Repository: zhiyuliu0158-ui/occ-alignn-tc

# P-B-Occ-ALIGNN-full-Tc

Occupancy-aware ALIGNN-style graph neural network for superconducting critical temperature `Tc_K` regression.

本仓库只做一个任务：

```text
CIF + pressure_GPa + magnetic_field_T + field_direction + optional metadata -> Tc_K
```

不做 superconducting / non-superconducting 分类。

## 1. 模型简介

`PBOccALIGNNFullTc` 是一个纯 PyTorch 实现的 ALIGNN-style 图神经网络：

- bond graph 的 node 是 crystallographic site。
- bond graph 的 edge 是周期近邻 directed bond。
- line graph 的 node 是 directed bond。
- line graph 的 edge 是角度 `i-j-k`。
- 所有 scatter / aggregation 使用 `torch.index_add`，不依赖 `torch_scatter`、DGL、PyTorch Geometric 或官方 ALIGNN 包。
- 输出为 `logtc_mu`、`logtc_logvar` 和 `Tc_pred_K = exp(logtc_mu) - 1`。

默认 loss 是 Gaussian NLL，标签为：

```text
y = log(1 + Tc_K)
```

## 2. 为什么不修改 3DSC artificial doping CIF

3DSC artificial doping 后的 CIF 通常通过修改 occupancy 表达掺杂，例如：

```text
Sn 0.000 0.000 0.000 occupancy 0.85
Ag 0.000 0.000 0.000 occupancy 0.15
```

这里应被理解为同一个 crystallographic site 的元素分布：

```text
site_i = {Sn: 0.85, Ag: 0.15}
```

本仓库不会把它展开成 ordered supercell，也不会重写或 relax CIF。模型在内部用 occupancy-weighted embedding 和 expected pair/triplet chemistry 处理 partial occupancy。

## 3. partial occupancy 处理方式

CIF 解析规则：

- 读取 pymatgen 的 `site.species`，保留 disordered site。
- 如果 pymatgen 把同一分数坐标的多个元素读成多个 site，则按 `frac_coord_tol` 合并。
- occupancy 总和 `< 1` 时加入 `Vacancy` token。
- occupancy 总和略大于 1 时归一化。
- occupancy 总和明显大于 1 时打印 warning 并归一化。
- 每个位点最多保留 `max_species_per_site` 个 species，超出时保留 occupancy 最大的 top-K 并重新归一化。

节点表示：

- `node_species_idx: [N, K]`
- `node_species_occ: [N, K]`
- occupancy-weighted element embedding
- 元素性质均值和方差：atomic number、atomic mass、electronegativity、atomic radius、group、period
- disorder features：entropy、max occupancy、number of species、vacancy fraction

## 4. 数据 CSV 格式

建议 CSV 至少包含：

```text
sample_id,cif_path,Tc_K,pressure_GPa,magnetic_field_T,field_direction,
structure_source,match_type,fidelity,parent_cif_id,chemical_system,family,split
```

说明：

- `Tc_K` 是回归标签。
- `cif_path` 可以是绝对路径，也可以是相对 CSV 所在目录的路径。
- 如果存在 `split` 列，训练脚本直接使用。
- 如果不存在 `split`，会优先按 `parent_cif_id` 做 grouped split，避免同一 parent CIF 泄漏到不同集合。
- 如果没有 `parent_cif_id`，则用 `sample_id` 作为 group。

## 5. pressure 和 magnetic field 的 unknown 处理

`pressure_GPa`：

- 数值：使用该值，`pressure_is_unknown = 0`
- `"unknown"`、空值、`NaN`、无法转成 float：设为 `0.0`，`pressure_is_unknown = 1`
- 输入编码为 `[pressure_value, log1p_pressure, pressure_is_unknown]`

`magnetic_field_T`：

- 数值：使用该值，`field_is_unknown = 0`
- `"unknown"`、空值、`NaN`、无法转成 float：设为 `0.0`，`field_is_unknown = 1`
- 输入编码为 `[field_value, log1p_field, field_is_unknown]`

`field_direction` 支持：

```text
zero, parallel_c, parallel_ab, parallel_a, parallel_b, powder, unknown
```

## 6. 安装方法

推荐新建环境：

```bash
conda env create -f environment.yml
conda activate pb-occ-alignn-full-tc
```

或使用 venv：

```bash
python -m venv .venv
.venv/Scripts/activate
python -m pip install -U pip
python -m pip install -e ".[test]"
```

Linux/macOS 激活命令为：

```bash
source .venv/bin/activate
```

## 7. 运行 toy smoke test

Linux / Git Bash / WSL：

```bash
bash scripts/run_smoke_test.sh
```

Windows PowerShell 可逐条运行：

```powershell
python scripts/make_toy_dataset.py --output_dir data/toy
python scripts/train.py --config configs/small_cpu.yaml --data_csv data/toy/toy_data.csv --output_dir runs/smoke --device cpu
python scripts/evaluate.py --checkpoint runs/smoke/best.pt --data_csv data/toy/toy_data.csv --output_dir runs/smoke_eval --split test --device cpu
python scripts/predict.py --checkpoint runs/smoke/best.pt --data_csv data/toy/toy_data.csv --output_dir runs/smoke_predict --device cpu
```

## 8. 在真实数据上训练

```bash
python scripts/train.py \
  --config configs/default.yaml \
  --data_csv path/to/data.csv \
  --output_dir runs/real_exp \
  --device auto
```

继续训练：

```bash
python scripts/train.py \
  --config runs/real_exp/config.yaml \
  --data_csv path/to/data.csv \
  --output_dir runs/real_exp \
  --resume runs/real_exp/last.pt \
  --device auto
```

## 9. 评估模型

```bash
python scripts/evaluate.py \
  --checkpoint runs/real_exp/best.pt \
  --data_csv path/to/data.csv \
  --output_dir runs/real_eval \
  --split test \
  --device auto
```

输出包括：

- `predictions_test.csv`
- `metrics_test.json`
- `grouped_metrics_test.csv`
- predicted vs true Tc 图
- log predicted vs log true 图
- residual histogram
- uncertainty vs absolute error
- metrics by family / match_type 图

# SC-Atlas 20,076 条 Tc 数据 + Section 5 文章字段

本目录以 `OUR_SC_ATLAS_DATA_FINAL_20260810` 中经过三键去重的 20,076 条 SC-Atlas Tc 记录为唯一主表，没有加入 MDR_SuperCon、SuperCon2 或 Hc2 派生记录。

新增字段来自最新版 `all_11200_article_features.xlsx` 的 `文章主表`：

- `competing_orders`
- `gap_symmetry`
- `pairing_mechanism`
- `dopant_defect`

匹配规则为 DOI 精确匹配优先，未命中时使用规范化标题精确回退；若标题对应冲突 DOI，则不自动补充。空白保持缺失，不解释为负标签。

## 文件

- `sc_atlas_tc_20076_with_section5_features.csv`：20,076 条完整公开字段和四个新增字段。
- `section5_feature_match_audit.csv`：逐条匹配方法、冲突和字段可用性审计。
- `SUMMARY.json`：输入输出行数、覆盖率和匹配统计。

File: data/sc_atlas_tc_20076_section5/sc_atlas_tc_20076_with_section5_features.csv (part 1 of 113)
source_record_id,doi,source_title,source_year,formula_raw,formula_normalized,tc_value_k,tc_criterion,pressure_gpa,magnetic_field_t,sample_form,preparation_method,substrate,competing_orders,gap_symmetry,pairing_mechanism,dopant_defect
sc_atlas:4152,10.1002/adem.201600792,,2017,MgB₂,MgB2,26.0,unknown,0.0,0.0,thin_film,Molecular Beam Epitaxy; Nanofabrication & Exfoliation,Si,,,,
sc_atlas:4151,10.1002/adem.201600792,,2017,MgB₂,MgB2,36.0,unknown,0.0,0.0,thin_film,Molecular Beam Epitaxy; Nanofabrication & Exfoliation,Si,,,,
sc_atlas:4158,10.1002/adem.201900750,,2019,MgB₂,MgB2,37.8,onset,0.0,0.0,polycrystal,Solid-State Reaction,,,,,
sc_atlas:4155,10.1002/adem.201900750,,2019,MgB₂,MgB2,37.9,onset,0.0,0.0,polycrystal,Solid-State Reaction,,,,,
sc_atlas:4154,10.1002/adem.201900750,,2019,MgB₂,MgB2,38.1,onset,0.0,0.0,polycrystal,Solid-State Reaction,,,,,
sc_atlas:4153,10.1002/adem.201900750,,2019,MgB₂,MgB2,38.2,onset,0.0,0.0,polycrystal,Solid-State Reaction,,,,,
sc_atlas:4164,10.1002/adfm.202102917,,2021,FeSe₁₋ₓSₓ,FeS,4.7,onset,0.0,0.0,single_crystal,Flux Growth; Solution-based synthesis/processing,,,,,"[""S""]"
sc_atlas:4159,10.1002/adfm.202102917,,2021,FeSe₁₋ₓSₓ,FeSe,8.0,onset,0.0,0.0,single_crystal,Flux Growth; Solution-based synthesis/processing,,,,,"[""S""]"
sc_atlas:4162,10.1002/adfm.202102917,,2021,FeSe₁₋ₓSₓ,FeSe0.65S0.35,26.0,zero,0.0,0.0,single_crystal,Flux Growth; Solution-based synthesis/processing,,,,,"[""S""]"
sc_atlas:4163,10.1002/adfm.202102917,,2021,FeSe₁₋ₓSₓ,FeSe0.65S0.35,37.5,onset,0.0,0.0,single_crystal,Flux Growth; Solution-based synthesis/processing,,,,,"[""S""]"
sc_atlas:4161,10.1002/adfm.202102917,,2021,FeSe₁₋ₓSₓ,FeSe0.65S0.35,38.0,onset,0.0,0.0,single_crystal,Flux Growth; Solution-based synthesis/processing,,,,,"[""S""]"
sc_atlas:4160,10.1002/adfm.202102917,,2021,FeSe₁₋ₓSₓ,FeSe0.73S0.27,26.0,onset,0.0,0.0,single_crystal,Flux Growth; Solution-based synthesis/processing,,,,,"[""S""]"
sc_atlas:4167,10.1002/adma.201501656,,2015,FeSe,FeSe,8.0,onset,0.0,0.001,polycrystal,Solid-State Reaction,,,,,"[""lithium ions""]"
sc_atlas:4168,10.1002/adma.201706653,,2018,λ-(BETS)₂GaCl₄,C20H16S8Se8GaCl4,8.0,unknown,0.0,0.0,unknown,Solution-based synthesis/processing,,,d_{xy} gap symmetry,,
sc_atlas:4169,10.1002/adma.202002825,,2020,Cr-doped Mo2C,Mo1.946Cr0.054C,2.5,unknown,0.0,0.0,unknown,Chemical Vapor Deposition; Nanofabrication & Exfoliation,SiO2,Kondo effect,,,"[""Cr""]"
sc_atlas:10,10.1002/adma.202519118,,2025,2H-NbSe₂₋ₓSₓ,NbSe1.2S0.8,3.3,unknown,0.0,0.0,polycrystal,Solid-State Reaction; Chemical Vapor Transport,,charge density wave,s-wave,electron-electron interactions,"[""S""]"
sc_atlas:9,10.1002/adma.202519118,,2025,2H-NbSe₂₋ₓSₓ,NbSe1.4S0.6,4.6,unknown,0.0,0.0,polycrystal,Solid-State Reaction; Chemical Vapor Transport,,charge density wave,s-wave,electron-electron interactions,"[""S""]"
sc_atlas:8,10.1002/adma.202519118,,2025,2H-NbSe₂₋ₓSₓ,NbSe1.6S0.4,5.0,unknown,0.0,0.0,polycrystal,Solid-State Reaction; Chemical Vapor Transport,,charge density wave,s-wave,electron-electron interactions,"[""S""]"
sc_atlas:7,10.1002/adma.202519118,,2025,2H-NbSe₂₋ₓSₓ,NbSe1.8S0.2,6.2,unknown,0.0,0.0,polycrystal,Solid-State Reaction; Chemical Vapor Transport,,charge density wave,s-wave,electron-electron interactions,"[""S""]"
sc_atlas:6,10.1002/adma.202519118,,2025,2H-NbSe₂₋ₓSₓ,NbSe2,7.2,unknown,0.0,0.0,polycrystal,Solid-State Reaction; Chemical Vapor Transport,,charge density wave,s-wave,electron-electron interactions,"[""S""]"
sc_atlas:11,10.1002/adma.202520724,,2025,La₂PrNi₂O₇,La2PrNi2O7,12.0,onset,0.0,0.0,thin_film,Physical Vapor Deposition; Nanofabrication & Exfoliation,LaAlO3,,,,"[""Pr"",""oxygen vacancies""]"
sc_atlas:12,10.1002/adma.202520724,,2025,La₂PrNi₂O₇,La2PrNi2O7,3.0,zero,0.0,0.0,thin_film,Physical Vapor Deposition; Nanofabrication & Exfoliation,LaAlO3,,,,"[""Pr"",""oxygen vacancies""]"
sc_atlas:4170,10.1002/aelm.202000293,,2020,SrAs₃,SrAs3,2.8,onset,0.0,0.0,single_crystal,Flux Growth,,,,,
sc_atlas:1968,10.1002/anie.202007091,,2020,D3S,D3S,163.0,unknown,170.0,0.0,unknown,Solid-State Reaction,,,,,
sc_atlas:1967,10.1002/anie.202007091,,2020,D3S,D3S,164.0,unknown,161.0,0.0,unknown,Solid-State Reaction,,,,,
sc_atlas:1966,10.1002/anie.202007091,,2020,D3S,D3S,166.0,unknown,157.0,0.0,unknown,Solid-State Reaction,,,,,
sc_atlas:1969,10.1002/anie.202007091,,2020,D3S,D3S,93.0,unknown,140.0,0.0,unknown,Solid-State Reaction,,,,,
sc_atlas:1971,10.1002/anie.202007091,,2020,H3S,H3S,194.0,unknown,155.0,0.0,unknown,Solid-State Reaction,,,,,
sc_atlas:1970,10.1002/anie.202007091,,2020,H3S,H3S,196.0,unknown,148.0,0.0,unknown,Solid-State Reaction,,,,,
sc_atlas:4178,10.1002/chin.201047003,,2010,GdFePO,GdFePO,6.1,unknown,0.0,0.0,unknown,Melt Growth,,antiferromagnetic order,,,
sc_atlas:4179,10.1002/chin.201111021,,2011,YPd₂Al₃,YPd2Al3,2.2,unknown,0.0,0.0,polycrystal,Melt Growth,,,,,
sc_atlas:4180,10.1002/chin.201127013,,2011,LaGe₃,LaGe3,7.4,unknown,0.0,0.0,polycrystal,Solid-State Reaction,,,,,
sc_atlas:4181,10.1002/chin.201136016,,2011,BaGe₃,BaGe3,4.0,unknown,0.0,0.0,polycrystal,Solid-State Reaction,,,,,
sc_atlas:4182,10.1002/chin.201243006,,2012,Na₁₋ₓFe₂₋ₓAs₂,Na0.9Fe1.7As2,11.0,unknown,0.0,0.0,unknown,Solution-based synthesis/processing,,,,,
sc_atlas:4184,10.1002/chin.201251010,,2012,Te₄[Bi₀.₇₄Cl₄],Te4Bi0.74Cl4,7.15,unknown,0.0,0.0,unknown,Solution-based synthesis/processing,,,,,"[""Bi""]"
sc_atlas:4185,10.1002/chin.201314008,,2013,τ₂-Ba₃Rh₄Ge₁₆,Ba3Rh4Ge16,6.5,unknown,0.0,0.0,unknown,unknown,,,,,
sc_atlas:4186,10.1002/chin.201323004,,2013,Mg₄Si₃Al,Mg4Si3Al,5.2,unknown,0.0,0.0,polycrystal,Solid-State Reaction,,,,,
sc_atlas:4187,10.1002/chin.201326008,,2013,KxFe₂Se₂(NH₃)y,K0.3Fe2Se2N0.47H1.41,44.0,unknown,0.0,0.0,unknown,Solution-based synthesis/processing,,,,,"[""K""]"
sc_atlas:4188,10.1002/chin.201326008,,2013,KxFe₂Se₂(NH₃)y,K0.6Fe2Se2N0.37H1.11,30.0,unknown,0.0,0.0,unknown,Solution-based synthesis/processing,,,,,"[""K""]"
sc_atlas:4189,10.1002/chin.201352020,,2013,CoBi₃,CoBi3,0.48,onset,0.0,0.0,polycrystal,Solid-State Reaction,,,,,
sc_atlas:4190,10.1002/chin.201422010,,2014,SrAuSi₃,SrAuSi3,1.54,unknown,0.0,0.0,polycrystal,Solid-State Reaction,,,,,
sc_atlas:4196,10.1002/chin.201514007,,2015,Ba₁₋ₓKₓFe₂As₂,Ba0.6K0.4Fe2As2,38.0,unknown,0.0,0.0,unknown,Solid-State Reaction,,,,,"[""K""]"
sc_atlas:4197,10.1002/chin.201520015,,2015,NbRuB,NbRuB,3.1,unknown,0.0,0.0,unknown,Melt Growth,,,,,
sc_atlas:4198,10.1002/chin.201609011,,2016,Ta₂GeB₂,Ta2GeB2,3.8,unknown,0.0,0.0,polycrystal,Solid-State Reaction,,,,,"[""B""]"
sc_atlas:4200,10.1002/chin.201615010,,2016,KBa₃(Bi₀.₉₉Na₀.₁₁)₄O₁₂,KBa3Bi3.96Na0.44O12,28.0,onset,0.0,0.0,unknown,Solution-based synthesis/processing,,,,metallicity and the flatness of the conduction bands near the Fermi level,"[""Na""]"
sc_atlas:4199,10.1002/chin.201615010,,2016,KBa₃(Bi₀.₉₉Na₀.₁₁)₄O₁₂,KBa3Bi3.96Na0.44O12,31.5,onset,0.0,0.0,unknown,Solution-based synthesis/processing,,,,metallicity and the flatness of the conduction bands near the Fermi level,"[""Na""]"
sc_atlas:4202,10.1002/chin.201626017,,2016,ThFeAsN,ThFeAsN,30.0,unknown,0.0,0.0,polycrystal,Solid-State Reaction,,,,,
sc_atlas:4203,10.1002/chin.201649009,,2016,LaPt₅As,LaPt5As,2.6,unknown,0.0,0.0,polycrystal,Solid-State Reaction,,,,phonon-mediated pairing,
sc_atlas:4205,10.1002/pssa.200925465,,2010,RuSr₂GdCu₂O₈,RuSr2GdCu2O8,28.0,onset,0.0,0.0,polycrystal,Solid-State Reaction,,ferromagnetic order,,,
sc_atlas:4206,10.1002/pssa.200925465,,2010,RuSr₂GdCu₂O₈,RuSr2GdCu2O8,45.0,onset,0.0,0.0,polycrystal,Solid-State Reaction,,ferromagnetic order,,,
sc_atlas:4204,10.1002/pssa.200925465,,2010,RuSr₂GdCu₂O₈,RuSr2GdCu2O8,46.0,onset,0.0,0.0,polycrystal,Solid-State Reaction,,ferromagnetic order,,,
sc_atlas:4214,10.1002/pssa.201600299,,2016,FeSe,FeSe,8.07,onset,0.0,0.001,polycrystal,Solid-State Reaction,,,,,
sc_atlas:4213,10.1002/pssa.201600299,,2016,FeSe,FeSe,8.16,onset,0.0,0.001,polycrystal,Solid-State Reaction,,,,,
sc_atlas:4215,10.1002/pssb.200983016,,2010,Mo₃Sb₇,Mo3Sb7,2.1,unknown,0.0,0.0,unknown,unknown,,spin density wave,"[""isotropic s-wave"",""$(s+g)$-wave""]","[""BCS-type mechanism"",""spin fluctuation theory""]",
sc_atlas:4216,10.1002/pssb.200983016,,2010,Mo₃Sb₇,Mo3Sb7,2.2,unknown,0.0,0.0,unknown,unknown,,spin density wave,"[""isotropic s-wave"",""$(s+g)$-wave""]","[""BCS-type mechanism"",""spin fluctuation theory""]",
sc_atlas:4219,10.1002/pssb.200983047,,2010,CeCu₂Si₂,CeCu2Si2,0.58,unknown,0.0,0.0,single_crystal,Flux Growth,,"[""magnetic order"",""incommensurate spin density wave""]",,antiferromagnetic spin fluctuations,
sc_atlas:4217,10.1002/pssb.200983047,,2010,A/S-type single crystals,CeCu2Si2,0.6,unknown,0.0,0.0,single_crystal,Flux Growth,S-typesinglecrystals,"[""magnetic order"",""incommensurate spin density wave""]",,antiferromagnetic spin fluctuations,
sc_atlas:4218,10.1002/pssb.200983047,,2010,CeCu₂Si₂,CeCu2Si2,0.66,unknown,0.0,0.0,single_crystal,Flux Growth,,"[""magnetic order"",""incommensurate spin density wave""]",,antiferromagnetic spin fluctuations,
sc_atlas:4225,10.1002/pssb.201100526,,2012,β″-(BEDT-TTF)₂SF₅CH₂CF₂SO₃,C22H18F7O3S18,5.0,unknown,0.0,0.0,unknown,Solution-based synthesis/processing,,,"[""s-wave"",""d_{xy} symmetry""]",charge-order fluctuations,
sc_atlas:4226,10.1002/pssb.201100526,,2012,β″-(BEDT-TTF)₂SF₅CH₂CF₂SO₃,C22H18F7O3S18,5.4,unknown,0.0,0.0,unknown,Solution-based synthesis/processing,,,"[""s-wave"",""d_{xy} symmetry""]",charge-order fluctuations,
sc_atlas:4229,10.1002/pssb.201552757,,2016,(SnSe)₁.₁₈(TiSe₂)₂,Sn1.18Ti2Se5.18,2.8,midpoint,0.0,0.0,unknown,Solid-State Reaction,,,,electron–phonon coupling,
sc_atlas:4227,10.1002/pssb.201552757,,2016,(SnSe)₁.₁₈(TiSe₂)₂,Sn1.18Ti2Se5.18,3.3,onset,0.0,0.0,unknown,Solid-State Reaction,,,,electron–phonon coupling,
sc_atlas:4233,10.1002/pssc.200983112,,2010,InN,InN,0.2,onset,0.0,0.0,thin_film,Molecular Beam Epitaxy,Al2O3,,,interaction among the second nearest neighbor In-In atoms originating from In 4d and N 2s hybridization.,
sc_atlas:4232,10.1002/pssc.200983112,,2010,InN,InN,0.8,zero,0.0,0.0,thin_film,Molecular Beam Epitaxy,Al2O3,,,interaction among the second nearest neighbor In-In atoms originating from In 4d and N 2s hybridization.,
sc_atlas:4231,10.1002/pssc.200983112,,2010,InN,InN,2.5,onset,0.0,0.0,thin_film,Molecular Beam Epitaxy,Al2O3,,,interaction among the second nearest neighbor In-In atoms originating from In 4d and N 2s hybridization.,
sc_atlas:4235,10.1002/pssr.201900344,,2019,α-BiPd,BiPd,3.7,unknown,0.0,0.0,unknown,Melt Growth,,,,,
sc_atlas:4236,10.1002/slct.201702205,,2018,(SnSe₂)(C₁₀H₁₀Co)0.3-30-3,Sn1Se2C3H3Co0.3,5.0,onset,0.0,0.0,unknown,Solution-based synthesis/processing,,,,,"[""cobaltocene""]"
sc_atlas:4242,10.1002/zaac.201400131,,2014,Y₀.₆₅Yb₀.₂Er₀.₁₅Ba₂Cu₃O₆.₈,Y0.65Yb0.2Er0.15Ba2Cu3O6.8,90.0,zero,0.0,0.0,polycrystal,Solid-State Reaction,,,,,"[""Yb, Er""]"
sc_atlas:4244,10.1002/zaac.201400131,,2014,Y₀.₆₅Yb₀.₂Er₀.₁₅Ba₂Cu₃O₆.₈,Y0.65Yb0.2Er0.15Ba2Cu3O6.8,91.8,zero,0.0,0.0,polycrystal,Solid-State Reaction,,,,,"[""Yb, Er""]"
sc_atlas:4243,10.1002/zaac.201400131,,2014,Y₀.₆₅Yb₀.₂Er₀.₁₅Ba₂Cu₃O₆.₈,Y0.65Yb0.2Er0.15Ba2Cu3O6.8,92.3,zero,0.0,0.0,polycrystal,Solid-State Reaction,,,,,"[""Yb, Er""]"
sc_atlas:4241,10.1002/zaac.201400131,,2014,Y₀.₇₈Yb₀.₁₅Er₀.₀₇Ba₂Cu₃O₆.₈,Y0.78Yb0.15Er0.07Ba2Cu3O6.8,101.0,onset,0.0,0.0,polycrystal,Solid-State Reaction,,,,,"[""Yb, Er""]"
sc_atlas:4238,10.1002/zaac.201400131,,2014,Y₀.₇₈Yb₀.₁₅Er₀.₀₇Ba₂Cu₃O₆.₈,Y0.78Yb0.15Er0.07Ba2Cu3O6.8,90.0,zero,0.0,0.0,polycrystal,Solid-State Reaction,,,,,"[""Yb, Er""]"
sc_atlas:4240,10.1002/zaac.201400131,,2014,Y₀.₇₈Yb₀.₁₅Er₀.₀₇Ba₂Cu₃O₆.₈,Y0.78Yb0.15Er0.07Ba2Cu3O6.8,97.5,zero,0.0,0.0,polycrystal,Solid-State Reaction,,,,,"[""Yb, Er""]"
sc_atlas:4246,10.1007/jhep06(2014)084,,2014,PIT wire,MgB2,36.6,onset,0.0,0.01,unknown,Solid-State Reaction,,,,,
sc_atlas:4247,10.1007/jhep06(2014)084,,2014,IMD wire,MgB2,37.2,onset,0.0,0.01,unknown,Solid-State Reaction,,,,,
sc_atlas:4249,10.1007/s00339-010-6136-8,,2011,FeSe,FeSe,3.0,onset,0.0,0.0,thin_film,Physical Vapor Deposition,LaAlO3,"[""structural transition from tetragonal to orthorhombic"",""structural transition from tetragonal to triclinic""]",,,"[""Fe""]"
sc_atlas:4248,10.1007/s00339-010-6136-8,,2011,FeSe,FeSe,8.0,onset,0.0,0.0,thin_film,Physical Vapor Deposition,LaAlO3,"[""structural transition from tetragonal to orthorhombic"",""structural transition from tetragonal to triclinic""]",,,"[""Fe""]"
sc_atlas:4251,10.1007/s00339-012-7439-8,,2012,(Bi₁.₆Pb₀.₄)Sr₂Ca₂Cu₃O₁₀,Bi1.6Pb0.4Sr2Ca2Cu3O10,101.0,zero,0.0,0.0,unknown,Solution-based synthesis/processing,,,,,
sc_atlas:4262,10.1007/s00339-012-7439-8,,2012,(Bi₁.₆Pb₀.₄)Sr₂Ca₂Cu₃O₁₀,Bi1.6Pb0.4Sr2Ca2Cu3O10,112.0,onset,0.0,0.0,unknown,Solution-based synthesis/processing,,,,,
sc_atlas:4264,10.1007/s00339-014-8869-2,,2014,tin core fiber,Sn,3.7,zero,0.0,0.0,unknown,Melt Growth,,,,,
sc_atlas:4263,10.1007/s00339-014-8869-2,,2014,tin core fiber,Sn,3.8,zero,0.0,0.0,unknown,Melt Growth,,,,,
sc_atlas:4301,10.1007/s00723-011-0212-x,,2011,Bi₂Sr₂CaCu₂O₈,Bi2Sr2CaCu2O8,80.2,midpoint,0.0,0.0,thin_film,Physical Vapor Deposition,LaAlO3,,,,
sc_atlas:4300,10.1007/s00723-011-0212-x,,2011,Bi₂Sr₂CaCu₂O₈,Bi2Sr2CaCu2O8,84.0,midpoint,0.0,0.0,thin_film,Physical Vapor Deposition,LaAlO3,,,,
sc_atlas:4306,10.1007/s10751-012-0658-8,,2012,Sm₀.₈₅Ba₀.₁₅FeAsO₀.₇F₀.₃,Sm0.85Ba0.15FeAsO0.7F0.3,37.0,onset,0.0,0.0,polycrystal,Solid-State Reaction,,,,,"[""Ba"",""F""]"
sc_atlas:4307,10.1007/s10853-010-4388-5,,2010,pure MgB₂,MgB2,38.0,unknown,0.0,0.0,polycrystal,Solid-State Reaction,,,,,"[""Ni""]"
sc_atlas:4314,10.1007/s10853-018-03218-5,,2018,FeSe₁₋ₓTeₓ,Fe1.01Se0.40Te0.58,15.0,onset,0.0,0.001,unknown,Solid-State Reaction,,,,,
sc_atlas:4313,10.1007/s10853-018-03218-5,,2018,FeSe₁₋ₓTeₓ,Fe1.02Se0.43Te0.55,15.0,onset,0.0,0.001,unknown,Solid-State Reaction,,,,,
sc_atlas:4312,10.1007/s10853-018-03218-5,,2018,FeSe₁₋ₓTeₓ,Fe1.04Se0.36Te0.61,14.0,onset,0.0,0.001,unknown,Solid-State Reaction,,,,,
sc_atlas:4315,10.1007/s10853-018-03218-5,,2018,FeSe₁₋ₓTeₓ,Fe1.04Se0.36Te0.61,14.6,midpoint,0.0,0.0,unknown,Solid-State Reaction,,,,,
sc_atlas:4319,10.1007/s10854-010-0274-9,,2010,MgB₂,MgB2,32.6,zero,0.0,0.0,polycrystal,Solid-State Reaction,,,,,
sc_atlas:4321,10.1007/s10854-010-0274-9,,2010,MgB₂,MgB2,34.2,zero,0.0,0.0,polycrystal,Solid-State Reaction,,,,,
sc_atlas:4318,10.1007/s10854-010-0274-9,,2010,MgB₂,MgB2,34.5,onset,0.0,0.0,polycrystal,Solid-State Reaction,,,,,
sc_atlas:4317,10.1007/s10854-010-0274-9,,2010,MgB₂,MgB2,34.9,zero,0.0,0.0,polycrystal,Solid-State Reaction,,,,,
sc_atlas:4351,10.1007/s10854-010-0274-9,,2010,MgB₂,MgB2,35.2,zero,0.0,2.0,polycrystal,Solid-State Reaction,,,,,
sc_atlas:4349,10.1007/s10854-010-0274-9,,2010,MgB₂,MgB2,35.8,zero,0.0,1.5,polycrystal,Solid-State Reaction,,,,,
sc_atlas:4350,10.1007/s10854-010-0274-9,,2010,MgB₂,MgB2,36.2,onset,0.0,2.0,polycrystal,Solid-State Reaction,,,,,
sc_atlas:4320,10.1007/s10854-010-0274-9,,2010,MgB₂,MgB2,36.4,onset,0.0,0.0,polycrystal,Solid-State Reaction,,,,,
sc_atlas:4347,10.1007/s10854-010-0274-9,,2010,MgB₂,MgB2,37.0,zero,0.0,1.0,polycrystal,Solid-State Reaction,,,,,
sc_atlas:4345,10.1007/s10854-010-0274-9,,2010,MgB₂,MgB2,37.1,zero,0.0,0.75,polycrystal,Solid-State Reaction,,,,,
sc_atlas:4325,10.1007/s10854-010-0274-9,,2010,MgB₂,MgB2,37.3,zero,0.0,0.0,polycrystal,Solid-State Reaction,,,,,
sc_atlas:4316,10.1007/s10854-010-0274-9,,2010,MgB₂,MgB2,37.4,onset,0.0,0.0,polycrystal,Solid-State Reaction,,,,,
sc_atlas:4343,10.1007/s10854-010-0274-9,,2010,MgB₂,MgB2,37.5,zero,0.0,0.5,polycrystal,Solid-State Reaction,,,,,
sc_atlas:4346,10.1007/s10854-010-0274-9,,2010,MgB₂,MgB2,37.6,onset,0.0,1.0,polycrystal,Solid-State Reaction,,,,,
sc_atlas:4327,10.1007/s10854-010-0274-9,,2010,MgB₂,MgB2,37.8,zero,0.0,0.0,polycrystal,Solid-State Reaction,,,,,
sc_atlas:4329,10.1007/s10854-010-0274-9,,2010,MgB₂,MgB2,37.9,zero,0.0,0.0,polycrystal,Solid-State Reaction,,,,,
sc_atlas:4337,10.1007/s10854-010-0274-9,,2010,MgB₂,MgB2,38.0,zero,0.0,0.0,polycrystal,Solid-State Reaction,,,,,
sc_atlas:4323,10.1007/s10854-010-0274-9,,2010,MgB₂,MgB2,38.1,zero,0.0,0.0,polycrystal,Solid-State Reaction,,,,,
sc_atlas:4344,10.1007/s10854-010-0274-9,,2010,MgB₂,MgB2,38.3,onset,0.0,0.75,polycrystal,Solid-State Reaction,,,,,
sc_atlas:4324,10.1007/s10854-010-0274-9,,2010,MgB₂,MgB2,38.4,onset,0.0,0.0,polycrystal,Solid-State Reaction,,,,,
sc_atlas:4342,10.1007/s10854-010-0274-9,,2010,MgB₂,MgB2,38.7,onset,0.0,0.5,polycrystal,Solid-State Reaction,,,,,
sc_atlas:4334,10.1007/s10854-010-0274-9,,2010,MgB₂,MgB2,39.0,onset,0.0,0.0,polycrystal,Solid-State Reaction,,,,,
sc_atlas:4326,10.1007/s10854-010-0274-9,,2010,MgB₂,MgB2,39.1,onset,0.0,0.0,polycrystal,Solid-State Reaction,,,,,
sc_atlas:4332,10.1007/s10854-010-0274-9,,2010,MgB₂,MgB2,39.2,onset,0.0,0.0,polycrystal,Solid-State Reaction,,,,,
sc_atlas:4322,10.1007/s10854-010-0274-9,,2010,MgB₂,MgB2,39.3,onset,0.0,0.0,polycrystal,Solid-State Reaction,,,,,
sc_atlas:4354,10.1007/s10854-013-1446-1,,2013,MgB₂,MgB2,34.0,unknown,0.0,0.0002,unknown,Physical Vapor Deposition,,,,electron–phonon interaction,
sc_atlas:4353,10.1007/s10854-013-1446-1,,2013,MgB₂,MgB2,35.0,unknown,0.0,0.0002,unknown,Physical Vapor Deposition,,,,electron–phonon interaction,
sc_atlas:4364,10.1007/s10854-013-1534-2,,2013,HoBa₂Cu₃O₇₋δ,HoBa2Cu3O6.65,67.0,unknown,0.0,0.0,single_crystal,Flux Growth,,,,,"[""oxygen deficiency""]"
sc_atlas:4417,10.1007/s10854-014-1846-x,,2014,MgB₂,MgB2,17.7,zero,0.0,0.0,thin_film,Solution-based synthesis/processing,Al2O3,,,,
sc_atlas:4409,10.1007/s10854-014-1846-x,,2014,MgB₂,MgB2,20.8,zero,0.0,0.0,thin_film,Solution-based synthesis/processing,Al2O3,,,,
sc_atlas:4408,10.1007/s10854-014-1846-x,,2014,MgB₂,MgB2,24.6,onset,0.0,0.0,thin_film,Solution-based synthesis/processing,Al2O3,,,,
sc_atlas:4419,10.1007/s10854-014-1846-x,,2014,MgB₂,MgB2,27.3,zero,0.0,0.0,thin_film,Solution-based synthesis/processing,Al2O3,,,,
sc_atlas:4411,10.1007/s10854-014-1846-x,,2014,MgB₂,MgB2,28.6,zero,0.0,0.0,thin_film,Solution-based synthesis/processing,Al2O3,,,,
sc_atlas:4418,10.1007/s10854-014-1846-x,,2014,MgB₂,MgB2,30.6,onset,0.0,0.0,thin_film,Solution-based synthesis/processing,Al2O3,,,,
sc_atlas:4410,10.1007/s10854-014-1846-x,,2014,MgB₂,MgB2,31.5,onset,0.0,0.0,thin_film,Solution-based synthesis/processing,Al2O3,,,,
sc_atlas:4413,10.1007/s10854-014-1846-x,,2014,MgB₂,MgB2,35.2,zero,0.0,0.0,thin_film,Solution-based synthesis/processing,Al2O3,,,,
sc_atlas:4420,10.1007/s10854-014-1846-x,,2014,MgB₂,MgB2,36.0,onset,0.0,0.0,thin_film,Solution-based synthesis/processing,Al2O3,,,,
sc_atlas:4412,10.1007/s10854-014-1846-x,,2014,MgB₂,MgB2,36.7,onset,0.0,0.0,thin_film,Solution-based synthesis/processing,Al2O3,,,,
sc_atlas:4423,10.1007/s10854-014-1846-x,,2014,MgB₂,MgB2,6.1,zero,0.0,0.0,thin_film,Solution-based synthesis/processing,Al2O3,,,,
sc_atlas:4415,10.1007/s10854-014-1846-x,,2014,MgB₂,MgB2,6.6,zero,0.0,0.0,thin_film,Solution-based synthesis/processing,Al2O3,,,,
sc_atlas:4506,10.1007/s10854-014-1993-0,,2014,Ag₀,MgB2,27.6,unknown,0.0,7.0,unknown,Solid-State Reaction; Physical Vapor Deposition,,,,,
sc_atlas:4507,10.1007/s10854-014-1993-0,,2014,Ag₀,MgB2,30.9,onset,0.0,7.0,unknown,Solid-State Reaction; Physical Vapor Deposition,,,,,
sc_atlas:4504,10.1007/s10854-014-1993-0,,2014,Ag₀,MgB2,31.5,unknown,0.0,4.0,unknown,Solid-State Reaction; Physical Vapor Deposition,,,,,
sc_atlas:4505,10.1007/s10854-014-1993-0,,2014,Ag0,MgB2,34.1,onset,0.0,4.0,unknown,Solid-State Reaction; Physical Vapor Deposition,,,,,
sc_atlas:4502,10.1007/s10854-014-1993-0,,2014,Ag0,MgB2,34.4,unknown,0.0,2.0,unknown,Solid-State Reaction; Physical Vapor Deposition,,,,,
sc_atlas:4500,10.1007/s10854-014-1993-0,,2014,Ag₀,MgB2,35.6,unknown,0.0,1.0,unknown,Solid-State Reaction; Physical Vapor Deposition,,,,,
sc_atlas:4498,10.1007/s10854-014-1993-0,,2014,Ag0,MgB2,36.1,unknown,0.0,0.7,unknown,Solid-State Reaction; Physical Vapor Deposition,,,,,
sc_atlas:4503,10.1007/s10854-014-1993-0,,2014,Ag₀,MgB2,36.5,onset,0.0,2.0,unknown,Solid-State Reaction; Physical Vapor Deposition,,,,,
sc_atlas:4496,10.1007/s10854-014-1993-0,,2014,Ag0,MgB2,36.7,unknown,0.0,0.3,unknown,Solid-State Reaction; Physical Vapor Deposition,,,,,
sc_atlas:4494,10.1007/s10854-014-1993-0,,2014,Ag0,MgB2,36.9,unknown,0.0,0.0,unknown,Solid-State Reaction; Physical Vapor Deposition,,,,,
sc_atlas:4501,10.1007/s10854-014-1993-0,,2014,Ag0,MgB2,37.4,onset,0.0,1.0,unknown,Solid-State Reaction; Physical Vapor Deposition,,,,,
sc_atlas:4499,10.1007/s10854-014-1993-0,,2014,Ag0,MgB2,37.8,onset,0.0,0.7,unknown,Solid-State Reaction; Physical Vapor Deposition,,,,,
sc_atlas:4497,10.1007/s10854-014-1993-0,,2014,Ag0,MgB2,38.3,onset,0.0,0.3,unknown,Solid-State Reaction; Physical Vapor Deposition,,,,,
sc_atlas:4495,10.1007/s10854-014-1993-0,,2014,Ag0,MgB2,38.4,onset,0.0,0.0,unknown,Solid-State Reaction; Physical Vapor Deposition,,,,,
sc_atlas:4537,10.1007/s10854-017-6553-y,,2017,in-situ PIT FeSe tape sintered at 900°C,FeSe,6.5,unknown,0.0,0.001,unknown,Solid-State Reaction,,,,,
sc_atlas:4538,10.1007/s10854-017-6553-y,,2017,ex-situ PIT FeSe tape sintered at 1000°C,FeSe,8.3,unknown,0.0,0.001,unknown,Solid-State Reaction,,,,,
sc_atlas:4543,10.1007/s10854-017-7084-2,,2017,Bi₂Sr₂Ca₁₋ₓYₓCu₂O₈,Bi2Sr2Ca0.85Y0.15Cu2O8,90.4,onset,0.0,0.01,unknown,Solution-based synthesis/processing,,,,,"[""Y""]"
sc_atlas:4544,10.1007/s10854-017-7084-2,,2017,Bi₂Sr₂Ca₁₋ₓYₓCu₂O₈,Bi2Sr2Ca0.8Y0.2Cu2O8,68.0,onset,0.0,0.01,unknown,Solution-based synthesis/processing,,,,,"[""Y""]"
sc_atlas:4541,10.1007/s10854-017-7084-2,,2017,Bi₂Sr₂Ca₁₋ₓYₓCu₂O₈,Bi2Sr2Ca0.925Y0.075Cu2O8,90.9,onset,0.0,0.01,unknown,Solution-based synthesis/processing,,,,,"[""Y""]"
sc_atlas:4540,10.1007/s10854-017-7084-2,,2017,Bi₂Sr₂Ca₁₋ₓYₓCu₂O₈,Bi2Sr2Ca0.95Y0.05Cu2O8,88.4,onset,0.0,0.01,unknown,Solution-based synthesis/processing,,,,,"[""Y""]"
sc_atlas:4542,10.1007/s10854-017-7084-2,,2017,Bi₂Sr₂Ca₁₋ₓYₓCu₂O₈,Bi2Sr2Ca0.9Y0.1Cu2O8,82.9,onset,0.0,0.01,unknown,Solution-based synthesis/processing,,,,,"[""Y""]"
sc_atlas:4539,10.1007/s10854-017-7084-2,,2017,Bi₂Sr₂Ca₁₋ₓYₓCu₂O₈,Bi2Sr2CaCu2O8,81.63,onset,0.0,0.01,unknown,Solution-based synthesis/processing,,,,,"[""Y""]"
sc_atlas:4561,10.1007/s10854-017-7337-0,,2017,MgB₂,MgB2,18.22,unknown,0.0,13.0,polycrystal,Solid-State Reaction,,,,,
sc_atlas:4559,10.1007/s10854-017-7337-0,,2017,MgB₂,MgB2,21.42,unknown,0.0,10.0,polycrystal,Solid-State Reaction,,,,,
sc_atlas:4562,10.1007/s10854-017-7337-0,,2017,MgB₂,MgB2,22.34,onset,0.0,13.0,polycrystal,Solid-State Reaction,,,,,
sc_atlas:4557,10.1007/s10854-017-7337-0,,2017,MgB₂,MgB2,24.4,unknown,0.0,8.0,polycrystal,Solid-State Reaction,,,,,
sc_atlas:4560,10.1007/s10854-017-7337-0,,2017,MgB₂,MgB2,24.73,onset,0.0,10.0,polycrystal,Solid-State Reaction,,,,,
sc_atlas:4558,10.1007/s10854-017-7337-0,,2017,MgB₂,MgB2,27.1,onset,0.0,8.0,polycrystal,Solid-State Reaction,,,,,
sc_atlas:4555,10.1007/s10854-017-7337-0,,2017,MgB₂,MgB2,27.67,unknown,0.0,6.0,polycrystal,Solid-State Reaction,,,,,
sc_atlas:4556,10.1007/s10854-017-7337-0,,2017,MgB₂,MgB2,29.63,onset,0.0,6.0,polycrystal,Solid-State Reaction,,,,,
sc_atlas:4553,10.1007/s10854-017-7337-0,,2017,MgB₂,MgB2,31.38,unknown,0.0,4.0,polycrystal,Solid-State Reaction,,,,,
sc_atlas:4554,10.1007/s10854-017-7337-0,,2017,MgB₂,MgB2,32.61,onset,0.0,4.0,polycrystal,Solid-State Reaction,,,,,
sc_atlas:4551,10.1007/s10854-017-7337-0,,2017,MgB₂,MgB2,33.61,unknown,0.0,2.0,polycrystal,Solid-State Reaction,,,,,
sc_atlas:4552,10.1007/s10854-017-7337-0,,2017,MgB₂,MgB2,34.54,onset,0.0,2.0,polycrystal,Solid-State Reaction,,,,,
sc_atlas:4549,10.1007/s10854-017-7337-0,,2017,MgB₂,MgB2,35.0,unknown,0.0,1.0,polycrystal,Solid-State Reaction,,,,,
sc_atlas:4550,10.1007/s10854-017-7337-0,,2017,MgB₂,MgB2,35.58,onset,0.0,1.0,polycrystal,Solid-State Reaction,,,,,
sc_atlas:4547,10.1007/s10854-017-7337-0,,2017,MgB₂,MgB2,36.14,unknown,0.0,0.5,polycrystal,Solid-State Reaction,,,,,
sc_atlas:4548,10.1007/s10854-017-7337-0,,2017,MgB₂,MgB2,36.46,onset,0.0,0.5,polycrystal,Solid-State Reaction,,,,,
sc_atlas:4545,10.1007/s10854-017-7337-0,,2017,MgB₂,MgB2,36.6,unknown,0.0,0.0,polycrystal,Solid-State Reaction,,,,,
sc_atlas:4563,10.1007/s10854-017-7337-0,,2017,MgB₂,MgB2,36.82,unknown,0.0,0.0,polycrystal,Solid-State Reaction,,,,,
sc_atlas:4546,10.1007/s10854-017-7337-0,,2017,MgB₂,MgB2,36.91,onset,0.0,0.0,polycrystal,Solid-State Reaction,,,,,
sc_atlas:4564,10.1007/s10854-017-7337-0,,2017,MgB₂,MgB2,37.22,onset,0.0,0.0,polycrystal,Solid-State Reaction,,,,,
sc_atlas:4565,10.1007/s10854-017-7337-0,,2017,MgB₂,MgB2,37.7,unknown,0.0,0.0,polycrystal,Solid-State Reaction,,,,,
sc_atlas:4566,10.1007/s10854-017-7337-0,,2017,MgB₂,MgB2,37.84,onset,0.0,0.0,polycrystal,Solid-State Reaction,,,,,
sc_atlas:4567,10.1007/s10854-017-7337-0,,2017,MgB₂,MgB2,37.85,unknown,0.0,0.0,polycrystal,Solid-State Reaction,,,,,
sc_atlas:4568,10.1007/s10854-017-7337-0,,2017,MgB₂,MgB2,38.11,onset,0.0,0.0,polycrystal,Solid-State Reaction,,,,,
sc_atlas:4608,10.1007/s10854-017-8001-4,,2017,"Fe₁.₁₅Se, Ag addition: 0 wt%",Fe1.15Se,8.5,unknown,0.0,5e-05,unknown,Solid-State Reaction,,,,,"[""intersite Fe""]"
sc_atlas:4606,10.1007/s10854-017-8001-4,,2017,"Fe₁.₁₀Se, Ag addition: 0 wt%",Fe1.1Se,8.5,unknown,0.0,0.001,unknown,Solid-State Reaction,,,,,"[""intersite Fe""]"
sc_atlas:4625,10.1007/s10854-018-0426-x,,2018,MgB₂,MgB2,24.9,zero,0.0,7.0,thin_film,Physical Vapor Deposition,Al2O3,,,,
sc_atlas:4624,10.1007/s10854-018-0426-x,,2018,MgB₂,MgB2,26.2,zero,0.0,6.0,thin_film,Physical Vapor Deposition,Al2O3,,,,
sc_atlas:4623,10.1007/s10854-018-0426-x,,2018,MgB₂,MgB2,27.4,zero,0.0,5.0,thin_film,Physical Vapor Deposition,Al2O3,,,,
sc_atlas:4622,10.1007/s10854-018-0426-x,,2018,MgB₂,MgB2,28.5,zero,0.0,4.0,thin_film,Physical Vapor Deposition,Al2O3,,,,
sc_atlas:4617,10.1007/s10854-018-0426-x,,2018,MgB₂,MgB2,28.7,onset,0.0,7.0,thin_film,Physical Vapor Deposition,Al2O3,,,,
sc_atlas:4616,10.1007/s10854-018-0426-x,,2018,MgB₂,MgB2,29.7,onset,0.0,6.0,thin_film,Physical Vapor Deposition,Al2O3,,,,
sc_atlas:4621,10.1007/s10854-018-0426-x,,2018,MgB₂,MgB2,29.8,zero,0.0,3.0,thin_film,Physical Vapor Deposition,Al2O3,,,,
sc_atlas:4615,10.1007/s10854-018-0426-x,,2018,MgB₂,MgB2,30.6,onset,0.0,5.0,thin_film,Physical Vapor Deposition,Al2O3,,,,
sc_atlas:4620,10.1007/s10854-018-0426-x,,2018,MgB₂,MgB2,31.1,zero,0.0,2.0,thin_film,Physical Vapor Deposition,Al2O3,,,,
sc_atlas:4614,10.1007/s10854-018-0426-x,,2018,MgB₂,MgB2,31.5,onset,0.0,4.0,thin_film,Physical Vapor Deposition,Al2O3,,,,
sc_atlas:4613,10.1007/s10854-018-0426-x,,2018,MgB₂,MgB2,32.5,onset,0.0,3.0,thin_film,Physical Vapor Deposition,Al2O3,,,,
sc_atlas:4619,10.1007/s10854-018-0426-x,,2018,MgB₂,MgB2,32.6,zero,0.0,1.0,thin_film,Physical Vapor Deposition,Al2O3,,,,
sc_atlas:4612,10.1007/s10854-018-0426-x,,2018,MgB₂,MgB2,33.6,onset,0.0,2.0,thin_film,Physical Vapor Deposition,Al2O3,,,,
sc_atlas:4618,10.1007/s10854-018-0426-x,,2018,MgB₂,MgB2,34.3,zero,0.0,0.0,thin_film,Physical Vapor Deposition,Al2O3,,,,
sc_atlas:4611,10.1007/s10854-018-0426-x,,2018,MgB₂,MgB2,34.7,onset,0.0,1.0,thin_film,Physical Vapor Deposition,Al2O3,,,,
sc_atlas:4610,10.1007/s10854-018-0426-x,,2018,MgB₂,MgB2,35.9,onset,0.0,0.0,thin_film,Physical Vapor Deposition,Al2O3,,,,
sc_atlas:4626,10.1007/s10854-018-9816-3,,2018,MgB₂,MgB2,38.44,midpoint,0.0,0.0,polycrystal,Solid-State Reaction,,,,,"[""C""]"
sc_atlas:4635,10.1007/s10854-019-00744-z,,2019,Mg₁₋ₓFeₓB₂,Mg0.94Fe0.06B2,32.5,onset,0.0,0.0,polycrystal,Solid-State Reaction,,,,,"[""Fe""]"
sc_atlas:4634,10.1007/s10854-019-00744-z,,2019,Mg₁₋ₓFeₓB₂,Mg0.96Fe0.04B2,37.0,onset,0.0,0.0,polycrystal,Solid-State Reaction,,,,,"[""Fe""]"
sc_atlas:4633,10.1007/s10854-019-00744-z,,2019,Mg₁₋ₓFeₓB₂,Mg0.97Fe0.03B2,35.0,onset,0.0,0.0,polycrystal,Solid-State Reaction,,,,,"[""Fe""]"
sc_atlas:4632,10.1007/s10854-019-00744-z,,2019,Mg₁₋ₓFeₓB₂,Mg0.98Fe0.02B2,37.5,onset,0.0,0.0,polycrystal,Solid-State Reaction,,,,,"[""Fe""]"
sc_atlas:4631,10.1007/s10854-019-00744-z,,2019,Mg₁₋ₓFeₓB₂,Mg0.99Fe0.01B2,35.5,onset,0.0,0.0,polycrystal,Solid-State Reaction,,,,,"[""Fe""]"
sc_atlas:4630,10.1007/s10854-019-00744-z,,2019,Mg₁₋ₓFeₓB₂,MgB2,36.5,onset,0.0,0.0,polycrystal,Solid-State Reaction,,,,,"[""Fe""]"
sc_atlas:4645,10.1007/s10854-019-02779-8,,2020,MgB₂₋ₓCₓ,MgB1.9641112C0.0358888,38.16,onset,0.0,0.01,unknown,Solid-State Reaction,,,,,"[""carbon""]"
sc_atlas:4646,10.1007/s10854-019-02779-8,,2020,MgB₂₋ₓCₓ,MgB1.9782136C0.0217864,37.85,onset,0.0,0.01,unknown,Solid-State Reaction,,,,,"[""carbon""]"
sc_atlas:4644,10.1007/s10854-019-02779-8,,2020,MgB₂₋ₓCₓ,MgB1.9818296C0.0181704,38.25,onset,0.0,0.01,unknown,Solid-State Reaction,,,,,"[""carbon""]"
sc_atlas:4643,10.1007/s10854-019-02779-8,,2020,MgB₂₋ₓCₓ,MgB1.993672C0.006328,38.63,onset,0.0,0.01,unknown,Solid-State Reaction,,,,,"[""carbon""]"
sc_atlas:4642,10.1007/s10854-019-02779-8,,2020,MgB₂₋ₓCₓ,MgB2,38.42,onset,0.0,0.01,unknown,Solid-State Reaction,,,,,"[""carbon""]"
sc_atlas:4647,10.1007/s10854-019-02846-0,,2020,non-added Y-123,YBa2Cu3O7,93.88,unknown,0.0,0.0,unknown,Solid-State Reaction,,,d-wave,,
sc_atlas:4649,10.1007/s10854-020-04097-w,,2020,Fe₁.₀₁SeGx,Fe1.01Se,9.17,unknown,0.0,0.0,polycrystal,Solid-State Reaction,,,,,"[""graphene""]"
sc_atlas:4650,10.1007/s10854-020-04097-w,,2020,Fe₁.₀₁SeGx,Fe1.01SeC0.05,10.57,unknown,0.0,0.0,polycrystal,Solid-State Reaction,,,,,"[""graphene""]"
sc_atlas:4651,10.1007/s10854-020-04097-w,,2020,Fe₁.₀₁SeGx,Fe1.01SeC0.10,10.1,unknown,0.0,0.0,polycrystal,Solid-State Reaction,,,,,"[""graphene""]"
sc_atlas:4652,10.1007/s10854-020-04097-w,,2020,Fe₁.₀₁SeGx,Fe1.01SeC0.15,9.48,unknown,0.0,0.0,polycrystal,Solid-State Reaction,,,,,"[""graphene""]"
sc_atlas:4653,10.1007/s10854-020-04097-w,,2020,Fe₁.₀₁SeGx,Fe1.01SeC0.20,9.99,unknown,0.0,0.0,polycrystal,Solid-State Reaction,,,,,"[""graphene""]"
sc_atlas:4673,10.1007/s10854-020-05041-8,,2021,FeSe₀.₉₄,FeSe0.94,10.5,onset,0.0,0.0,polycrystal,Melt Growth; Solid-State Reaction,,,,,"[""Ag""]"
sc_atlas:4674,10.1007/s10854-020-05041-8,,2021,FeSe₀.₉₄,FeSe0.94,7.2,zero,0.0,0.0,polycrystal,Melt Growth; Solid-State Reaction,,,,,"[""Ag""]"
sc_atlas:4687,10.1007/s10854-021-05693-0,,2021,Fe₁.₂Se₁₋ₓFₓ,Fe1.2Se,8.0,unknown,0.0,0.001,polycrystal,Solid-State Reaction,,,,,"[""fluorine""]"
sc_atlas:4683,10.1007/s10854-021-05693-0,,2021,Fe₁.₂Se₁₋ₓFₓ,Fe1.2Se,8.4,unknown,0.0,0.001,polycrystal,Solid-State Reaction,,,,,"[""fluorine""]"
sc_atlas:4686,10.1007/s10854-021-05693-0,,2021,Fe₁.₂Se₁₋ₓFₓ,Fe1.2Se0.95F0.05,7.1,unknown,0.0,0.001,polycrystal,Solid-State Reaction,,,,,"[""fluorine""]"
sc_atlas:4690,10.1007/s10854-021-05693-0,,2021,Fe₁.₂Se₁₋ₓFₓ,Fe1.2Se0.95F0.05,8.1,unknown,0.0,0.001,polycrystal,Solid-State Reaction,,,,,"[""fluorine""]"
sc_atlas:4685,10.1007/s10854-021-05693-0,,2021,Fe₁.₂Se₁₋ₓFₓ,Fe1.2Se0.98F0.02,7.2,unknown,0.0,0.001,polycrystal,Solid-State Reaction,,,,,"[""fluorine""]"
sc_atlas:4689,10.1007/s10854-021-05693-0,,2021,Fe₁.₂Se₁₋ₓFₓ,Fe1.2Se0.98F0.02,8.3,unknown,0.0,0.001,polycrystal,Solid-State Reaction,,,,,"[""fluorine""]"
sc_atlas:4684,10.1007/s10854-021-05693-0,,2021,Fe₁.₂Se₁₋ₓFₓ,Fe1.2Se0.99F0.01,6.5,unknown,0.0,0.001,polycrystal,Solid-State Reaction,,,,,"[""fluorine""]"
sc_atlas:4688,10.1007/s10854-021-05693-0,,2021,Fe₁.₂Se₁₋ₓFₓ,Fe1.2Se0.99F0.01,7.7,unknown,0.0,0.001,polycrystal,Solid-State Reaction,,,,,"[""fluorine""]"
sc_atlas:126,10.1007/s10854-026-16794-z,,2025,SmFeAsO₁₋ₓFₓ,SmFeAsO0.6F0.4,55.5,onset,0.0,0.0,polycrystal,Solid-State Reaction,,,,,
sc_atlas:124,10.1007/s10854-026-16794-z,,2025,SmFeAsO₁₋ₓFₓ,SmFeAsO0.75F0.25,56.8,onset,0.0,0.0,polycrystal,Solid-State Reaction,,,,,
sc_atlas:125,10.1007/s10854-026-16794-z,,2025,SmFeAsO₁₋ₓFₓ,SmFeAsO0.7F0.3,56.3,onset,0.0,0.0,polycrystal,Solid-State Reaction,,,,,
sc_atlas:123,10.1007/s10854-026-16794-z,,2025,SmFeAsO₁₋ₓFₓ,SmFeAsO0.8F0.2,57.3,onset,0.0,0.0,polycrystal,Solid-State Reaction,,,,,
sc_atlas:121,10.1007/s10854-026-16794-z,,2025,SmFeAsO₁₋ₓFₓ,SmFeAsO0.95F0.05,54.4,onset,0.0,0.0,polycrystal,Solid-State Reaction,,,,,
sc_atlas:122,10.1007/s10854-026-16794-z,,2025,SmFeAsO₁₋ₓFₓ,SmFeAsO0.9F0.1,55.6,onset,0.0,0.0,polycrystal,Solid-State Reaction,,,,,
sc_atlas:4693,10.1007/s10909-009-0146-y,,2010,Rh₁₇S₁₅,Rh17S15,5.4,unknown,0.0,0.0,unknown,unknown,,,,,
sc_atlas:4694,10.1007/s10909-009-0154-y,,2010,YBa₂Cu₃O₇-δ,YBa2Cu3O6.96,90.2,zero,0.0,0.0,single_crystal,Flux Growth,,,,,"[""oxygen deficiency""]"
sc_atlas:4713,10.1007/s10909-011-0381-x,,2011,Nb₃Sn,Nb3Sn,16.55,unknown,0.0,0.0,polycrystal,Solid-State Reaction,,,,,
sc_atlas:4723,10.1007/s10909-012-0629-0,,2012,Y₃Ba₅Cu₈O₁₈,Y3Ba5Cu8O18,100.2,zero,0.0,0.0,polycrystal,Solid-State Reaction,,,,,"[""oxygen""]"
sc_atlas:4724,10.1007/s10909-012-0629-0,,2012,Y₃Ba₅Cu₈O₁₈,Y3Ba5Cu8O18,92.3,zero,0.0,0.0,polycrystal,Solid-State Reaction,,,,,"[""oxygen""]"
sc_atlas:4725,10.1007/s10909-012-0686-4,,2012,PbMo₆S₈,PbMo6S8,14.0,onset,0.0,0.0,unknown,unknown,,,,,
sc_atlas:4727,10.1007/s10909-012-0705-5,,2012,Tl₀.₄K₀.₄Fe₂₋ᵧSe₂₋ₓAsₓ,Tl0.4K0.4Fe1.71Se2,31.2,onset,0.0,0.01,unknown,Flux Growth,,antiferromagnetic order,,,"[""As""]"
sc_atlas:4726,10.1007/s10909-012-0705-5,,2012,Tl₀.₄K₀.₄Fe₂₋ᵧSe₂₋ₓAsₓ,Tl0.4K0.4Fe1.71Se2,31.5,onset,0.0,0.0,unknown,Flux Growth,,antiferromagnetic order,,,"[""As""]"
sc_atlas:4728,10.1007/s10909-012-0769-2,,2012,SrFe₂(As₁₋ₓPₓ)₂,SrFe2As1.3P0.7,29.0,midpoint,0.0,0.0,unknown,unknown,Al2O3,spin-density-wave,,,"[""P""]"
sc_atlas:4729,10.1007/s10909-012-0841-y,,2012,Al,Al,1.29,unknown,0.0,0.0,unknown,Physical Vapor Deposition; Nanofabrication & Exfoliation,,,,,
sc_atlas:4730,10.1007/s10909-014-1196-3,,2014,MgB₂,MgB2,38.5,onset,0.0,0.0,polycrystal,Solid-State Reaction,,,,,"[""Mg""]"
sc_atlas:4731,10.1007/s10909-014-1227-0,,2014,FeSe,FeSe,8.0,unknown,0.0,0.0,thin_film,Physical Vapor Deposition; Nanofabrication & Exfoliation,MgO,,,,
sc_atlas:4732,10.1007/s10909-014-1227-0,,2014,FeSe,FeSe,8.8,unknown,0.0,0.0,thin_film,Physical Vapor Deposition; Nanofabrication & Exfoliation,MgO,,,,
sc_atlas:4733,10.1007/s10909-014-1237-y,,2014,(Ba₀.₆K₀.₄)Fe₂As₂,Ba0.6K0.4Fe2As2,38.3,unknown,0.0,0.0,polycrystal,Solid-State Reaction,,,,,"[""K""]"
sc_atlas:4734,10.1007/s10909-014-1254-x,,2014,Ba(Fe₀.₉₁Co₀.₀₉)₂As₂,BaFe1.82Co0.18As2,25.3,unknown,0.0,0.0,polycrystal,Solid-State Reaction,,,,,"[""Co""]"
sc_atlas:4737,10.1007/s10909-016-1593-x,,2016,FeSe₁₋ₓSₓ,FeSe0.81S0.19,8.45,onset,0.0,0.0,single_crystal,Flux Growth,,orthorhombic order,,,"[""S""]"
sc_atlas:4736,10.1007/s10909-016-1593-x,,2016,FeSe₁₋ₓSₓ,FeSe0.91S0.09,10.45,onset,0.0,0.0,single_crystal,Flux Growth,,orthorhombic order,,,"[""S""]"
sc_atlas:4735,10.1007/s10909-016-1593-x,,2016,FeSe₁₋ₓSₓ,FeSe0.96S0.04,10.25,onset,0.0,0.0,single_crystal,Flux Growth,,orthorhombic order,,,"[""S""]"
sc_atlas:4746,10.1007/s10909-017-1762-6,,2017,KₓWO₃,K0.22WO3,2.2,unknown,0.0,0.0,polycrystal,Solid-State Reaction,,charge density wave,,,"[""K""]"
sc_atlas:4747,10.1007/s10909-017-1762-6,,2017,KₓWO₃,K0.22WO3,6.0,onset,0.0,0.0,polycrystal,Solid-State Reaction,,charge density wave,,,"[""K""]"
sc_atlas:4744,10.1007/s10909-017-1762-6,,2017,KₓWO₃,K0.2WO3,2.3,unknown,0.0,0.0,polycrystal,Solid-State Reaction,,charge density wave,,,"[""K""]"
sc_atlas:4745,10.1007/s10909-017-1762-6,,2017,KₓWO₃,K0.2WO3,6.2,onset,0.0,0.0,polycrystal,Solid-State Reaction,,charge density wave,,,"[""K""]"
sc_atlas:4751,10.1007/s10909-019-02184-9,,2019,MgₓB₂,Mg0.95B2,41.4,zero,0.0,0.0,polycrystal,Solid-State Reaction,,,,,"[""Mg""]"
sc_atlas:4750,10.1007/s10909-019-02184-9,,2019,MgₓB₂,Mg0.95B2,42.17,onset,0.0,0.0,polycrystal,Solid-State Reaction,,,,,"[""Mg""]"
sc_atlas:4759,10.1007/s10909-019-02184-9,,2019,MgₓB₂,Mg0.9B2,18.0,zero,0.0,0.0,polycrystal,Solid-State Reaction,,,,,"[""Mg""]"
sc_atlas:4758,10.1007/s10909-019-02184-9,,2019,MgₓB₂,Mg0.9B2,39.0,onset,0.0,0.0,polycrystal,Solid-State Reaction,,,,,"[""Mg""]"
sc_atlas:4753,10.1007/s10909-019-02184-9,,2019,MgₓB₂,Mg0.9B2,41.41,zero,0.0,0.0,polycrystal,Solid-State Reaction,,,,,"[""Mg""]"
sc_atlas:4752,10.1007/s10909-019-02184-9,,2019,MgₓB₂,Mg0.9B2,42.47,onset,0.0,0.0,polycrystal,Solid-State Reaction,,,,,"[""Mg""]"
sc_atlas:4755,10.1007/s10909-019-02184-9,,2019,MgₓB₂,Mg1.05B2,42.27,zero,0.0,0.0,polycrystal,Solid-State Reaction,,,,,"[""Mg""]"
sc_atlas:4754,10.1007/s10909-019-02184-9,,2019,MgₓB₂,Mg1.05B2,42.61,onset,0.0,0.0,polycrystal,Solid-State Reaction,,,,,"[""Mg""]"
sc_atlas:4757,10.1007/s10909-019-02184-9,,2019,MgₓB₂,Mg1.1B2,41.68,zero,0.0,0.0,polycrystal,Solid-State Reaction,,,,,"[""Mg""]"
sc_atlas:4756,10.1007/s10909-019-02184-9,,2019,MgₓB₂,Mg1.1B2,42.55,onset,0.0,0.0,polycrystal,Solid-State Reaction,,,,,"[""Mg""]"
sc_atlas:4749,10.1007/s10909-019-02184-9,,2019,MgₓB₂,MgB2,42.1,zero,0.0,0.0,polycrystal,Solid-State Reaction,,,,,"[""Mg""]"
sc_atlas:4748,10.1007/s10909-019-02184-9,,2019,MgₓB₂,MgB2,42.57,onset,0.0,0.0,polycrystal,Solid-State Reaction,,,,,"[""Mg""]"
sc_atlas:4761,10.1007/s10909-019-02234-2,,2019,"ssqLpAr12, oxygen purity: 93%",YBa2Cu3O6.79,76.0,unknown,0.0,0.0,unknown,Solid-State Reaction,,,,,"[""oxygen vacancy""]"
sc_atlas:4763,10.1007/s10909-019-02234-2,,2019,"ssqHpAr12, oxygen purity: 99.99%",YBa2Cu3O6.84,85.0,unknown,0.0,0.0,unknown,Solid-State Reaction,,,,,"[""oxygen vacancy""]"
sc_atlas:4762,10.1007/s10909-019-02234-2,,2019,"ssqHpAr0, oxygen purity: 99.99%",YBa2Cu3O6.91,90.0,unknown,0.0,0.0,unknown,Solid-State Reaction,,,,,"[""oxygen vacancy""]"
sc_atlas:4760,10.1007/s10909-019-02234-2,,2019,"ssqLpAr0, oxygen purity: 93%",YBa2Cu3O6.92,89.0,unknown,0.0,0.0,unknown,Solid-State Reaction,,,,,"[""oxygen vacancy""]"
sc_atlas:155,10.1007/S10948-007-0302-Z,,2007,YBa₂Cu₄O₈,YBa2Cu4O8,79.9,unknown,0.0,0.0,single_crystal,Flux Growth,,,,,
sc_atlas:4766,10.1007/s10948-009-0632-0,,2010,"thin granular tin film, transition width: 20-40 mK",Sn,3.85,unknown,0.0,0.0,unknown,Physical Vapor Deposition,glass,,,,
sc_atlas:4769,10.1007/s10948-010-0665-4,,2010,La₁-x/₂Pr₁-x/₂CeₓCuO₄,La0.94Pr0.94Ce0.12CuO4.02,25.0,onset,0.0,0.001,polycrystal,Solid-State Reaction,,,,,"[""Ce""]"
sc_atlas:4771,10.1007/s10948-010-0698-8,,2010,Sm₁₋ₓYₓFeAsO₀.₈F₀.₂,Sm0.5Y0.5FeAsO0.8F0.2,25.0,onset,0.0,0.001,polycrystal,Solid-State Reaction,,spin-density-wave,,,"[""Y""]"
sc_atlas:4770,10.1007/s10948-010-0698-8,,2010,Sm₁₋ₓYₓFeAsO₀.₈F₀.₂,SmFeAsO0.8F0.2,52.6,onset,0.0,0.001,polycrystal,Solid-State Reaction,,spin-density-wave,,,"[""Y""]"
sc_atlas:4772,10.1007/s10948-010-0702-3,,2010,MgB₂,MgB2,38.0,unknown,0.0,0.0,unknown,Physical Vapor Deposition,,,,,
sc_atlas:4777,10.1007/s10948-010-0737-5,,2010,LiFeAs,LiFeAs,18.0,unknown,0.0,0.0,unknown,Solid-State Reaction,,,,,
sc_atlas:4778,10.1007/s10948-010-0743-7,,2010,CePtSi₂,CePtSi2,0.14,unknown,1.7,0.0,unknown,Melt Growth,,,,,
sc_atlas:4789,10.1007/s10948-010-0775-z,,2010,Tl₂Ba₂Ca₂Cu₃O₁₀,Tl2Ba2Ca2Cu3O10,81.0,zero,0.0,0.0,thin_film,Solution-based synthesis/processing,Al2O3,,,,"[""oxygen"",""thallium""]"
sc_atlas:4788,10.1007/s10948-010-0775-z,,2010,Tl₂Ba₂Ca₂Cu₃O₁₀,Tl2Ba2Ca2Cu3O10,93.0,onset,0.0,0.0,thin_film,Solution-based synthesis/processing,Al2O3,,,,"[""oxygen"",""thallium""]"
sc_atlas:4790,10.1007/s10948-010-0775-z,,2010,Tl₂Ba₂Ca₂Cu₃O₁₀,Tl2Ba2Ca2Cu3O10,98.0,zero,0.0,0.0,thin_film,Solution-based synthesis/processing,Al2O3,,,,"[""oxygen"",""thallium""]"
sc_atlas:4793,10.1007/s10948-010-0782-0,,2010,(Ru₀.₉Cu₀.₁)Sr₂YCu₂O₇.₉,Ru0.9Cu2.1Sr2YO7.9,20.0,unknown,0.0,0.05,polycrystal,Solid-State Reaction,,,,,"[""Cu""]"
sc_atlas:4795,10.1007/s10948-010-0782-0,,2010,(Ru₀.₉Cu₀.₁)Sr₂YCu₂O₇.₉,Ru0.9Cu2.1Sr2YO7.9,34.0,onset,0.0,0.0,polycrystal,Solid-State Reaction,,,,,"[""Cu""]"
sc_atlas:4792,10.1007/s10948-010-0782-0,,2010,(Ru₀.₉Cu₀.₁)Sr₂YCu₂O₇.₉,Ru0.9Cu2.1Sr2YO7.9,38.0,unknown,0.0,0.01,polycrystal,Solid-State Reaction,,,,,"[""Cu""]"
sc_atlas:4791,10.1007/s10948-010-0782-0,,2010,(Ru₀.₉Cu₀.₁)Sr₂YCu₂O₇.₉,Ru0.9Cu2.1Sr2YO7.9,54.0,unknown,0.0,0.001,polycrystal,Solid-State Reaction,,,,,"[""Cu""]"
sc_atlas:4794,10.1007/s10948-010-0782-0,,2010,(Ru₀.₉Cu₀.₁)Sr₂YCu₂O₇.₉,Ru0.9Cu2.1Sr2YO7.9,8.0,unknown,0.0,0.1,polycrystal,Solid-State Reaction,,,,,"[""Cu""]"
sc_atlas:4804,10.1007/s10948-010-0792-y,,2010,YBa₂Cu₃O₇₋δ,YBa2Cu3O6.805,81.7,zero,0.0,0.0,thin_film,Physical Vapor Deposition; Nanofabrication & Exfoliation,Al2O3,,,,"[""oxygen deficiency""]"
