Repository: zhiyuliu0158-ui/occ-alignn-tc

# P-B-Occ-ALIGNN-full-Tc

Occupancy-aware ALIGNN-style graph neural network for superconducting critical temperature `Tc_K` regression.

本仓库只做一个任务：

```text
CIF + pressure_GPa + magnetic_field_T + field_direction + optional metadata -> Tc_K
```

不做 superconducting / non-superconducting 分类。

## 1. 模型简介

`PBOccALIGNNFullTc` 是一个纯 PyTorch 实现的 ALIGNN-style 图神经网络：

- bond graph 的 node 是 crystallographic site。
- bond graph 的 edge 是周期近邻 directed bond。
- line graph 的 node 是 directed bond。
- line graph 的 edge 是角度 `i-j-k`。
- 所有 scatter / aggregation 使用 `torch.index_add`，不依赖 `torch_scatter`、DGL、PyTorch Geometric 或官方 ALIGNN 包。
- 输出为 `logtc_mu`、`logtc_logvar` 和 `Tc_pred_K = exp(logtc_mu) - 1`。

默认 loss 是 Gaussian NLL，标签为：

```text
y = log(1 + Tc_K)
```

## 2. 为什么不修改 3DSC artificial doping CIF

3DSC artificial doping 后的 CIF 通常通过修改 occupancy 表达掺杂，例如：

```text
Sn 0.000 0.000 0.000 occupancy 0.85
Ag 0.000 0.000 0.000 occupancy 0.15
```

这里应被理解为同一个 crystallographic site 的元素分布：

```text
site_i = {Sn: 0.85, Ag: 0.15}
```

本仓库不会把它展开成 ordered supercell，也不会重写或 relax CIF。模型在内部用 occupancy-weighted embedding 和 expected pair/triplet chemistry 处理 partial occupancy。

## 3. partial occupancy 处理方式

CIF 解析规则：

- 读取 pymatgen 的 `site.species`，保留 disordered site。
- 如果 pymatgen 把同一分数坐标的多个元素读成多个 site，则按 `frac_coord_tol` 合并。
- occupancy 总和 `< 1` 时加入 `Vacancy` token。
- occupancy 总和略大于 1 时归一化。
- occupancy 总和明显大于 1 时打印 warning 并归一化。
- 每个位点最多保留 `max_species_per_site` 个 species，超出时保留 occupancy 最大的 top-K 并重新归一化。

节点表示：

- `node_species_idx: [N, K]`
- `node_species_occ: [N, K]`
- occupancy-weighted element embedding
- 元素性质均值和方差：atomic number、atomic mass、electronegativity、atomic radius、group、period
- disorder features：entropy、max occupancy、number of species、vacancy fraction

## 4. 数据 CSV 格式

建议 CSV 至少包含：

```text
sample_id,cif_path,Tc_K,pressure_GPa,magnetic_field_T,field_direction,
structure_source,match_type,fidelity,parent_cif_id,chemical_system,family,split
```

说明：

- `Tc_K` 是回归标签。
- `cif_path` 可以是绝对路径，也可以是相对 CSV 所在目录的路径。
- 如果存在 `split` 列，训练脚本直接使用。
- 如果不存在 `split`，会优先按 `parent_cif_id` 做 grouped split，避免同一 parent CIF 泄漏到不同集合。
- 如果没有 `parent_cif_id`，则用 `sample_id` 作为 group。

## 5. pressure 和 magnetic field 的 unknown 处理

`pressure_GPa`：

- 数值：使用该值，`pressure_is_unknown = 0`
- `"unknown"`、空值、`NaN`、无法转成 float：设为 `0.0`，`pressure_is_unknown = 1`
- 输入编码为 `[pressure_value, log1p_pressure, pressure_is_unknown]`

`magnetic_field_T`：

- 数值：使用该值，`field_is_unknown = 0`
- `"unknown"`、空值、`NaN`、无法转成 float：设为 `0.0`，`field_is_unknown = 1`
- 输入编码为 `[field_value, log1p_field, field_is_unknown]`

`field_direction` 支持：

```text
zero, parallel_c, parallel_ab, parallel_a, parallel_b, powder, unknown
```

## 6. 安装方法

推荐新建环境：

```bash
conda env create -f environment.yml
conda activate pb-occ-alignn-full-tc
```

或使用 venv：

```bash
python -m venv .venv
.venv/Scripts/activate
python -m pip install -U pip
python -m pip install -e ".[test]"
```

Linux/macOS 激活命令为：

```bash
source .venv/bin/activate
```

## 7. 运行 toy smoke test

Linux / Git Bash / WSL：

```bash
bash scripts/run_smoke_test.sh
```

Windows PowerShell 可逐条运行：

```powershell
python scripts/make_toy_dataset.py --output_dir data/toy
python scripts/train.py --config configs/small_cpu.yaml --data_csv data/toy/toy_data.csv --output_dir runs/smoke --device cpu
python scripts/evaluate.py --checkpoint runs/smoke/best.pt --data_csv data/toy/toy_data.csv --output_dir runs/smoke_eval --split test --device cpu
python scripts/predict.py --checkpoint runs/smoke/best.pt --data_csv data/toy/toy_data.csv --output_dir runs/smoke_predict --device cpu
```

## 8. 在真实数据上训练

```bash
python scripts/train.py \
  --config configs/default.yaml \
  --data_csv path/to/data.csv \
  --output_dir runs/real_exp \
  --device auto
```

继续训练：

```bash
python scripts/train.py \
  --config runs/real_exp/config.yaml \
  --data_csv path/to/data.csv \
  --output_dir runs/real_exp \
  --resume runs/real_exp/last.pt \
  --device auto
```

## 9. 评估模型

```bash
python scripts/evaluate.py \
  --checkpoint runs/real_exp/best.pt \
  --data_csv path/to/data.csv \
  --output_dir runs/real_eval \
  --split test \
  --device auto
```

输出包括：

- `predictions_test.csv`
- `metrics_test.json`
- `grouped_metrics_test.csv`
- predicted vs true Tc 图
- log predicted vs log true 图
- residual histogram
- uncertainty vs absolute error
- metrics by family / match_type 图

## 10. 对新 CIF 推理

CSV 模式：

```bash
python scripts/predict.py \
  --checkpoint runs/real_exp/best.pt \
  --data_csv candidates.csv \
  --output_dir runs/predict_candidates \
  --device auto
```

CIF 文件夹模式：

```bash
python scripts/predict.py \
  --checkpoint runs/real_exp/best.pt \
  --cif_dir path/to/cifs \
  --conditions_csv conditions.csv \
  --output_dir runs/predict_cifs \
  --device auto
```

输出：

```text
runs/predict_cifs/predictions.csv
```

File: data/sc-atlas-data.csv (part 1 of 62)
source_record_id,doi,source_title,source_year,formula_raw,formula_normalized,tc_value_k,tc_criterion,pressure_gpa,magnetic_field_t,sample_form,preparation_method,substrate
sc_atlas:4152,10.1002/adem.201600792,,2017,MgB₂,MgB2,26.0,unknown,0.0,0.0,thin_film,Molecular Beam Epitaxy; Nanofabrication & Exfoliation,Si
sc_atlas:4151,10.1002/adem.201600792,,2017,MgB₂,MgB2,36.0,unknown,0.0,0.0,thin_film,Molecular Beam Epitaxy; Nanofabrication & Exfoliation,Si
sc_atlas:4158,10.1002/adem.201900750,,2019,MgB₂,MgB2,37.8,onset,0.0,0.0,polycrystal,Solid-State Reaction,
sc_atlas:4155,10.1002/adem.201900750,,2019,MgB₂,MgB2,37.9,onset,0.0,0.0,polycrystal,Solid-State Reaction,
sc_atlas:4154,10.1002/adem.201900750,,2019,MgB₂,MgB2,38.1,onset,0.0,0.0,polycrystal,Solid-State Reaction,
sc_atlas:4153,10.1002/adem.201900750,,2019,MgB₂,MgB2,38.2,onset,0.0,0.0,polycrystal,Solid-State Reaction,
sc_atlas:18592,10.1002/adfm.202007960,,2021,NbIr2B2,NbIr2B2,7.18,unknown,0.0,0.0,polycrystal,Solid-State Reaction,
sc_atlas:18591,10.1002/adfm.202007960,,2021,NbIr2B2,NbIr2B2,7.2,unknown,0.0,0.0,polycrystal,Solid-State Reaction,
sc_atlas:18593,10.1002/adfm.202007960,,2021,NbIr2B2,NbIr2B2,7.24,midpoint,0.0,0.0,polycrystal,Solid-State Reaction,
sc_atlas:18594,10.1002/adfm.202007960,,2021,TaIr2B2,TaIr2B2,5.1,unknown,0.0,0.0,polycrystal,Solid-State Reaction,
sc_atlas:18595,10.1002/adfm.202007960,,2021,TaIr2B2,TaIr2B2,5.11,unknown,0.0,0.0,polycrystal,Solid-State Reaction,
sc_atlas:18596,10.1002/adfm.202007960,,2021,TaIr2B2,TaIr2B2,5.38,midpoint,0.0,0.0,polycrystal,Solid-State Reaction,
sc_atlas:4164,10.1002/adfm.202102917,,2021,FeSe₁₋ₓSₓ,FeS,4.7,onset,0.0,0.0,single_crystal,Flux Growth; Solution-based synthesis/processing,
sc_atlas:4159,10.1002/adfm.202102917,,2021,FeSe₁₋ₓSₓ,FeSe,8.0,onset,0.0,0.0,single_crystal,Flux Growth; Solution-based synthesis/processing,
sc_atlas:4162,10.1002/adfm.202102917,,2021,FeSe₁₋ₓSₓ,FeSe0.65S0.35,26.0,zero,0.0,0.0,single_crystal,Flux Growth; Solution-based synthesis/processing,
sc_atlas:4163,10.1002/adfm.202102917,,2021,FeSe₁₋ₓSₓ,FeSe0.65S0.35,37.5,onset,0.0,0.0,single_crystal,Flux Growth; Solution-based synthesis/processing,
sc_atlas:4161,10.1002/adfm.202102917,,2021,FeSe₁₋ₓSₓ,FeSe0.65S0.35,38.0,onset,0.0,0.0,single_crystal,Flux Growth; Solution-based synthesis/processing,
sc_atlas:4160,10.1002/adfm.202102917,,2021,FeSe₁₋ₓSₓ,FeSe0.73S0.27,26.0,onset,0.0,0.0,single_crystal,Flux Growth; Solution-based synthesis/processing,
sc_atlas:37122,10.1002/adfm.202208616,,2022,BaMg₂Bi₂,BaMg2Bi2,4.77,onset,0.0,0.0,thin_film,Flux Growth,
sc_atlas:19527,10.1002/adfm.202208761,,2024,(TEA)yMoS2,C1.36H3.4MoN0.17S2,3.9,onset,0.0,0.0,unknown,Solution-based synthesis/processing; Nanofabrication & Exfoliation,
sc_atlas:19526,10.1002/adfm.202208761,,2024,(CTA)xMoS2,C5.32H11.76MoN0.28S2,2.8,onset,0.0,0.0,unknown,Solution-based synthesis/processing,
sc_atlas:38643,10.1002/adfm.202401365,,2024,Nb,Nb,8.61,unknown,0.0,0.0,thin_film,Physical Vapor Deposition; Nanofabrication & Exfoliation,Si
sc_atlas:38642,10.1002/adfm.202401365,,2024,Nb,Nb,8.65,unknown,0.0,0.0,thin_film,Physical Vapor Deposition; Nanofabrication & Exfoliation,Si
sc_atlas:38641,10.1002/adfm.202401365,,2024,Nb,Nb,8.76,unknown,0.0,0.0,thin_film,Physical Vapor Deposition; Nanofabrication & Exfoliation,Si
sc_atlas:38640,10.1002/adfm.202401365,,2024,Nb,Nb,8.87,unknown,0.0,0.0,thin_film,Physical Vapor Deposition; Nanofabrication & Exfoliation,Si
sc_atlas:38639,10.1002/adfm.202401365,,2024,Nb,Nb,8.97,unknown,0.0,0.0,thin_film,Physical Vapor Deposition; Nanofabrication & Exfoliation,Si
sc_atlas:38638,10.1002/adfm.202401365,,2024,Nb,Nb,8.99,unknown,0.0,0.0,thin_film,Physical Vapor Deposition; Nanofabrication & Exfoliation,Si
sc_atlas:38046,10.1002/adfm.202404450,,2023,FeSe₀.₅Te₀.₅,FeSe0.5Te0.5,14.0,unknown,0.0,0.0,thin_film,Solid-State Reaction; Physical Vapor Deposition; Nanofabrication & Exfoliation,PbMg0.2333333333Nb0.4666666667Ti0.3O3
sc_atlas:19695,10.1002/adfm.202420840,,2024,(TMA)yFe2(Se1-xSx)2,C1.52H4.56N0.38Fe2Se0.96S1.04,28.0,unknown,0.0,0.0,unknown,Chemical Vapor Transport; Solution-based synthesis/processing,
sc_atlas:19693,10.1002/adfm.202420840,,2024,(TMA)yFe2(Se1-xSx)2,C1.52H4.56N0.38Fe2Se1.60S0.40,37.0,unknown,0.0,0.0,unknown,Chemical Vapor Transport; Solution-based synthesis/processing,
sc_atlas:19694,10.1002/adfm.202420840,,2024,(TMA)yFe2(Se1-xSx)2,C1.68H5.04N0.42Fe2Se1.44S0.56,35.0,unknown,0.0,0.0,unknown,Chemical Vapor Transport; Solution-based synthesis/processing,
sc_atlas:19692,10.1002/adfm.202420840,,2024,(TMA)yFe2(Se1-xSx)2,C1.6H4.8N0.4Fe2Se1.72S0.28,39.0,unknown,0.0,0.0,unknown,Chemical Vapor Transport; Solution-based synthesis/processing,
sc_atlas:19691,10.1002/adfm.202420840,,2024,(TMA)yFe2(Se1-xSx)2,C1.92H5.76N0.48Fe2Se1.88S0.12,41.0,unknown,0.0,0.0,unknown,Chemical Vapor Transport; Solution-based synthesis/processing,
sc_atlas:19690,10.1002/adfm.202420840,,2024,(TMA)yFe2(Se1-xSx)2,C2H6N0.5Fe2Se2,43.0,unknown,0.0,0.0,unknown,Chemical Vapor Transport; Solution-based synthesis/processing,
sc_atlas:19689,10.1002/adfm.202420840,,2024,FeSe1-xSx,FeS,3.7,unknown,0.0,0.0,unknown,Chemical Vapor Transport; Solution-based synthesis/processing,
sc_atlas:19683,10.1002/adfm.202420840,,2024,FeSe1-xSx,FeSe,8.0,unknown,0.0,0.0,unknown,Chemical Vapor Transport; Solution-based synthesis/processing,
sc_atlas:19688,10.1002/adfm.202420840,,2024,FeSe1-xSx,FeSe0.48S0.52,4.4,unknown,0.0,0.0,unknown,Chemical Vapor Transport; Solution-based synthesis/processing,
sc_atlas:19687,10.1002/adfm.202420840,,2024,FeSe1-xSx,FeSe0.72S0.28,5.7,unknown,0.0,0.0,unknown,Chemical Vapor Transport; Solution-based synthesis/processing,
sc_atlas:19686,10.1002/adfm.202420840,,2024,FeSe1-xSx,FeSe0.80S0.20,7.2,unknown,0.0,0.0,unknown,Chemical Vapor Transport; Solution-based synthesis/processing,
sc_atlas:19685,10.1002/adfm.202420840,,2024,FeSe1-xSx,FeSe0.86S0.14,9.3,unknown,0.0,0.0,unknown,Chemical Vapor Transport; Solution-based synthesis/processing,
sc_atlas:19684,10.1002/adfm.202420840,,2024,FeSe1-xSx,FeSe0.94S0.06,8.1,unknown,0.0,0.0,unknown,Chemical Vapor Transport; Solution-based synthesis/processing,
sc_atlas:19579,10.1002/adfm.202504748,,2024,"(La,Sc)H12",La0.5Sc0.5H12,235.0,zero,196.0,0.0,unknown,Melt Growth; Physical Vapor Deposition; Nanofabrication & Exfoliation,
sc_atlas:19578,10.1002/adfm.202504748,,2024,"(La,Sc)H12",La0.5Sc0.5H12,242.0,onset,196.0,0.0,unknown,Melt Growth; Physical Vapor Deposition; Nanofabrication & Exfoliation,
sc_atlas:19576,10.1002/adfm.202504748,,2024,"(La,Sc)H12",La0.5Sc0.5H12,244.0,unknown,189.0,0.0,unknown,Melt Growth; Physical Vapor Deposition; Nanofabrication & Exfoliation,
sc_atlas:19577,10.1002/adfm.202504748,,2024,"(La,Sc)H12",La0.5Sc0.5H12,248.0,onset,196.0,0.0,unknown,Melt Growth; Physical Vapor Deposition; Nanofabrication & Exfoliation,
sc_atlas:19795,10.1002/adfm.202505517,,2025,Sc6FeTe2,Sc6FeTe2,3.99,unknown,0.0,0.0,single_crystal,Flux Growth,
sc_atlas:19792,10.1002/adfm.202505517,,2025,Sc6FeTe2,Sc6FeTe2,4.0,unknown,0.0,0.0,single_crystal,Flux Growth,
sc_atlas:19794,10.1002/adfm.202505517,,2025,Sc6FeTe2,Sc6FeTe2,4.01,unknown,0.0,0.0,single_crystal,Flux Growth,
sc_atlas:19793,10.1002/adfm.202505517,,2025,Sc6FeTe2,Sc6FeTe2,4.17,unknown,0.0,0.0,single_crystal,Flux Growth,
sc_atlas:19797,10.1002/adfm.202505517,,2025,Sc6IrTe2,Sc6IrTe2,1.5,unknown,0.0,0.0,single_crystal,Flux Growth,
sc_atlas:19796,10.1002/adfm.202505517,,2025,Sc6IrTe2,Sc6IrTe2,1.6,unknown,0.0,0.0,single_crystal,Flux Growth,
sc_atlas:19799,10.1002/adfm.202505517,,2025,Sc6RuTe2,Sc6RuTe2,1.81,unknown,0.0,0.0,single_crystal,Flux Growth,
sc_atlas:19798,10.1002/adfm.202505517,,2025,Sc6RuTe2,Sc6RuTe2,1.9,unknown,0.0,0.0,single_crystal,Flux Growth,
sc_atlas:38926,10.1002/adfm.202511314,,2024,CsV₃Sb₅,CsV3Sb5,4.47,midpoint,0.0,0.0,thin_film,Nanofabrication & Exfoliation,SiO2
sc_atlas:38927,10.1002/adfm.202511314,,2024,CsV₃Sb₅,CsV3Sb5,4.5,midpoint,0.0,0.0,thin_film,Nanofabrication & Exfoliation,SiO2
sc_atlas:4167,10.1002/adma.201501656,,2015,FeSe,FeSe,8.0,onset,0.0,0.001,polycrystal,Solid-State Reaction,
sc_atlas:17592,10.1002/adma.201605965,,2016,BiTeBr,BiTeBr,4.8,onset,31.7,0.0,unknown,Chemical Vapor Transport,
sc_atlas:17593,10.1002/adma.201605965,,2016,BiTeI,BiTeI,5.2,onset,23.5,0.0,unknown,Chemical Vapor Transport,
sc_atlas:4168,10.1002/adma.201706653,,2018,λ-(BETS)₂GaCl₄,C20H16S8Se8GaCl4,8.0,unknown,0.0,0.0,unknown,Solution-based synthesis/processing,
sc_atlas:33104,10.1002/adma.201801556,,2017,Ir₁₋ₓPtₓTe₂,Ir0.7Pt0.3Te2,0.15,unknown,0.0,0.0,single_crystal,Flux Growth,
sc_atlas:33103,10.1002/adma.201801556,,2017,Ir₁₋ₓPtₓTe₂,Ir0.8Pt0.2Te2,0.65,unknown,0.0,0.0,single_crystal,Flux Growth,
sc_atlas:33102,10.1002/adma.201801556,,2017,Ir₁₋ₓPtₓTe₂,Ir0.9Pt0.1Te2,1.7,unknown,0.0,0.0,single_crystal,Flux Growth,
sc_atlas:33766,10.1002/adma.201901942,,2018,2M WS₂,WS2,8.7,zero,0.0,0.0,unknown,Solution-based synthesis/processing,
sc_atlas:33764,10.1002/adma.201901942,,2018,2M WS₂,WS2,8.8,unknown,0.0,0.0005,unknown,Solution-based synthesis/processing,
sc_atlas:33765,10.1002/adma.201901942,,2018,2M WS₂,WS2,8.9,onset,0.0,0.0,unknown,Solution-based synthesis/processing,
sc_atlas:34500,10.1002/adma.201904641,,2019,MoSeₓTe₂₋ₓ,MoSe0.95Te1.05,3.43,midpoint,0.0,0.0,thin_film,Chemical Vapor Deposition; Nanofabrication & Exfoliation,SiO2
sc_atlas:34499,10.1002/adma.201904641,,2019,MoSeₓTe₂₋ₓ,MoSeTe,3.6,midpoint,0.0,0.0,thin_film,Chemical Vapor Deposition; Nanofabrication & Exfoliation,SiO2
sc_atlas:34498,10.1002/adma.201904641,,2019,MoSeₓTe₂₋ₓ,MoTe2,2.1,midpoint,0.0,0.0,thin_film,Chemical Vapor Deposition; Nanofabrication & Exfoliation,SiO2
sc_atlas:4169,10.1002/adma.202002825,,2020,Cr-doped Mo2C,Mo1.946Cr0.054C,2.5,unknown,0.0,0.0,unknown,Chemical Vapor Deposition; Nanofabrication & Exfoliation,SiO2
sc_atlas:34576,10.1002/adma.202006832,,2019,YH₆,YH6,224.0,onset,166.0,0.0,unknown,Melt Growth,
sc_atlas:36352,10.1002/adma.202102813,,2021,CsV₃Sb₅,CsV3Sb5,2.49,unknown,0.0,0.001,single_crystal,Flux Growth,
sc_atlas:36350,10.1002/adma.202102813,,2021,CsV₃Sb₅,CsV3Sb5,2.5,zero,0.0,0.0,single_crystal,Flux Growth,
sc_atlas:36351,10.1002/adma.202102813,,2021,CsV₃Sb₅,CsV3Sb5,3.46,onset,0.0,0.0,single_crystal,Flux Growth,
sc_atlas:36353,10.1002/adma.202102813,,2021,CsV₃Sb₅,CsV3Sb5,8.0,onset,0.82,0.0,single_crystal,Flux Growth,
sc_atlas:36354,10.1002/adma.202102813,,2021,CsV₃Sb₅,CsV3Sb5,8.2,onset,1.0,0.0,single_crystal,Flux Growth,
sc_atlas:36114,10.1002/adma.202104083,,2021,La₁₋ₓSrₓNiO₂,La0.8Sr0.2NiO2,9.0,onset,0.0,0.0,thin_film,Physical Vapor Deposition; Solid-State Reaction,SrTiO3
sc_atlas:36505,10.1002/adma.202106117,,2022,Nd₀.₈Sr₀.₂NiO₂,Nd0.8Sr0.2NiO2,13.4,onset,0.0,0.0,thin_film,Physical Vapor Deposition,SrTiO3
sc_atlas:36506,10.1002/adma.202106117,,2022,Nd₀.₈Sr₀.₂NiO₂,Nd0.8Sr0.2NiO2,8.2,zero,0.0,0.0,thin_film,Physical Vapor Deposition,SrTiO3
sc_atlas:18846,10.1002/adma.202201268,,2021,Ti0.48Al0.52N (spinodal),Ti0.48Al0.52N,3.2,midpoint,0.0,0.0,polycrystal,Physical Vapor Deposition; Solid-State Reaction; Nanofabrication & Exfoliation,Al2O3
sc_atlas:18848,10.1002/adma.202201268,,2021,TiN,TiN,3.8,midpoint,0.0,0.0,polycrystal,Physical Vapor Deposition; Solid-State Reaction; Nanofabrication & Exfoliation,Al2O3
sc_atlas:36874,10.1002/adma.202204038,,2022,La₁₋ₓNdₓH₁₀,La0.91Nd0.09H10,148.0,onset,180.0,0.0,polycrystal,Solid-State Reaction,
sc_atlas:35650,10.1002/adma.202206078,,2021,NbSe₂,NbSe2,1.9,unknown,0.0,0.0,monolayer,Molecular Beam Epitaxy,bilayer graphene on SiC(0001); h-BN/Ir(111)
sc_atlas:35649,10.1002/adma.202206078,,2021,NbSe₂,NbSe2,2.0,unknown,0.0,0.0,monolayer,Molecular Beam Epitaxy,bilayer graphene on SiC(0001); h-BN/Ir(111)
sc_atlas:36991,10.1002/adma.202303400,,2022,La₀.₈Sr₀.₂NiO₂,La0.8Sr0.2NiO2,16.5,zero,0.0,0.0,thin_film,Molecular Beam Epitaxy; Solid-State Reaction,SrTiO3
sc_atlas:36993,10.1002/adma.202303400,,2022,La₀.₈Sr₀.₂NiO₂,La0.8Sr0.2NiO2,17.3,midpoint,0.0,0.0,thin_film,Molecular Beam Epitaxy; Solid-State Reaction,SrTiO3
sc_atlas:36992,10.1002/adma.202303400,,2022,La₀.₈Sr₀.₂NiO₂,La0.8Sr0.2NiO2,18.1,midpoint,0.0,0.0,thin_film,Molecular Beam Epitaxy; Solid-State Reaction,SrTiO3
sc_atlas:36990,10.1002/adma.202303400,,2022,La₀.₈Sr₀.₂NiO₂,La0.8Sr0.2NiO2,18.8,onset,0.0,0.0,thin_film,Molecular Beam Epitaxy; Solid-State Reaction,SrTiO3
sc_atlas:38749,10.1002/adma.202401118,,2024,In₂Te₅,In2Te5,3.6,onset,5.1,0.0,unknown,Chemical Vapor Transport,
sc_atlas:38751,10.1002/adma.202401118,,2024,In₂Te₅,In2Te5,4.5,onset,17.9,0.0,unknown,Chemical Vapor Transport,
sc_atlas:38750,10.1002/adma.202401118,,2024,In₂Te₅,In2Te5,5.5,onset,17.9,0.0,unknown,Chemical Vapor Transport,
sc_atlas:38501,10.1002/adma.202402916,,2024,La₀.₈Sr₀.₂NiO₂,La0.8Sr0.2NiO2,10.9,zero,0.0,0.0,thin_film,Molecular Beam Epitaxy; Solid-State Reaction; Nanofabrication & Exfoliation,SiO2
sc_atlas:38503,10.1002/adma.202402916,,2024,La₀.₈Sr₀.₂NiO₂,La0.8Sr0.2NiO2,11.4,zero,0.0,0.0,thin_film,Molecular Beam Epitaxy; Solid-State Reaction; Nanofabrication & Exfoliation,SrTiO3
sc_atlas:38500,10.1002/adma.202402916,,2024,La₀.₈Sr₀.₂NiO₂,La0.8Sr0.2NiO2,12.5,onset,0.0,0.0,thin_film,Molecular Beam Epitaxy; Solid-State Reaction; Nanofabrication & Exfoliation,SiO2
sc_atlas:38502,10.1002/adma.202402916,,2024,La₀.₈Sr₀.₂NiO₂,La0.8Sr0.2NiO2,16.6,onset,0.0,0.0,thin_film,Molecular Beam Epitaxy; Solid-State Reaction; Nanofabrication & Exfoliation,SrTiO3
sc_atlas:39097,10.1002/adma.202416187,,2024,STO₆ᵤc-capped 16ᵤc PNO₂ film,PrNiO2,11.0,onset,0.0,0.0,thin_film,Physical Vapor Deposition; Solid-State Reaction,SrTiO3
sc_atlas:39099,10.1002/adma.202416187,,2024,PrNiO₂,PrNiO2,4.0,zero,0.0,0.0,thin_film,Physical Vapor Deposition; Solid-State Reaction,SrTiO3
sc_atlas:38854,10.1002/adma.202416882,,2025,MnB₄,MnB4,14.2,onset,150.0,0.0,polycrystal,Solid-State Reaction,
sc_atlas:39991,10.1002/adma.202509308,,2025,La₁.₈₇₅Ba₀.₁₂₅CuO₄,La1.875Ba0.125CuO4,14.0,unknown,0.0,0.0,unknown,Melt Growth,
sc_atlas:39988,10.1002/adma.202509308,,2025,La₁.₈₇₅Ba₀.₁₂₅CuO₄,La1.875Ba0.125CuO4,20.0,unknown,0.0,0.0,unknown,Melt Growth,
sc_atlas:39987,10.1002/adma.202509308,,2025,La₁.₈₇₅Ba₀.₁₂₅CuO₄,La1.875Ba0.125CuO4,3.0,unknown,0.0,0.0,unknown,Melt Growth,
sc_atlas:39989,10.1002/adma.202509308,,2025,La₁.₈₇₅Ba₀.₁₂₅CuO₄,La1.875Ba0.125CuO4,32.0,unknown,0.0,0.0,unknown,Melt Growth,
sc_atlas:39992,10.1002/adma.202509308,,2025,La₁.₈₇₅Ba₀.₁₂₅CuO₄,La1.875Ba0.125CuO4,33.0,onset,0.0,0.0,unknown,Melt Growth,
sc_atlas:39990,10.1002/adma.202509308,,2025,La₁.₈₇₅Ba₀.₁₂₅CuO₄,La1.875Ba0.125CuO4,36.0,unknown,0.0,0.0,unknown,Melt Growth,
sc_atlas:20003,10.1002/adma.202511385,,2025,LaIrSi,LaIrSi,2.1,zero,0.0,0.0,unknown,Melt Growth,
sc_atlas:20004,10.1002/adma.202511385,,2025,LaRhSi,LaRhSi,4.4,zero,0.0,0.0,unknown,Melt Growth,
sc_atlas:10,10.1002/adma.202519118,,2025,2H-NbSe₂₋ₓSₓ,NbSe1.2S0.8,3.3,unknown,0.0,0.0,polycrystal,Solid-State Reaction; Chemical Vapor Transport,
sc_atlas:9,10.1002/adma.202519118,,2025,2H-NbSe₂₋ₓSₓ,NbSe1.4S0.6,4.6,unknown,0.0,0.0,polycrystal,Solid-State Reaction; Chemical Vapor Transport,
sc_atlas:8,10.1002/adma.202519118,,2025,2H-NbSe₂₋ₓSₓ,NbSe1.6S0.4,5.0,unknown,0.0,0.0,polycrystal,Solid-State Reaction; Chemical Vapor Transport,
sc_atlas:7,10.1002/adma.202519118,,2025,2H-NbSe₂₋ₓSₓ,NbSe1.8S0.2,6.2,unknown,0.0,0.0,polycrystal,Solid-State Reaction; Chemical Vapor Transport,
sc_atlas:6,10.1002/adma.202519118,,2025,2H-NbSe₂₋ₓSₓ,NbSe2,7.2,unknown,0.0,0.0,polycrystal,Solid-State Reaction; Chemical Vapor Transport,
sc_atlas:11,10.1002/adma.202520724,,2025,La₂PrNi₂O₇,La2PrNi2O7,12.0,onset,0.0,0.0,thin_film,Physical Vapor Deposition; Nanofabrication & Exfoliation,LaAlO3
sc_atlas:12,10.1002/adma.202520724,,2025,La₂PrNi₂O₇,La2PrNi2O7,3.0,zero,0.0,0.0,thin_film,Physical Vapor Deposition; Nanofabrication & Exfoliation,LaAlO3
sc_atlas:38223,10.1002/advs.202301332,,2023,ZrTe₂,ZrTe2,5.6,onset,19.4,0.0,unknown,unknown,
sc_atlas:37697,10.1002/advs.202303622,,2023,SnH₄,SnH4,72.0,unknown,180.0,0.0,polycrystal,Solution-based synthesis/processing; Solid-State Reaction,
sc_atlas:39080,10.1002/advs.202410099,,2024,CsV₃Sb₅,CsV3Sb5,4.3,zero,0.0001,0.0,thin_film,Flux Growth; Nanofabrication & Exfoliation,C
sc_atlas:4170,10.1002/aelm.202000293,,2020,SrAs₃,SrAs3,2.8,onset,0.0,0.0,single_crystal,Flux Growth,
sc_atlas:38224,10.1002/aelm.202300896,,2023,CoZr₂,CoZr2,5.8,zero,0.03,0.0,unknown,Melt Growth,
sc_atlas:38225,10.1002/aelm.202300896,,2023,CoZr₂,CoZr2,6.5,zero,17.9,0.0,unknown,Melt Growth,
sc_atlas:32354,10.1002/andp.201600390,,2017,H₂S,H3S,203.0,onset,155.0,0.0,unknown,unknown,
sc_atlas:17525,10.1002/andp.201700197,,2016,Al,Al,1.137,unknown,0.0,0.0,thin_film,unknown,
sc_atlas:17520,10.1002/andp.201700197,,2016,Al,Al,1.18,unknown,0.0,0.0,thin_film,unknown,
sc_atlas:17519,10.1002/andp.201700197,,2016,Al,Al,1.2,unknown,0.0,0.0,thin_film,unknown,
sc_atlas:17524,10.1002/andp.201700197,,2016,Al,Al,1.245,unknown,0.0,0.0,thin_film,unknown,
sc_atlas:17522,10.1002/andp.201700197,,2016,Al,Al,1.25,unknown,0.0,0.0,thin_film,unknown,
sc_atlas:17523,10.1002/andp.201700197,,2016,Al,Al,1.34,unknown,0.0,0.0,thin_film,unknown,
sc_atlas:17529,10.1002/andp.201700197,,2016,Bi2Sr2Ca2Cu3O10,Bi2Sr2Ca2Cu3O10,85.3,unknown,0.0,0.0,thin_film,unknown,
sc_atlas:17530,10.1002/andp.201700197,,2016,Bi2Sr2CaCu2O8,Bi2Sr2CaCu2O8,82.7,unknown,0.0,0.0,thin_film,unknown,
sc_atlas:17531,10.1002/andp.201700197,,2016,FeSe1/2Te1/2,FeSe0.5Te0.5,13.2,unknown,0.0,0.0,thin_film,unknown,
sc_atlas:17534,10.1002/andp.201700197,,2016,HgBa2CaCu2O6,HgBa2CaCu2O6,120.0,unknown,0.0,0.0,thin_film,unknown,
sc_atlas:17535,10.1002/andp.201700197,,2016,HoNi2B2C,HoNi2B2C,5.7,unknown,0.0,0.0,thin_film,unknown,
sc_atlas:17536,10.1002/andp.201700197,,2016,In,In,3.378,unknown,0.0,0.0,thin_film,unknown,
sc_atlas:17537,10.1002/andp.201700197,,2016,In,In,3.489,unknown,0.0,0.0,thin_film,unknown,
sc_atlas:17541,10.1002/andp.201700197,,2016,MgB2,MgB2,33.9,unknown,0.0,0.0,thin_film,unknown,
sc_atlas:17540,10.1002/andp.201700197,,2016,MgB2,MgB2,35.6,unknown,0.0,0.0,thin_film,unknown,
sc_atlas:17542,10.1002/andp.201700197,,2016,MgB2,MgB2,36.3,unknown,0.0,0.0,thin_film,unknown,
sc_atlas:17538,10.1002/andp.201700197,,2016,MgB2,MgB2,39.7,unknown,0.0,0.0,thin_film,unknown,
sc_atlas:17539,10.1002/andp.201700197,,2016,MgB2,MgB2,40.3,unknown,0.0,0.0,thin_film,unknown,
sc_atlas:17543,10.1002/andp.201700197,,2016,MoGe,MoGe,5.9,unknown,0.0,0.0,thin_film,unknown,
sc_atlas:17545,10.1002/andp.201700197,,2016,Nb,Nb,4.26,unknown,0.0,0.0,thin_film,unknown,
sc_atlas:17544,10.1002/andp.201700197,,2016,Nb,Nb,8.28,unknown,0.0,0.0,thin_film,unknown,
sc_atlas:17551,10.1002/andp.201700197,,2016,NbN,NbN,11.81,unknown,0.0,0.0,thin_film,unknown,
sc_atlas:17547,10.1002/andp.201700197,,2016,NbN,NbN,13.62,unknown,0.0,0.0,thin_film,unknown,
sc_atlas:17549,10.1002/andp.201700197,,2016,NbN,NbN,13.79,unknown,0.0,0.0,thin_film,unknown,
sc_atlas:17550,10.1002/andp.201700197,,2016,NbN,NbN,13.85,unknown,0.0,0.0,thin_film,unknown,
sc_atlas:17546,10.1002/andp.201700197,,2016,NbN,NbN,14.37,unknown,0.0,0.0,thin_film,unknown,
sc_atlas:17548,10.1002/andp.201700197,,2016,NbN,NbN,14.5,unknown,0.0,0.0,thin_film,unknown,
sc_atlas:17554,10.1002/andp.201700197,,2016,Sn,Sn,3.7,unknown,0.0,0.0,thin_film,unknown,
sc_atlas:17558,10.1002/andp.201700197,,2016,Sn,Sn,3.76,unknown,0.0,0.0,thin_film,unknown,
sc_atlas:17555,10.1002/andp.201700197,,2016,Sn,Sn,3.78,unknown,0.0,0.0,thin_film,unknown,
sc_atlas:17557,10.1002/andp.201700197,,2016,Sn,Sn,3.89,unknown,0.0,0.0,thin_film,unknown,
sc_atlas:17559,10.1002/andp.201700197,,2016,Tl2Ba2CaCu2O8,Tl2Ba2CaCu2O8,103.0,unknown,0.0,0.0,thin_film,unknown,
sc_atlas:17562,10.1002/andp.201700197,,2016,YNi2B2C,YNi2B2C,15.1,unknown,0.0,0.0,thin_film,unknown,
sc_atlas:24884,10.1002/anie.200803641,,2008,(Ba₁₋ₓKₓ)Fe₂As₂,Ba0.6K0.4Fe2As2,38.0,onset,0.0,0.0,polycrystal,Solid-State Reaction,
sc_atlas:24883,10.1002/anie.200803641,,2008,(Ba₁₋ₓKₓ)Fe₂As₂,Ba0.7K0.3Fe2As2,36.0,onset,0.0,0.0,polycrystal,Solid-State Reaction,
sc_atlas:24882,10.1002/anie.200803641,,2008,(Ba₁₋ₓKₓ)Fe₂As₂,Ba0.8K0.2Fe2As2,25.0,onset,0.0,0.0,polycrystal,Solid-State Reaction,
sc_atlas:24881,10.1002/anie.200803641,,2008,(Ba₁₋ₓKₓ)Fe₂As₂,Ba0.9K0.1Fe2As2,3.0,onset,0.0,0.0,polycrystal,Solid-State Reaction,
sc_atlas:24885,10.1002/anie.200803641,,2008,(Ba₁₋ₓKₓ)Fe₂As₂,KFe2As2,3.8,onset,0.0,0.0,polycrystal,Solid-State Reaction,
sc_atlas:16006,10.1002/anie.201104436,,2011,(CaFeAs)10Pt3.58As8,Ca10Fe10Pt3.58As18,30.0,unknown,0.0,0.0,polycrystal,Solid-State Reaction,
sc_atlas:16004,10.1002/anie.201104436,,2011,(CaFeAs)10Pt3.58As8,Ca10Fe10Pt3.58As18,31.0,unknown,0.0,0.0,polycrystal,Solid-State Reaction,
sc_atlas:16005,10.1002/anie.201104436,,2011,(CaFeAs)10Pt3.58As8,Ca10Fe10Pt3.58As18,35.0,unknown,0.0,0.0,polycrystal,Solid-State Reaction,
sc_atlas:16002,10.1002/anie.201104436,,2011,(CaFe0.87Pt0.13As)10Pt4As8,Ca10Fe8.7Pt5.3As18,13.0,unknown,0.0,0.0,polycrystal,Solid-State Reaction,
sc_atlas:16003,10.1002/anie.201104436,,2011,(CaFe1-xPtxAs)10Pt3As8,Ca10Fe9.5Pt3.5As18,15.0,onset,0.0,0.0,polycrystal,Solid-State Reaction,
sc_atlas:30455,10.1002/anie.201407756,,2015,[(Li₁₋ₓFeₓ)OH](Fe₁₋ᵧLiᵧ)Se,Li0.88Fe1.12H1O1Se1,43.0,onset,0.0,0.0,unknown,Solution-based synthesis/processing,
sc_atlas:33239,10.1002/anie.201710512,,2017,1T MoS₂,MoS2,4.0,onset,0.0,0.004,unknown,Solid-State Reaction; Solution-based synthesis/processing,
sc_atlas:33240,10.1002/anie.201710512,,2017,1T MoS₂,MoS2,4.2,unknown,0.0,0.0,unknown,Solid-State Reaction; Solution-based synthesis/processing,
sc_atlas:1968,10.1002/anie.202007091,,2020,D3S,D3S,163.0,unknown,170.0,0.0,unknown,Solid-State Reaction,
sc_atlas:1967,10.1002/anie.202007091,,2020,D3S,D3S,164.0,unknown,161.0,0.0,unknown,Solid-State Reaction,
sc_atlas:1966,10.1002/anie.202007091,,2020,D3S,D3S,166.0,unknown,157.0,0.0,unknown,Solid-State Reaction,
sc_atlas:1969,10.1002/anie.202007091,,2020,D3S,D3S,93.0,unknown,140.0,0.0,unknown,Solid-State Reaction,
sc_atlas:1971,10.1002/anie.202007091,,2020,H3S,H3S,194.0,unknown,155.0,0.0,unknown,Solid-State Reaction,
sc_atlas:1970,10.1002/anie.202007091,,2020,H3S,H3S,196.0,unknown,148.0,0.0,unknown,Solid-State Reaction,
sc_atlas:19297,10.1002/apxr.202300086,,2023,m-TiO,TiO,2.8,onset,0.0,0.0,unknown,Molecular Beam Epitaxy; Nanofabrication & Exfoliation,Al2O3
sc_atlas:19296,10.1002/apxr.202300086,,2023,c-TiO,TiO,7.0,onset,0.0,0.0,unknown,Molecular Beam Epitaxy,Al2O3
sc_atlas:4178,10.1002/chin.201047003,,2010,GdFePO,GdFePO,6.1,unknown,0.0,0.0,unknown,Melt Growth,
sc_atlas:4179,10.1002/chin.201111021,,2011,YPd₂Al₃,YPd2Al3,2.2,unknown,0.0,0.0,polycrystal,Melt Growth,
sc_atlas:4180,10.1002/chin.201127013,,2011,LaGe₃,LaGe3,7.4,unknown,0.0,0.0,polycrystal,Solid-State Reaction,
sc_atlas:4181,10.1002/chin.201136016,,2011,BaGe₃,BaGe3,4.0,unknown,0.0,0.0,polycrystal,Solid-State Reaction,
sc_atlas:4182,10.1002/chin.201243006,,2012,Na₁₋ₓFe₂₋ₓAs₂,Na0.9Fe1.7As2,11.0,unknown,0.0,0.0,unknown,Solution-based synthesis/processing,
sc_atlas:4184,10.1002/chin.201251010,,2012,Te₄[Bi₀.₇₄Cl₄],Te4Bi0.74Cl4,7.15,unknown,0.0,0.0,unknown,Solution-based synthesis/processing,
sc_atlas:4185,10.1002/chin.201314008,,2013,τ₂-Ba₃Rh₄Ge₁₆,Ba3Rh4Ge16,6.5,unknown,0.0,0.0,unknown,unknown,
sc_atlas:4186,10.1002/chin.201323004,,2013,Mg₄Si₃Al,Mg4Si3Al,5.2,unknown,0.0,0.0,polycrystal,Solid-State Reaction,
sc_atlas:4187,10.1002/chin.201326008,,2013,KxFe₂Se₂(NH₃)y,K0.3Fe2Se2N0.47H1.41,44.0,unknown,0.0,0.0,unknown,Solution-based synthesis/processing,
sc_atlas:4188,10.1002/chin.201326008,,2013,KxFe₂Se₂(NH₃)y,K0.6Fe2Se2N0.37H1.11,30.0,unknown,0.0,0.0,unknown,Solution-based synthesis/processing,
sc_atlas:4189,10.1002/chin.201352020,,2013,CoBi₃,CoBi3,0.48,onset,0.0,0.0,polycrystal,Solid-State Reaction,
sc_atlas:4190,10.1002/chin.201422010,,2014,SrAuSi₃,SrAuSi3,1.54,unknown,0.0,0.0,polycrystal,Solid-State Reaction,
sc_atlas:4196,10.1002/chin.201514007,,2015,Ba₁₋ₓKₓFe₂As₂,Ba0.6K0.4Fe2As2,38.0,unknown,0.0,0.0,unknown,Solid-State Reaction,
sc_atlas:4197,10.1002/chin.201520015,,2015,NbRuB,NbRuB,3.1,unknown,0.0,0.0,unknown,Melt Growth,
sc_atlas:4198,10.1002/chin.201609011,,2016,Ta₂GeB₂,Ta2GeB2,3.8,unknown,0.0,0.0,polycrystal,Solid-State Reaction,
sc_atlas:4200,10.1002/chin.201615010,,2016,KBa₃(Bi₀.₉₉Na₀.₁₁)₄O₁₂,KBa3Bi3.96Na0.44O12,28.0,onset,0.0,0.0,unknown,Solution-based synthesis/processing,
sc_atlas:4199,10.1002/chin.201615010,,2016,KBa₃(Bi₀.₉₉Na₀.₁₁)₄O₁₂,KBa3Bi3.96Na0.44O12,31.5,onset,0.0,0.0,unknown,Solution-based synthesis/processing,
sc_atlas:4202,10.1002/chin.201626017,,2016,ThFeAsN,ThFeAsN,30.0,unknown,0.0,0.0,polycrystal,Solid-State Reaction,
sc_atlas:4203,10.1002/chin.201649009,,2016,LaPt₅As,LaPt5As,2.6,unknown,0.0,0.0,polycrystal,Solid-State Reaction,
sc_atlas:4205,10.1002/pssa.200925465,,2010,RuSr₂GdCu₂O₈,RuSr2GdCu2O8,28.0,onset,0.0,0.0,polycrystal,Solid-State Reaction,
sc_atlas:4206,10.1002/pssa.200925465,,2010,RuSr₂GdCu₂O₈,RuSr2GdCu2O8,45.0,onset,0.0,0.0,polycrystal,Solid-State Reaction,
sc_atlas:4204,10.1002/pssa.200925465,,2010,RuSr₂GdCu₂O₈,RuSr2GdCu2O8,46.0,onset,0.0,0.0,polycrystal,Solid-State Reaction,
sc_atlas:4214,10.1002/pssa.201600299,,2016,FeSe,FeSe,8.07,onset,0.0,0.001,polycrystal,Solid-State Reaction,
sc_atlas:4213,10.1002/pssa.201600299,,2016,FeSe,FeSe,8.16,onset,0.0,0.001,polycrystal,Solid-State Reaction,
sc_atlas:4215,10.1002/pssb.200983016,,2010,Mo₃Sb₇,Mo3Sb7,2.1,unknown,0.0,0.0,unknown,unknown,
sc_atlas:4216,10.1002/pssb.200983016,,2010,Mo₃Sb₇,Mo3Sb7,2.2,unknown,0.0,0.0,unknown,unknown,
sc_atlas:26273,10.1002/pssb.200983035,,2010,CeCoIn₅,CeCoIn5,2.3,unknown,0.0,0.0,unknown,unknown,
sc_atlas:4219,10.1002/pssb.200983047,,2010,CeCu₂Si₂,CeCu2Si2,0.58,unknown,0.0,0.0,single_crystal,Flux Growth,
sc_atlas:4217,10.1002/pssb.200983047,,2010,A/S-type single crystals,CeCu2Si2,0.6,unknown,0.0,0.0,single_crystal,Flux Growth,S-typesinglecrystals
sc_atlas:4218,10.1002/pssb.200983047,,2010,CeCu₂Si₂,CeCu2Si2,0.66,unknown,0.0,0.0,single_crystal,Flux Growth,
sc_atlas:25969,10.1002/pssb.200983076,,2009,CeRhIn₅,CeRhIn5,2.22,zero,2.35,0.0,single_crystal,Flux Growth,
sc_atlas:25780,10.1002/pssb.201000151,,2009,4-Å carbon nanotube arrays,C,15.0,onset,0.0,0.0,unknown,Chemical Vapor Deposition,
sc_atlas:25782,10.1002/pssb.201000151,,2009,4-Å carbon nanotube arrays,C,6.17,unknown,0.0,0.0,unknown,Chemical Vapor Deposition,
sc_atlas:25781,10.1002/pssb.201000151,,2009,4-Å carbon nanotube arrays,C,7.5,onset,0.0,0.0,unknown,Chemical Vapor Deposition,
sc_atlas:4225,10.1002/pssb.201100526,,2012,β″-(BEDT-TTF)₂SF₅CH₂CF₂SO₃,C22H18F7O3S18,5.0,unknown,0.0,0.0,unknown,Solution-based synthesis/processing,
sc_atlas:4226,10.1002/pssb.201100526,,2012,β″-(BEDT-TTF)₂SF₅CH₂CF₂SO₃,C22H18F7O3S18,5.4,unknown,0.0,0.0,unknown,Solution-based synthesis/processing,
sc_atlas:28683,10.1002/pssb.201200767,,2013,La₀.₇Y₀.₃FeAsO₁₋ₓFₓ,La0.7Y0.3FeAsO0.85F0.15,32.0,onset,0.0,0.0001,unknown,unknown,
sc_atlas:28682,10.1002/pssb.201200767,,2013,La₀.₇Y₀.₃FeAsO₁₋ₓFₓ,La0.7Y0.3FeAsO0.935F0.065,26.5,onset,0.0,0.0001,unknown,unknown,
sc_atlas:4229,10.1002/pssb.201552757,,2016,(SnSe)₁.₁₈(TiSe₂)₂,Sn1.18Ti2Se5.18,2.8,midpoint,0.0,0.0,unknown,Solid-State Reaction,
sc_atlas:4227,10.1002/pssb.201552757,,2016,(SnSe)₁.₁₈(TiSe₂)₂,Sn1.18Ti2Se5.18,3.3,onset,0.0,0.0,unknown,Solid-State Reaction,
sc_atlas:31924,10.1002/pssb.201600148,,2017,EuFe₂(As₁₋ₓPₓ)₂,EuFe2As1.58P0.42,25.0,zero,0.0,0.0,single_crystal,Flux Growth; Melt Growth,
sc_atlas:31923,10.1002/pssb.201600148,,2017,EuFe₂(As₁₋ₓPₓ)₂,EuFe2As1.58P0.42,27.0,onset,0.0,0.0,single_crystal,Flux Growth; Melt Growth,
sc_atlas:31921,10.1002/pssb.201600148,,2017,EuFe₂(As₁₋ₓPₓ)₂,EuFe2As1.67P0.33,22.0,onset,0.0,0.0,single_crystal,Flux Growth; Melt Growth,
sc_atlas:31922,10.1002/pssb.201600148,,2017,EuFe₂(As₁₋ₓPₓ)₂,EuFe2As1.67P0.33,9.0,zero,0.0,0.0,single_crystal,Flux Growth; Melt Growth,
sc_atlas:31920,10.1002/pssb.201600148,,2017,EuFe₂(As₁₋ₓPₓ)₂,EuFe2As1.7P0.3,11.5,zero,0.0,0.0,single_crystal,Flux Growth; Melt Growth,
sc_atlas:31919,10.1002/pssb.201600148,,2017,EuFe₂(As₁₋ₓPₓ)₂,EuFe2As1.7P0.3,25.0,onset,0.0,0.0,single_crystal,Flux Growth; Melt Growth,
sc_atlas:31951,10.1002/pssb.201600153,,2016,Fe(Se₁₋ₓSₓ),FeSe,37.0,unknown,9.0,0.0,unknown,Chemical Vapor Transport,
sc_atlas:31950,10.1002/pssb.201600153,,2016,Fe(Se₁₋ₓSₓ),FeSe,8.5,unknown,0.0,0.0,unknown,Chemical Vapor Transport,
sc_atlas:32275,10.1002/pssb.201600154,,2016,SrFe₂₋ₓCoₓAs₂,SrFe1.8Co0.2As2,18.8,zero,0.0,0.0,polycrystal,Solid-State Reaction,
sc_atlas:32276,10.1002/pssb.201600154,,2016,SrFe₂₋ₓCoₓAs₂,SrFe1.8Co0.2As2,19.3,zero,0.4,0.0,polycrystal,Solid-State Reaction,
sc_atlas:32274,10.1002/pssb.201600154,,2016,SrFe₂₋ₓCoₓAs₂,SrFe1.8Co0.2As2,19.4,unknown,0.0,0.0,polycrystal,Solid-State Reaction,
sc_atlas:32273,10.1002/pssb.201600154,,2016,SrFe₂₋ₓCoₓAs₂,SrFe1.8Co0.2As2,20.0,unknown,0.75,0.0,polycrystal,Solid-State Reaction,
sc_atlas:32278,10.1002/pssb.201600154,,2016,SrFe₂₋ₓCoₓAs₂,SrFe1.9Co0.1As2,19.8,zero,2.8,0.0,polycrystal,Solid-State Reaction,
sc_atlas:32277,10.1002/pssb.201600154,,2016,SrFe₂₋ₓCoₓAs₂,SrFe1.9Co0.1As2,4.0,zero,2.36,0.0,polycrystal,Solid-State Reaction,
sc_atlas:31738,10.1002/pssb.201600159,,2017,LiFeAs,LiFeAs,16.0,unknown,0.0,0.0,unknown,Flux Growth,
sc_atlas:32150,10.1002/pssb.201600161,,2016,FeSe₀.₅Te₀.₅,FeSe0.5Te0.5,13.5,onset,0.0,0.0,unknown,Melt Growth,
sc_atlas:32153,10.1002/pssb.201600161,,2016,FeSe₀.₅Te₀.₅,FeSe0.5Te0.5,17.2,onset,6.4,0.002,unknown,Melt Growth,
sc_atlas:32152,10.1002/pssb.201600161,,2016,FeSe₀.₅Te₀.₅,FeSe0.5Te0.5,19.5,onset,1.3,0.002,unknown,Melt Growth,
sc_atlas:32151,10.1002/pssb.201600161,,2016,FeSe₀.₅Te₀.₅,FeSe0.5Te0.5,20.0,onset,3.05,0.002,unknown,Melt Growth,
sc_atlas:17500,10.1002/pssb.201600308,,2017,Ba(Fe1-nCon)2As2,BaFe1.83Co0.17As2,20.0,unknown,0.0,0.0,single_crystal,Flux Growth,
sc_atlas:17499,10.1002/pssb.201600308,,2017,Ba(Fe1-nCon)2As2,BaFe1.878Co0.122As2,25.0,unknown,0.0,0.0,single_crystal,Flux Growth,
sc_atlas:17497,10.1002/pssb.201600308,,2017,Ba(Fe1-nCon)2As2,BaFe1.898Co0.102As2,24.0,unknown,0.0,0.0,single_crystal,Flux Growth,
sc_atlas:17498,10.1002/pssb.201600308,,2017,Ba(Fe1-nCon)2As2,BaFe1.89Co0.11As2,25.0,unknown,0.0,0.0,single_crystal,Flux Growth,
sc_atlas:40096,10.1002/pssb.202500289,,2025,MoSi thin film,Mo80Si20,4.6,unknown,0.0,0.0,thin_film,Physical Vapor Deposition; Nanofabrication & Exfoliation,SiO2
sc_atlas:40095,10.1002/pssb.202500289,,2025,MoSi thin film,Mo80Si20,4.8,onset,0.0,0.0,thin_film,Physical Vapor Deposition; Nanofabrication & Exfoliation,SiO2
sc_atlas:40094,10.1002/pssb.202500289,,2025,MoSi thin film,Mo80Si20,5.3,unknown,0.0,0.0,thin_film,Physical Vapor Deposition; Nanofabrication & Exfoliation,SiO2
sc_atlas:40093,10.1002/pssb.202500289,,2025,MoSi thin film,Mo80Si20,5.6,onset,0.0,0.0,thin_film,Physical Vapor Deposition; Nanofabrication & Exfoliation,SiO2
sc_atlas:40092,10.1002/pssb.202500289,,2025,MoSi thin film,Mo80Si20,6.3,unknown,0.0,0.0,thin_film,Physical Vapor Deposition; Nanofabrication & Exfoliation,SiO2
sc_atlas:40091,10.1002/pssb.202500289,,2025,MoSi thin film,Mo80Si20,6.4,onset,0.0,0.0,thin_film,Physical Vapor Deposition; Nanofabrication & Exfoliation,SiO2
sc_atlas:40099,10.1002/pssb.202500289,,2025,MoSi thin film,Mo83Si17,5.0,onset,4.1e-10,0.0,thin_film,Physical Vapor Deposition; Nanofabrication & Exfoliation,SiO2
sc_atlas:40098,10.1002/pssb.202500289,,2025,MoSi thin film,Mo83Si17,5.6,unknown,0.0,0.0,thin_film,Physical Vapor Deposition; Nanofabrication & Exfoliation,SiO2
sc_atlas:40097,10.1002/pssb.202500289,,2025,MoSi thin film,Mo83Si17,5.9,onset,0.0,0.0,thin_film,Physical Vapor Deposition; Nanofabrication & Exfoliation,SiO2
sc_atlas:4233,10.1002/pssc.200983112,,2010,InN,InN,0.2,onset,0.0,0.0,thin_film,Molecular Beam Epitaxy,Al2O3
sc_atlas:4232,10.1002/pssc.200983112,,2010,InN,InN,0.8,zero,0.0,0.0,thin_film,Molecular Beam Epitaxy,Al2O3
sc_atlas:4231,10.1002/pssc.200983112,,2010,InN,InN,2.5,onset,0.0,0.0,thin_film,Molecular Beam Epitaxy,Al2O3
sc_atlas:26243,10.1002/pssr.201004008,,2010,NdFe₁₋ₓRhₓAsO,NdFe0.9Rh0.1AsO,12.8,midpoint,0.0,0.0,polycrystal,Solid-State Reaction,
sc_atlas:26241,10.1002/pssr.201004008,,2010,NdFe₁₋ₓRhₓAsO,NdFe0.9Rh0.1AsO,13.0,unknown,0.0,0.0,polycrystal,Solid-State Reaction,
sc_atlas:26242,10.1002/pssr.201004008,,2010,NdFe₁₋ₓRhₓAsO,NdFe0.9Rh0.1AsO,13.6,onset,0.0,0.0,polycrystal,Solid-State Reaction,
sc_atlas:16603,10.1002/pssr.201307125,,2013,Bi4O4S3,Bi4O4S3,4.3,onset,1.46,0.0,polycrystal,Solid-State Reaction,
sc_atlas:16602,10.1002/pssr.201307125,,2013,Bi4O4S3,Bi4O4S3,4.8,onset,0.0,0.0,polycrystal,Solid-State Reaction,
sc_atlas:16604,10.1002/pssr.201307125,,2013,NdO0.5F0.5BiS2,NdO0.5F0.5BiS2,4.6,onset,0.0,0.0,polycrystal,Solid-State Reaction,
sc_atlas:16606,10.1002/pssr.201307125,,2013,NdO0.5F0.5BiS2,NdO0.5F0.5BiS2,4.7,onset,1.75,0.0,polycrystal,Solid-State Reaction,
sc_atlas:16605,10.1002/pssr.201307125,,2013,NdO0.5F0.5BiS2,NdO0.5F0.5BiS2,5.0,onset,1.31,0.0,polycrystal,Solid-State Reaction,
sc_atlas:30327,10.1002/pssr.201409254,,2014,Bi₃O₂S₃,Bi3O2S3,4.9,unknown,0.0,0.0,polycrystal,Solid-State Reaction,
sc_atlas:30326,10.1002/pssr.201409254,,2014,Bi₃O₂S₃,Bi3O2S3,5.8,onset,0.0,0.0,polycrystal,Solid-State Reaction,
sc_atlas:29691,10.1002/pssr.201409418,,2013,YFe₂Ge₂,YFe2Ge2,1.5,onset,0.0,0.0,single_crystal,Flux Growth; Melt Growth,
sc_atlas:29690,10.1002/pssr.201409418,,2013,YFe₂Ge₂,YFe2Ge2,1.8,onset,0.0,0.0,single_crystal,Flux Growth; Melt Growth,
sc_atlas:33560,10.1002/pssr.201800223,,2018,Nb,Nb,8.66,unknown,0.0,0.0,thin_film,Physical Vapor Deposition; Nanofabrication & Exfoliation,Al2O3
sc_atlas:4235,10.1002/pssr.201900344,,2019,α-BiPd,BiPd,3.7,unknown,0.0,0.0,unknown,Melt Growth,
sc_atlas:35527,10.1002/pssr.202000546,,2021,CeOBiS₁.₇Se₀.₃,CeOBiS1.7Se0.3,3.3,zero,0.0,0.0,single_crystal,Flux Growth,
sc_atlas:35526,10.1002/pssr.202000546,,2021,CeOBiS₁.₇Se₀.₃,CeOBiS1.7Se0.3,3.6,onset,0.0,0.0,single_crystal,Flux Growth,
sc_atlas:37629,10.1002/pssr.202200423,,2023,α-BiPd,BiPd,3.7,unknown,0.0,0.0,unknown,Melt Growth,
sc_atlas:37631,10.1002/pssr.202200423,,2023,α-BiPd,BiPd,3.75,unknown,0.0,0.0,unknown,Melt Growth,
sc_atlas:37630,10.1002/pssr.202200423,,2023,sample B,BiPd,3.77,unknown,0.0,0.0,unknown,Melt Growth,
sc_atlas:37627,10.1002/pssr.202200423,,2023,α-BiPd,BiPd,3.8,unknown,0.0,0.0,unknown,Melt Growth,
sc_atlas:37628,10.1002/pssr.202200423,,2023,α-BiPd,BiPd,3.85,zero,0.0,0.0,unknown,Melt Growth,
sc_atlas:37245,10.1002/qute.202300230,,2022,graphite,C,8.6,unknown,0.0,0.0,unknown,Nanofabrication & Exfoliation,
sc_atlas:4236,10.1002/slct.201702205,,2018,(SnSe₂)(C₁₀H₁₀Co)0.3-30-3,Sn1Se2C3H3Co0.3,5.0,onset,0.0,0.0,unknown,Solution-based synthesis/processing,
sc_atlas:36791,10.1002/smll.202402749,,2022,4O-TiSe₂,TiSe2,3.23,unknown,15.8,0.0,unknown,unknown,
sc_atlas:36792,10.1002/smll.202402749,,2022,4O-TiSe₂,TiSe2,5.6,unknown,21.5,0.0,unknown,unknown,
sc_atlas:31261,10.1002/zaac.201300670,,2014,β-FeSe,FeSe,10.0,zero,0.0,0.0,unknown,Solid-State Reaction; Chemical Vapor Transport,
sc_atlas:31260,10.1002/zaac.201300670,,2014,β-FeSe,FeSe,12.0,onset,0.0,0.0,unknown,Solid-State Reaction; Chemical Vapor Transport,
sc_atlas:31257,10.1002/zaac.201300670,,2014,β-FeSe,FeSe,8.2,onset,0.0,0.002,unknown,Solid-State Reaction; Chemical Vapor Transport,
sc_atlas:31259,10.1002/zaac.201300670,,2014,β-FeSe,FeSe,8.52,unknown,0.0,0.0,unknown,Solid-State Reaction; Chemical Vapor Transport,
sc_atlas:31258,10.1002/zaac.201300670,,2014,β-FeSe,FeSe,9.0,onset,0.0,0.002,unknown,Solid-State Reaction; Chemical Vapor Transport,
sc_atlas:4242,10.1002/zaac.201400131,,2014,Y₀.₆₅Yb₀.₂Er₀.₁₅Ba₂Cu₃O₆.₈,Y0.65Yb0.2Er0.15Ba2Cu3O6.8,90.0,zero,0.0,0.0,polycrystal,Solid-State Reaction,
sc_atlas:4244,10.1002/zaac.201400131,,2014,Y₀.₆₅Yb₀.₂Er₀.₁₅Ba₂Cu₃O₆.₈,Y0.65Yb0.2Er0.15Ba2Cu3O6.8,91.8,zero,0.0,0.0,polycrystal,Solid-State Reaction,
sc_atlas:4243,10.1002/zaac.201400131,,2014,Y₀.₆₅Yb₀.₂Er₀.₁₅Ba₂Cu₃O₆.₈,Y0.65Yb0.2Er0.15Ba2Cu3O6.8,92.3,zero,0.0,0.0,polycrystal,Solid-State Reaction,
sc_atlas:4241,10.1002/zaac.201400131,,2014,Y₀.₇₈Yb₀.₁₅Er₀.₀₇Ba₂Cu₃O₆.₈,Y0.78Yb0.15Er0.07Ba2Cu3O6.8,101.0,onset,0.0,0.0,polycrystal,Solid-State Reaction,
sc_atlas:4238,10.1002/zaac.201400131,,2014,Y₀.₇₈Yb₀.₁₅Er₀.₀₇Ba₂Cu₃O₆.₈,Y0.78Yb0.15Er0.07Ba2Cu3O6.8,90.0,zero,0.0,0.0,polycrystal,Solid-State Reaction,
sc_atlas:4240,10.1002/zaac.201400131,,2014,Y₀.₇₈Yb₀.₁₅Er₀.₀₇Ba₂Cu₃O₆.₈,Y0.78Yb0.15Er0.07Ba2Cu3O6.8,97.5,zero,0.0,0.0,polycrystal,Solid-State Reaction,
sc_atlas:24420,10.1007/978-3-540-74325-5_26,,2008,BLHs₂,Na0.35CoH2.6O3.3,3.0,unknown,0.0,0.0,unknown,Solution-based synthesis/processing,
sc_atlas:24419,10.1007/978-3-540-74325-5_26,,2008,NaₓCoO₂·yH₂O,Na0.35CoH2.6O3.3,4.5,unknown,0.0,0.0,unknown,Solution-based synthesis/processing,
sc_atlas:24422,10.1007/978-3-540-74325-5_26,,2008,NaₓCoO₂·yH₂O,Na0.35CoH2.6O3.3,4.6,unknown,0.0,0.0,unknown,Solution-based synthesis/processing,
sc_atlas:24423,10.1007/978-3-540-74325-5_26,,2008,NaₓCoO₂·yH₂O,Na0.35CoH2.6O3.3,4.7,unknown,0.0,0.0,unknown,Solution-based synthesis/processing,
sc_atlas:24421,10.1007/978-3-540-74325-5_26,,2008,BLH1m,Na0.35CoH2.6O3.3,4.8,unknown,0.0,0.0,unknown,Solution-based synthesis/processing,
sc_atlas:4246,10.1007/jhep06(2014)084,,2014,PIT wire,MgB2,36.6,onset,0.0,0.01,unknown,Solid-State Reaction,
sc_atlas:4247,10.1007/jhep06(2014)084,,2014,IMD wire,MgB2,37.2,onset,0.0,0.01,unknown,Solid-State Reaction,
sc_atlas:4249,10.1007/s00339-010-6136-8,,2011,FeSe,FeSe,3.0,onset,0.0,0.0,thin_film,Physical Vapor Deposition,LaAlO3
sc_atlas:4248,10.1007/s00339-010-6136-8,,2011,FeSe,FeSe,8.0,onset,0.0,0.0,thin_film,Physical Vapor Deposition,LaAlO3
sc_atlas:4251,10.1007/s00339-012-7439-8,,2012,(Bi₁.₆Pb₀.₄)Sr₂Ca₂Cu₃O₁₀,Bi1.6Pb0.4Sr2Ca2Cu3O10,101.0,zero,0.0,0.0,unknown,Solution-based synthesis/processing,
sc_atlas:4262,10.1007/s00339-012-7439-8,,2012,(Bi₁.₆Pb₀.₄)Sr₂Ca₂Cu₃O₁₀,Bi1.6Pb0.4Sr2Ca2Cu3O10,112.0,onset,0.0,0.0,unknown,Solution-based synthesis/processing,
sc_atlas:4264,10.1007/s00339-014-8869-2,,2014,tin core fiber,Sn,3.7,zero,0.0,0.0,unknown,Melt Growth,
sc_atlas:4263,10.1007/s00339-014-8869-2,,2014,tin core fiber,Sn,3.8,zero,0.0,0.0,unknown,Melt Growth,
sc_atlas:38024,10.1007/s00339-022-05588-9,,2022,FeSe₀.₅Te₀.₅,FeSe0.5Te0.5,10.3,onset,0.0,0.0,polycrystal,Solid-State Reaction,
sc_atlas:38022,10.1007/s00339-022-05588-9,,2022,FeSe₀.₅Te₀.₅,FeSe0.5Te0.5,10.5,onset,0.0,0.0,polycrystal,Solid-State Reaction,
sc_atlas:38017,10.1007/s00339-022-05588-9,,2022,FeSe₀.₅Te₀.₅,FeSe0.5Te0.5,11.7,zero,0.0,0.0,polycrystal,Solid-State Reaction,
sc_atlas:38020,10.1007/s00339-022-05588-9,,2022,FeSe₀.₅Te₀.₅,FeSe0.5Te0.5,11.73,onset,0.0,0.0,polycrystal,Solid-State Reaction,
sc_atlas:38015,10.1007/s00339-022-05588-9,,2022,FeSe₀.₅Te₀.₅,FeSe0.5Te0.5,11.9,zero,0.0,0.0,polycrystal,Solid-State Reaction,
sc_atlas:38018,10.1007/s00339-022-05588-9,,2022,FeSe₀.₅Te₀.₅,FeSe0.5Te0.5,12.6,onset,0.0,0.0,polycrystal,Solid-State Reaction,
sc_atlas:38016,10.1007/s00339-022-05588-9,,2022,FeSe₀.₅Te₀.₅,FeSe0.5Te0.5,13.8,onset,0.0,0.0,polycrystal,Solid-State Reaction,
sc_atlas:38014,10.1007/s00339-022-05588-9,,2022,FeSe₀.₅Te₀.₅,FeSe0.5Te0.5,15.0,onset,0.0,0.0,polycrystal,Solid-State Reaction,
sc_atlas:38019,10.1007/s00339-022-05588-9,,2022,FeSe₀.₅Te₀.₅,FeSe0.5Te0.5,8.6,zero,0.0,0.0,polycrystal,Solid-State Reaction,
sc_atlas:38462,10.1007/s00339-022-06162-z,,2022,Y₁₋ₓLiₓBa₂Cu₃O₇₋δ,Y0.99Li0.01Ba2Cu3O6.97,91.5,midpoint,0.0,,unknown,Solution-based synthesis/processing,
sc_atlas:38461,10.1007/s00339-022-06162-z,,2022,Y₁₋ₓLiₓBa₂Cu₃O₇₋δ,Y0.99Li0.01Ba2Cu3O6.97,92.01,onset,0.0,,unknown,Solution-based synthesis/processing,
sc_atlas:38464,10.1007/s00339-022-06162-z,,2022,Y₁₋ₓLiₓBa₂Cu₃O₇₋δ,Y0.9Li0.1Ba2Cu3O6.97,90.4,midpoint,0.0,,unknown,Solution-based synthesis/processing,
sc_atlas:38463,10.1007/s00339-022-06162-z,,2022,Y₁₋ₓLiₓBa₂Cu₃O₇₋δ,Y0.9Li0.1Ba2Cu3O6.97,92.34,onset,0.0,,unknown,Solution-based synthesis/processing,
sc_atlas:38460,10.1007/s00339-022-06162-z,,2022,Y₁₋ₓLiₓBa₂Cu₃O₇₋δ,YBa2Cu3O6.97,92.0,midpoint,0.0,,unknown,Solution-based synthesis/processing,
sc_atlas:38459,10.1007/s00339-022-06162-z,,2022,Y₁₋ₓLiₓBa₂Cu₃O₇₋δ,YBa2Cu3O6.97,92.61,onset,0.0,,unknown,Solution-based synthesis/processing,
sc_atlas:4298,10.1007/s00723-010-0176-2,,2010,Bi₂Sr₂Ca₂Cu₃O₁₀,Bi2Sr2Ca2Cu3O10,110.0,unknown,0.0,0.0,unknown,Melt Growth,
