Repository: zhiyuliu0158-ui/occ-alignn-tc

# P-B-Occ-ALIGNN-full-Tc

Occupancy-aware ALIGNN-style graph neural network for superconducting critical temperature `Tc_K` regression.

本仓库只做一个任务：

```text
CIF + pressure_GPa + magnetic_field_T + field_direction + optional metadata -> Tc_K
```

不做 superconducting / non-superconducting 分类。

## 1. 模型简介

`PBOccALIGNNFullTc` 是一个纯 PyTorch 实现的 ALIGNN-style 图神经网络：

- bond graph 的 node 是 crystallographic site。
- bond graph 的 edge 是周期近邻 directed bond。
- line graph 的 node 是 directed bond。
- line graph 的 edge 是角度 `i-j-k`。
- 所有 scatter / aggregation 使用 `torch.index_add`，不依赖 `torch_scatter`、DGL、PyTorch Geometric 或官方 ALIGNN 包。
- 输出为 `logtc_mu`、`logtc_logvar` 和 `Tc_pred_K = exp(logtc_mu) - 1`。

File: data/sc-atlas-data.csv (part 2 of 62)
source_record_id,doi,source_title,source_year,formula_raw,formula_normalized,tc_value_k,tc_criterion,pressure_gpa,magnetic_field_t,sample_form,preparation_method,substrate
sc_atlas:4299,10.1007/s00723-010-0176-2,,2010,Bi₂Sr₂Ca₂Cu₃O₁₀,Bi2Sr2Ca2Cu3O10,111.6,onset,0.0,0.0,unknown,Melt Growth,
sc_atlas:4301,10.1007/s00723-011-0212-x,,2011,Bi₂Sr₂CaCu₂O₈,Bi2Sr2CaCu2O8,80.2,midpoint,0.0,0.0,thin_film,Physical Vapor Deposition,LaAlO3
sc_atlas:4300,10.1007/s00723-011-0212-x,,2011,Bi₂Sr₂CaCu₂O₈,Bi2Sr2CaCu2O8,84.0,midpoint,0.0,0.0,thin_film,Physical Vapor Deposition,LaAlO3
sc_atlas:4306,10.1007/s10751-012-0658-8,,2012,Sm₀.₈₅Ba₀.₁₅FeAsO₀.₇F₀.₃,Sm0.85Ba0.15FeAsO0.7F0.3,37.0,onset,0.0,0.0,polycrystal,Solid-State Reaction,
sc_atlas:4307,10.1007/s10853-010-4388-5,,2010,pure MgB₂,MgB2,38.0,unknown,0.0,0.0,polycrystal,Solid-State Reaction,
sc_atlas:4314,10.1007/s10853-018-03218-5,,2018,FeSe₁₋ₓTeₓ,Fe1.01Se0.40Te0.58,15.0,onset,0.0,0.001,unknown,Solid-State Reaction,
sc_atlas:4313,10.1007/s10853-018-03218-5,,2018,FeSe₁₋ₓTeₓ,Fe1.02Se0.43Te0.55,15.0,onset,0.0,0.001,unknown,Solid-State Reaction,
sc_atlas:4312,10.1007/s10853-018-03218-5,,2018,FeSe₁₋ₓTeₓ,Fe1.04Se0.36Te0.61,14.0,onset,0.0,0.001,unknown,Solid-State Reaction,
sc_atlas:4315,10.1007/s10853-018-03218-5,,2018,FeSe₁₋ₓTeₓ,Fe1.04Se0.36Te0.61,14.6,midpoint,0.0,0.0,unknown,Solid-State Reaction,
sc_atlas:35489,10.1007/s10853-021-05921-2,,2020,"(Fe,Co,Ni,Rh,Ir)Zr₂",Fe0.1Co0.2Ni0.1Rh0.3Ir0.3Zr2,6.8,zero,0.0,0.0,unknown,Melt Growth,
sc_atlas:35490,10.1007/s10853-021-05921-2,,2020,"(Fe,Co,Ni,Rh,Ir)Zr₂",Fe0.1Co0.2Ni0.1Rh0.3Ir0.3Zr2,7.8,onset,0.0,0.001,unknown,Melt Growth,
sc_atlas:35491,10.1007/s10853-021-05921-2,,2020,(B),Fe0.1Co0.3Ni0.2Rh0.1Ir0.3Zr2,5.7,zero,0.0,0.0,unknown,Melt Growth,
sc_atlas:35492,10.1007/s10853-021-05921-2,,2020,(B),Fe0.1Co0.3Ni0.2Rh0.1Ir0.3Zr2,6.7,onset,0.0,0.001,unknown,Melt Growth,
sc_atlas:35493,10.1007/s10853-021-05921-2,,2020,(C),Fe0.2Co0.2Ni0.2Rh0.2Ir0.2Zr2,4.9,zero,0.0,0.0,unknown,Melt Growth,
sc_atlas:35494,10.1007/s10853-021-05921-2,,2020,(C),Fe0.2Co0.2Ni0.2Rh0.2Ir0.2Zr2,5.4,onset,0.0,0.001,unknown,Melt Growth,
sc_atlas:35495,10.1007/s10853-021-05921-2,,2020,"(Fe,Co,Ni,Rh,Ir)Zr₂",Fe0.3Co0.2Ni0.3Rh0.1Ir0.1Zr2,3.9,zero,0.0,0.0,unknown,Melt Growth,
sc_atlas:35496,10.1007/s10853-021-05921-2,,2020,"(Fe,Co,Ni,Rh,Ir)Zr₂",Fe0.3Co0.2Ni0.3Rh0.1Ir0.1Zr2,4.8,onset,0.0,0.001,unknown,Melt Growth,
sc_atlas:4319,10.1007/s10854-010-0274-9,,2010,MgB₂,MgB2,32.6,zero,0.0,0.0,polycrystal,Solid-State Reaction,
sc_atlas:4321,10.1007/s10854-010-0274-9,,2010,MgB₂,MgB2,34.2,zero,0.0,0.0,polycrystal,Solid-State Reaction,
sc_atlas:4318,10.1007/s10854-010-0274-9,,2010,MgB₂,MgB2,34.5,onset,0.0,0.0,polycrystal,Solid-State Reaction,
sc_atlas:4317,10.1007/s10854-010-0274-9,,2010,MgB₂,MgB2,34.9,zero,0.0,0.0,polycrystal,Solid-State Reaction,
sc_atlas:4351,10.1007/s10854-010-0274-9,,2010,MgB₂,MgB2,35.2,zero,0.0,2.0,polycrystal,Solid-State Reaction,
sc_atlas:4349,10.1007/s10854-010-0274-9,,2010,MgB₂,MgB2,35.8,zero,0.0,1.5,polycrystal,Solid-State Reaction,
sc_atlas:4350,10.1007/s10854-010-0274-9,,2010,MgB₂,MgB2,36.2,onset,0.0,2.0,polycrystal,Solid-State Reaction,
sc_atlas:4320,10.1007/s10854-010-0274-9,,2010,MgB₂,MgB2,36.4,onset,0.0,0.0,polycrystal,Solid-State Reaction,
sc_atlas:4347,10.1007/s10854-010-0274-9,,2010,MgB₂,MgB2,37.0,zero,0.0,1.0,polycrystal,Solid-State Reaction,
sc_atlas:4345,10.1007/s10854-010-0274-9,,2010,MgB₂,MgB2,37.1,zero,0.0,0.75,polycrystal,Solid-State Reaction,
sc_atlas:4325,10.1007/s10854-010-0274-9,,2010,MgB₂,MgB2,37.3,zero,0.0,0.0,polycrystal,Solid-State Reaction,
sc_atlas:4316,10.1007/s10854-010-0274-9,,2010,MgB₂,MgB2,37.4,onset,0.0,0.0,polycrystal,Solid-State Reaction,
sc_atlas:4343,10.1007/s10854-010-0274-9,,2010,MgB₂,MgB2,37.5,zero,0.0,0.5,polycrystal,Solid-State Reaction,
sc_atlas:4346,10.1007/s10854-010-0274-9,,2010,MgB₂,MgB2,37.6,onset,0.0,1.0,polycrystal,Solid-State Reaction,
sc_atlas:4327,10.1007/s10854-010-0274-9,,2010,MgB₂,MgB2,37.8,zero,0.0,0.0,polycrystal,Solid-State Reaction,
sc_atlas:4329,10.1007/s10854-010-0274-9,,2010,MgB₂,MgB2,37.9,zero,0.0,0.0,polycrystal,Solid-State Reaction,
sc_atlas:4337,10.1007/s10854-010-0274-9,,2010,MgB₂,MgB2,38.0,zero,0.0,0.0,polycrystal,Solid-State Reaction,
sc_atlas:4323,10.1007/s10854-010-0274-9,,2010,MgB₂,MgB2,38.1,zero,0.0,0.0,polycrystal,Solid-State Reaction,
sc_atlas:4344,10.1007/s10854-010-0274-9,,2010,MgB₂,MgB2,38.3,onset,0.0,0.75,polycrystal,Solid-State Reaction,
sc_atlas:4324,10.1007/s10854-010-0274-9,,2010,MgB₂,MgB2,38.4,onset,0.0,0.0,polycrystal,Solid-State Reaction,
sc_atlas:4342,10.1007/s10854-010-0274-9,,2010,MgB₂,MgB2,38.7,onset,0.0,0.5,polycrystal,Solid-State Reaction,
sc_atlas:4334,10.1007/s10854-010-0274-9,,2010,MgB₂,MgB2,39.0,onset,0.0,0.0,polycrystal,Solid-State Reaction,
sc_atlas:4326,10.1007/s10854-010-0274-9,,2010,MgB₂,MgB2,39.1,onset,0.0,0.0,polycrystal,Solid-State Reaction,
sc_atlas:4332,10.1007/s10854-010-0274-9,,2010,MgB₂,MgB2,39.2,onset,0.0,0.0,polycrystal,Solid-State Reaction,
sc_atlas:4322,10.1007/s10854-010-0274-9,,2010,MgB₂,MgB2,39.3,onset,0.0,0.0,polycrystal,Solid-State Reaction,
sc_atlas:4354,10.1007/s10854-013-1446-1,,2013,MgB₂,MgB2,34.0,unknown,0.0,0.0002,unknown,Physical Vapor Deposition,
sc_atlas:4353,10.1007/s10854-013-1446-1,,2013,MgB₂,MgB2,35.0,unknown,0.0,0.0002,unknown,Physical Vapor Deposition,
sc_atlas:4364,10.1007/s10854-013-1534-2,,2013,HoBa₂Cu₃O₇₋δ,HoBa2Cu3O6.65,67.0,unknown,0.0,0.0,single_crystal,Flux Growth,
sc_atlas:4417,10.1007/s10854-014-1846-x,,2014,MgB₂,MgB2,17.7,zero,0.0,0.0,thin_film,Solution-based synthesis/processing,Al2O3
sc_atlas:4409,10.1007/s10854-014-1846-x,,2014,MgB₂,MgB2,20.8,zero,0.0,0.0,thin_film,Solution-based synthesis/processing,Al2O3
sc_atlas:4408,10.1007/s10854-014-1846-x,,2014,MgB₂,MgB2,24.6,onset,0.0,0.0,thin_film,Solution-based synthesis/processing,Al2O3
sc_atlas:4419,10.1007/s10854-014-1846-x,,2014,MgB₂,MgB2,27.3,zero,0.0,0.0,thin_film,Solution-based synthesis/processing,Al2O3
sc_atlas:4411,10.1007/s10854-014-1846-x,,2014,MgB₂,MgB2,28.6,zero,0.0,0.0,thin_film,Solution-based synthesis/processing,Al2O3
sc_atlas:4418,10.1007/s10854-014-1846-x,,2014,MgB₂,MgB2,30.6,onset,0.0,0.0,thin_film,Solution-based synthesis/processing,Al2O3
sc_atlas:4410,10.1007/s10854-014-1846-x,,2014,MgB₂,MgB2,31.5,onset,0.0,0.0,thin_film,Solution-based synthesis/processing,Al2O3
sc_atlas:4413,10.1007/s10854-014-1846-x,,2014,MgB₂,MgB2,35.2,zero,0.0,0.0,thin_film,Solution-based synthesis/processing,Al2O3
sc_atlas:4420,10.1007/s10854-014-1846-x,,2014,MgB₂,MgB2,36.0,onset,0.0,0.0,thin_film,Solution-based synthesis/processing,Al2O3
sc_atlas:4412,10.1007/s10854-014-1846-x,,2014,MgB₂,MgB2,36.7,onset,0.0,0.0,thin_film,Solution-based synthesis/processing,Al2O3
sc_atlas:4423,10.1007/s10854-014-1846-x,,2014,MgB₂,MgB2,6.1,zero,0.0,0.0,thin_film,Solution-based synthesis/processing,Al2O3
sc_atlas:4415,10.1007/s10854-014-1846-x,,2014,MgB₂,MgB2,6.6,zero,0.0,0.0,thin_film,Solution-based synthesis/processing,Al2O3
sc_atlas:4506,10.1007/s10854-014-1993-0,,2014,Ag₀,MgB2,27.6,unknown,0.0,7.0,unknown,Solid-State Reaction; Physical Vapor Deposition,
sc_atlas:4507,10.1007/s10854-014-1993-0,,2014,Ag₀,MgB2,30.9,onset,0.0,7.0,unknown,Solid-State Reaction; Physical Vapor Deposition,
sc_atlas:4504,10.1007/s10854-014-1993-0,,2014,Ag₀,MgB2,31.5,unknown,0.0,4.0,unknown,Solid-State Reaction; Physical Vapor Deposition,
sc_atlas:4505,10.1007/s10854-014-1993-0,,2014,Ag0,MgB2,34.1,onset,0.0,4.0,unknown,Solid-State Reaction; Physical Vapor Deposition,
sc_atlas:4502,10.1007/s10854-014-1993-0,,2014,Ag0,MgB2,34.4,unknown,0.0,2.0,unknown,Solid-State Reaction; Physical Vapor Deposition,
sc_atlas:4500,10.1007/s10854-014-1993-0,,2014,Ag₀,MgB2,35.6,unknown,0.0,1.0,unknown,Solid-State Reaction; Physical Vapor Deposition,
sc_atlas:4498,10.1007/s10854-014-1993-0,,2014,Ag0,MgB2,36.1,unknown,0.0,0.7,unknown,Solid-State Reaction; Physical Vapor Deposition,
sc_atlas:4503,10.1007/s10854-014-1993-0,,2014,Ag₀,MgB2,36.5,onset,0.0,2.0,unknown,Solid-State Reaction; Physical Vapor Deposition,
sc_atlas:4496,10.1007/s10854-014-1993-0,,2014,Ag0,MgB2,36.7,unknown,0.0,0.3,unknown,Solid-State Reaction; Physical Vapor Deposition,
sc_atlas:4494,10.1007/s10854-014-1993-0,,2014,Ag0,MgB2,36.9,unknown,0.0,0.0,unknown,Solid-State Reaction; Physical Vapor Deposition,
sc_atlas:4501,10.1007/s10854-014-1993-0,,2014,Ag0,MgB2,37.4,onset,0.0,1.0,unknown,Solid-State Reaction; Physical Vapor Deposition,
sc_atlas:4499,10.1007/s10854-014-1993-0,,2014,Ag0,MgB2,37.8,onset,0.0,0.7,unknown,Solid-State Reaction; Physical Vapor Deposition,
sc_atlas:4497,10.1007/s10854-014-1993-0,,2014,Ag0,MgB2,38.3,onset,0.0,0.3,unknown,Solid-State Reaction; Physical Vapor Deposition,
sc_atlas:4495,10.1007/s10854-014-1993-0,,2014,Ag0,MgB2,38.4,onset,0.0,0.0,unknown,Solid-State Reaction; Physical Vapor Deposition,
sc_atlas:4537,10.1007/s10854-017-6553-y,,2017,in-situ PIT FeSe tape sintered at 900°C,FeSe,6.5,unknown,0.0,0.001,unknown,Solid-State Reaction,
sc_atlas:4538,10.1007/s10854-017-6553-y,,2017,ex-situ PIT FeSe tape sintered at 1000°C,FeSe,8.3,unknown,0.0,0.001,unknown,Solid-State Reaction,
sc_atlas:4543,10.1007/s10854-017-7084-2,,2017,Bi₂Sr₂Ca₁₋ₓYₓCu₂O₈,Bi2Sr2Ca0.85Y0.15Cu2O8,90.4,onset,0.0,0.01,unknown,Solution-based synthesis/processing,
sc_atlas:4544,10.1007/s10854-017-7084-2,,2017,Bi₂Sr₂Ca₁₋ₓYₓCu₂O₈,Bi2Sr2Ca0.8Y0.2Cu2O8,68.0,onset,0.0,0.01,unknown,Solution-based synthesis/processing,
sc_atlas:4541,10.1007/s10854-017-7084-2,,2017,Bi₂Sr₂Ca₁₋ₓYₓCu₂O₈,Bi2Sr2Ca0.925Y0.075Cu2O8,90.9,onset,0.0,0.01,unknown,Solution-based synthesis/processing,
sc_atlas:4540,10.1007/s10854-017-7084-2,,2017,Bi₂Sr₂Ca₁₋ₓYₓCu₂O₈,Bi2Sr2Ca0.95Y0.05Cu2O8,88.4,onset,0.0,0.01,unknown,Solution-based synthesis/processing,
sc_atlas:4542,10.1007/s10854-017-7084-2,,2017,Bi₂Sr₂Ca₁₋ₓYₓCu₂O₈,Bi2Sr2Ca0.9Y0.1Cu2O8,82.9,onset,0.0,0.01,unknown,Solution-based synthesis/processing,
sc_atlas:4539,10.1007/s10854-017-7084-2,,2017,Bi₂Sr₂Ca₁₋ₓYₓCu₂O₈,Bi2Sr2CaCu2O8,81.63,onset,0.0,0.01,unknown,Solution-based synthesis/processing,
sc_atlas:4561,10.1007/s10854-017-7337-0,,2017,MgB₂,MgB2,18.22,unknown,0.0,13.0,polycrystal,Solid-State Reaction,
sc_atlas:4559,10.1007/s10854-017-7337-0,,2017,MgB₂,MgB2,21.42,unknown,0.0,10.0,polycrystal,Solid-State Reaction,
sc_atlas:4562,10.1007/s10854-017-7337-0,,2017,MgB₂,MgB2,22.34,onset,0.0,13.0,polycrystal,Solid-State Reaction,
sc_atlas:4557,10.1007/s10854-017-7337-0,,2017,MgB₂,MgB2,24.4,unknown,0.0,8.0,polycrystal,Solid-State Reaction,
sc_atlas:4560,10.1007/s10854-017-7337-0,,2017,MgB₂,MgB2,24.73,onset,0.0,10.0,polycrystal,Solid-State Reaction,
sc_atlas:4558,10.1007/s10854-017-7337-0,,2017,MgB₂,MgB2,27.1,onset,0.0,8.0,polycrystal,Solid-State Reaction,
sc_atlas:4555,10.1007/s10854-017-7337-0,,2017,MgB₂,MgB2,27.67,unknown,0.0,6.0,polycrystal,Solid-State Reaction,
sc_atlas:4556,10.1007/s10854-017-7337-0,,2017,MgB₂,MgB2,29.63,onset,0.0,6.0,polycrystal,Solid-State Reaction,
sc_atlas:4553,10.1007/s10854-017-7337-0,,2017,MgB₂,MgB2,31.38,unknown,0.0,4.0,polycrystal,Solid-State Reaction,
sc_atlas:4554,10.1007/s10854-017-7337-0,,2017,MgB₂,MgB2,32.61,onset,0.0,4.0,polycrystal,Solid-State Reaction,
sc_atlas:4551,10.1007/s10854-017-7337-0,,2017,MgB₂,MgB2,33.61,unknown,0.0,2.0,polycrystal,Solid-State Reaction,
sc_atlas:4552,10.1007/s10854-017-7337-0,,2017,MgB₂,MgB2,34.54,onset,0.0,2.0,polycrystal,Solid-State Reaction,
sc_atlas:4549,10.1007/s10854-017-7337-0,,2017,MgB₂,MgB2,35.0,unknown,0.0,1.0,polycrystal,Solid-State Reaction,
sc_atlas:4550,10.1007/s10854-017-7337-0,,2017,MgB₂,MgB2,35.58,onset,0.0,1.0,polycrystal,Solid-State Reaction,
sc_atlas:4547,10.1007/s10854-017-7337-0,,2017,MgB₂,MgB2,36.14,unknown,0.0,0.5,polycrystal,Solid-State Reaction,
sc_atlas:4548,10.1007/s10854-017-7337-0,,2017,MgB₂,MgB2,36.46,onset,0.0,0.5,polycrystal,Solid-State Reaction,
sc_atlas:4545,10.1007/s10854-017-7337-0,,2017,MgB₂,MgB2,36.6,unknown,0.0,0.0,polycrystal,Solid-State Reaction,
sc_atlas:4563,10.1007/s10854-017-7337-0,,2017,MgB₂,MgB2,36.82,unknown,0.0,0.0,polycrystal,Solid-State Reaction,
sc_atlas:4546,10.1007/s10854-017-7337-0,,2017,MgB₂,MgB2,36.91,onset,0.0,0.0,polycrystal,Solid-State Reaction,
sc_atlas:4564,10.1007/s10854-017-7337-0,,2017,MgB₂,MgB2,37.22,onset,0.0,0.0,polycrystal,Solid-State Reaction,
sc_atlas:4565,10.1007/s10854-017-7337-0,,2017,MgB₂,MgB2,37.7,unknown,0.0,0.0,polycrystal,Solid-State Reaction,
sc_atlas:4566,10.1007/s10854-017-7337-0,,2017,MgB₂,MgB2,37.84,onset,0.0,0.0,polycrystal,Solid-State Reaction,
sc_atlas:4567,10.1007/s10854-017-7337-0,,2017,MgB₂,MgB2,37.85,unknown,0.0,0.0,polycrystal,Solid-State Reaction,
sc_atlas:4568,10.1007/s10854-017-7337-0,,2017,MgB₂,MgB2,38.11,onset,0.0,0.0,polycrystal,Solid-State Reaction,
sc_atlas:4608,10.1007/s10854-017-8001-4,,2017,"Fe₁.₁₅Se, Ag addition: 0 wt%",Fe1.15Se,8.5,unknown,0.0,5e-05,unknown,Solid-State Reaction,
sc_atlas:4606,10.1007/s10854-017-8001-4,,2017,"Fe₁.₁₀Se, Ag addition: 0 wt%",Fe1.1Se,8.5,unknown,0.0,0.001,unknown,Solid-State Reaction,
sc_atlas:4625,10.1007/s10854-018-0426-x,,2018,MgB₂,MgB2,24.9,zero,0.0,7.0,thin_film,Physical Vapor Deposition,Al2O3
sc_atlas:4624,10.1007/s10854-018-0426-x,,2018,MgB₂,MgB2,26.2,zero,0.0,6.0,thin_film,Physical Vapor Deposition,Al2O3
sc_atlas:4623,10.1007/s10854-018-0426-x,,2018,MgB₂,MgB2,27.4,zero,0.0,5.0,thin_film,Physical Vapor Deposition,Al2O3
sc_atlas:4622,10.1007/s10854-018-0426-x,,2018,MgB₂,MgB2,28.5,zero,0.0,4.0,thin_film,Physical Vapor Deposition,Al2O3
sc_atlas:4617,10.1007/s10854-018-0426-x,,2018,MgB₂,MgB2,28.7,onset,0.0,7.0,thin_film,Physical Vapor Deposition,Al2O3
sc_atlas:4616,10.1007/s10854-018-0426-x,,2018,MgB₂,MgB2,29.7,onset,0.0,6.0,thin_film,Physical Vapor Deposition,Al2O3
sc_atlas:4621,10.1007/s10854-018-0426-x,,2018,MgB₂,MgB2,29.8,zero,0.0,3.0,thin_film,Physical Vapor Deposition,Al2O3
sc_atlas:4615,10.1007/s10854-018-0426-x,,2018,MgB₂,MgB2,30.6,onset,0.0,5.0,thin_film,Physical Vapor Deposition,Al2O3
sc_atlas:4620,10.1007/s10854-018-0426-x,,2018,MgB₂,MgB2,31.1,zero,0.0,2.0,thin_film,Physical Vapor Deposition,Al2O3
sc_atlas:4614,10.1007/s10854-018-0426-x,,2018,MgB₂,MgB2,31.5,onset,0.0,4.0,thin_film,Physical Vapor Deposition,Al2O3
sc_atlas:4613,10.1007/s10854-018-0426-x,,2018,MgB₂,MgB2,32.5,onset,0.0,3.0,thin_film,Physical Vapor Deposition,Al2O3
sc_atlas:4619,10.1007/s10854-018-0426-x,,2018,MgB₂,MgB2,32.6,zero,0.0,1.0,thin_film,Physical Vapor Deposition,Al2O3
sc_atlas:4612,10.1007/s10854-018-0426-x,,2018,MgB₂,MgB2,33.6,onset,0.0,2.0,thin_film,Physical Vapor Deposition,Al2O3
sc_atlas:4618,10.1007/s10854-018-0426-x,,2018,MgB₂,MgB2,34.3,zero,0.0,0.0,thin_film,Physical Vapor Deposition,Al2O3
sc_atlas:4611,10.1007/s10854-018-0426-x,,2018,MgB₂,MgB2,34.7,onset,0.0,1.0,thin_film,Physical Vapor Deposition,Al2O3
sc_atlas:4610,10.1007/s10854-018-0426-x,,2018,MgB₂,MgB2,35.9,onset,0.0,0.0,thin_film,Physical Vapor Deposition,Al2O3
sc_atlas:4626,10.1007/s10854-018-9816-3,,2018,MgB₂,MgB2,38.44,midpoint,0.0,0.0,polycrystal,Solid-State Reaction,
sc_atlas:4635,10.1007/s10854-019-00744-z,,2019,Mg₁₋ₓFeₓB₂,Mg0.94Fe0.06B2,32.5,onset,0.0,0.0,polycrystal,Solid-State Reaction,
sc_atlas:4634,10.1007/s10854-019-00744-z,,2019,Mg₁₋ₓFeₓB₂,Mg0.96Fe0.04B2,37.0,onset,0.0,0.0,polycrystal,Solid-State Reaction,
sc_atlas:4633,10.1007/s10854-019-00744-z,,2019,Mg₁₋ₓFeₓB₂,Mg0.97Fe0.03B2,35.0,onset,0.0,0.0,polycrystal,Solid-State Reaction,
sc_atlas:4632,10.1007/s10854-019-00744-z,,2019,Mg₁₋ₓFeₓB₂,Mg0.98Fe0.02B2,37.5,onset,0.0,0.0,polycrystal,Solid-State Reaction,
sc_atlas:4631,10.1007/s10854-019-00744-z,,2019,Mg₁₋ₓFeₓB₂,Mg0.99Fe0.01B2,35.5,onset,0.0,0.0,polycrystal,Solid-State Reaction,
sc_atlas:4630,10.1007/s10854-019-00744-z,,2019,Mg₁₋ₓFeₓB₂,MgB2,36.5,onset,0.0,0.0,polycrystal,Solid-State Reaction,
sc_atlas:4645,10.1007/s10854-019-02779-8,,2020,MgB₂₋ₓCₓ,MgB1.9641112C0.0358888,38.16,onset,0.0,0.01,unknown,Solid-State Reaction,
sc_atlas:4646,10.1007/s10854-019-02779-8,,2020,MgB₂₋ₓCₓ,MgB1.9782136C0.0217864,37.85,onset,0.0,0.01,unknown,Solid-State Reaction,
sc_atlas:4644,10.1007/s10854-019-02779-8,,2020,MgB₂₋ₓCₓ,MgB1.9818296C0.0181704,38.25,onset,0.0,0.01,unknown,Solid-State Reaction,
sc_atlas:4643,10.1007/s10854-019-02779-8,,2020,MgB₂₋ₓCₓ,MgB1.993672C0.006328,38.63,onset,0.0,0.01,unknown,Solid-State Reaction,
sc_atlas:4642,10.1007/s10854-019-02779-8,,2020,MgB₂₋ₓCₓ,MgB2,38.42,onset,0.0,0.01,unknown,Solid-State Reaction,
sc_atlas:4647,10.1007/s10854-019-02846-0,,2020,non-added Y-123,YBa2Cu3O7,93.88,unknown,0.0,0.0,unknown,Solid-State Reaction,
sc_atlas:35143,10.1007/s10854-020-03505-5,,2020,YBa₂Cu₃O₇-δ,YBa2Cu3O6.92,10.0,unknown,0.0,0.0,polycrystal,Solid-State Reaction; Nanofabrication & Exfoliation,
sc_atlas:35142,10.1007/s10854-020-03505-5,,2020,YBa₂Cu₃O₇-δ,YBa2Cu3O6.92,92.0,unknown,0.0,0.0,polycrystal,Solid-State Reaction; Nanofabrication & Exfoliation,
sc_atlas:4649,10.1007/s10854-020-04097-w,,2020,Fe₁.₀₁SeGx,Fe1.01Se,9.17,unknown,0.0,0.0,polycrystal,Solid-State Reaction,
sc_atlas:4650,10.1007/s10854-020-04097-w,,2020,Fe₁.₀₁SeGx,Fe1.01SeC0.05,10.57,unknown,0.0,0.0,polycrystal,Solid-State Reaction,
sc_atlas:4651,10.1007/s10854-020-04097-w,,2020,Fe₁.₀₁SeGx,Fe1.01SeC0.10,10.1,unknown,0.0,0.0,polycrystal,Solid-State Reaction,
sc_atlas:4652,10.1007/s10854-020-04097-w,,2020,Fe₁.₀₁SeGx,Fe1.01SeC0.15,9.48,unknown,0.0,0.0,polycrystal,Solid-State Reaction,
sc_atlas:4653,10.1007/s10854-020-04097-w,,2020,Fe₁.₀₁SeGx,Fe1.01SeC0.20,9.99,unknown,0.0,0.0,polycrystal,Solid-State Reaction,
sc_atlas:4673,10.1007/s10854-020-05041-8,,2021,FeSe₀.₉₄,FeSe0.94,10.5,onset,0.0,0.0,polycrystal,Melt Growth; Solid-State Reaction,
sc_atlas:4674,10.1007/s10854-020-05041-8,,2021,FeSe₀.₉₄,FeSe0.94,7.2,zero,0.0,0.0,polycrystal,Melt Growth; Solid-State Reaction,
sc_atlas:4687,10.1007/s10854-021-05693-0,,2021,Fe₁.₂Se₁₋ₓFₓ,Fe1.2Se,8.0,unknown,0.0,0.001,polycrystal,Solid-State Reaction,
sc_atlas:4683,10.1007/s10854-021-05693-0,,2021,Fe₁.₂Se₁₋ₓFₓ,Fe1.2Se,8.4,unknown,0.0,0.001,polycrystal,Solid-State Reaction,
sc_atlas:4686,10.1007/s10854-021-05693-0,,2021,Fe₁.₂Se₁₋ₓFₓ,Fe1.2Se0.95F0.05,7.1,unknown,0.0,0.001,polycrystal,Solid-State Reaction,
sc_atlas:4690,10.1007/s10854-021-05693-0,,2021,Fe₁.₂Se₁₋ₓFₓ,Fe1.2Se0.95F0.05,8.1,unknown,0.0,0.001,polycrystal,Solid-State Reaction,
sc_atlas:4685,10.1007/s10854-021-05693-0,,2021,Fe₁.₂Se₁₋ₓFₓ,Fe1.2Se0.98F0.02,7.2,unknown,0.0,0.001,polycrystal,Solid-State Reaction,
sc_atlas:4689,10.1007/s10854-021-05693-0,,2021,Fe₁.₂Se₁₋ₓFₓ,Fe1.2Se0.98F0.02,8.3,unknown,0.0,0.001,polycrystal,Solid-State Reaction,
sc_atlas:4684,10.1007/s10854-021-05693-0,,2021,Fe₁.₂Se₁₋ₓFₓ,Fe1.2Se0.99F0.01,6.5,unknown,0.0,0.001,polycrystal,Solid-State Reaction,
sc_atlas:4688,10.1007/s10854-021-05693-0,,2021,Fe₁.₂Se₁₋ₓFₓ,Fe1.2Se0.99F0.01,7.7,unknown,0.0,0.001,polycrystal,Solid-State Reaction,
sc_atlas:126,10.1007/s10854-026-16794-z,,2025,SmFeAsO₁₋ₓFₓ,SmFeAsO0.6F0.4,55.5,onset,0.0,0.0,polycrystal,Solid-State Reaction,
sc_atlas:124,10.1007/s10854-026-16794-z,,2025,SmFeAsO₁₋ₓFₓ,SmFeAsO0.75F0.25,56.8,onset,0.0,0.0,polycrystal,Solid-State Reaction,
sc_atlas:125,10.1007/s10854-026-16794-z,,2025,SmFeAsO₁₋ₓFₓ,SmFeAsO0.7F0.3,56.3,onset,0.0,0.0,polycrystal,Solid-State Reaction,
sc_atlas:123,10.1007/s10854-026-16794-z,,2025,SmFeAsO₁₋ₓFₓ,SmFeAsO0.8F0.2,57.3,onset,0.0,0.0,polycrystal,Solid-State Reaction,
sc_atlas:121,10.1007/s10854-026-16794-z,,2025,SmFeAsO₁₋ₓFₓ,SmFeAsO0.95F0.05,54.4,onset,0.0,0.0,polycrystal,Solid-State Reaction,
sc_atlas:122,10.1007/s10854-026-16794-z,,2025,SmFeAsO₁₋ₓFₓ,SmFeAsO0.9F0.1,55.6,onset,0.0,0.0,polycrystal,Solid-State Reaction,
sc_atlas:25644,10.1007/s10909-009-0145-z,,2009,As-deficient,LaO0.9F0.1FeAs0.9,28.5,onset,0.0,0.0,unknown,Solid-State Reaction,
sc_atlas:25643,10.1007/s10909-009-0145-z,,2009,As-deficient,LaO0.9F0.1FeAs0.9,29.0,onset,0.0,0.0,unknown,Solid-State Reaction,
sc_atlas:4693,10.1007/s10909-009-0146-y,,2010,Rh₁₇S₁₅,Rh17S15,5.4,unknown,0.0,0.0,unknown,unknown,
sc_atlas:4694,10.1007/s10909-009-0154-y,,2010,YBa₂Cu₃O₇-δ,YBa2Cu3O6.96,90.2,zero,0.0,0.0,single_crystal,Flux Growth,
sc_atlas:15321,10.1007/s10909-010-0167-6,,2009,Ru0.98Sr2GdCu2O8,Ru0.98Sr2GdCu2O8,50.0,onset,0.0,0.0,polycrystal,Solid-State Reaction,
sc_atlas:15322,10.1007/s10909-010-0167-6,,2009,Ru0.98Sr2GdCu2O8,Ru0.98Sr2GdCu2O8,52.0,onset,0.0,0.0,polycrystal,Solid-State Reaction,
sc_atlas:15323,10.1007/s10909-010-0167-6,,2009,RuSr2GdCu2O8,RuSr2GdCu2O8,40.0,onset,0.0,0.0,polycrystal,Solid-State Reaction,
sc_atlas:4713,10.1007/s10909-011-0381-x,,2011,Nb₃Sn,Nb3Sn,16.55,unknown,0.0,0.0,polycrystal,Solid-State Reaction,
sc_atlas:4723,10.1007/s10909-012-0629-0,,2012,Y₃Ba₅Cu₈O₁₈,Y3Ba5Cu8O18,100.2,zero,0.0,0.0,polycrystal,Solid-State Reaction,
sc_atlas:4724,10.1007/s10909-012-0629-0,,2012,Y₃Ba₅Cu₈O₁₈,Y3Ba5Cu8O18,92.3,zero,0.0,0.0,polycrystal,Solid-State Reaction,
sc_atlas:4725,10.1007/s10909-012-0686-4,,2012,PbMo₆S₈,PbMo6S8,14.0,onset,0.0,0.0,unknown,unknown,
sc_atlas:4727,10.1007/s10909-012-0705-5,,2012,Tl₀.₄K₀.₄Fe₂₋ᵧSe₂₋ₓAsₓ,Tl0.4K0.4Fe1.71Se2,31.2,onset,0.0,0.01,unknown,Flux Growth,
sc_atlas:4726,10.1007/s10909-012-0705-5,,2012,Tl₀.₄K₀.₄Fe₂₋ᵧSe₂₋ₓAsₓ,Tl0.4K0.4Fe1.71Se2,31.5,onset,0.0,0.0,unknown,Flux Growth,
sc_atlas:4728,10.1007/s10909-012-0769-2,,2012,SrFe₂(As₁₋ₓPₓ)₂,SrFe2As1.3P0.7,29.0,midpoint,0.0,0.0,unknown,unknown,Al2O3
sc_atlas:4729,10.1007/s10909-012-0841-y,,2012,Al,Al,1.29,unknown,0.0,0.0,unknown,Physical Vapor Deposition; Nanofabrication & Exfoliation,
sc_atlas:30142,10.1007/s10909-014-1168-7,,2014,K₀.₇₁Na₀.₂₉Fe₂As₂,K0.71Na0.29Fe2As2,2.75,unknown,0.0,0.0,single_crystal,Flux Growth,
sc_atlas:4730,10.1007/s10909-014-1196-3,,2014,MgB₂,MgB2,38.5,onset,0.0,0.0,polycrystal,Solid-State Reaction,
sc_atlas:4731,10.1007/s10909-014-1227-0,,2014,FeSe,FeSe,8.0,unknown,0.0,0.0,thin_film,Physical Vapor Deposition; Nanofabrication & Exfoliation,MgO
sc_atlas:4732,10.1007/s10909-014-1227-0,,2014,FeSe,FeSe,8.8,unknown,0.0,0.0,thin_film,Physical Vapor Deposition; Nanofabrication & Exfoliation,MgO
sc_atlas:4733,10.1007/s10909-014-1237-y,,2014,(Ba₀.₆K₀.₄)Fe₂As₂,Ba0.6K0.4Fe2As2,38.3,unknown,0.0,0.0,polycrystal,Solid-State Reaction,
sc_atlas:4734,10.1007/s10909-014-1254-x,,2014,Ba(Fe₀.₉₁Co₀.₀₉)₂As₂,BaFe1.82Co0.18As2,25.3,unknown,0.0,0.0,polycrystal,Solid-State Reaction,
sc_atlas:4737,10.1007/s10909-016-1593-x,,2016,FeSe₁₋ₓSₓ,FeSe0.81S0.19,8.45,onset,0.0,0.0,single_crystal,Flux Growth,
sc_atlas:4736,10.1007/s10909-016-1593-x,,2016,FeSe₁₋ₓSₓ,FeSe0.91S0.09,10.45,onset,0.0,0.0,single_crystal,Flux Growth,
sc_atlas:4735,10.1007/s10909-016-1593-x,,2016,FeSe₁₋ₓSₓ,FeSe0.96S0.04,10.25,onset,0.0,0.0,single_crystal,Flux Growth,
sc_atlas:31314,10.1007/s10909-016-1643-4,,2015,Nb₇₅Zr₂₅,Nb75Zr25,11.0,unknown,0.0,0.002,unknown,Melt Growth,
sc_atlas:4746,10.1007/s10909-017-1762-6,,2017,KₓWO₃,K0.22WO3,2.2,unknown,0.0,0.0,polycrystal,Solid-State Reaction,
sc_atlas:4747,10.1007/s10909-017-1762-6,,2017,KₓWO₃,K0.22WO3,6.0,onset,0.0,0.0,polycrystal,Solid-State Reaction,
sc_atlas:4744,10.1007/s10909-017-1762-6,,2017,KₓWO₃,K0.2WO3,2.3,unknown,0.0,0.0,polycrystal,Solid-State Reaction,
sc_atlas:4745,10.1007/s10909-017-1762-6,,2017,KₓWO₃,K0.2WO3,6.2,onset,0.0,0.0,polycrystal,Solid-State Reaction,
sc_atlas:32399,10.1007/s10909-017-1792-0,,2017,Nb,Nb,7.615,midpoint,0.0,0.0,thin_film,Physical Vapor Deposition,Al2O3
sc_atlas:32391,10.1007/s10909-017-1792-0,,2017,Nb,Nb,7.777,midpoint,0.0,0.0,thin_film,Physical Vapor Deposition,Si
sc_atlas:32400,10.1007/s10909-017-1792-0,,2017,Nb,Nb,8.021,midpoint,0.0,0.0,thin_film,Physical Vapor Deposition,Al2O3
sc_atlas:32403,10.1007/s10909-017-1792-0,,2017,Nb,Nb,8.05,midpoint,0.0,0.0,thin_film,Physical Vapor Deposition,Al2O3
sc_atlas:32404,10.1007/s10909-017-1792-0,,2017,Nb,Nb,8.06,midpoint,0.0,0.0,thin_film,Physical Vapor Deposition,Al2O3
sc_atlas:32392,10.1007/s10909-017-1792-0,,2017,Nb,Nb,8.262,midpoint,0.0,0.0,thin_film,Physical Vapor Deposition,Si
sc_atlas:32401,10.1007/s10909-017-1792-0,,2017,Nb,Nb,8.264,midpoint,0.0,0.0,thin_film,Physical Vapor Deposition,Al2O3
sc_atlas:32394,10.1007/s10909-017-1792-0,,2017,Nb,Nb,8.284,midpoint,0.0,0.0,thin_film,Physical Vapor Deposition,Al2O3
sc_atlas:32393,10.1007/s10909-017-1792-0,,2017,Nb,Nb,8.426,midpoint,0.0,0.0,thin_film,Physical Vapor Deposition,Si
sc_atlas:32398,10.1007/s10909-017-1792-0,,2017,Nb,Nb,8.477,midpoint,0.0,0.0,thin_film,Physical Vapor Deposition,Al2O3
sc_atlas:32396,10.1007/s10909-017-1792-0,,2017,Nb,Nb,8.504,midpoint,0.0,0.0,thin_film,Physical Vapor Deposition,Si
sc_atlas:32405,10.1007/s10909-017-1792-0,,2017,Nb,Nb,8.52,midpoint,0.0,0.0,thin_film,Physical Vapor Deposition,Al2O3
sc_atlas:32402,10.1007/s10909-017-1792-0,,2017,Nb,Nb,8.6,midpoint,0.0,0.0,thin_film,Physical Vapor Deposition,Si
sc_atlas:32397,10.1007/s10909-017-1792-0,,2017,Nb,Nb,8.644,midpoint,0.0,0.0,thin_film,Physical Vapor Deposition,Al2O3
sc_atlas:32395,10.1007/s10909-017-1792-0,,2017,Nb,Nb,8.649,midpoint,0.0,0.0,thin_film,Physical Vapor Deposition,Al2O3
sc_atlas:32390,10.1007/s10909-017-1792-0,,2017,Nb,Nb,8.946,midpoint,0.0,0.0,thin_film,Physical Vapor Deposition,Si
sc_atlas:4751,10.1007/s10909-019-02184-9,,2019,MgₓB₂,Mg0.95B2,41.4,zero,0.0,0.0,polycrystal,Solid-State Reaction,
sc_atlas:4750,10.1007/s10909-019-02184-9,,2019,MgₓB₂,Mg0.95B2,42.17,onset,0.0,0.0,polycrystal,Solid-State Reaction,
sc_atlas:4759,10.1007/s10909-019-02184-9,,2019,MgₓB₂,Mg0.9B2,18.0,zero,0.0,0.0,polycrystal,Solid-State Reaction,
sc_atlas:4758,10.1007/s10909-019-02184-9,,2019,MgₓB₂,Mg0.9B2,39.0,onset,0.0,0.0,polycrystal,Solid-State Reaction,
sc_atlas:4753,10.1007/s10909-019-02184-9,,2019,MgₓB₂,Mg0.9B2,41.41,zero,0.0,0.0,polycrystal,Solid-State Reaction,
sc_atlas:4752,10.1007/s10909-019-02184-9,,2019,MgₓB₂,Mg0.9B2,42.47,onset,0.0,0.0,polycrystal,Solid-State Reaction,
sc_atlas:4755,10.1007/s10909-019-02184-9,,2019,MgₓB₂,Mg1.05B2,42.27,zero,0.0,0.0,polycrystal,Solid-State Reaction,
sc_atlas:4754,10.1007/s10909-019-02184-9,,2019,MgₓB₂,Mg1.05B2,42.61,onset,0.0,0.0,polycrystal,Solid-State Reaction,
sc_atlas:4757,10.1007/s10909-019-02184-9,,2019,MgₓB₂,Mg1.1B2,41.68,zero,0.0,0.0,polycrystal,Solid-State Reaction,
sc_atlas:4756,10.1007/s10909-019-02184-9,,2019,MgₓB₂,Mg1.1B2,42.55,onset,0.0,0.0,polycrystal,Solid-State Reaction,
sc_atlas:4749,10.1007/s10909-019-02184-9,,2019,MgₓB₂,MgB2,42.1,zero,0.0,0.0,polycrystal,Solid-State Reaction,
sc_atlas:4748,10.1007/s10909-019-02184-9,,2019,MgₓB₂,MgB2,42.57,onset,0.0,0.0,polycrystal,Solid-State Reaction,
sc_atlas:4761,10.1007/s10909-019-02234-2,,2019,"ssqLpAr12, oxygen purity: 93%",YBa2Cu3O6.79,76.0,unknown,0.0,0.0,unknown,Solid-State Reaction,
sc_atlas:4763,10.1007/s10909-019-02234-2,,2019,"ssqHpAr12, oxygen purity: 99.99%",YBa2Cu3O6.84,85.0,unknown,0.0,0.0,unknown,Solid-State Reaction,
sc_atlas:4762,10.1007/s10909-019-02234-2,,2019,"ssqHpAr0, oxygen purity: 99.99%",YBa2Cu3O6.91,90.0,unknown,0.0,0.0,unknown,Solid-State Reaction,
sc_atlas:4760,10.1007/s10909-019-02234-2,,2019,"ssqLpAr0, oxygen purity: 93%",YBa2Cu3O6.92,89.0,unknown,0.0,0.0,unknown,Solid-State Reaction,
sc_atlas:155,10.1007/S10948-007-0302-Z,,2007,YBa₂Cu₄O₈,YBa2Cu4O8,79.9,unknown,0.0,0.0,single_crystal,Flux Growth,
sc_atlas:24697,10.1007/s10948-008-0413-1,,2009,SmFeAsO₀.₈F₀.₂,SmFeAsO0.8F0.2,45.0,unknown,0.0,0.001,single_crystal,Flux Growth,
sc_atlas:24698,10.1007/s10948-008-0413-1,,2009,SmFeAsO₀.₈F₀.₂,SmFeAsO0.8F0.2,46.0,unknown,0.0,0.0,single_crystal,Flux Growth,
sc_atlas:4766,10.1007/s10948-009-0632-0,,2010,"thin granular tin film, transition width: 20-40 mK",Sn,3.85,unknown,0.0,0.0,unknown,Physical Vapor Deposition,glass
sc_atlas:4769,10.1007/s10948-010-0665-4,,2010,La₁-x/₂Pr₁-x/₂CeₓCuO₄,La0.94Pr0.94Ce0.12CuO4.02,25.0,onset,0.0,0.001,polycrystal,Solid-State Reaction,
sc_atlas:4771,10.1007/s10948-010-0698-8,,2010,Sm₁₋ₓYₓFeAsO₀.₈F₀.₂,Sm0.5Y0.5FeAsO0.8F0.2,25.0,onset,0.0,0.001,polycrystal,Solid-State Reaction,
sc_atlas:4770,10.1007/s10948-010-0698-8,,2010,Sm₁₋ₓYₓFeAsO₀.₈F₀.₂,SmFeAsO0.8F0.2,52.6,onset,0.0,0.001,polycrystal,Solid-State Reaction,
sc_atlas:4772,10.1007/s10948-010-0702-3,,2010,MgB₂,MgB2,38.0,unknown,0.0,0.0,unknown,Physical Vapor Deposition,
sc_atlas:4777,10.1007/s10948-010-0737-5,,2010,LiFeAs,LiFeAs,18.0,unknown,0.0,0.0,unknown,Solid-State Reaction,
sc_atlas:4778,10.1007/s10948-010-0743-7,,2010,CePtSi₂,CePtSi2,0.14,unknown,1.7,0.0,unknown,Melt Growth,
sc_atlas:15339,10.1007/s10948-010-0748-2,,2010,La0.1Sr0.9CuO2,La0.1Sr0.9CuO2,43.0,unknown,0.0,0.0,unknown,unknown,
sc_atlas:4789,10.1007/s10948-010-0775-z,,2010,Tl₂Ba₂Ca₂Cu₃O₁₀,Tl2Ba2Ca2Cu3O10,81.0,zero,0.0,0.0,thin_film,Solution-based synthesis/processing,Al2O3
sc_atlas:4788,10.1007/s10948-010-0775-z,,2010,Tl₂Ba₂Ca₂Cu₃O₁₀,Tl2Ba2Ca2Cu3O10,93.0,onset,0.0,0.0,thin_film,Solution-based synthesis/processing,Al2O3
sc_atlas:4790,10.1007/s10948-010-0775-z,,2010,Tl₂Ba₂Ca₂Cu₃O₁₀,Tl2Ba2Ca2Cu3O10,98.0,zero,0.0,0.0,thin_film,Solution-based synthesis/processing,Al2O3
sc_atlas:4793,10.1007/s10948-010-0782-0,,2010,(Ru₀.₉Cu₀.₁)Sr₂YCu₂O₇.₉,Ru0.9Cu2.1Sr2YO7.9,20.0,unknown,0.0,0.05,polycrystal,Solid-State Reaction,
sc_atlas:4795,10.1007/s10948-010-0782-0,,2010,(Ru₀.₉Cu₀.₁)Sr₂YCu₂O₇.₉,Ru0.9Cu2.1Sr2YO7.9,34.0,onset,0.0,0.0,polycrystal,Solid-State Reaction,
sc_atlas:4792,10.1007/s10948-010-0782-0,,2010,(Ru₀.₉Cu₀.₁)Sr₂YCu₂O₇.₉,Ru0.9Cu2.1Sr2YO7.9,38.0,unknown,0.0,0.01,polycrystal,Solid-State Reaction,
sc_atlas:4791,10.1007/s10948-010-0782-0,,2010,(Ru₀.₉Cu₀.₁)Sr₂YCu₂O₇.₉,Ru0.9Cu2.1Sr2YO7.9,54.0,unknown,0.0,0.001,polycrystal,Solid-State Reaction,
sc_atlas:4794,10.1007/s10948-010-0782-0,,2010,(Ru₀.₉Cu₀.₁)Sr₂YCu₂O₇.₉,Ru0.9Cu2.1Sr2YO7.9,8.0,unknown,0.0,0.1,polycrystal,Solid-State Reaction,
sc_atlas:4804,10.1007/s10948-010-0792-y,,2010,YBa₂Cu₃O₇₋δ,YBa2Cu3O6.805,81.7,zero,0.0,0.0,thin_film,Physical Vapor Deposition; Nanofabrication & Exfoliation,Al2O3
sc_atlas:4803,10.1007/s10948-010-0792-y,,2010,YBa₂Cu₃O₇₋δ,YBa2Cu3O6.884,89.5,zero,0.0,0.0,thin_film,Physical Vapor Deposition; Nanofabrication & Exfoliation,SrTiO3
sc_atlas:4801,10.1007/s10948-010-0792-y,,2010,YBa₂Cu₃O₇₋δ,YBa2Cu3O6.92,90.0,zero,0.0,0.0,thin_film,Physical Vapor Deposition; Nanofabrication & Exfoliation,SrTiO3
sc_atlas:4805,10.1007/s10948-010-0795-8,,2010,LaOFeAs,LaOFeAs,17.0,onset,0.0,0.0,polycrystal,Solid-State Reaction,
sc_atlas:4806,10.1007/s10948-010-0795-8,,2010,LaOFeAs,LaOFeAs,8.0,zero,0.0,0.0,polycrystal,Solid-State Reaction,
sc_atlas:4814,10.1007/s10948-010-0799-4,,2010,Sr₁₋ₓNdₓFeAsF,Sr0.36Nd0.64FeAsF,52.1,onset,0.0,0.001,polycrystal,Solid-State Reaction,
sc_atlas:4815,10.1007/s10948-010-0799-4,,2010,Sr₁₋ₓNdₓFeAsF,Sr0.3Nd0.7FeAsF,53.1,onset,0.0,0.001,polycrystal,Solid-State Reaction,
sc_atlas:4808,10.1007/s10948-010-0799-4,,2010,Sr₁₋ₓNdₓFeAsF,Sr0.3Nd0.7FeAsF,54.3,onset,0.0,0.0,polycrystal,Solid-State Reaction,
sc_atlas:4813,10.1007/s10948-010-0799-4,,2010,Sr₁₋ₓNdₓFeAsF,Sr0.46Nd0.54FeAsF,51.1,onset,0.0,0.001,polycrystal,Solid-State Reaction,
sc_atlas:4811,10.1007/s10948-010-0799-4,,2010,Sr₁₋ₓNdₓFeAsF,Sr0.52Nd0.48FeAsF,47.1,onset,0.0,0.001,polycrystal,Solid-State Reaction,
sc_atlas:4810,10.1007/s10948-010-0799-4,,2010,Sr₁₋ₓNdₓFeAsF,Sr0.57Nd0.43FeAsF,40.9,onset,0.0,0.001,polycrystal,Solid-State Reaction,
sc_atlas:4807,10.1007/s10948-010-0799-4,,2010,Sr₁₋ₓNdₓFeAsF,Sr0.57Nd0.43FeAsF,43.0,onset,0.0,0.0,polycrystal,Solid-State Reaction,
sc_atlas:4812,10.1007/s10948-010-0799-4,,2010,Sr₁₋ₓNdₓFeAsF,Sr0.5Nd0.5FeAsF,51.4,onset,0.0,0.001,polycrystal,Solid-State Reaction,
sc_atlas:4822,10.1007/s10948-010-0837-2,,2010,(Ga₀.₆₅Co₀.₃₅)Sr₂(Tm₀.₇Ca₀.₃)Cu₂O₂,Ga0.58Co0.42Sr2Tm0.70Ca0.30Cu2O6.96,14.0,zero,0.0,0.0,polycrystal,Solid-State Reaction,
sc_atlas:4821,10.1007/s10948-010-0837-2,,2010,(Ga₀.₆₅Co₀.₃₅)Sr₂(Tm₀.₇Ca₀.₃)Cu₂O₂,Ga0.58Co0.42Sr2Tm0.70Ca0.30Cu2O6.96,45.0,onset,0.0,0.0,polycrystal,Solid-State Reaction,
sc_atlas:4829,10.1007/s10948-010-0885-7,,2010,annealed Ti₀.₇V₀.₃,Ti0.7V0.3,6.7,onset,0.0,0.01,unknown,Melt Growth,
sc_atlas:4828,10.1007/s10948-010-0885-7,,2010,as cast Ti₀.₈V₀.₂,Ti0.8V0.2,4.1,onset,0.0,0.01,unknown,Melt Growth,
sc_atlas:4830,10.1007/s10948-010-0896-4,,2010,FeSe₀.₅Te₀.₅,FeSe0.5Te0.5,21.0,unknown,0.0,0.0,thin_film,Physical Vapor Deposition,substrate; single-crystal
sc_atlas:4852,10.1007/s10948-010-0910-x,,2010,SmFe₁₋ₓCoₓAsO,SmFe0.85Co0.15AsO,14.0,zero,0.0,0.0,polycrystal,Solid-State Reaction,
sc_atlas:4853,10.1007/s10948-010-0910-x,,2010,SmFe₁₋ₓCoₓAsO,SmFe0.85Co0.15AsO,15.5,onset,0.0,0.0,polycrystal,Solid-State Reaction,
sc_atlas:4854,10.1007/s10948-010-0910-x,,2010,SmFe₁₋ₓCoₓAsO,SmFe0.8Co0.2AsO,9.0,unknown,0.0,0.0,polycrystal,Solid-State Reaction,
sc_atlas:4851,10.1007/s10948-010-0910-x,,2010,SmFe₁₋ₓCoₓAsO,SmFe0.9Co0.1AsO,14.0,unknown,0.0,0.0,polycrystal,Solid-State Reaction,
sc_atlas:4857,10.1007/s10948-010-0919-1,,2010,Ag₅Pb₂O₆/CuO composite,Ag5Pb2Cu21.08O27.08,118.0,zero,0.0,0.0,unknown,Solid-State Reaction,CuOcomposite
sc_atlas:4856,10.1007/s10948-010-0919-1,,2010,Ag₅Pb₂O₆/CuO composite,Ag5Pb2Cu21.08O27.08,137.0,onset,0.0,0.0,unknown,Solid-State Reaction,CuOcomposite
sc_atlas:4855,10.1007/s10948-010-0919-1,,2010,Ag₅Pb₂O₆/CuO composite,Ag5Pb2Cu21.08O27.08,138.0,onset,0.0,0.0,unknown,Solid-State Reaction,CuOcomposite
sc_atlas:4876,10.1007/s10948-010-0924-4,,2010,MgB₂,MgB2,33.6,unknown,0.0,0.0,unknown,Solution-based synthesis/processing,
sc_atlas:4875,10.1007/s10948-010-0924-4,,2010,MgB₂,MgB2,35.3,unknown,0.0,0.0,unknown,Solution-based synthesis/processing,
sc_atlas:4874,10.1007/s10948-010-0924-4,,2010,MgB₂,MgB2,36.2,unknown,0.0,0.0,unknown,Solution-based synthesis/processing,
sc_atlas:4868,10.1007/s10948-010-0924-4,,2010,MgB₂,MgB2,36.3,unknown,0.0,0.0,unknown,Solution-based synthesis/processing,
sc_atlas:4869,10.1007/s10948-010-0924-4,,2010,MgB₂,MgB2,37.8,unknown,0.0,0.0,unknown,Solution-based synthesis/processing,
sc_atlas:4873,10.1007/s10948-010-0924-4,,2010,MgB₂,MgB2,39.0,unknown,0.0,0.0,unknown,Solution-based synthesis/processing,
sc_atlas:4870,10.1007/s10948-010-0924-4,,2010,MgB₂,MgB2,39.5,unknown,0.0,0.0,unknown,Solution-based synthesis/processing,
sc_atlas:4881,10.1007/s10948-010-0978-3,,2010,SmFeAsO₁₋ₓFₓ,SmFeAsO0.8F0.2,48.7,unknown,0.0,0.0,single_crystal,Flux Growth,Al2O3
sc_atlas:4882,10.1007/s10948-010-0979-2,,2010,MgB₂₋ₓSiCₓ,MgB2,37.5,unknown,0.0,0.0,polycrystal,Solid-State Reaction,
sc_atlas:4888,10.1007/s10948-010-0985-4,,2010,MgB₂,MgB2,38.1,onset,0.0,0.0,thin_film,Physical Vapor Deposition,Al2O3
sc_atlas:4889,10.1007/s10948-010-0985-4,,2010,MgB₂,MgB2,39.5,onset,0.0,0.0,thin_film,Physical Vapor Deposition,Al2O3
sc_atlas:4902,10.1007/s10948-010-0986-3,,2010,MgB₂,MgB2,33.2,onset,0.0,0.0,thin_film,Solution-based synthesis/processing,MgO
sc_atlas:4896,10.1007/s10948-010-0986-3,,2010,MgB₂,MgB2,34.4,onset,0.0,0.0,thin_film,Solution-based synthesis/processing,Al2O3
sc_atlas:4903,10.1007/s10948-010-0986-3,,2010,MgB₂,MgB2,35.7,onset,0.0,0.0,thin_film,Solution-based synthesis/processing,MgO
sc_atlas:4897,10.1007/s10948-010-0986-3,,2010,MgB₂,MgB2,36.5,onset,0.0,0.0,thin_film,Solution-based synthesis/processing,Al2O3
sc_atlas:4904,10.1007/s10948-010-0986-3,,2010,MgB₂,MgB2,37.3,onset,0.0,0.0,thin_film,Solution-based synthesis/processing,MgO
sc_atlas:4898,10.1007/s10948-010-0986-3,,2010,MgB₂,MgB2,37.8,onset,0.0,0.0,thin_film,Solution-based synthesis/processing,Al2O3
sc_atlas:4905,10.1007/s10948-010-0986-3,,2010,MgB₂,MgB2,39.0,onset,0.0,0.0,thin_film,Solution-based synthesis/processing,MgO
sc_atlas:4899,10.1007/s10948-010-0986-3,,2010,MgB₂,MgB2,39.1,onset,0.0,0.0,thin_film,Solution-based synthesis/processing,Al2O3
sc_atlas:4900,10.1007/s10948-010-0986-3,,2010,MgB₂,MgB2,39.5,onset,0.0,0.0,thin_film,Solution-based synthesis/processing,Al2O3
sc_atlas:4908,10.1007/s10948-010-0990-7,,2010,PbMo₆S₈,PbMo6S8,14.0,onset,0.0,0.0,unknown,unknown,
sc_atlas:4922,10.1007/s10948-010-1005-4,,2010,MgB₂,MgB2,34.1,onset,0.0,0.0,thin_film,Solution-based synthesis/processing,Al2O3
sc_atlas:4916,10.1007/s10948-010-1005-4,,2010,MgB₂,MgB2,34.4,onset,0.0,0.0,thin_film,Solution-based synthesis/processing,Al2O3
sc_atlas:4923,10.1007/s10948-010-1005-4,,2010,MgB₂,MgB2,36.1,onset,0.0,0.0,thin_film,Solution-based synthesis/processing,Al2O3
sc_atlas:4917,10.1007/s10948-010-1005-4,,2010,MgB₂,MgB2,36.5,onset,0.0,0.0,thin_film,Solution-based synthesis/processing,Al2O3
sc_atlas:4924,10.1007/s10948-010-1005-4,,2010,MgB₂,MgB2,37.3,onset,0.0,0.0,thin_film,Solution-based synthesis/processing,Al2O3
sc_atlas:4918,10.1007/s10948-010-1005-4,,2010,MgB₂,MgB2,37.8,onset,0.0,0.0,thin_film,Solution-based synthesis/processing,Al2O3
sc_atlas:4925,10.1007/s10948-010-1005-4,,2010,MgB₂,MgB2,39.0,onset,0.0,0.0,thin_film,Solution-based synthesis/processing,Al2O3
sc_atlas:4919,10.1007/s10948-010-1005-4,,2010,MgB₂,MgB2,39.1,onset,0.0,0.0,thin_film,Solution-based synthesis/processing,Al2O3
sc_atlas:4920,10.1007/s10948-010-1005-4,,2010,MgB₂,MgB2,39.5,onset,0.0,0.0,thin_film,Solution-based synthesis/processing,Al2O3
sc_atlas:26497,10.1007/s10948-010-1038-8,,2011,NbN,NbN,4.2,unknown,0.0,0.0,thin_film,Physical Vapor Deposition,MgO
sc_atlas:26498,10.1007/s10948-010-1038-8,,2011,NbN,NbN,4.92,unknown,0.0,0.0,thin_film,Physical Vapor Deposition,MgO
sc_atlas:4979,10.1007/s10948-010-1071-7,,2010,Ru₀.₉Sr₂YCu₂.₁O₇.₉,Ru0.9Sr2YCu2.1O7.9,22.0,onset,0.0,0.0,polycrystal,Solid-State Reaction,
sc_atlas:4980,10.1007/s10948-010-1071-7,,2010,Ru₀.₉Sr₂YCu₂.₁O₇.₉,Ru0.9Sr2YCu2.1O7.9,30.0,zero,0.0,0.0,polycrystal,Solid-State Reaction,
sc_atlas:4978,10.1007/s10948-010-1071-7,,2010,Ru₀.₉Sr₂YCu₂.₁O₇.₉,Ru0.9Sr2YCu2.1O7.9,33.0,zero,0.0,0.0,polycrystal,Solid-State Reaction,
sc_atlas:4977,10.1007/s10948-010-1071-7,,2010,Ru₀.₉Sr₂YCu₂.₁O₇.₉,Ru0.9Sr2YCu2.1O7.9,50.0,onset,0.0,0.002,polycrystal,Solid-State Reaction,
sc_atlas:4991,10.1007/s10948-010-1106-0,,2011,BaFe₂₋ₓCoₓAs₂,BaFe1.84Co0.16As2,25.0,unknown,0.0,0.0,single_crystal,Flux Growth,
sc_atlas:15199,10.1007/s10948-010-1123-z,,2011,Ba1-xKxFe2As2,Ba0.68K0.32Fe2As2,38.5,onset,0.0,0.0,unknown,Flux Growth,
sc_atlas:15201,10.1007/s10948-010-1123-z,,2011,Sr1-xKxFe2As2,Sr0.85K0.15Fe2As2,25.0,unknown,0.0,0.0,unknown,Flux Growth,
sc_atlas:15202,10.1007/s10948-010-1123-z,,2011,Sr1-xKxFe2As2,Sr0.85K0.15Fe2As2,32.0,unknown,0.0,0.0,unknown,Flux Growth,
sc_atlas:5008,10.1007/s10948-011-1134-4,,2011,Mg₁₋ₓHfₓB₂,Mg0.6Hf0.4B2,27.1,zero,0.0,0.0,polycrystal,Solid-State Reaction,
sc_atlas:5007,10.1007/s10948-011-1134-4,,2011,Mg₁₋ₓHfₓB₂,Mg0.8Hf0.2B2,32.2,zero,0.0,0.0,polycrystal,Solid-State Reaction,
sc_atlas:5005,10.1007/s10948-011-1134-4,,2011,Mg₁₋ₓHfₓB₂,Mg0.95Hf0.05B2,37.3,zero,0.0,0.0,polycrystal,Solid-State Reaction,
sc_atlas:5006,10.1007/s10948-011-1134-4,,2011,Mg₁₋ₓHfₓB₂,Mg0.9Hf0.1B2,34.8,zero,0.0,0.0,polycrystal,Solid-State Reaction,
sc_atlas:5004,10.1007/s10948-011-1134-4,,2011,Mg₁₋ₓHfₓB₂,MgB2,37.4,zero,0.0,0.0,polycrystal,Solid-State Reaction,
sc_atlas:5013,10.1007/s10948-011-1148-y,,2011,(Cu₀.₅Tl₀.₅₋ₓKₓ)Ba₂Ca₃Cu₁Zn₃O₁₂₋δ,Cu1.5Tl0.25K0.25Ba2Ca3Zn3O10.19,105.0,zero,0.0,0.0,polycrystal,Solid-State Reaction,
sc_atlas:5014,10.1007/s10948-011-1148-y,,2011,(Cu₀.₅Tl₀.₅₋ₓKₓ)Ba₂Ca₃Cu₁Zn₃O₁₂₋δ,Cu1.5Tl0.25K0.25Ba2Ca3Zn3O10.19,108.0,onset,0.0,0.0,polycrystal,Solid-State Reaction,
sc_atlas:5012,10.1007/s10948-011-1148-y,,2011,(Cu₀.₅Tl₀.₅₋ₓKₓ)Ba₂Ca₃Cu₁Zn₃O₁₂₋δ,Cu1.5Tl0.25K0.25Ba2Ca3Zn3O10.19,119.0,onset,0.0,0.0,polycrystal,Solid-State Reaction,
sc_atlas:5019,10.1007/s10948-011-1148-y,,2011,(Cu₀.₅Tl₀.₅₋ₓKₓ)Ba₂Ca₃Cu₁Zn₃O₁₂₋δ,Cu1.5Tl0.25K0.25Ba2Ca3Zn3O10.22,117.0,zero,0.0,0.0,polycrystal,Solid-State Reaction,
sc_atlas:5020,10.1007/s10948-011-1148-y,,2011,(Cu₀.₅Tl₀.₅₋ₓKₓ)Ba₂Ca₃Cu₁Zn₃O₁₂₋δ,Cu1.5Tl0.25K0.25Ba2Ca3Zn3O10.22,119.0,onset,0.0,0.0,polycrystal,Solid-State Reaction,
sc_atlas:5018,10.1007/s10948-011-1148-y,,2011,(Cu₀.₅Tl₀.₅₋ₓKₓ)Ba₂Ca₃Cu₁Zn₃O₁₂₋δ,Cu1.5Tl0.25K0.25Ba2Ca3Zn3O10.22,131.0,onset,0.0,0.0,polycrystal,Solid-State Reaction,
sc_atlas:5010,10.1007/s10948-011-1148-y,,2011,(Cu₀.₅Tl₀.₅₋ₓKₓ)Ba₂Ca₃Cu₁Zn₃O₁₂₋δ,Cu1.5Tl0.5Ba2Ca3Zn3O9.92,100.0,zero,0.0,0.0,polycrystal,Solid-State Reaction,
sc_atlas:5011,10.1007/s10948-011-1148-y,,2011,(Cu₀.₅Tl₀.₅₋ₓKₓ)Ba₂Ca₃Cu₁Zn₃O₁₂₋δ,Cu1.5Tl0.5Ba2Ca3Zn3O9.92,103.0,onset,0.0,0.0,polycrystal,Solid-State Reaction,
sc_atlas:5009,10.1007/s10948-011-1148-y,,2011,(Cu₀.₅Tl₀.₅₋ₓKₓ)Ba₂Ca₃Cu₁Zn₃O₁₂₋δ,Cu1.5Tl0.5Ba2Ca3Zn3O9.92,110.0,onset,0.0,0.0,polycrystal,Solid-State Reaction,
sc_atlas:5016,10.1007/s10948-011-1148-y,,2011,(Cu₀.₅Tl₀.₅₋ₓKₓ)Ba₂Ca₃Cu₁Zn₃O₁₂₋δ,Cu1.5Tl0.5Ba2Ca3Zn3O9.95,105.0,zero,0.0,0.0,polycrystal,Solid-State Reaction,
