Repository: zhiyuliu0158-ui/occ-alignn-tc

# P-B-Occ-ALIGNN-full-Tc

Occupancy-aware ALIGNN-style graph neural network for superconducting critical temperature `Tc_K` regression.

本仓库只做一个任务：

```text
CIF + pressure_GPa + magnetic_field_T + field_direction + optional metadata -> Tc_K
```

不做 superconducting / non-superconducting 分类。

## 1. 模型简介

`PBOccALIGNNFullTc` 是一个纯 PyTorch 实现的 ALIGNN-style 图神经网络：

- bond graph 的 node 是 crystallographic site。
- bond graph 的 edge 是周期近邻 directed bond。
- line graph 的 node 是 directed bond。
- line graph 的 edge 是角度 `i-j-k`。
- 所有 scatter / aggregation 使用 `torch.index_add`，不依赖 `torch_scatter`、DGL、PyTorch Geometric 或官方 ALIGNN 包。
- 输出为 `logtc_mu`、`logtc_logvar` 和 `Tc_pred_K = exp(logtc_mu) - 1`。

File: data/sc-atlas-data.csv (part 3 of 62)
source_record_id,doi,source_title,source_year,formula_raw,formula_normalized,tc_value_k,tc_criterion,pressure_gpa,magnetic_field_t,sample_form,preparation_method,substrate
sc_atlas:5017,10.1007/s10948-011-1148-y,,2011,(Cu₀.₅Tl₀.₅₋ₓKₓ)Ba₂Ca₃Cu₁Zn₃O₁₂₋δ,Cu1.5Tl0.5Ba2Ca3Zn3O9.95,109.0,onset,0.0,0.0,polycrystal,Solid-State Reaction,
sc_atlas:5015,10.1007/s10948-011-1148-y,,2011,(Cu₀.₅Tl₀.₅₋ₓKₓ)Ba₂Ca₃Cu₁Zn₃O₁₂₋δ,Cu1.5Tl0.5Ba2Ca3Zn3O9.95,115.0,onset,0.0,0.0,polycrystal,Solid-State Reaction,
sc_atlas:5021,10.1007/s10948-011-1160-2,,2011,(MgB₂)₀.₉₆Ni₀.₀₄,Mg0.96B1.92Ni0.04,38.0,unknown,0.0,0.0,polycrystal,Solid-State Reaction,
sc_atlas:5031,10.1007/s10948-011-1243-0,,2011,Nb,Nb,9.0,unknown,0.0,0.0,unknown,Physical Vapor Deposition; Nanofabrication & Exfoliation,
sc_atlas:5049,10.1007/s10948-011-1336-9,,2011,MgB₂,MgB2,38.8,unknown,0.0,0.0,unknown,Solid-State Reaction,
sc_atlas:5054,10.1007/s10948-011-1354-7,,2011,Ba₁₋ₓKₓBiO₃₋δ,Ba0.6K0.4BiO3,25.6,onset,0.0,0.0,thin_film,Solution-based synthesis/processing,Ag
sc_atlas:5052,10.1007/s10948-011-1354-7,,2011,Ba₁₋ₓKₓBiO₃₋δ,Ba0.6K0.4BiO3,26.0,zero,0.0,0.0,thin_film,Solution-based synthesis/processing,Ag
sc_atlas:5074,10.1007/s10948-011-1358-3,,2011,CaC₆,CaC6,11.2,onset,0.0,0.0,single_crystal,Flux Growth,
sc_atlas:5073,10.1007/s10948-011-1358-3,,2011,CaC₆,CaC6,11.5,unknown,0.0,0.0,single_crystal,Flux Growth,
sc_atlas:5076,10.1007/s10948-011-1358-3,,2011,CaC₆,CaC6,6.75,unknown,0.0,0.08,single_crystal,Flux Growth,
sc_atlas:5075,10.1007/s10948-011-1358-3,,2011,CaC₆,CaC6,6.8,unknown,0.0,0.08,single_crystal,Flux Growth,
sc_atlas:5080,10.1007/s10948-011-1394-z,,2011,LaO₁₋ₓFₓFeAs,LaO0.85F0.15FeAs,23.5,zero,0.0,0.0,polycrystal,Solid-State Reaction,
sc_atlas:5079,10.1007/s10948-011-1394-z,,2011,LaO₁₋ₓFₓFeAs,LaO0.85F0.15FeAs,26.0,onset,0.0,0.0,polycrystal,Solid-State Reaction,
sc_atlas:5082,10.1007/s10948-011-1394-z,,2011,LaO₁₋ₓFₓFeAs,LaO0.8F0.2FeAs,21.0,zero,0.0,0.0,polycrystal,Solid-State Reaction,
sc_atlas:5081,10.1007/s10948-011-1394-z,,2011,LaO₁₋ₓFₓFeAs,LaO0.8F0.2FeAs,27.0,onset,0.0,0.0,polycrystal,Solid-State Reaction,
sc_atlas:5077,10.1007/s10948-011-1394-z,,2011,LaO₁₋ₓFₓFeAs,LaOFeAs,17.0,onset,0.0,0.0,polycrystal,Solid-State Reaction,
sc_atlas:5078,10.1007/s10948-011-1394-z,,2011,LaO₁₋ₓFₓFeAs,LaOFeAs,8.0,zero,0.0,0.0,polycrystal,Solid-State Reaction,
sc_atlas:5083,10.1007/s10948-011-1395-y,,2011,MgB₂,MgB2,39.0,unknown,0.0,0.0,unknown,Solid-State Reaction,
sc_atlas:5085,10.1007/s10948-011-1399-7,,2012,La₁.₈₅Sr₀.₁₅CuO₄,La1.85Sr0.15CuO4,17.1,unknown,0.0,0.0,thin_film,Physical Vapor Deposition,SrTiO3
sc_atlas:5084,10.1007/s10948-011-1399-7,,2012,La₁.₈₅Sr₀.₁₅CuO₄,La1.85Sr0.15CuO4,33.5,unknown,0.0,0.0,thin_film,Physical Vapor Deposition,SrTiO3
sc_atlas:5093,10.1007/s10948-012-1491-7,,2012,CeNi₀.₈Bi₂,CeNi0.8Bi2,4.2,unknown,0.0,0.0001,polycrystal,Solid-State Reaction,
sc_atlas:5103,10.1007/s10948-012-1507-3,,2012,"E, sintering temperature: 1153 K",Hg0.8Cu3.15Sb0.05Ba2Ca2O8.187,112.0,zero,0.0,0.0,polycrystal,Solid-State Reaction,
sc_atlas:5104,10.1007/s10948-012-1507-3,,2012,"E, sintering temperature: 1153 K",Hg0.8Cu3.15Sb0.05Ba2Ca2O8.187,128.0,onset,0.0,0.0,polycrystal,Solid-State Reaction,
sc_atlas:5099,10.1007/s10948-012-1507-3,,2012,"C, sintering temperature: 1113 K",Hg0.8Cu3.15Sb0.05Ba2Ca2O8.224,107.0,zero,0.0,0.0,polycrystal,Solid-State Reaction,
sc_atlas:5100,10.1007/s10948-012-1507-3,,2012,"C, sintering temperature: 1113 K",Hg0.8Cu3.15Sb0.05Ba2Ca2O8.224,121.0,onset,0.0,0.0,polycrystal,Solid-State Reaction,
sc_atlas:5101,10.1007/s10948-012-1507-3,,2012,"D, sintering temperature: 1133 K",Hg0.8Cu3.15Sb0.05Ba2Ca2O8.251,121.0,zero,0.0,0.0,polycrystal,Solid-State Reaction,
sc_atlas:5102,10.1007/s10948-012-1507-3,,2012,"D, sintering temperature: 1133 K",Hg0.8Cu3.15Sb0.05Ba2Ca2O8.251,134.0,onset,0.0,0.0,polycrystal,Solid-State Reaction,
sc_atlas:5107,10.1007/s10948-012-1507-3,,2012,Hg₀.₈Cu₀.₁₅Sb₀.₀₅Ba₂Ca₂Cu₃O₈+δ,Hg0.8Cu3.15Sb0.05Ba2Ca2O8.262,123.0,zero,0.0,0.0,polycrystal,Solid-State Reaction,
sc_atlas:5108,10.1007/s10948-012-1507-3,,2012,Hg₀.₈Cu₀.₁₅Sb₀.₀₅Ba₂Ca₂Cu₃O₈+δ,Hg0.8Cu3.15Sb0.05Ba2Ca2O8.262,136.0,onset,0.0,0.0,polycrystal,Solid-State Reaction,
sc_atlas:5109,10.1007/s10948-012-1507-3,,2012,Hg₀.₈Cu₀.₁₅Sb₀.₀₅Ba₂Ca₂Cu₃O₈+δ,Hg0.8Cu3.15Sb0.05Ba2Ca2O8.266,126.0,zero,0.0,0.0,polycrystal,Solid-State Reaction,
sc_atlas:5110,10.1007/s10948-012-1507-3,,2012,Hg₀.₈Cu₀.₁₅Sb₀.₀₅Ba₂Ca₂Cu₃O₈+δ,Hg0.8Cu3.15Sb0.05Ba2Ca2O8.266,139.0,onset,0.0,0.0,polycrystal,Solid-State Reaction,
sc_atlas:5111,10.1007/s10948-012-1533-1,,2012,MgB₂,MgB2,30.7,unknown,0.0,0.01,thin_film,Physical Vapor Deposition; Solution-based synthesis/processing,MgO
sc_atlas:5117,10.1007/s10948-012-1540-2,,2012,FeSe,FeSe,13.9,onset,0.0,0.0,thin_film,Solid-State Reaction,Fe
sc_atlas:5116,10.1007/s10948-012-1540-2,,2012,FeSe,FeSe,7.9,zero,0.0,0.0,thin_film,Solid-State Reaction,Fe
sc_atlas:5120,10.1007/s10948-012-1605-2,,2012,MgB₂,MgB2,25.0,onset,0.0,7.0,thin_film,Physical Vapor Deposition,MgO
sc_atlas:5119,10.1007/s10948-012-1605-2,,2012,MgB₂,MgB2,26.4,onset,0.0,7.0,thin_film,Physical Vapor Deposition,MgO
sc_atlas:5118,10.1007/s10948-012-1605-2,,2012,MgB₂,MgB2,37.2,unknown,0.0,0.0,thin_film,Physical Vapor Deposition,MgO
sc_atlas:5128,10.1007/s10948-012-1616-z,,2012,(Tl₀.₅Pb₀.₅)Sr₂(Ca₁₋ₓTeₓ)Cu₂O₇,Tl0.5Pb0.5Sr2Ca0.6Te0.4Cu2O7,92.0,onset,0.0,0.0,polycrystal,Solid-State Reaction,
sc_atlas:5127,10.1007/s10948-012-1616-z,,2012,(Tl₀.₅Pb₀.₅)Sr₂(Ca₁₋ₓTeₓ)Cu₂O₇,Tl0.5Pb0.5Sr2Ca0.7Te0.3Cu2O7,93.0,onset,0.0,0.0,polycrystal,Solid-State Reaction,
sc_atlas:5121,10.1007/s10948-012-1616-z,,2012,(Tl₀.₅Pb₀.₅)Sr₂(Ca₁₋ₓTeₓ)Cu₂O₇,Tl0.5Pb0.5Sr2Ca0.8Te0.2Cu2O7,75.0,onset,0.0,0.0,polycrystal,Solid-State Reaction,
sc_atlas:5122,10.1007/s10948-012-1616-z,,2012,(Tl₀.₅Pb₀.₅)Sr₂(Ca₁₋ₓTeₓ)Cu₂O₇,Tl0.5Pb0.5Sr2Ca0.8Te0.2Cu2O7,80.0,onset,0.0,0.0,polycrystal,Solid-State Reaction,
sc_atlas:5123,10.1007/s10948-012-1616-z,,2012,(Tl₀.₅Pb₀.₅)Sr₂(Ca₁₋ₓTeₓ)Cu₂O₇,Tl0.5Pb0.5Sr2Ca0.8Te0.2Cu2O7,92.0,onset,0.0,0.0,polycrystal,Solid-State Reaction,
sc_atlas:5132,10.1007/s10948-012-1616-z,,2012,(Tl₀.₅Pb₀.₅)Sr₂(Ca₁₋ₓTeₓ)Cu₂O₇,Tl0.5Pb0.5Sr2Ca0.8Te0.2Cu2O7,94.0,onset,0.0,0.0,polycrystal,Solid-State Reaction,
sc_atlas:5125,10.1007/s10948-012-1616-z,,2012,(Tl₀.₅Pb₀.₅)Sr₂(Ca₁₋ₓTeₓ)Cu₂O₇,Tl0.5Pb0.5Sr2Ca0.9Te0.1Cu2O7,88.0,onset,0.0,0.0,polycrystal,Solid-State Reaction,
sc_atlas:5131,10.1007/s10948-012-1616-z,,2012,(Tl₀.₅Pb₀.₅)Sr₂(Ca₁₋ₓTeₓ)Cu₂O₇,Tl0.5Pb0.5Sr2Ca0.9Te0.1Cu2O7,96.0,onset,0.0,0.0,polycrystal,Solid-State Reaction,
sc_atlas:5124,10.1007/s10948-012-1616-z,,2012,(Tl₀.₅Pb₀.₅)Sr₂(Ca₁₋ₓTeₓ)Cu₂O₇,Tl0.5Pb0.5Sr2CaCu2O7,92.0,onset,0.0,0.0,polycrystal,Solid-State Reaction,
sc_atlas:5130,10.1007/s10948-012-1616-z,,2012,(Tl₀.₅Pb₀.₅)Sr₂(Ca₁₋ₓTeₓ)Cu₂O₇,Tl0.5Pb0.5Sr2CaCu2O7,97.0,onset,0.0,0.0,polycrystal,Solid-State Reaction,
sc_atlas:5155,10.1007/s10948-012-1732-9,,2012,Mg(B₁₋ₓCₓ)₂,MgB1.962C0.038,38.13,midpoint,0.0,0.0,unknown,Solid-State Reaction,
sc_atlas:5156,10.1007/s10948-012-1732-9,,2012,MFP,MgB1.963C0.037,38.68,midpoint,0.0,0.0,unknown,Solid-State Reaction,
sc_atlas:5154,10.1007/s10948-012-1732-9,,2012,Mg(B₁₋ₓCₓ)₂,MgB1.974C0.026,38.75,midpoint,0.0,0.0,unknown,Solid-State Reaction,
sc_atlas:5153,10.1007/s10948-012-1732-9,,2012,bare MgB₂,MgB2,38.88,midpoint,0.0,0.0,unknown,Solid-State Reaction,
sc_atlas:5157,10.1007/s10948-012-1739-2,,2012,MgB₂,MgB2,37.8,unknown,0.0,0.0,thin_film,Physical Vapor Deposition,MgO
sc_atlas:28605,10.1007/s10948-012-1824-6,,2013,SmFeAsO₁₋ₓFₓ,SmFeAsO0.8F0.2,44.8,zero,0.0,0.0,polycrystal,Solid-State Reaction,
sc_atlas:28607,10.1007/s10948-012-1824-6,,2013,SmFeAsO₁₋ₓFₓ,SmFeAsO0.8F0.2,50.15,onset,0.0,13.0,polycrystal,Solid-State Reaction,
sc_atlas:28604,10.1007/s10948-012-1824-6,,2013,SmFeAsO₁₋ₓFₓ,SmFeAsO0.8F0.2,51.7,onset,0.0,0.0,polycrystal,Solid-State Reaction,
sc_atlas:16450,10.1007/s10948-012-1860-2,,2012,Lu5Ir4Si10,Lu5Ir4Si10,3.73,unknown,0.0,0.0,polycrystal,Melt Growth; Solid-State Reaction,
sc_atlas:16448,10.1007/s10948-012-1860-2,,2012,Lu5Ir4Si10,Lu5Ir4Si10,3.75,unknown,0.0,0.0,polycrystal,Melt Growth; Solid-State Reaction,
sc_atlas:16449,10.1007/s10948-012-1860-2,,2012,Lu5Ir4Si10,Lu5Ir4Si10,3.9,unknown,0.0,0.0,polycrystal,Melt Growth; Solid-State Reaction,
sc_atlas:16446,10.1007/s10948-012-1860-2,,2012,Lu5Ir4Si10,Lu5Ir4Si10,4.05,midpoint,0.0,0.0,polycrystal,Melt Growth; Solid-State Reaction,
sc_atlas:16447,10.1007/s10948-012-1860-2,,2012,Lu5Ir4Si10,Lu5Ir4Si10,4.6,midpoint,0.0,0.0,polycrystal,Melt Growth; Solid-State Reaction,
sc_atlas:29109,10.1007/s10948-012-1861-1,,2013,Tl-2223,Tl2Ba2Ca2Cu3O10,122.0,unknown,0.0,0.0,unknown,unknown,
sc_atlas:29107,10.1007/s10948-012-1862-0,,2013,Ba₁₋ₓKₓFe₂As₂,Ba0.72K0.28Fe2As2,33.2,unknown,0.0,0.0,unknown,unknown,
sc_atlas:29108,10.1007/s10948-012-1862-0,,2013,Ba₁₋ₓKₓFe₂As₂,Ba0.72K0.28Fe2As2,33.3,unknown,0.0,0.0,unknown,unknown,
sc_atlas:5185,10.1007/s10948-012-1952-z,,2013,Mg(B₁₋ₓCₓ)₂,MgB2,37.11,onset,0.0,0.0,unknown,Solid-State Reaction,
sc_atlas:5193,10.1007/s10948-012-1969-3,,2013,MgB₂,MgB2,38.0,onset,0.0,0.0,thin_film,Chemical Vapor Deposition,Nb
sc_atlas:5192,10.1007/s10948-012-1969-3,,2013,MgB₂,MgB2,39.0,unknown,0.0,0.0,thin_film,Chemical Vapor Deposition,"metal foils (Mo, Nb, Ta, stainless steel)"
sc_atlas:5194,10.1007/s10948-012-1993-3,,2012,YBa₂Cu₃O₇₋δ,YBa2Cu3O6.95,92.5,midpoint,0.0,0.0,polycrystal,Solid-State Reaction,
sc_atlas:5195,10.1007/s10948-012-1997-z,,2012,MgB₂,MgB2,38.0,midpoint,0.0,0.0,thin_film,Chemical Vapor Deposition,Hastelloy
sc_atlas:167,10.1007/S10948-012-2057-4,,2012,Nb/PdNi/Nb,Nb,7.5,unknown,0.0,0.0,thin_film,Physical Vapor Deposition,Al2O3
sc_atlas:16464,10.1007/s10948-012-2069-0,,2013,Ba(Fe1-xCox)2As2,BaFe1.84Co0.16As2,23.8,midpoint,0.0,0.0,unknown,Flux Growth; Physical Vapor Deposition,MgO
sc_atlas:16463,10.1007/s10948-012-2069-0,,2013,Ba(Fe1-xCox)2As2,BaFe1.84Co0.16As2,24.35,midpoint,0.0,0.0,unknown,Flux Growth; Physical Vapor Deposition,CaF2
sc_atlas:16462,10.1007/s10948-012-2069-0,,2013,Ba(Fe1-xCox)2As2,BaFe1.84Co0.16As2,24.5,onset,0.0,0.0,unknown,Flux Growth; Physical Vapor Deposition,CaF2; MgO
sc_atlas:16466,10.1007/s10948-012-2069-0,,2013,Ca(Fe1-xCox)2As2,CaFe1.88Co0.12As2,17.0,unknown,0.0,0.0,unknown,Flux Growth,
sc_atlas:16465,10.1007/s10948-012-2069-0,,2013,Ca(Fe1-xCox)2As2,CaFe1.88Co0.12As2,20.0,onset,0.0,0.0,unknown,Flux Growth,
sc_atlas:28795,10.1007/s10948-013-2155-y,,2013,GdFeAsO₀.₈₈,GdFeAsO0.88,48.0,unknown,0.0,0.0,polycrystal,Solid-State Reaction,
sc_atlas:28792,10.1007/s10948-013-2155-y,,2013,GdFeAsO₀.₈₈,GdFeAsO0.88,49.0,unknown,0.0,0.0,polycrystal,Solid-State Reaction,
sc_atlas:28794,10.1007/s10948-013-2155-y,,2013,GdFeAsO₀.₈₈,GdFeAsO0.88,50.0,unknown,0.0,0.0,polycrystal,Solid-State Reaction,
sc_atlas:5212,10.1007/s10948-013-2169-5,,2013,Ca₁₋ₓKₓFe₂As₂,Ca0.6K0.4Fe2As2,35.0,unknown,0.0,0.001,unknown,Solid-State Reaction; Flux Growth,
sc_atlas:5211,10.1007/s10948-013-2169-5,,2013,Ca₁₋ₓKₓFe₂As₂,Ca0.6K0.4Fe2As2,35.5,unknown,0.0,0.0,unknown,Solid-State Reaction; Flux Growth,
sc_atlas:5216,10.1007/s10948-013-2194-4,,2013,α-FeSe,FeSe,10.1,unknown,0.0,0.01,polycrystal,Solid-State Reaction,
sc_atlas:5214,10.1007/s10948-013-2194-4,,2013,α-FeSe,FeSe,10.2,zero,0.0,0.0,polycrystal,Solid-State Reaction,
sc_atlas:5218,10.1007/s10948-013-2194-4,,2013,α-FeSe,FeSe,13.9,onset,0.0,0.0,polycrystal,Solid-State Reaction,
sc_atlas:5215,10.1007/s10948-013-2194-4,,2013,α-FeSe,FeSe,15.0,onset,0.0,0.0,polycrystal,Solid-State Reaction,
sc_atlas:5217,10.1007/s10948-013-2194-4,,2013,α-FeSe,FeSe,7.9,zero,0.0,0.0,polycrystal,Solid-State Reaction,
sc_atlas:5219,10.1007/s10948-013-2194-4,,2013,α-FeSe,FeSe,8.0,unknown,0.0,0.01,polycrystal,Solid-State Reaction,
sc_atlas:5221,10.1007/s10948-013-2199-z,,2013,(Y₁₋ₓCdₓ)Ba₂Cu₄O₈,Y0.88Cd0.12Ba2Cu4O8,92.0,onset,0.0,0.0,polycrystal,Solution-based synthesis/processing; Solid-State Reaction,
sc_atlas:5220,10.1007/s10948-013-2199-z,,2013,(Y₁₋ₓCdₓ)Ba₂Cu₄O₈,YBa2Cu4O8,80.0,onset,0.0,0.0,polycrystal,Solution-based synthesis/processing; Solid-State Reaction,
sc_atlas:5227,10.1007/s10948-013-2252-y,,2013,FeNbₓSe,FeNb0.02Se,11.2,midpoint,0.0,0.0,polycrystal,Solid-State Reaction,
sc_atlas:5226,10.1007/s10948-013-2252-y,,2013,FeNbₓSe,FeNb0.02Se,13.0,onset,0.0,0.0,polycrystal,Solid-State Reaction,
sc_atlas:5229,10.1007/s10948-013-2252-y,,2013,FeNbₓSe,FeNb0.04Se,11.5,midpoint,0.0,0.0,polycrystal,Solid-State Reaction,
sc_atlas:5228,10.1007/s10948-013-2252-y,,2013,FeNbₓSe,FeNb0.04Se,13.6,onset,0.0,0.0,polycrystal,Solid-State Reaction,
sc_atlas:5230,10.1007/s10948-013-2252-y,,2013,FeNbₓSe,FeNb0.06Se,11.1,onset,0.0,0.0,polycrystal,Solid-State Reaction,
sc_atlas:5231,10.1007/s10948-013-2252-y,,2013,FeNbₓSe,FeNb0.06Se,9.4,midpoint,0.0,0.0,polycrystal,Solid-State Reaction,
sc_atlas:5224,10.1007/s10948-013-2252-y,,2013,FeNbₓSe,FeSe,10.7,onset,0.0,0.0,polycrystal,Solid-State Reaction,
sc_atlas:5225,10.1007/s10948-013-2252-y,,2013,FeNbₓSe,FeSe,9.5,midpoint,0.0,0.0,polycrystal,Solid-State Reaction,
sc_atlas:5232,10.1007/s10948-013-2258-5,,2013,Tl₀.₄K₀.₄Fe₂-δ-xZnₓSe₂,Tl0.399K0.408Fe1.688Se2,30.51,onset,0.0,0.0,unknown,Flux Growth,
sc_atlas:16491,10.1007/s10948-013-2264-7,,2013,CeO1-xFxFeAs,CeO0.88F0.12FeAs,41.0,unknown,0.0,0.0,unknown,unknown,
sc_atlas:16492,10.1007/s10948-013-2264-7,,2013,FeSe,FeSe,12.0,unknown,0.0,0.0,unknown,Melt Growth,
sc_atlas:16493,10.1007/s10948-013-2264-7,,2013,FeSe,FeSe,12.5,unknown,0.0,0.0,unknown,Melt Growth,
sc_atlas:16494,10.1007/s10948-013-2264-7,,2013,FeSe,FeSe,9.7,unknown,0.0,0.0,unknown,Melt Growth,
sc_atlas:16497,10.1007/s10948-013-2264-7,,2013,LaO1-xFxFeAs,LaO0.9F0.1FeAs,25.0,unknown,0.0,0.0,unknown,unknown,
sc_atlas:16496,10.1007/s10948-013-2264-7,,2013,LaO1-xFxFeAs,LaO0.9F0.1FeAs,26.0,unknown,0.0,0.0,unknown,unknown,
sc_atlas:16495,10.1007/s10948-013-2264-7,,2013,LaO1-xFxFeAs,LaO0.9F0.1FeAs,28.0,unknown,0.0,0.0,unknown,unknown,
sc_atlas:5237,10.1007/s10948-013-2269-2,,2013,YBa₂(Cu₁₋ₓTiₓ)₃O₇₋ᵧ,YBa2Cu2.85Ti0.15O6.7,63.44,midpoint,0.0,0.0,polycrystal,Solid-State Reaction,
sc_atlas:5236,10.1007/s10948-013-2269-2,,2013,YBa₂(Cu₁₋ₓTiₓ)₃O₇₋ᵧ,YBa2Cu2.88Ti0.12O6.8,71.7,midpoint,0.0,0.0,polycrystal,Solid-State Reaction,
sc_atlas:5235,10.1007/s10948-013-2269-2,,2013,YBa₂(Cu₁₋ₓTiₓ)₃O₇₋ᵧ,YBa2Cu2.94Ti0.06O6.8,81.73,midpoint,0.0,0.0,polycrystal,Solid-State Reaction,
sc_atlas:5234,10.1007/s10948-013-2269-2,,2013,YBa₂(Cu₁₋ₓTiₓ)₃O₇₋ᵧ,YBa2Cu2.97Ti0.03O6.7,76.33,midpoint,0.0,0.0,polycrystal,Solid-State Reaction,
sc_atlas:5233,10.1007/s10948-013-2269-2,,2013,YBa₂(Cu₁₋ₓTiₓ)₃O₇₋ᵧ,YBa2Cu3O6.8,92.04,midpoint,0.0,0.0,polycrystal,Solid-State Reaction,
sc_atlas:5258,10.1007/s10948-013-2331-0,,2013,"SiC-buffered MgB₂ thin films, growth temperature: 550 °C",MgB2,40.0,unknown,0.0,0.0,thin_film,Chemical Vapor Deposition,Al2O3
sc_atlas:5261,10.1007/s10948-013-2358-2,,2013,PrFeAsO₀.₈F₀.₂,PrFeAsO0.8F0.2,23.0,zero,0.0,12.0,polycrystal,Solid-State Reaction,
sc_atlas:5260,10.1007/s10948-013-2358-2,,2013,PrFeAsO₀.₈F₀.₂,PrFeAsO0.8F0.2,38.0,zero,0.0,0.0,polycrystal,Solid-State Reaction,
sc_atlas:5262,10.1007/s10948-013-2358-2,,2013,PrFeAsO₀.₈F₀.₂,PrFeAsO0.8F0.2,42.0,onset,0.0,0.001,polycrystal,Solid-State Reaction,
sc_atlas:5259,10.1007/s10948-013-2358-2,,2013,PrFeAsO₀.₈F₀.₂,PrFeAsO0.8F0.2,47.0,onset,0.0,0.0,polycrystal,Solid-State Reaction,
sc_atlas:5271,10.1007/s10948-013-2400-4,,2013,MgB₂,MgB2,37.0,unknown,0.0,0.0,polycrystal,Solid-State Reaction,
sc_atlas:5270,10.1007/s10948-013-2400-4,,2013,MgB₂,MgB2,37.8,unknown,0.0,0.0,polycrystal,Solid-State Reaction,
sc_atlas:5266,10.1007/s10948-013-2400-4,,2013,MgB₂,MgB2,38.2,unknown,0.0,0.0,polycrystal,Solid-State Reaction,
sc_atlas:5273,10.1007/s10948-013-2404-0,,2013,CeO₀.₅F₀.₅BiS₂,CeO0.5F0.5BiS2,1.9,zero,0.0,0.0,polycrystal,Solid-State Reaction,
sc_atlas:5272,10.1007/s10948-013-2404-0,,2013,CeO₀.₅F₀.₅BiS₂,CeO0.5F0.5BiS2,2.5,onset,0.0,0.0,polycrystal,Solid-State Reaction,
sc_atlas:5278,10.1007/s10948-014-2507-2,,2014,FeTe₀.₅Se₀.₅,FeTe0.5Se0.5,11.0,zero,0.0,0.0,polycrystal,Solid-State Reaction,
sc_atlas:5277,10.1007/s10948-014-2507-2,,2014,FeTe₀.₅Se₀.₅,FeTe0.5Se0.5,13.0,onset,0.0,0.0,polycrystal,Solid-State Reaction,
sc_atlas:5280,10.1007/s10948-014-2508-1,,2014,MgB₂,MgB2,38.3,unknown,0.0,0.0,polycrystal,Solid-State Reaction,
sc_atlas:5279,10.1007/s10948-014-2508-1,,2014,MgB₂,MgB2,38.5,unknown,0.0,0.0,polycrystal,Solid-State Reaction,
sc_atlas:5281,10.1007/s10948-014-2508-1,,2014,MgB₂,MgB2Al0.0056N0.0056,38.3,unknown,0.0,0.0,polycrystal,Solid-State Reaction,
sc_atlas:5284,10.1007/s10948-014-2508-1,,2014,MgB₂,MgB2Al0.0112N0.0112,37.9,unknown,0.0,0.0,polycrystal,Solid-State Reaction,
sc_atlas:5283,10.1007/s10948-014-2508-1,,2014,MgB₂,MgB2Al0.0112N0.0112,38.3,unknown,0.0,0.0,polycrystal,Solid-State Reaction,
sc_atlas:5286,10.1007/s10948-014-2508-1,,2014,MgB₂,MgB2Al0.0336N0.0336,37.4,unknown,0.0,0.0,polycrystal,Solid-State Reaction,
sc_atlas:5285,10.1007/s10948-014-2508-1,,2014,MgB₂,MgB2Al0.0336N0.0336,38.0,unknown,0.0,0.0,polycrystal,Solid-State Reaction,
sc_atlas:5288,10.1007/s10948-014-2508-1,,2014,MgB₂,MgB2Al0.056N0.056,36.2,unknown,0.0,0.0,polycrystal,Solid-State Reaction,
sc_atlas:5287,10.1007/s10948-014-2508-1,,2014,MgB₂,MgB2Al0.056N0.056,37.0,unknown,0.0,0.0,polycrystal,Solid-State Reaction,
sc_atlas:5290,10.1007/s10948-014-2559-3,,2014,FeTe₀.₅Se₀.₅,FeSe0.5Te0.5,11.5,zero,0.0,0.0,polycrystal,Solid-State Reaction,
sc_atlas:5291,10.1007/s10948-014-2559-3,,2014,FeTe₀.₅Se₀.₅,FeSe0.5Te0.5,12.5,zero,0.35,0.0,polycrystal,Solid-State Reaction,
sc_atlas:5289,10.1007/s10948-014-2559-3,,2014,FeTe₀.₅Se₀.₅,FeSe0.5Te0.5,13.0,onset,0.0,0.0,polycrystal,Solid-State Reaction,
sc_atlas:5292,10.1007/s10948-014-2559-3,,2014,FeTe₀.₅Se₀.₅,FeSe0.5Te0.5,16.0,zero,0.55,0.0,polycrystal,Solid-State Reaction,
sc_atlas:5293,10.1007/s10948-014-2559-3,,2014,FeTe₀.₅Se₀.₅,FeSe0.5Te0.5,20.0,zero,1.97,0.0,polycrystal,Solid-State Reaction,
sc_atlas:5294,10.1007/s10948-014-2559-3,,2014,FeTe₀.₅Se₀.₅,FeSe0.5Te0.5,25.0,onset,1.97,0.0,polycrystal,Solid-State Reaction,
sc_atlas:5301,10.1007/s10948-014-2573-5,,2014,MgB₂,MgB2,38.5,unknown,0.0,0.0,polycrystal,Solid-State Reaction,
sc_atlas:5307,10.1007/s10948-014-2583-3,,2014,MgB₂-MgO composite,Mg10B14O3,37.9,midpoint,0.0,0.0,unknown,Solid-State Reaction,
sc_atlas:5308,10.1007/s10948-014-2583-3,,2014,MgB₂-MgO composite,Mg14B22O3,38.2,midpoint,0.0,0.0,unknown,Solid-State Reaction,
sc_atlas:5309,10.1007/s10948-014-2583-3,,2014,MgB₂-MgO composite,Mg24B42O3,38.3,midpoint,0.0,0.0,unknown,Solid-State Reaction,
sc_atlas:5305,10.1007/s10948-014-2583-3,,2014,MgB₂-MgO composite,Mg4B2O3,37.5,midpoint,0.0,0.0,unknown,Solid-State Reaction,
sc_atlas:5306,10.1007/s10948-014-2583-3,,2014,MgB₂-MgO composite,Mg6B6O3,37.6,midpoint,0.0,0.0,unknown,Solid-State Reaction,
sc_atlas:5315,10.1007/s10948-014-2621-1,,2014,KₓFe₂₋ySe₂₋zTez,K0.78Fe1.83Se1.84Te0.16,24.3,onset,0.0,0.0,unknown,Melt Growth,
sc_atlas:5314,10.1007/s10948-014-2621-1,,2014,KₓFe₂₋ySe₂₋zTez,K0.78Fe1.83Se1.84Te0.16,28.0,onset,0.0,0.0,unknown,Melt Growth,
sc_atlas:5317,10.1007/s10948-014-2621-1,,2014,KₓFe₂₋ySe₂₋zTez,K0.78Fe1.8Se1.66Te0.34,10.2,onset,0.0,0.0,unknown,Melt Growth,
sc_atlas:5316,10.1007/s10948-014-2621-1,,2014,KₓFe₂₋ySe₂₋zTez,K0.78Fe1.8Se1.66Te0.34,23.6,onset,0.0,0.0,unknown,Melt Growth,
sc_atlas:5313,10.1007/s10948-014-2621-1,,2014,KₓFe₂₋ySe₂₋zTez,K0.83Fe1.85Se1.91Te0.09,27.3,onset,0.0,0.0,unknown,Melt Growth,
sc_atlas:5312,10.1007/s10948-014-2621-1,,2014,KₓFe₂₋ySe₂₋zTez,K0.83Fe1.85Se1.91Te0.09,29.1,onset,0.0,0.0,unknown,Melt Growth,
sc_atlas:5311,10.1007/s10948-014-2621-1,,2014,KₓFe₂₋ySe₂₋zTez,K0.8Fe1.81Se2,29.7,onset,0.0,0.0,unknown,Melt Growth,
sc_atlas:5310,10.1007/s10948-014-2621-1,,2014,KₓFe₂₋ySe₂₋zTez,K0.8Fe1.81Se2,31.7,onset,0.0,0.0,unknown,Melt Growth,
sc_atlas:5320,10.1007/s10948-014-2631-z,,2014,Ta₂PdₓS₆,Ta2Pd0.94S6,3.76,onset,0.0,0.0,polycrystal,Solid-State Reaction,
sc_atlas:5319,10.1007/s10948-014-2631-z,,2014,Ta₂PdₓS₆,Ta2Pd0.97S6,3.96,onset,0.0,0.0,polycrystal,Solid-State Reaction,
sc_atlas:5322,10.1007/s10948-014-2643-8,,2014,"ML, heat treatment: S1 650/30",MgB2,34.1,unknown,0.0,0.01,polycrystal,Solid-State Reaction,
sc_atlas:5323,10.1007/s10948-014-2643-8,,2014,"MH, heat treatment: S1 650/30",MgB2,34.6,unknown,0.0,0.01,polycrystal,Solid-State Reaction,
sc_atlas:5328,10.1007/s10948-014-2643-8,,2014,"ML, heat treatment: S3 700/30",MgB2,34.8,unknown,0.0,0.01,polycrystal,Solid-State Reaction,
sc_atlas:5329,10.1007/s10948-014-2643-8,,2014,"MH, heat treatment: S3 700/30",MgB2,35.0,unknown,0.0,0.01,polycrystal,Solid-State Reaction,
sc_atlas:5325,10.1007/s10948-014-2643-8,,2014,"ML, heat treatment: S2 600/300",MgB2,35.2,unknown,0.0,0.01,polycrystal,Solid-State Reaction,
sc_atlas:5321,10.1007/s10948-014-2643-8,,2014,"IS, heat treatment: S1 650/30",MgB2,36.0,unknown,0.0,0.01,polycrystal,Solid-State Reaction,
sc_atlas:5326,10.1007/s10948-014-2643-8,,2014,"MH, heat treatment: S2 600/300",MgB2,36.2,unknown,0.0,0.01,polycrystal,Solid-State Reaction,
sc_atlas:5327,10.1007/s10948-014-2643-8,,2014,"IS, heat treatment: S3 700/30",MgB2,36.3,unknown,0.0,0.01,polycrystal,Solid-State Reaction,
sc_atlas:5324,10.1007/s10948-014-2643-8,,2014,"IS, heat treatment: S2 600/300",MgB2,36.9,unknown,0.0,0.01,polycrystal,Solid-State Reaction,
sc_atlas:5330,10.1007/s10948-014-2663-4,,2014,KₓFe₂Se₂,K0.8Fe2Se2,31.0,onset,0.0,0.003,unknown,Melt Growth,
sc_atlas:30133,10.1007/s10948-014-2689-7,,2014,As-grown,CeO0.3F0.7BiS2,2.7,zero,0.0,0.0,polycrystal,Solid-State Reaction,
sc_atlas:30136,10.1007/s10948-014-2689-7,,2014,CeO₀.₃F₀.₇BiS₂,CeO0.3F0.7BiS2,3.5,unknown,0.0,0.0005,polycrystal,Solid-State Reaction,
sc_atlas:30134,10.1007/s10948-014-2689-7,,2014,CeO₀.₃F₀.₇BiS₂,CeO0.3F0.7BiS2,3.7,zero,0.0,0.0,polycrystal,Solid-State Reaction,
sc_atlas:5350,10.1007/s10948-014-2804-9,,2014,Mg(B₁-yCy)₂,MgB1.9328C0.0672,32.96,onset,0.0,0.002,polycrystal,Solid-State Reaction,
sc_atlas:5353,10.1007/s10948-014-2804-9,,2014,Mg(B₁-yCy)₂,MgB1.9422C0.0578,34.54,onset,0.0,0.002,polycrystal,Solid-State Reaction,
sc_atlas:5352,10.1007/s10948-014-2804-9,,2014,Mg(B₁-yCy)₂,MgB1.9506C0.0494,33.66,onset,0.0,0.002,polycrystal,Solid-State Reaction,
sc_atlas:5349,10.1007/s10948-014-2804-9,,2014,Mg(B₁-yCy)₂,MgB1.9512C0.0488,33.66,onset,0.0,0.002,polycrystal,Solid-State Reaction,
sc_atlas:5351,10.1007/s10948-014-2804-9,,2014,Mg(B₁-yCy)₂,MgB1.9536C0.0464,33.67,onset,0.0,0.002,polycrystal,Solid-State Reaction,
sc_atlas:5348,10.1007/s10948-014-2804-9,,2014,Mg(B₁-yCy)₂,MgB1.9614C0.0386,34.38,onset,0.0,0.002,polycrystal,Solid-State Reaction,
sc_atlas:5347,10.1007/s10948-014-2804-9,,2014,Mg(B₁-yCy)₂,MgB2,36.54,onset,0.0,0.002,polycrystal,Solid-State Reaction,
sc_atlas:16877,10.1007/s10948-014-2852-1,,2014,NdO0.5F0.5Bi(S1-xSex)2,NdO0.5F0.5BiS2,5.4,onset,0.0,0.0,unknown,Solid-State Reaction,
sc_atlas:5368,10.1007/s10948-014-2895-3,,2014,FeSe,FeSe,8.9,unknown,0.0,0.001,unknown,Solution-based synthesis/processing,
sc_atlas:30633,10.1007/s10948-014-2935-z,,2015,Ta₄Pd₃Te₁₆,Ta4Pd3Te16,4.4,zero,0.0,0.0,polycrystal,Solid-State Reaction,
sc_atlas:30634,10.1007/s10948-014-2935-z,,2015,Ta₄Pd₃Te₁₆,Ta4Pd3Te16,5.4,onset,0.0,0.0,polycrystal,Solid-State Reaction,
sc_atlas:5372,10.1007/s10948-015-2961-5,,2015,Nb₂PdS₅,Nb2PdS5,6.0,zero,0.0,0.0,polycrystal,Solid-State Reaction,
sc_atlas:5371,10.1007/s10948-015-2961-5,,2015,Nb₂PdS₅,Nb2PdS5,6.6,onset,0.0,0.0,polycrystal,Solid-State Reaction,
sc_atlas:5379,10.1007/s10948-015-3003-z,,2015,MgB₂,MgB2,34.4,unknown,0.0,0.0,polycrystal,Solid-State Reaction,
sc_atlas:5378,10.1007/s10948-015-3003-z,,2015,MgB₂,MgB2,35.6,unknown,0.0,0.0,polycrystal,Solid-State Reaction,
sc_atlas:5377,10.1007/s10948-015-3003-z,,2015,MgB₂,MgB2,37.2,unknown,0.0,0.0,polycrystal,Solid-State Reaction,
sc_atlas:5376,10.1007/s10948-015-3003-z,,2015,MgB₂,MgB2,38.4,unknown,0.0,0.0,polycrystal,Solid-State Reaction,
sc_atlas:5380,10.1007/s10948-015-3023-8,,2015,MgB₂,MgB2,37.97,zero,0.0,0.0,polycrystal,Solid-State Reaction,
sc_atlas:5385,10.1007/s10948-015-3036-3,,2015,Bi₁.₆Pb₀.₄Sr₂Ca₂Cu₃O₇,Bi1.6Pb0.4Sr2Ca2Cu3O7,100.0,unknown,0.0,0.0,polycrystal,Solid-State Reaction; Solution-based synthesis/processing,
sc_atlas:5388,10.1007/s10948-015-3036-3,,2015,Bi₁.₆Pb₀.₄Sr₂Ca₂Cu₃O₇,Bi1.6Pb0.4Sr2Ca2Cu3O7,102.5,unknown,0.0,0.0,polycrystal,Solid-State Reaction; Solution-based synthesis/processing,
sc_atlas:5398,10.1007/s10948-015-3036-3,,2015,Bi₁.₆Pb₀.₄Sr₂Ca₂Cu₃O₇,Bi1.6Pb0.4Sr2Ca2Cu3O7,104.0,unknown,0.0,0.0,polycrystal,Solid-State Reaction; Solution-based synthesis/processing,
sc_atlas:5392,10.1007/s10948-015-3036-3,,2015,Bi₁.₆Pb₀.₄Sr₂Ca₂Cu₃O₇,Bi1.6Pb0.4Sr2Ca2Cu3O7,104.8,unknown,0.0,0.0,polycrystal,Solid-State Reaction; Solution-based synthesis/processing,
sc_atlas:5402,10.1007/s10948-015-3036-3,,2015,Bi₁.₆Pb₀.₄Sr₂Ca₂Cu₃O₇,Bi1.6Pb0.4Sr2Ca2Cu3O7,105.0,unknown,0.0,0.0,polycrystal,Solid-State Reaction; Solution-based synthesis/processing,
sc_atlas:5395,10.1007/s10948-015-3036-3,,2015,Bi₁.₆Pb₀.₄Sr₂Ca₂Cu₃O₇,Bi1.6Pb0.4Sr2Ca2Cu3O7,107.0,unknown,0.0,0.0,polycrystal,Solid-State Reaction; Solution-based synthesis/processing,
sc_atlas:5403,10.1007/s10948-015-3036-3,,2015,Bi₁.₆Pb₀.₄Sr₂Ca₂Cu₃O₇,Bi1.6Pb0.4Sr2Ca2Cu3O7,109.28,onset,0.0,0.0,polycrystal,Solid-State Reaction; Solution-based synthesis/processing,
sc_atlas:5393,10.1007/s10948-015-3036-3,,2015,Bi₁.₆Pb₀.₄Sr₂Ca₂Cu₃O₇,Bi1.6Pb0.4Sr2Ca2Cu3O7,110.63,onset,0.0,0.0,polycrystal,Solid-State Reaction; Solution-based synthesis/processing,
sc_atlas:5389,10.1007/s10948-015-3036-3,,2015,Bi₁.₆Pb₀.₄Sr₂Ca₂Cu₃O₇,Bi1.6Pb0.4Sr2Ca2Cu3O7,111.26,onset,0.0,0.0,polycrystal,Solid-State Reaction; Solution-based synthesis/processing,
sc_atlas:5396,10.1007/s10948-015-3036-3,,2015,Bi₁.₆Pb₀.₄Sr₂Ca₂Cu₃O₇,Bi1.6Pb0.4Sr2Ca2Cu3O7,118.46,onset,0.0,0.0,polycrystal,Solid-State Reaction; Solution-based synthesis/processing,
sc_atlas:5399,10.1007/s10948-015-3036-3,,2015,Bi₁.₆Pb₀.₄Sr₂Ca₂Cu₃O₇,Bi1.6Pb0.4Sr2Ca2Cu3O7,122.38,onset,0.0,0.0,polycrystal,Solid-State Reaction; Solution-based synthesis/processing,
sc_atlas:5400,10.1007/s10948-015-3036-3,,2015,Bi₁.₆Pb₀.₄Sr₂Ca₂Cu₃O₇,Bi1.6Pb0.4Sr2Ca2Cu3O7,66.59,zero,0.0,0.0,polycrystal,Solid-State Reaction; Solution-based synthesis/processing,
sc_atlas:5386,10.1007/s10948-015-3036-3,,2015,Bi₁.₆Pb₀.₄Sr₂Ca₂Cu₃O₇,Bi1.6Pb0.4Sr2Ca2Cu3O7,68.35,zero,0.0,0.0,polycrystal,Solid-State Reaction; Solution-based synthesis/processing,
sc_atlas:5401,10.1007/s10948-015-3036-3,,2015,Bi₁.₆Pb₀.₄Sr₂Ca₂Cu₃O₇,Bi1.6Pb0.4Sr2Ca2Cu3O7,70.7,unknown,0.0,0.0,polycrystal,Solid-State Reaction; Solution-based synthesis/processing,
sc_atlas:5397,10.1007/s10948-015-3036-3,,2015,Bi₁.₆Pb₀.₄Sr₂Ca₂Cu₃O₇,Bi1.6Pb0.4Sr2Ca2Cu3O7,90.61,zero,0.0,0.0,polycrystal,Solid-State Reaction; Solution-based synthesis/processing,
sc_atlas:5390,10.1007/s10948-015-3036-3,,2015,Bi₁.₆Pb₀.₄Sr₂Ca₂Cu₃O₇,Bi1.6Pb0.4Sr2Ca2Cu3O7,92.82,zero,0.0,0.0,polycrystal,Solid-State Reaction; Solution-based synthesis/processing,
sc_atlas:5387,10.1007/s10948-015-3036-3,,2015,Bi₁.₆Pb₀.₄Sr₂Ca₂Cu₃O₇,Bi1.6Pb0.4Sr2Ca2Cu3O7,93.0,unknown,0.0,0.0,polycrystal,Solid-State Reaction; Solution-based synthesis/processing,
sc_atlas:5391,10.1007/s10948-015-3036-3,,2015,Bi₁.₆Pb₀.₄Sr₂Ca₂Cu₃O₇,Bi1.6Pb0.4Sr2Ca2Cu3O7,98.8,unknown,0.0,0.0,polycrystal,Solid-State Reaction; Solution-based synthesis/processing,
sc_atlas:5394,10.1007/s10948-015-3036-3,,2015,Bi₁.₆Pb₀.₄Sr₂Ca₂Cu₃O₇,Bi1.6Pb0.4Sr2Ca2Cu3O7,98.93,zero,0.0,0.0,polycrystal,Solid-State Reaction; Solution-based synthesis/processing,
sc_atlas:5408,10.1007/s10948-015-3106-6,,2015,SmFeAsO₀.₈₈F₀.₁₂,SmFeAsO0.88F0.12,41.0,unknown,0.0,0.0001,polycrystal,Solid-State Reaction,
sc_atlas:5407,10.1007/s10948-015-3106-6,,2015,SmFeAsO₀.₈₈F₀.₁₂,SmFeAsO0.88F0.12,46.0,onset,0.0,0.0001,polycrystal,Solid-State Reaction,
sc_atlas:30834,10.1007/s10948-015-3122-6,,2015,LaO₀.₅F₀.₅BiSe₂,LaO0.5F0.5BiSe2,2.5,onset,0.0,0.001,polycrystal,Solid-State Reaction,
sc_atlas:30835,10.1007/s10948-015-3122-6,,2015,LaO₀.₅F₀.₅BiSe₂,LaO0.5F0.5BiSe2,2.8,onset,0.0,0.0,polycrystal,Solid-State Reaction,
sc_atlas:30836,10.1007/s10948-015-3122-6,,2015,LaO₀.₅F₀.₅BiSe₂,LaO0.5F0.5BiSe2,5.0,onset,2.5,0.0,polycrystal,Solid-State Reaction,
sc_atlas:17160,10.1007/s10948-015-3177-4,,2015,PbTaSe2,PbTaSe2,3.7,unknown,0.0,0.0,polycrystal,Solid-State Reaction,
sc_atlas:5410,10.1007/s10948-015-3195-2,,2015,CuₓPdTe₂,Cu0.05PdTe2,2.6,onset,0.0,0.0,unknown,Solid-State Reaction; Flux Growth,
sc_atlas:32136,10.1007/s10948-015-3301-5,,2016,La₂₋ₓSrₓCuO₄,La1.92Sr0.08CuO4,11.3,unknown,0.0,0.0,thin_film,Molecular Beam Epitaxy,
sc_atlas:32135,10.1007/s10948-015-3301-5,,2016,La₂₋ₓSrₓCuO₄,La1.93Sr0.07CuO4,6.5,unknown,0.0,0.0,thin_film,Molecular Beam Epitaxy,
sc_atlas:35524,10.1007/s10948-015-3306-0,,2016,NbN,NbN,14.91,unknown,0.0,0.0,thin_film,Physical Vapor Deposition; Nanofabrication & Exfoliation,MgO
sc_atlas:35525,10.1007/s10948-015-3306-0,,2016,NbN,NbN,14.99,onset,0.0,0.0,thin_film,Physical Vapor Deposition; Nanofabrication & Exfoliation,MgO
sc_atlas:5433,10.1007/s10948-015-3314-0,,2015,Nb₂Pd₀.₇₇S₅,Nb2Pd0.77S5,6.95,unknown,0.0,0.001,polycrystal,Solid-State Reaction,
sc_atlas:5432,10.1007/s10948-015-3314-0,,2015,Nb₂Pd₀.₇₇S₅,Nb2Pd0.77S5,7.0,unknown,0.0,0.0,polycrystal,Solid-State Reaction,
sc_atlas:31541,10.1007/s10948-015-3363-4,,2016,FeSe₀.₅Te₀.₅,Fe1.09Se0.45Te0.55,14.5,onset,0.0,0.0,polycrystal,Solid-State Reaction,
sc_atlas:31542,10.1007/s10948-015-3363-4,,2016,FeSe₀.₅Te₀.₅,Fe1.09Se0.45Te0.55,14.7,onset,0.158,0.0,polycrystal,Solid-State Reaction,
sc_atlas:31543,10.1007/s10948-015-3363-4,,2016,FeSe₀.₅Te₀.₅,Fe1.09Se0.45Te0.55,15.6,onset,0.185,0.0,polycrystal,Solid-State Reaction,
sc_atlas:31544,10.1007/s10948-015-3363-4,,2016,FeSe₀.₅Te₀.₅,Fe1.09Se0.45Te0.55,16.4,onset,0.264,0.0,polycrystal,Solid-State Reaction,
sc_atlas:31545,10.1007/s10948-015-3363-4,,2016,FeSe₀.₅Te₀.₅,Fe1.09Se0.45Te0.55,17.5,onset,0.58,0.0,polycrystal,Solid-State Reaction,
sc_atlas:31546,10.1007/s10948-015-3363-4,,2016,FeSe₀.₅Te₀.₅,Fe1.09Se0.45Te0.55,18.4,onset,0.633,0.0,polycrystal,Solid-State Reaction,
sc_atlas:31547,10.1007/s10948-015-3363-4,,2016,FeSe₀.₅Te₀.₅,Fe1.09Se0.45Te0.55,20.5,onset,0.8230000000000001,0.0,polycrystal,Solid-State Reaction,
sc_atlas:31087,10.1007/s10948-015-3364-3,,2016,FeSe,FeSe,4.0,unknown,0.0,0.0,thin_film,Physical Vapor Deposition; Nanofabrication & Exfoliation,MgO
sc_atlas:31085,10.1007/s10948-015-3364-3,,2016,FeSe,FeSe,5.0,unknown,0.0,0.0,thin_film,Physical Vapor Deposition; Nanofabrication & Exfoliation,MgO
sc_atlas:5438,10.1007/s10948-016-3382-9,,2016,GdFeAsO₀.₈₅,GdFeAsO0.85,36.0,unknown,5.3,0.0,polycrystal,Solid-State Reaction,
sc_atlas:5435,10.1007/s10948-016-3382-9,,2016,GdFeAsO₀.₈₅,GdFeAsO0.85,51.0,zero,0.0,0.0,polycrystal,Solid-State Reaction,
sc_atlas:5436,10.1007/s10948-016-3382-9,,2016,GdFeAsO₀.₈₅,GdFeAsO0.85,53.0,onset,0.0,0.0,polycrystal,Solid-State Reaction,
sc_atlas:5434,10.1007/s10948-016-3382-9,,2016,GdFeAsO₀.₈₅,GdFeAsO0.85,53.5,onset,0.0,0.0,polycrystal,Solid-State Reaction,
sc_atlas:17344,10.1007/s10948-016-3386-5,,2016,GdO0.88FeAs,GdO0.88FeAs,49.0,unknown,0.0,0.0,unknown,unknown,
sc_atlas:17342,10.1007/s10948-016-3386-5,,2016,GdO0.88FeAs,GdO0.88FeAs,50.0,unknown,0.0,0.0,unknown,unknown,
sc_atlas:17349,10.1007/s10948-016-3386-5,,2016,LiFeAs,LiFeAs,15.5,unknown,0.0,0.0,unknown,Flux Growth,
sc_atlas:5443,10.1007/s10948-016-3499-x,,2016,PdₓBi₂Te₃,Pd0.93Bi2Te3,5.5,onset,0.0,0.0,unknown,Melt Growth; Solid-State Reaction,
sc_atlas:5451,10.1007/s10948-016-3618-8,,2016,Ba(Fe₀.₉₄Ni₀.₀₆)₂As₂,BaFe1.88Ni0.12As2,18.5,unknown,0.0,0.0,polycrystal,Solid-State Reaction,
sc_atlas:32474,10.1007/s10948-016-3632-x,,2017,Fe₁₊ᵧTe₁₋ₓSeₓ,Fe1.02Te0.55Se0.45,13.0,onset,0.0,0.0,unknown,Solid-State Reaction,
sc_atlas:5455,10.1007/s10948-016-3644-6,,2016,FeSe₁₋ₓSₓ,FeSe,8.5,unknown,0.0,0.0,single_crystal,Flux Growth,
sc_atlas:5457,10.1007/s10948-016-3644-6,,2016,FeSe₁₋ₓSₓ,FeSe0.91S0.09,10.1,unknown,0.0,0.0,single_crystal,Flux Growth,
sc_atlas:5456,10.1007/s10948-016-3644-6,,2016,FeSe₁₋ₓSₓ,FeSe0.96S0.04,9.6,unknown,0.0,0.0,single_crystal,Flux Growth,
sc_atlas:5464,10.1007/s10948-016-3658-0,,2016,Fe₁₋ₓNiₓSe₀.₅Te₀.₅,Fe0.95Ni0.05Se0.5Te0.5,4.0,onset,0.0,0.0,polycrystal,Solid-State Reaction,
sc_atlas:5463,10.1007/s10948-016-3658-0,,2016,Fe₁₋ₓNiₓSe₀.₅Te₀.₅,Fe0.97Ni0.03Se0.5Te0.5,2.0,zero,0.0,0.0,polycrystal,Solid-State Reaction,
sc_atlas:5462,10.1007/s10948-016-3658-0,,2016,Fe₁₋ₓNiₓSe₀.₅Te₀.₅,Fe0.97Ni0.03Se0.5Te0.5,6.0,onset,0.0,0.0,polycrystal,Solid-State Reaction,
sc_atlas:5461,10.1007/s10948-016-3658-0,,2016,Fe₁₋ₓNiₓSe₀.₅Te₀.₅,Fe0.99Ni0.01Se0.5Te0.5,4.0,zero,0.0,0.0,polycrystal,Solid-State Reaction,
sc_atlas:5460,10.1007/s10948-016-3658-0,,2016,Fe₁₋ₓNiₓSe₀.₅Te₀.₅,Fe0.99Ni0.01Se0.5Te0.5,9.0,onset,0.0,0.0,polycrystal,Solid-State Reaction,
sc_atlas:5458,10.1007/s10948-016-3658-0,,2016,Fe₁₋ₓNiₓSe₀.₅Te₀.₅,FeSe0.5Te0.5,12.0,zero,0.0,0.0,polycrystal,Solid-State Reaction,
sc_atlas:5459,10.1007/s10948-016-3658-0,,2016,Fe₁₋ₓNiₓSe₀.₅Te₀.₅,FeSe0.5Te0.5,14.0,onset,0.0,0.0,polycrystal,Solid-State Reaction,
sc_atlas:5465,10.1007/s10948-016-3668-y,,2016,La₂₋ₓSrₓCuO₄,La1.938Sr0.062CuO4,2.0,unknown,0.0,0.0,unknown,Molecular Beam Epitaxy; Nanofabrication & Exfoliation,LaSrAlO4
sc_atlas:5468,10.1007/s10948-016-3696-7,,2016,Ca₀.₅La₀.₅FBiSe₂,Ca0.5La0.5FBiSe2,3.75,zero,0.0,0.0,polycrystal,Solid-State Reaction,
sc_atlas:5466,10.1007/s10948-016-3696-7,,2016,Ca₀.₅La₀.₅FBiSe₂,Ca0.5La0.5FBiSe2,3.9,unknown,0.0,0.0,polycrystal,Solid-State Reaction,
sc_atlas:5467,10.1007/s10948-016-3696-7,,2016,Ca₀.₅La₀.₅FBiSe₂,Ca0.5La0.5FBiSe2,3.92,unknown,0.0,0.0,polycrystal,Solid-State Reaction,
sc_atlas:5473,10.1007/s10948-016-3705-x,,2016,Y₁₋ₓCaₓBa₂Cu₃O₇₋δ,Y0.875Ca0.125Ba2Cu3O7,45.0,unknown,0.0,0.0,thin_film,Physical Vapor Deposition,La0.3Sr1.4AlTa0.7O5.1
sc_atlas:5470,10.1007/s10948-016-3705-x,,2016,Y₁₋ₓCaₓBa₂Cu₃O₇₋δ,Y0.875Ca0.125Ba2Cu3O7,55.0,unknown,0.0,0.02,thin_film,Physical Vapor Deposition,La0.3Sr1.4AlTa0.7O5.1
sc_atlas:5474,10.1007/s10948-016-3705-x,,2016,Y₁₋ₓCaₓBa₂Cu₃O₇₋δ,Y0.8Ca0.2Ba2Cu3O7,36.0,unknown,0.0,0.0,thin_film,Physical Vapor Deposition,La0.3Sr1.4AlTa0.7O5.1
sc_atlas:5471,10.1007/s10948-016-3705-x,,2016,Y₁₋ₓCaₓBa₂Cu₃O₇₋δ,Y0.8Ca0.2Ba2Cu3O7,44.0,unknown,0.0,0.02,thin_film,Physical Vapor Deposition,La0.3Sr1.4AlTa0.7O5.1
sc_atlas:5472,10.1007/s10948-016-3705-x,,2016,Y₁₋ₓCaₓBa₂Cu₃O₇₋δ,Y0.95Ca0.05Ba2Cu3O7,57.0,unknown,0.0,0.0,thin_film,Physical Vapor Deposition,La0.3Sr1.4AlTa0.7O5.1
sc_atlas:5469,10.1007/s10948-016-3705-x,,2016,Y₁₋ₓCaₓBa₂Cu₃O₇₋δ,Y0.95Ca0.05Ba2Cu3O7,68.0,unknown,0.0,0.02,thin_film,Physical Vapor Deposition,La0.3Sr1.4AlTa0.7O5.1
sc_atlas:5486,10.1007/s10948-016-3777-7,,2016,MgB₂,MgB2,36.1,unknown,0.0,0.01,polycrystal,Solid-State Reaction,
sc_atlas:5488,10.1007/s10948-016-3777-7,,2016,irradiated S100,MgB2,36.6,unknown,0.0,0.01,polycrystal,Solid-State Reaction,
sc_atlas:5485,10.1007/s10948-016-3777-7,,2016,MgB₂,MgB2,37.3,onset,0.0,0.01,polycrystal,Solid-State Reaction,
sc_atlas:5490,10.1007/s10948-016-3837-z,,2016,V₂AlN,V2AlN,11.6,zero,0.0,0.0,polycrystal,Solid-State Reaction,
sc_atlas:5491,10.1007/s10948-016-3837-z,,2016,V₂AlN,V2AlN,15.4,onset,0.0,0.01,polycrystal,Solid-State Reaction,
sc_atlas:5489,10.1007/s10948-016-3837-z,,2016,V₂AlN,V2AlN,15.9,onset,0.0,0.0,polycrystal,Solid-State Reaction,
sc_atlas:5493,10.1007/s10948-016-3854-y,,2016,Ba₀.₂La₀.₈Fe₂₋ₓPtₓAs₂,Ba0.2La0.8Fe1.95Pt0.05As2,20.71,unknown,0.0,0.0,polycrystal,Solid-State Reaction,
sc_atlas:5494,10.1007/s10948-016-3854-y,,2016,Ba₀.₂La₀.₈Fe₂₋ₓPtₓAs₂,Ba0.2La0.8Fe1.9Pt0.1As2,23.71,unknown,0.0,0.0,polycrystal,Solid-State Reaction,
sc_atlas:5492,10.1007/s10948-016-3854-y,,2016,Ba₀.₂La₀.₈Fe₂₋ₓPtₓAs₂,Ba0.2La0.8Fe2As2,13.8,unknown,0.0,0.0,polycrystal,Solid-State Reaction,
sc_atlas:5495,10.1007/s10948-017-3982-z,,2017,MgB₂,MgB2,37.89,onset,0.0,0.0,polycrystal,Solid-State Reaction,
sc_atlas:5504,10.1007/s10948-017-3994-8,,2017,Bi₂₂₂₃,Bi1.7Pb0.3Sr2Ca2Cu3O10,106.7,unknown,0.0,0.0,unknown,Solid-State Reaction,
sc_atlas:5505,10.1007/s10948-017-3994-8,,2017,Bi₂₂₂₃,Bi1.7Pb0.3Sr2Ca2Cu3O10,114.7,onset,0.0,0.0,unknown,Solid-State Reaction,
sc_atlas:5506,10.1007/s10948-017-3994-8,,2017,Bi₂₂₂₃,Bi1.7Pb0.3Sr2Ca2Cu3O10,88.7,zero,0.0,0.0,unknown,Solid-State Reaction,
sc_atlas:5516,10.1007/s10948-017-4016-6,,2017,MgB₂,MgB2,38.42,midpoint,0.0,0.0,polycrystal,Solid-State Reaction,
sc_atlas:5515,10.1007/s10948-017-4016-6,,2017,MgB₂,MgB2,39.0,onset,0.0,0.0,polycrystal,Solid-State Reaction,
sc_atlas:5517,10.1007/s10948-017-4016-6,,2017,MgB₂,MgB2Sb0.005O0.0125,38.4,midpoint,0.0,0.0,polycrystal,Solid-State Reaction,
sc_atlas:5518,10.1007/s10948-017-4016-6,,2017,MgB₂,MgB2Sb0.01O0.025,38.37,midpoint,0.0,0.0,polycrystal,Solid-State Reaction,
sc_atlas:5519,10.1007/s10948-017-4016-6,,2017,MgB₂,MgB2Sb0.03O0.075,38.32,midpoint,0.0,0.0,polycrystal,Solid-State Reaction,
sc_atlas:5550,10.1007/s10948-017-4103-8,,2017,FeSe₀.₅Te₀.₅,FeSe0.5Te0.5,14.0,unknown,0.0,0.0,unknown,unknown,
sc_atlas:5551,10.1007/s10948-017-4117-2,,2017,FeSe,FeSe,8.0,onset,0.0,0.0,polycrystal,Solid-State Reaction,
sc_atlas:5552,10.1007/s10948-017-4134-1,,2017,MgB₂,MgB2,37.8,unknown,0.0,0.0,polycrystal,Solid-State Reaction,
sc_atlas:5560,10.1007/s10948-017-4137-y,,2017,Nb₂Pd₁-xNixS₅,Nb2Pd0.93Ni0.07S5,6.17,zero,0.0,0.0,polycrystal,Solid-State Reaction,
sc_atlas:5559,10.1007/s10948-017-4137-y,,2017,Nb₂Pd₁-xNixS₅,Nb2Pd0.95Ni0.05S5,6.41,zero,0.0,0.0,polycrystal,Solid-State Reaction,
sc_atlas:5558,10.1007/s10948-017-4137-y,,2017,Nb₂Pd₁-xNixS₅,Nb2Pd0.97Ni0.03S5,6.31,zero,0.0,0.0,polycrystal,Solid-State Reaction,
sc_atlas:5561,10.1007/s10948-017-4137-y,,2017,Nb₂Pd₁-xNixS₅,Nb2Pd0.9Ni0.1S5,5.78,zero,0.0,0.0,polycrystal,Solid-State Reaction,
sc_atlas:5557,10.1007/s10948-017-4137-y,,2017,Nb₂Pd₁-xNixS₅,Nb2PdS5,6.0,zero,0.0,0.0,polycrystal,Solid-State Reaction,
sc_atlas:5596,10.1007/s10948-017-4235-x,,2017,Mn₂Ni₁.₈In₀.₂,Mn2Ni1.8In0.2,3.6,zero,0.0,0.0,unknown,Melt Growth,
sc_atlas:5597,10.1007/s10948-017-4235-x,,2017,Mn₂Ni₁.₈In₀.₂,Mn2Ni1.8In0.2,5.03,unknown,0.0,0.0,unknown,Melt Growth,
sc_atlas:5595,10.1007/s10948-017-4235-x,,2017,Mn₂Ni₁.₈In₀.₂,Mn2Ni1.8In0.2,5.6,onset,0.0,0.0,unknown,Melt Growth,
sc_atlas:5598,10.1007/s10948-017-4236-9,,2017,MgB₂,MgB2,39.6,onset,0.0,0.01,polycrystal,Solid-State Reaction,
sc_atlas:5605,10.1007/s10948-017-4279-y,,2017,Mg(B₁₋ₓCₓ)₂,MgB1.888C0.112,36.46,zero,0.0,0.0,unknown,Solid-State Reaction,
sc_atlas:5606,10.1007/s10948-017-4279-y,,2017,Mg(B₁₋ₓCₓ)₂,MgB1.912C0.088,37.54,zero,0.0,0.0,unknown,Solid-State Reaction,
sc_atlas:5608,10.1007/s10948-017-4279-y,,2017,Mg(B₁₋ₓCₓ)₂,MgB1.942C0.058,38.02,zero,0.0,0.0,unknown,Solid-State Reaction,
sc_atlas:5607,10.1007/s10948-017-4279-y,,2017,Mg(B₁₋ₓCₓ)₂,MgB1.95C0.05,38.13,zero,0.0,0.0,unknown,Solid-State Reaction,
sc_atlas:5604,10.1007/s10948-017-4279-y,,2017,Mg(B₁₋ₓCₓ)₂,MgB2,38.94,zero,0.0,0.0,unknown,Solid-State Reaction,
sc_atlas:5625,10.1007/s10948-017-4304-1,,2017,Ni₁₋ₓCuₓBi₃,Ni0.95Cu0.05Bi3,4.04,unknown,0.0,0.001,polycrystal,Solid-State Reaction,
sc_atlas:5626,10.1007/s10948-017-4304-1,,2017,Ni₁₋ₓCuₓBi₃,Ni0.9Cu0.1Bi3,4.06,unknown,0.0,0.001,polycrystal,Solid-State Reaction,
sc_atlas:5624,10.1007/s10948-017-4304-1,,2017,Ni₁₋ₓCuₓBi₃,NiBi3,4.05,unknown,0.0,0.001,polycrystal,Solid-State Reaction,
sc_atlas:5627,10.1007/s10948-017-4319-7,,2017,CaFe₂As₂,CaFe2As2,12.0,unknown,0.0,0.0,unknown,unknown,
sc_atlas:5629,10.1007/s10948-017-4392-y,,2017,Ba₂Ti₂(Fe₁₋ₓCrₓ)₂As₄O,Ba2Ti2Fe2As4O,21.1,onset,0.0,0.001,polycrystal,Solid-State Reaction,
sc_atlas:5632,10.1007/s10948-017-4415-8,,2017,Nb₂PdS₅,Nb2PdS5,6.0,unknown,0.0,0.0,polycrystal,Solid-State Reaction,
sc_atlas:5631,10.1007/s10948-017-4415-8,,2017,Nb₂PdS₅,Nb2PdS5,6.2,zero,0.0,0.0,polycrystal,Solid-State Reaction,
sc_atlas:5630,10.1007/s10948-017-4415-8,,2017,Nb₂PdS₅,Nb2PdS5,7.0,onset,0.0,0.0,polycrystal,Solid-State Reaction,
sc_atlas:5637,10.1007/s10948-018-4571-5,,2018,Ag-sheathed FeSe tape,FeSe,9.0,unknown,0.0,0.001,unknown,Solid-State Reaction,
sc_atlas:5656,10.1007/s10948-018-4581-3,,2018,Y₃Ba₅Cu₈O₁₈,Ag0.164Y3Ba5Cu8O18,102.5,onset,0.0,0.0,polycrystal,Solid-State Reaction,
sc_atlas:5652,10.1007/s10948-018-4581-3,,2018,Y₃Ba₅Cu₈O₁₈,Ag0.164Y3Ba5Cu8O18,103.0,onset,0.0,0.0,polycrystal,Solid-State Reaction,
sc_atlas:5651,10.1007/s10948-018-4581-3,,2018,Y₃Ba₅Cu₈O₁₈,Ag0.164Y3Ba5Cu8O18,103.3,onset,0.0,0.0,polycrystal,Solid-State Reaction,
sc_atlas:5655,10.1007/s10948-018-4581-3,,2018,Y₃Ba₅Cu₈O₁₈,Ag0.164Y3Ba5Cu8O18,103.5,onset,0.0,0.0,polycrystal,Solid-State Reaction,
