Repository: zhiyuliu0158-ui/occ-alignn-tc

# P-B-Occ-ALIGNN-full-Tc

Occupancy-aware ALIGNN-style graph neural network for superconducting critical temperature `Tc_K` regression.

本仓库只做一个任务：

```text
CIF + pressure_GPa + magnetic_field_T + field_direction + optional metadata -> Tc_K
```

不做 superconducting / non-superconducting 分类。

## 1. 模型简介

`PBOccALIGNNFullTc` 是一个纯 PyTorch 实现的 ALIGNN-style 图神经网络：

- bond graph 的 node 是 crystallographic site。
- bond graph 的 edge 是周期近邻 directed bond。
- line graph 的 node 是 directed bond。
- line graph 的 edge 是角度 `i-j-k`。
- 所有 scatter / aggregation 使用 `torch.index_add`，不依赖 `torch_scatter`、DGL、PyTorch Geometric 或官方 ALIGNN 包。
- 输出为 `logtc_mu`、`logtc_logvar` 和 `Tc_pred_K = exp(logtc_mu) - 1`。

File: data/sc-atlas-data.csv (part 4 of 62)
source_record_id,doi,source_title,source_year,formula_raw,formula_normalized,tc_value_k,tc_criterion,pressure_gpa,magnetic_field_t,sample_form,preparation_method,substrate
sc_atlas:5653,10.1007/s10948-018-4581-3,,2018,Y₃Ba₅Cu₈O₁₈,Ag0.164Y3Ba5Cu8O18,103.66,onset,0.0,0.0,polycrystal,Solid-State Reaction,
sc_atlas:5654,10.1007/s10948-018-4581-3,,2018,Y₃Ba₅Cu₈O₁₈,Ag0.164Y3Ba5Cu8O18,104.0,onset,0.0,0.0,polycrystal,Solid-State Reaction,
sc_atlas:5644,10.1007/s10948-018-4581-3,,2018,Y₃Ba₅Cu₈O₁₈,Ag0.164Y3Ba5Cu8O18,99.35,zero,0.0,0.0,polycrystal,Solid-State Reaction,
sc_atlas:5639,10.1007/s10948-018-4581-3,,2018,Y₃Ba₅Cu₈O₁₈,Ag0.164Y3Ba5Cu8O18,99.4,zero,0.0,0.0,polycrystal,Solid-State Reaction,
sc_atlas:5643,10.1007/s10948-018-4581-3,,2018,Y₃Ba₅Cu₈O₁₈,Ag0.164Y3Ba5Cu8O18,99.7,zero,0.0,0.0,polycrystal,Solid-State Reaction,
sc_atlas:5640,10.1007/s10948-018-4581-3,,2018,Y₃Ba₅Cu₈O₁₈,Ag0.164Y3Ba5Cu8O18,99.8,zero,0.0,0.0,polycrystal,Solid-State Reaction,
sc_atlas:5641,10.1007/s10948-018-4581-3,,2018,Y₃Ba₅Cu₈O₁₈,Ag0.164Y3Ba5Cu8O18,99.93,zero,0.0,0.0,polycrystal,Solid-State Reaction,
sc_atlas:5648,10.1007/s10948-018-4581-3,,2018,Y₃Ba₅Cu₈O₁₈,Ag0.331Y3Ba5Cu8O18,100.25,zero,0.0,0.0,polycrystal,Solid-State Reaction,
sc_atlas:5659,10.1007/s10948-018-4581-3,,2018,Y₃Ba₅Cu₈O₁₈,Ag0.331Y3Ba5Cu8O18,102.66,onset,0.0,0.0,polycrystal,Solid-State Reaction,
sc_atlas:5657,10.1007/s10948-018-4581-3,,2018,Y₃Ba₅Cu₈O₁₈,Ag0.331Y3Ba5Cu8O18,103.7,onset,0.0,0.0,polycrystal,Solid-State Reaction,
sc_atlas:5660,10.1007/s10948-018-4581-3,,2018,Y₃Ba₅Cu₈O₁₈,Ag0.331Y3Ba5Cu8O18,104.0,onset,0.0,0.0,polycrystal,Solid-State Reaction,
sc_atlas:5658,10.1007/s10948-018-4581-3,,2018,Y₃Ba₅Cu₈O₁₈,Ag0.331Y3Ba5Cu8O18,104.75,onset,0.0,0.0,polycrystal,Solid-State Reaction,
sc_atlas:5662,10.1007/s10948-018-4581-3,,2018,Y₃Ba₅Cu₈O₁₈,Ag0.331Y3Ba5Cu8O18,104.9,onset,0.0,0.0,polycrystal,Solid-State Reaction,
sc_atlas:5661,10.1007/s10948-018-4581-3,,2018,Y₃Ba₅Cu₈O₁₈,Ag0.331Y3Ba5Cu8O18,105.1,onset,0.0,0.0,polycrystal,Solid-State Reaction,
sc_atlas:5650,10.1007/s10948-018-4581-3,,2018,Y₃Ba₅Cu₈O₁₈,Ag0.331Y3Ba5Cu8O18,98.16,zero,0.0,0.0,polycrystal,Solid-State Reaction,
sc_atlas:5647,10.1007/s10948-018-4581-3,,2018,Y₃Ba₅Cu₈O₁₈,Ag0.331Y3Ba5Cu8O18,99.3,zero,0.0,0.0,polycrystal,Solid-State Reaction,
sc_atlas:5645,10.1007/s10948-018-4581-3,,2018,Y₃Ba₅Cu₈O₁₈,Ag0.331Y3Ba5Cu8O18,99.5,zero,0.0,0.0,polycrystal,Solid-State Reaction,
sc_atlas:5649,10.1007/s10948-018-4581-3,,2018,Y₃Ba₅Cu₈O₁₈,Ag0.331Y3Ba5Cu8O18,99.8,zero,0.0,0.0,polycrystal,Solid-State Reaction,
sc_atlas:5638,10.1007/s10948-018-4581-3,,2018,Y₃Ba₅Cu₈O₁₈,Y3Ba5Cu8O18,100.0,unknown,0.0,0.0,polycrystal,Solid-State Reaction,
sc_atlas:5663,10.1007/s10948-018-4588-9,,2018,"non-polished PMN-PT, d_Nb=15 nm",Nb,4.8,unknown,0.0,0.0005,thin_film,Physical Vapor Deposition,
sc_atlas:5666,10.1007/s10948-018-4588-9,,2018,"polished PMN-PT, d_Nb=15 nm, electric_field: 4.50 kV/cm",Nb,5.52,unknown,0.0,0.001,thin_film,Physical Vapor Deposition,cm
sc_atlas:5665,10.1007/s10948-018-4588-9,,2018,"polished PMN-PT, d_Nb=15 nm, electric_field: 0.00 kV/cm",Nb,5.86,unknown,0.0,0.001,thin_film,Physical Vapor Deposition,cm
sc_atlas:5664,10.1007/s10948-018-4588-9,,2018,"polished PMN-PT, d_Nb=15 nm",Nb,6.4,unknown,0.0,0.0005,thin_film,Physical Vapor Deposition,
sc_atlas:5667,10.1007/s10948-018-4588-9,,2018,"non-polished PMN-PT, d_Nb=20 nm",Nb,6.5,unknown,0.0,0.0,thin_film,Physical Vapor Deposition,
sc_atlas:5669,10.1007/s10948-018-4616-9,,2018,MgB₂,MgB1.97868C0.02132,37.5,midpoint,0.0,0.01,polycrystal,Solid-State Reaction,
sc_atlas:5670,10.1007/s10948-018-4616-9,,2018,OT tape,MgB1.9804C0.0196,38.5,midpoint,0.0,0.01,polycrystal,Solid-State Reaction,
sc_atlas:5671,10.1007/s10948-018-4616-9,,2018,OT tape,MgB1.9804C0.0196,39.0,zero,0.0,0.0,polycrystal,Solid-State Reaction,
sc_atlas:5668,10.1007/s10948-018-4616-9,,2018,CT tape,MgB1.98134C0.01866,37.3,midpoint,0.0,0.01,polycrystal,Solid-State Reaction,
sc_atlas:5672,10.1007/s10948-018-4616-9,,2018,CT tape,MgB1.98134C0.01866,39.1,zero,0.0,0.0,polycrystal,Solid-State Reaction,
sc_atlas:5673,10.1007/s10948-018-4622-y,,2018,Nb,Nb,9.2,unknown,0.0,0.0,thin_film,Physical Vapor Deposition; Solid-State Reaction,sapphire
sc_atlas:5674,10.1007/s10948-018-4622-y,,2018,Nb,Nb,9.25,unknown,0.0,0.0,thin_film,Physical Vapor Deposition; Solid-State Reaction,Al2O3
sc_atlas:5684,10.1007/s10948-018-4857-7,,2018,MgB₂,MgB1.96C0.04,31.8,midpoint,0.0,0.0,polycrystal,Solid-State Reaction,
sc_atlas:5683,10.1007/s10948-018-4857-7,,2018,MgB₂,MgB1.96C0.04,34.4,midpoint,0.0,0.0,polycrystal,Solid-State Reaction,
sc_atlas:5686,10.1007/s10948-018-4861-y,,2018,MgB₂,MgB2,37.6,onset,0.0,0.002,polycrystal,Solid-State Reaction,
sc_atlas:5685,10.1007/s10948-018-4861-y,,2018,MgB₂,MgB2,39.0,unknown,0.0,0.0,polycrystal,Solid-State Reaction,
sc_atlas:5687,10.1007/s10948-018-4886-2,,2018,Pb₁₋ₓTlₓTe,Pb0.985Tl0.015Te,1.5,unknown,0.0,0.0,unknown,Chemical Vapor Transport,
sc_atlas:5688,10.1007/s10948-018-4886-2,,2018,Pb₁₋ₓTlₓTe,Pb0.99Tl0.01Te,1.0,unknown,0.0,0.0,unknown,Chemical Vapor Transport,
sc_atlas:5690,10.1007/s10948-018-4911-5,,2018,Bi₁.₆Pb₀.₄Sr₂Ca₂Cu₃O₁₀,Bi1.6Pb0.4Sr2Ca2Cu3O10,102.0,zero,0.0,0.0,unknown,Solution-based synthesis/processing,
sc_atlas:5702,10.1007/s10948-018-4911-5,,2018,Bi₁.₆Pb₀.₄Sr₂Ca₂Cu₃O₁₀,Bi1.6Pb0.4Sr2Ca2Cu3O10,105.0,zero,0.0,0.0,unknown,Solution-based synthesis/processing,
sc_atlas:5689,10.1007/s10948-018-4911-5,,2018,Bi₁.₆Pb₀.₄Sr₂Ca₂Cu₃O₁₀,Bi1.6Pb0.4Sr2Ca2Cu3O10,111.0,onset,0.0,0.0,unknown,Solution-based synthesis/processing,
sc_atlas:5701,10.1007/s10948-018-4911-5,,2018,Bi₁.₆Pb₀.₄Sr₂Ca₂Cu₃O₁₀,Bi1.6Pb0.4Sr2Ca2Cu3O10,113.0,onset,0.0,0.0,unknown,Solution-based synthesis/processing,
sc_atlas:5726,10.1007/s10948-018-4991-2,,2019,Nb₃Al,Nb3Al,17.0,onset,0.0,0.002,polycrystal,Solid-State Reaction; Melt Growth,
sc_atlas:5727,10.1007/s10948-018-4991-2,,2019,Nb₃Al,Nb3Al,17.3,onset,0.0,0.002,polycrystal,Solid-State Reaction; Melt Growth,
sc_atlas:5728,10.1007/s10948-018-4991-2,,2019,Nb₃Al,Nb3Al,17.4,onset,0.0,0.0,polycrystal,Solid-State Reaction; Melt Growth,
sc_atlas:5729,10.1007/s10948-019-05161-1,,2019,FeSe,FeSe,11.5,onset,0.0,0.0,thin_film,Physical Vapor Deposition,MgO
sc_atlas:5732,10.1007/s10948-019-05161-1,,2019,FeSe,FeSe,18.2,onset,2.7,0.0,thin_film,Physical Vapor Deposition,MgO
sc_atlas:5731,10.1007/s10948-019-05161-1,,2019,FeSe,FeSe,6.7,unknown,0.0,0.0,thin_film,Physical Vapor Deposition,MgO
sc_atlas:5730,10.1007/s10948-019-05161-1,,2019,FeSe,FeSe,9.2,midpoint,0.0,0.0,thin_film,Physical Vapor Deposition,MgO
sc_atlas:5738,10.1007/s10948-019-05197-3,,2019,Nd₁₋ₓCaₓFeAsO₀.₈F₀.₂,Nd0.975Ca0.025FeAsO0.8F0.2,27.0,midpoint,0.0,0.0,polycrystal,Solid-State Reaction,
sc_atlas:5737,10.1007/s10948-019-05197-3,,2019,Nd₁₋ₓCaₓFeAsO₀.₈F₀.₂,Nd0.99Ca0.01FeAsO0.8F0.2,48.0,midpoint,0.0,0.0,polycrystal,Solid-State Reaction,
sc_atlas:5736,10.1007/s10948-019-05197-3,,2019,Nd₁₋ₓCaₓFeAsO₀.₈F₀.₂,NdFeAsO0.8F0.2,53.0,midpoint,0.0,0.0,polycrystal,Solid-State Reaction,
sc_atlas:5739,10.1007/s10948-019-05217-2,,2019,SrFe₂₋ₓCoₓAs₂,SrFe1.6Co0.4As2,18.0,onset,0.0,0.0,single_crystal,Flux Growth,
sc_atlas:5741,10.1007/s10948-019-05271-w,,2019,Cu₀.₁Bi₂Se₃,Cu0.1Bi2Se3,3.0,onset,0.0,0.0,unknown,Melt Growth,
sc_atlas:5742,10.1007/s10948-019-05287-2,,2020,Nd₂CuO₄,Nd2CuO4,30.0,onset,0.0,0.0,thin_film,Molecular Beam Epitaxy,CaF2
sc_atlas:5743,10.1007/s10948-019-05287-2,,2020,Nd₂CuO₄,Nd2CuO4,31.0,onset,0.0,0.0,thin_film,Molecular Beam Epitaxy,CaF2
sc_atlas:5744,10.1007/s10948-019-05309-z,,2019,BaFe₁.₉Co₀.₁As₂,BaFe1.9Co0.1As2,15.68,unknown,0.0,0.0,single_crystal,Flux Growth,
sc_atlas:5745,10.1007/s10948-019-05333-z,,2019,2H-NbSe₂,NbSe2,7.3,midpoint,0.0,0.0,unknown,Chemical Vapor Transport,
sc_atlas:5766,10.1007/s10948-019-05389-x,,2020,SrBi₃,SrBi3,5.6,onset,0.0,0.001,single_crystal,Flux Growth,
sc_atlas:5767,10.1007/s10948-019-05390-4,,2019,Ba₁₋ₓKₓFe₂As₂,Ba0.6K0.4Fe2As2,38.5,unknown,0.0,0.0,unknown,unknown,
sc_atlas:5774,10.1007/s10948-019-5061-0,,2019,MgB₂,MgB2,33.34,zero,0.0,0.0,polycrystal,Solid-State Reaction,
sc_atlas:5770,10.1007/s10948-019-5061-0,,2019,MgB₂,MgB2,34.58,onset,0.0,0.0,polycrystal,Solid-State Reaction,
sc_atlas:5778,10.1007/s10948-019-5061-0,,2019,MgB₂,MgB2,38.2,unknown,0.0,0.01,polycrystal,Solid-State Reaction,
sc_atlas:5781,10.1007/s10948-019-5061-0,,2019,MgB₂,MgB2,38.6,unknown,0.0,0.01,polycrystal,Solid-State Reaction,
sc_atlas:5775,10.1007/s10948-019-5061-0,,2019,MgB₂,MgB2,39.31,zero,0.0,0.0,polycrystal,Solid-State Reaction,
sc_atlas:5776,10.1007/s10948-019-5061-0,,2019,MgB₂,MgB2,41.15,zero,0.0,0.0,polycrystal,Solid-State Reaction,
sc_atlas:5777,10.1007/s10948-019-5061-0,,2019,MgB₂,MgB2,41.3,zero,0.0,0.0,polycrystal,Solid-State Reaction,
sc_atlas:5771,10.1007/s10948-019-5061-0,,2019,MgB₂,MgB2,41.65,onset,0.0,0.0,polycrystal,Solid-State Reaction,
sc_atlas:5773,10.1007/s10948-019-5061-0,,2019,MgB₂,MgB2,42.12,onset,0.0,0.0,polycrystal,Solid-State Reaction,
sc_atlas:5772,10.1007/s10948-019-5061-0,,2019,MgB₂,MgB2,42.21,onset,0.0,0.0,polycrystal,Solid-State Reaction,
sc_atlas:5783,10.1007/s10948-019-5068-6,,2019,YBa₂Cu₃O₇₋δ,YBa2Cu3Mg0.0165O7.0165,80.0,unknown,0.0,0.0,polycrystal,Solid-State Reaction,
sc_atlas:5785,10.1007/s10948-019-5068-6,,2019,YBa₂Cu₃O₇₋δ,YBa2Cu3Mg0.0165O7.0165,83.0,unknown,0.0,0.0,polycrystal,Solid-State Reaction,
sc_atlas:5786,10.1007/s10948-019-5068-6,,2019,YBa₂Cu₃O₇₋δ,YBa2Cu3Mg0.0331O7.0331,78.0,unknown,0.0,0.0,polycrystal,Solid-State Reaction,
sc_atlas:5787,10.1007/s10948-019-5068-6,,2019,YBa₂Cu₃O₇₋δ,YBa2Cu3Mg0.0331O7.0331,79.0,unknown,0.0,0.0,polycrystal,Solid-State Reaction,
sc_atlas:5782,10.1007/s10948-019-5068-6,,2019,YBa₂Cu₃O₇₋δ,YBa2Cu3O7,90.0,unknown,0.0,0.0,polycrystal,Solid-State Reaction,
sc_atlas:5800,10.1007/s10948-019-5085-5,,2019,YBa₂Cu₃O₇₋ₓ,YBa2Cu3O6.6,60.0,onset,0.0,0.002,polycrystal,Solid-State Reaction,
sc_atlas:5794,10.1007/s10948-019-5085-5,,2019,YBa₂Cu₃O₇₋ₓ,YBa2Cu3O6.6,65.0,onset,0.0,0.002,polycrystal,Solid-State Reaction,
sc_atlas:5797,10.1007/s10948-019-5085-5,,2019,YBa₂Cu₃O₇₋ₓ,YBa2Cu3O7,90.0,onset,0.0,0.002,polycrystal,Solid-State Reaction,
sc_atlas:5789,10.1007/s10948-019-5085-5,,2019,YBa₂Cu₃O₇₋ₓ,YBa2Cu3O7,92.0,onset,0.0,0.002,polycrystal,Solid-State Reaction,
sc_atlas:5799,10.1007/s10948-019-5085-5,,2019,YBa₂Cu₃O₇₋ₓ,YBa2Cu3O7,93.0,onset,0.0,0.002,polycrystal,Solid-State Reaction,
sc_atlas:5812,10.1007/s10948-019-5127-z,,2019,YBa₂Cu₃₋ₓZnₓO,YBa2Cu2.8Zn0.2O,42.0,zero,0.0,0.0,unknown,Solution-based synthesis/processing,
sc_atlas:5811,10.1007/s10948-019-5127-z,,2019,YBa₂Cu₃₋ₓZnₓO,YBa2Cu2.8Zn0.2O,54.0,onset,0.0,0.0,unknown,Solution-based synthesis/processing,
sc_atlas:5808,10.1007/s10948-019-5127-z,,2019,YBa₂Cu₃₋ₓZnₓO,YBa2Cu2.95Zn0.05O,48.0,zero,0.0,0.0,unknown,Solution-based synthesis/processing,
sc_atlas:5807,10.1007/s10948-019-5127-z,,2019,YBa₂Cu₃₋ₓZnₓO,YBa2Cu2.95Zn0.05O,75.0,onset,0.0,0.0,unknown,Solution-based synthesis/processing,
sc_atlas:5806,10.1007/s10948-019-5127-z,,2019,YBa₂Cu₃₋ₓZnₓO,YBa2Cu2.99Zn0.01O,65.0,zero,0.0,0.0,unknown,Solution-based synthesis/processing,
sc_atlas:5805,10.1007/s10948-019-5127-z,,2019,YBa₂Cu₃₋ₓZnₓO,YBa2Cu2.99Zn0.01O,84.0,onset,0.0,0.0,unknown,Solution-based synthesis/processing,
sc_atlas:5810,10.1007/s10948-019-5127-z,,2019,YBa₂Cu₃₋ₓZnₓO,YBa2Cu2.9Zn0.1O,46.0,zero,0.0,0.0,unknown,Solution-based synthesis/processing,
sc_atlas:5809,10.1007/s10948-019-5127-z,,2019,YBa₂Cu₃₋ₓZnₓO,YBa2Cu2.9Zn0.1O,56.0,onset,0.0,0.0,unknown,Solution-based synthesis/processing,
sc_atlas:5804,10.1007/s10948-019-5127-z,,2019,YBa₂Cu₃₋ₓZnₓO,YBa2Cu3O,87.0,zero,0.0,0.0,unknown,Solution-based synthesis/processing,
sc_atlas:5803,10.1007/s10948-019-5127-z,,2019,YBa₂Cu₃₋ₓZnₓO,YBa2Cu3O,89.0,onset,0.0,0.0,unknown,Solution-based synthesis/processing,
sc_atlas:5813,10.1007/s10948-020-05468-4,,2020,LaO₁-xBiSe₂,LaO0.95BiSe2,2.6,onset,0.0,0.0,polycrystal,Solid-State Reaction,
sc_atlas:5814,10.1007/s10948-020-05468-4,,2020,LaO₁-xBiSe₂,LaO0.9BiSe2,2.9,onset,0.0,0.0,polycrystal,Solid-State Reaction,
sc_atlas:35137,10.1007/s10948-020-05480-8,,2020,Ti₀.₈₅Pd₀.₁₅,Ti0.85Pd0.15,3.5,zero,0.0,0.0,unknown,Melt Growth,
sc_atlas:35135,10.1007/s10948-020-05480-8,,2020,Ti₀.₈₅Pd₀.₁₅,Ti0.85Pd0.15,3.7,onset,0.0,0.001,unknown,Melt Growth,
sc_atlas:35138,10.1007/s10948-020-05480-8,,2020,Ti₀.₈₅Pd₀.₁₅,Ti0.85Pd0.15,3.83,unknown,1.03,0.001,unknown,Melt Growth,
sc_atlas:5816,10.1007/s10948-020-05482-6,,2020,CaKFe₄As₄,CaKFe4As4,35.0,onset,0.0,0.0,unknown,unknown,
sc_atlas:5906,10.1007/s10948-020-05633-9,,2020,Nb₃Al,Nb3Al,13.31,midpoint,0.0,0.002,polycrystal,Solid-State Reaction,
sc_atlas:5894,10.1007/s10948-020-05633-9,,2020,Nb₃Al,Nb3Al,13.37,midpoint,0.0,0.002,polycrystal,Solid-State Reaction,
sc_atlas:5892,10.1007/s10948-020-05633-9,,2020,Nb₃Al,Nb3Al,14.16,midpoint,0.0,0.002,polycrystal,Solid-State Reaction,
sc_atlas:5902,10.1007/s10948-020-05633-9,,2020,Nb₃Al,Nb3Al,14.52,midpoint,0.0,0.002,polycrystal,Solid-State Reaction,
sc_atlas:5905,10.1007/s10948-020-05633-9,,2020,Nb₃Al,Nb3Al,14.6,onset,0.0,0.002,polycrystal,Solid-State Reaction,
sc_atlas:5904,10.1007/s10948-020-05633-9,,2020,Nb₃Al,Nb3Al,14.63,midpoint,0.0,0.002,polycrystal,Solid-State Reaction,
sc_atlas:5898,10.1007/s10948-020-05633-9,,2020,Nb₃Al,Nb3Al,14.9,midpoint,0.0,0.002,polycrystal,Solid-State Reaction,
sc_atlas:5896,10.1007/s10948-020-05633-9,,2020,Nb₃Al,Nb3Al,14.97,midpoint,0.0,0.002,polycrystal,Solid-State Reaction,
sc_atlas:5900,10.1007/s10948-020-05633-9,,2020,Nb₃Al,Nb3Al,15.04,midpoint,0.0,0.002,polycrystal,Solid-State Reaction,
sc_atlas:5891,10.1007/s10948-020-05633-9,,2020,Nb₃Al,Nb3Al,15.1,onset,0.0,0.002,polycrystal,Solid-State Reaction,
sc_atlas:5901,10.1007/s10948-020-05633-9,,2020,Nb₃Al,Nb3Al,15.5,onset,0.0,0.002,polycrystal,Solid-State Reaction,
sc_atlas:5895,10.1007/s10948-020-05633-9,,2020,Nb₃Al,Nb3Al,15.6,onset,0.0,0.002,polycrystal,Solid-State Reaction,
sc_atlas:5897,10.1007/s10948-020-05633-9,,2020,Nb₃Al,Nb3Al,15.7,onset,0.0,0.002,polycrystal,Solid-State Reaction,
sc_atlas:5918,10.1007/s10948-020-05790-x,,2021,FeTeₓSe₁-ₓ,FeTe0.46Se0.54,14.5,onset,0.0,0.0,unknown,Melt Growth,
sc_atlas:5925,10.1007/s10948-020-05790-x,,2021,FeTeₓSe₁-ₓ,FeTe0.46Se0.54,18.7,onset,2.5,0.0,unknown,Melt Growth,
sc_atlas:5924,10.1007/s10948-020-05790-x,,2021,FeTeₓSe₁-ₓ,FeTe0.46Se0.54,19.9,onset,2.0,0.0,unknown,Melt Growth,
sc_atlas:5917,10.1007/s10948-020-05790-x,,2021,FeTeₓSe₁-ₓ,FeTe0.4Se0.6,13.6,onset,0.0,0.0,unknown,Melt Growth,
sc_atlas:5923,10.1007/s10948-020-05790-x,,2021,FeTeₓSe₁-ₓ,FeTe0.54Se0.46,13.8,onset,0.0,0.002,unknown,Melt Growth,
sc_atlas:5920,10.1007/s10948-020-05790-x,,2021,FeTeₓSe₁-ₓ,FeTe0.54Se0.46,14.0,onset,0.0,0.0,unknown,Melt Growth,
sc_atlas:5927,10.1007/s10948-020-05790-x,,2021,FeTeₓSe₁-ₓ,FeTe0.54Se0.46,19.2,onset,2.5,0.0,unknown,Melt Growth,
sc_atlas:5926,10.1007/s10948-020-05790-x,,2021,FeTeₓSe₁-ₓ,FeTe0.54Se0.46,20.6,onset,2.0,0.0,unknown,Melt Growth,
sc_atlas:5921,10.1007/s10948-020-05790-x,,2021,FeTeₓSe₁-ₓ,FeTe0.58Se0.42,13.7,onset,0.0,0.0,unknown,Melt Growth,
sc_atlas:5919,10.1007/s10948-020-05790-x,,2021,FeTeₓSe₁-ₓ,FeTe0.5Se0.5,14.2,onset,0.0,0.0,unknown,Melt Growth,
sc_atlas:5929,10.1007/s10948-021-05845-7,,2021,LaO₁₋ₓBiS₂,LaO0.93BiS2,2.8,onset,0.0,0.001,single_crystal,Flux Growth,
sc_atlas:5928,10.1007/s10948-021-05845-7,,2021,LaO₁₋ₓBiS₂,LaO0.93BiS2,2.92,onset,0.0,0.001,single_crystal,Flux Growth,
sc_atlas:13236,10.1007/s10948-021-05994-9,,2021,unknown,NbC,11.0,unknown,0.0,0.0,unknown,Solid-State Reaction,
sc_atlas:13237,10.1007/s10948-021-05994-9,,2021,unknown,NbC,11.5,unknown,0.0,0.0,unknown,Solid-State Reaction,
sc_atlas:13238,10.1007/s10948-021-05994-9,,2021,unknown,NbC,8.9,onset,0.0,0.0008,unknown,Solid-State Reaction,
sc_atlas:13235,10.1007/s10948-021-05994-9,,2021,unknown,NbC,9.09,unknown,0.0,0.0,unknown,Solid-State Reaction,
sc_atlas:5942,10.1007/s10948-021-06062-y,,2021,Al nanoclusters,Al66,100.0,unknown,0.0,0.0,unknown,Physical Vapor Deposition,
sc_atlas:36730,10.1007/s10948-022-06148-1,,2022,H₃S,H3S,140.0,unknown,140.0,0.0,unknown,Solid-State Reaction,
sc_atlas:36731,10.1007/s10948-022-06148-1,,2022,H₃S,H3S,196.0,unknown,155.0,0.0,unknown,Solid-State Reaction,
sc_atlas:36729,10.1007/s10948-022-06148-1,,2022,H₃S,H3S,203.0,unknown,155.0,0.0,unknown,Solid-State Reaction,
sc_atlas:18891,10.1007/s10948-022-06148-1,,2022,LaH10,LaH10,231.0,unknown,130.0,0.0,unknown,unknown,
sc_atlas:18894,10.1007/s10948-022-06148-1,,2022,LaH10,LaH10,241.0,onset,136.0,0.0,unknown,unknown,
sc_atlas:38383,10.1007/s10948-022-06197-6,,2022,Mo₂N,Mo2N,2.0,midpoint,0.0,0.0,thin_film,Physical Vapor Deposition,Al2O3
sc_atlas:38384,10.1007/s10948-022-06197-6,,2022,Mo₂N,Mo2N,2.85,unknown,0.0,0.0,thin_film,Physical Vapor Deposition,Al2O3
sc_atlas:39520,10.1007/s10948-025-06952-5,,2025,FeSe₁₋ₓAsₓ,FeSe0.8As0.2,8.5,unknown,0.0,0.005,polycrystal,Solid-State Reaction,
sc_atlas:39519,10.1007/s10948-025-06952-5,,2025,FeSe₁₋ₓAsₓ,FeSe0.95As0.05,8.5,unknown,0.0,0.005,polycrystal,Solid-State Reaction,
sc_atlas:39518,10.1007/s10948-025-06952-5,,2025,FeSe₁₋ₓAsₓ,FeSe0.98As0.02,11.5,onset,0.0,0.0,polycrystal,Solid-State Reaction,
sc_atlas:39882,10.1007/s10948-025-06995-8,,2025,PtPb₄,PtPb4,2.8,unknown,0.0,0.0,single_crystal,Flux Growth,
sc_atlas:39881,10.1007/s10948-025-06995-8,,2025,PtPb₄,PtPb4,3.0,unknown,0.0,0.0,single_crystal,Flux Growth,
sc_atlas:40220,10.1007/s10948-025-07078-4,,2025,K₀.₈Fe₁.₇(Se₀.₇₃S₀.₂₇)₂,K0.8Fe1.7Se1.46S0.54,25.6,unknown,0.0,0.0,single_crystal,Flux Growth,
sc_atlas:40218,10.1007/s10948-025-07078-4,,2025,K₀.₈Fe₁.₇(Se₀.₇₃S₀.₂₇)₂,K0.8Fe1.7Se1.46S0.54,26.0,onset,0.0,0.0,single_crystal,Flux Growth,
sc_atlas:40343,10.1007/s10948-025-07115-2,,2026,CaK(Fe₁₋ₓMnₓ)₄As₄,CaKFe3.88Mn0.12As4,10.0,unknown,0.0,0.0,polycrystal,Solid-State Reaction,
sc_atlas:40344,10.1007/s10948-025-07115-2,,2026,CaK(Fe₁₋ₓMnₓ)₄As₄,CaKFe3.88Mn0.12As4,17.0,unknown,0.0,0.0,polycrystal,Solid-State Reaction,
sc_atlas:40340,10.1007/s10948-025-07115-2,,2026,CaK(Fe₁₋ₓMnₓ)₄As₄,CaKFe3.88Mn0.12As4,19.0,onset,0.0,0.0,polycrystal,Solid-State Reaction,
sc_atlas:40339,10.1007/s10948-025-07115-2,,2026,CaK(Fe₁₋ₓMnₓ)₄As₄,CaKFe3.92Mn0.08As4,21.8,onset,0.0,0.0,polycrystal,Solid-State Reaction,
sc_atlas:40346,10.1007/s10948-025-07115-2,,2026,CaK(Fe₁₋ₓMnₓ)₄As₄,CaKFe3.96Mn0.04As4,25.0,unknown,0.0,0.0,polycrystal,Solid-State Reaction,
sc_atlas:40338,10.1007/s10948-025-07115-2,,2026,CaK(Fe₁₋ₓMnₓ)₄As₄,CaKFe3.96Mn0.04As4,28.2,onset,0.0,0.0,polycrystal,Solid-State Reaction,
sc_atlas:40345,10.1007/s10948-025-07115-2,,2026,CaK(Fe₁₋ₓMnₓ)₄As₄,CaKFe3.98Mn0.02As4,28.0,unknown,0.0,0.0,polycrystal,Solid-State Reaction,
sc_atlas:40337,10.1007/s10948-025-07115-2,,2026,CaK(Fe₁₋ₓMnₓ)₄As₄,CaKFe3.98Mn0.02As4,29.2,onset,0.0,0.0,polycrystal,Solid-State Reaction,
sc_atlas:40341,10.1007/s10948-025-07115-2,,2026,CaK(Fe₁₋ₓMnₓ)₄As₄,CaKFe4As4,32.5,unknown,0.0,0.002,polycrystal,Solid-State Reaction,
sc_atlas:40335,10.1007/s10948-025-07115-2,,2026,CaK(Fe₁₋ₓMnₓ)₄As₄,CaKFe4As4,33.8,onset,0.0,0.0,polycrystal,Solid-State Reaction,
sc_atlas:40342,10.1007/s10948-025-07115-2,,2026,CaK(Fe₁₋ₓMnₓ)₄As₄,CaKFe4As4,33.9,onset,0.0,0.002,polycrystal,Solid-State Reaction,
sc_atlas:40336,10.1007/s10948-025-07115-2,,2026,CaK(Fe₁₋ₓMnₓ)₄As₄,CaKFe4As4,35.2,onset,0.0,0.0,polycrystal,Solid-State Reaction,
sc_atlas:5943,10.1007/s10971-014-3606-z,,2014,YBa₂Cu₃O₇-x,YBa2Cu3O6.93,91.8,unknown,0.0,0.0,thin_film,Solution-based synthesis/processing,LaAlO3
sc_atlas:5944,10.1007/s10973-015-4769-8,,2015,(TMTSF)₂ClO₄,C20H24ClO4Se8,1.1,unknown,0.0,0.0,unknown,unknown,
sc_atlas:5949,10.1007/s11237-017-9488-8,,2017,"B, synthesis: HOC",Y3Ba5Cu8O18.22,77.0,zero,0.0,0.0,unknown,Solid-State Reaction; Solution-based synthesis/processing,
sc_atlas:5948,10.1007/s11237-017-9488-8,,2017,"B, synthesis: HOC",Y3Ba5Cu8O18.22,87.0,onset,0.0,0.0,unknown,Solid-State Reaction; Solution-based synthesis/processing,
sc_atlas:5947,10.1007/s11237-017-9488-8,,2017,"A, synthesis: SSR",Y3Ba5Cu8O18.3,77.0,zero,0.0,0.0,unknown,Solid-State Reaction; Solution-based synthesis/processing,
sc_atlas:5951,10.1007/s11237-017-9488-8,,2017,"C, synthesis: SG",Y3Ba5Cu8O18.3,84.0,zero,0.0,0.0,unknown,Solid-State Reaction; Solution-based synthesis/processing,
sc_atlas:5946,10.1007/s11237-017-9488-8,,2017,"A, synthesis: SSR",Y3Ba5Cu8O18.3,92.0,onset,0.0,0.0,unknown,Solid-State Reaction; Solution-based synthesis/processing,
sc_atlas:5950,10.1007/s11237-017-9488-8,,2017,"C, synthesis: SG",Y3Ba5Cu8O18.3,95.0,onset,0.0,0.0,unknown,Solid-State Reaction; Solution-based synthesis/processing,
sc_atlas:24537,10.1007/s11433-008-0075-9,,2008,GdO₁₋ₓFₓFeAs,GdO0.83F0.17FeAs,36.6,onset,0.0,0.0,polycrystal,Solid-State Reaction,
sc_atlas:25525,10.1007/s11433-009-0302-z,,2009,Sr₄Cr₀.₈Ti₁.₂O₆Fe₂As₂,Sr4Cr0.8Ti1.2O6Fe2As2,29.2,onset,0.0,0.0,polycrystal,Solid-State Reaction,
sc_atlas:25526,10.1007/s11433-009-0302-z,,2009,Sr₄Cr₀.₈Ti₁.₂O₆Fe₂As₂,Sr4Cr0.8Ti1.2O6Fe2As2,6.0,zero,0.0,0.0,polycrystal,Solid-State Reaction,
sc_atlas:26431,10.1007/s11433-010-0197-8,,2010,LaFeAs₁₋ₓSbₓO₁₋ᵧFᵧ,LaFeAs0.9Sb0.1O0.85F0.15,27.0,onset,0.0,0.001,polycrystal,Solid-State Reaction,
sc_atlas:26428,10.1007/s11433-010-0197-8,,2010,LaFeAs₁₋ₓSbₓO₁₋ᵧFᵧ,LaFeAs0.9Sb0.1O0.85F0.15,30.0,onset,0.0,0.0,polycrystal,Solid-State Reaction,
sc_atlas:26430,10.1007/s11433-010-0197-8,,2010,LaFeAs₁₋ₓSbₓO₁₋ᵧFᵧ,LaFeAs0.9Sb0.1O0.9F0.1,24.5,onset,0.0,0.001,polycrystal,Solid-State Reaction,
sc_atlas:26427,10.1007/s11433-010-0197-8,,2010,LaFeAs₁₋ₓSbₓO₁₋ᵧFᵧ,LaFeAs0.9Sb0.1O0.9F0.1,27.0,onset,0.0,0.0,polycrystal,Solid-State Reaction,
sc_atlas:26429,10.1007/s11433-010-0197-8,,2010,LaFeAs₁₋ₓSbₓO₁₋ᵧFᵧ,LaFeAsO0.9F0.1,23.0,onset,0.0,0.001,polycrystal,Solid-State Reaction,
sc_atlas:26426,10.1007/s11433-010-0197-8,,2010,LaFeAs₁₋ₓSbₓO₁₋ᵧFᵧ,LaFeAsO0.9F0.1,25.0,unknown,0.0,0.0,polycrystal,Solid-State Reaction,
sc_atlas:25957,10.1007/s11433-010-4030-1,,2010,Sr₂VO₃-δFeAs,Sr2VO2.5FeAs,20.0,unknown,0.0,0.0,polycrystal,Solid-State Reaction,
sc_atlas:25956,10.1007/s11433-010-4030-1,,2010,Sr₂VO₃-δFeAs,Sr2VO2.9FeAs,40.0,unknown,0.0,0.0,polycrystal,Solid-State Reaction,
sc_atlas:25955,10.1007/s11433-010-4030-1,,2010,Sr₂VO₃-δFeAs,Sr2VO3FeAs,37.2,unknown,0.0,0.0,polycrystal,Solid-State Reaction,
sc_atlas:25958,10.1007/s11433-010-4030-1,,2010,Sr₂VO₃-δFeAs,Sr2VO3FeAs,46.0,unknown,,0.0,polycrystal,Solid-State Reaction,
sc_atlas:5952,10.1007/s11433-012-4921-4,,2012,Ba(Fe₀.₇₅Ru₀.₂₅)₂As₂,BaFe1.5Ru0.5As2,22.0,onset,0.0,0.0,single_crystal,Flux Growth,
sc_atlas:5953,10.1007/s11433-013-5031-7,,2013,Sr₂CuO₃+δ,Sr2CuO3.26,37.0,unknown,0.0,0.003,single_crystal,Flux Growth; Solid-State Reaction,
sc_atlas:28443,10.1007/s11433-013-5323-y,,2013,Bi₄O₄S₃,Bi4O4S3,10.0,onset,0.0,0.0,polycrystal,Solid-State Reaction,
sc_atlas:28442,10.1007/s11433-013-5323-y,,2013,Bi₄O₄S₃,Bi4O4S3,3.6,onset,0.0,0.00048,polycrystal,Solid-State Reaction,
sc_atlas:29149,10.1007/s11433-013-5323-y,,2013,Bi₄O₄S₃,Bi4O4S3,3.7,unknown,0.0,0.0,polycrystal,Solid-State Reaction,
sc_atlas:29148,10.1007/s11433-013-5323-y,,2013,Bi₄O₄S₃,Bi4O4S3,4.2,onset,0.0,0.0,polycrystal,Solid-State Reaction,
sc_atlas:28444,10.1007/s11433-013-5323-y,,2013,Bi₄O₄S₃,Bi4O4S3,4.6,unknown,0.0,0.0,polycrystal,Solid-State Reaction,
sc_atlas:29150,10.1007/s11433-013-5323-y,,2013,Bi₄O₄S₃,Bi4O4S3,6.2,onset,0.0,0.0,polycrystal,Solid-State Reaction,
sc_atlas:32297,10.1007/s11433-016-0464-3,,2017,LiOHFeS,LiOHFeS,2.7,unknown,0.0,0.0005,unknown,Solution-based synthesis/processing,
sc_atlas:32296,10.1007/s11433-016-0464-3,,2017,LiOHFeS,LiOHFeS,2.8,onset,0.0,0.0,unknown,Solution-based synthesis/processing,
sc_atlas:29997,10.1007/s11433-016-5780-1,,2016,Ca₁₀(Pt₄-δAs₈)((Fe₁-ₓPtₓ)₂As₂)₅,Ca10Fe8.65Pt3.95As16.95,21.7,unknown,0.0,0.002,unknown,Flux Growth,
sc_atlas:29996,10.1007/s11433-016-5780-1,,2016,Ca₁₀(Pt₄-δAs₈)((Fe₁-ₓPtₓ)₂As₂)₅,Ca10Fe8.65Pt3.95As16.95,22.2,zero,0.0,0.0,unknown,Flux Growth,
sc_atlas:31539,10.1007/s11433-016-5788-6,,2016,#4 (99% Cr),K2Cr3As3,5.2,midpoint,0.0,0.0,unknown,Flux Growth,
sc_atlas:31538,10.1007/s11433-016-5788-6,,2016,#3 (99.95% Cr),K2Cr3As3,5.85,midpoint,0.0,0.0,unknown,Flux Growth,
sc_atlas:31540,10.1007/s11433-016-5788-6,,2016,K₂Cr₃As₃,K2Cr3As3,6.2,midpoint,0.0,0.0,unknown,Flux Growth,
sc_atlas:32757,10.1007/s11433-018-9240-0,,2018,LaFeAsO₁₋ₓFₓ,LaFeAsO0.45F0.55,30.0,unknown,0.0,0.0,polycrystal,Solid-State Reaction,
sc_atlas:32756,10.1007/s11433-018-9240-0,,2018,LaFeAsO₁₋ₓFₓ,LaFeAsO0.94F0.06,27.0,unknown,0.0,0.0,polycrystal,Solid-State Reaction,
sc_atlas:32755,10.1007/s11433-018-9240-0,,2018,LaFeAsO₁₋ₓFₓ,LaFeAsO0.97F0.03,9.5,onset,0.0,0.0,polycrystal,Solid-State Reaction,
sc_atlas:5954,10.1007/s11433-018-9269-3,,2018,7 ML Pb films,Pb,6.3,unknown,0.0,0.0,thin_film,Physical Vapor Deposition,Si
sc_atlas:5955,10.1007/s11433-018-9280-6,,2018,Ca₀.₈La₀.₂Fe₀.₉₈Co₀.₀₂As₂,Ca0.8La0.2Fe0.98Co0.02As2,38.0,unknown,0.0,0.0,single_crystal,Flux Growth,
sc_atlas:5956,10.1007/s11433-018-9280-6,,2018,Ca₀.₈La₀.₂Fe₀.₉₈Co₀.₀₂As₂,Ca0.8La0.2Fe0.98Co0.02As2,38.8,midpoint,0.0,0.0,single_crystal,Flux Growth,
sc_atlas:33772,10.1007/s11433-018-9284-3,,2018,Eu(Fe₁₋ₓNiₓ)As₂,EuFe0.96Ni0.04As2,17.5,onset,0.0,0.0,polycrystal,Solid-State Reaction,
sc_atlas:33771,10.1007/s11433-018-9284-3,,2018,Eu(Fe₁₋ₓNiₓ)As₂,EuFe0.96Ni0.04As2,17.6,midpoint,0.0,0.0,polycrystal,Solid-State Reaction,
sc_atlas:33770,10.1007/s11433-018-9284-3,,2018,Eu(Fe₁₋ₓNiₓ)As₂,EuFe0.96Ni0.04As2,18.2,onset,0.0,0.0,polycrystal,Solid-State Reaction,
sc_atlas:33867,10.1007/s11433-018-9285-5,,2018,LaPd₂Bi₂,LaPd1.84Bi2,2.83,onset,0.0,0.0,single_crystal,Flux Growth,
sc_atlas:34731,10.1007/s11433-019-1441-4,,2019,KCa₂Fe₄As₄F₂,KCa2Fe4As4F2,33.2,unknown,0.0,0.0,single_crystal,Flux Growth,
sc_atlas:34818,10.1007/s11433-019-1488-5,,2020,CaPtAs,CaPtAs,1.34,midpoint,0.0,0.0,single_crystal,Solid-State Reaction; Flux Growth,
sc_atlas:34819,10.1007/s11433-019-1488-5,,2020,CaPtAs,CaPtAs,1.35,unknown,0.0,0.0,single_crystal,Solid-State Reaction; Flux Growth,
sc_atlas:34815,10.1007/s11433-019-1488-5,,2020,CaPtAs,CaPtAs,1.47,midpoint,0.0,0.0,single_crystal,Solid-State Reaction; Flux Growth,
sc_atlas:34817,10.1007/s11433-019-1488-5,,2020,CaPtAs,CaPtAs,1.475,midpoint,0.0,0.0,single_crystal,Solid-State Reaction; Flux Growth,
sc_atlas:34262,10.1007/s11433-020-1549-9,,2020,KCa₂Fe₄As₄F₂,KCa2Fe4As4F2,32.5,unknown,0.0,0.0001,single_crystal,Flux Growth,
sc_atlas:35547,10.1007/s11433-020-1653-x,,2021,TlSb,TlSb,4.3,unknown,0.0,0.0005,unknown,Melt Growth,
sc_atlas:35546,10.1007/s11433-020-1653-x,,2021,TlSb,TlSb,4.38,midpoint,0.0,0.0,unknown,Melt Growth,
sc_atlas:18719,10.1007/s11433-020-1685-3,,2021,Eu0.9Pr0.1Fe0.93Co0.07As2,Eu0.9Pr0.1Fe0.93Co0.07As2,30.6,unknown,0.0,0.0,polycrystal,Solid-State Reaction,
sc_atlas:18720,10.1007/s11433-020-1685-3,,2021,EuFe0.9Co0.1As2,EuFe0.9Co0.1As2,28.0,unknown,0.0,0.0,polycrystal,Solid-State Reaction,
sc_atlas:36042,10.1007/s11433-021-1698-3,,2021,ThMo₂Si₂C,ThMo2Si2C,2.0,unknown,0.0,0.0,unknown,Melt Growth,
sc_atlas:36040,10.1007/s11433-021-1698-3,,2021,ThMo₂Si₂C,ThMo2Si2C,2.2,onset,0.0,0.0,unknown,Melt Growth,
sc_atlas:35906,10.1007/s11433-021-1747-7,,2021,CsV₃Sb₅,CsV3Sb5,2.7,unknown,0.0,0.0,single_crystal,Flux Growth,
sc_atlas:36378,10.1007/s11433-021-1830-9,,2022,KCa₂Fe₄As₄F₂,KCa2Fe4As4F2,33.5,unknown,0.0,0.0,unknown,Flux Growth,
sc_atlas:36753,10.1007/s11433-021-1871-x,,2022,Nd₀.₈Sr₀.₂NiO₂,Nd0.8Sr0.2NiO2,11.1,onset,0.0,0.0,thin_film,Physical Vapor Deposition; Solid-State Reaction,SrTiO3
sc_atlas:36754,10.1007/s11433-021-1871-x,,2022,Nd₀.₈Sr₀.₂NiO₂,Nd0.8Sr0.2NiO2,8.2,unknown,0.0,0.0,thin_film,Physical Vapor Deposition; Solid-State Reaction,SrTiO3
sc_atlas:36588,10.1007/s11433-022-1911-x,,2022,WB₂,WB2,15.0,onset,100.0,0.0,unknown,Flux Growth,
sc_atlas:37693,10.1007/s11433-023-2101-9,,2023,Lu₄H₂₃,Lu4H23,65.0,onset,181.0,0.0,polycrystal,Solid-State Reaction,
sc_atlas:37692,10.1007/s11433-023-2101-9,,2023,Lu₄H₂₃,Lu4H23,71.0,onset,218.0,0.0,polycrystal,Solid-State Reaction,
sc_atlas:38378,10.1007/s11433-023-2329-x,,2024,La₄Ni₃O₁₀,La4Ni3O10,7.0,unknown,10.0,0.0,single_crystal,Solid-State Reaction; Melt Growth,
sc_atlas:39312,10.1007/s11433-024-2536-6,,2025,LaNiGa₂,LaNiGa2,2.1,zero,0.0,0.0,single_crystal,Flux Growth,
sc_atlas:39313,10.1007/s11433-024-2536-6,,2025,LaNiGa₂,LaNiGa2,2.2,unknown,4.0,0.0,single_crystal,Flux Growth,
sc_atlas:39315,10.1007/s11433-024-2536-6,,2025,LaNiGa₂,LaNiGa2,2.9,unknown,28.0,0.0,single_crystal,Flux Growth,
sc_atlas:39314,10.1007/s11433-024-2536-6,,2025,LaNiGa₂,LaNiGa2,3.2,unknown,14.3,0.0,single_crystal,Flux Growth,
sc_atlas:39241,10.1007/s11433-024-2555-x,,2024,LaNiGa₂,LaNiGa2,1.76,onset,0.0,0.0,single_crystal,Flux Growth,
sc_atlas:39240,10.1007/s11433-024-2555-x,,2024,LaNiGa₂,LaNiGa2,1.83,unknown,0.0,0.0,single_crystal,Flux Growth,
sc_atlas:39383,10.1007/s11433-024-2596-6,,2025,(Ca₀.₈₅La₀.₁₅)₁₀(Pt₃As₈)(Fe₂As₂)₅,Ca8.5La1.5Pt3Fe10As18,30.0,zero,0.0,0.0,single_crystal,Flux Growth,
sc_atlas:227,10.1007/s11433-025-2852-4,,2024,Pr₄Ni₃O₁₀,Pr4Ni3O10,23.6,onset,42.2,0.0,unknown,Melt Growth,
sc_atlas:226,10.1007/s11433-025-2852-4,,2024,Pr₄Ni₃O₁₀,Pr4Ni3O10,26.0,onset,35.8,0.0,unknown,Melt Growth,
sc_atlas:228,10.1007/s11433-025-2852-4,,2024,Pr₄Ni₃O₁₀,Pr4Ni3O10,29.9,onset,53.8,0.0,unknown,Melt Growth,
sc_atlas:225,10.1007/s11433-025-2852-4,,2024,Pr₄Ni₃O₁₀,Pr4Ni3O10,39.0,onset,0.0,0.0,unknown,Melt Growth,
sc_atlas:31141,10.1007/s11434-015-0842-8,,2015,FeSe/Nb-doped SrTiO₃,FeSe,65.0,onset,0.0,0.0,thin_film,Molecular Beam Epitaxy,SrTiO3
sc_atlas:31798,10.1007/s11434-016-1080-4,,2016,LaRu₂As₂,LaRu2As2,6.8,zero,0.0,0.0,polycrystal,Solid-State Reaction,
sc_atlas:31799,10.1007/s11434-016-1080-4,,2016,LaRu₂As₂,LaRu2As2,7.0,onset,0.0,0.0,polycrystal,Solid-State Reaction,
sc_atlas:31797,10.1007/s11434-016-1080-4,,2016,LaRu₂As₂,LaRu2As2,7.8,onset,0.0,0.0,polycrystal,Solid-State Reaction,
sc_atlas:31882,10.1007/s11434-016-1139-2,,2016,CsEuFe₄As₄,CsEuFe4As4,35.0,midpoint,0.0,0.0,polycrystal,Solid-State Reaction,
sc_atlas:31881,10.1007/s11434-016-1139-2,,2016,CsEuFe₄As₄,CsEuFe4As4,35.2,onset,0.0,0.0,polycrystal,Solid-State Reaction,
sc_atlas:17604,10.1007/s11467-016-0637-7,,2017,Nb2Pd1-xIrxS5,Nb2Pd0.6Ir0.4S5,7.73,midpoint,0.0,0.0,polycrystal,Solid-State Reaction,
sc_atlas:17607,10.1007/s11467-016-0637-7,,2017,Nb2Pd1-xRuxS5,Nb2Pd0.8Ru0.2S5,6.86,midpoint,0.0,0.0,polycrystal,Solid-State Reaction,
sc_atlas:17606,10.1007/s11467-016-0637-7,,2017,Nb2Pd1-xRuxS5,Nb2Pd0.8Ru0.2S5,6.9,midpoint,0.0,0.0,polycrystal,Solid-State Reaction,
sc_atlas:17605,10.1007/s11467-016-0637-7,,2017,Nb2Pd1-xRuxS5,Nb2PdS5,6.0,unknown,0.0,0.0,polycrystal,Solid-State Reaction,
sc_atlas:231,10.1007/s11467-021-1076-7,,2021,"Er₂OₓBi, x=1.8",Er2O1.8Bi,1.0,midpoint,0.0,0.0,polycrystal,Solid-State Reaction,
sc_atlas:230,10.1007/s11467-021-1076-7,,2021,Er₂O₂Bi,Er2O2Bi,1.17,zero,0.0,0.0,polycrystal,Solid-State Reaction,
sc_atlas:229,10.1007/s11467-021-1076-7,,2021,Er₂O₂Bi,Er2O2Bi,1.23,midpoint,0.0,0.0,polycrystal,Solid-State Reaction,
sc_atlas:5958,10.1007/s11664-010-1307-0,,2010,undoped MgB₂,MgB2,38.0,onset,0.0,0.0,unknown,Solid-State Reaction,
sc_atlas:5959,10.1007/s11664-011-1535-y,,2011,Mg(B₁₋ₓCₓ)₂,MgB2,37.8,onset,0.0,0.0,unknown,Solid-State Reaction,
sc_atlas:5971,10.1007/s11664-012-1902-3,,2012,MgB₂,MgB2,29.1,onset,0.0,0.0,polycrystal,Solid-State Reaction,
sc_atlas:5967,10.1007/s11664-012-1902-3,,2012,MgB₂,MgB2,29.4,onset,0.0,0.0,polycrystal,Solid-State Reaction,
sc_atlas:5970,10.1007/s11664-012-1902-3,,2012,MgB₂,MgB2,36.5,onset,0.0,0.0,polycrystal,Solid-State Reaction,
sc_atlas:5966,10.1007/s11664-012-1902-3,,2012,MgB₂,MgB2,36.6,onset,0.0,0.0,polycrystal,Solid-State Reaction,
sc_atlas:5964,10.1007/s11664-012-1902-3,,2012,MgB₂,MgB2,36.7,onset,0.0,0.0,polycrystal,Solid-State Reaction,
sc_atlas:5969,10.1007/s11664-012-1902-3,,2012,MgB₂,MgB2,36.8,onset,0.0,0.0,polycrystal,Solid-State Reaction,
sc_atlas:5965,10.1007/s11664-012-1902-3,,2012,MgB₂,MgB2,36.9,onset,0.0,0.0,polycrystal,Solid-State Reaction,
sc_atlas:5968,10.1007/s11664-012-1902-3,,2012,MgB₂,MgB2,37.0,onset,0.0,0.0,polycrystal,Solid-State Reaction,
sc_atlas:5977,10.1007/s12034-013-0574-9,,2013,MgB₂,MgB2,29.0,unknown,0.0,0.01,thin_film,Physical Vapor Deposition; Solution-based synthesis/processing,Al2O3
sc_atlas:5976,10.1007/s12034-013-0574-9,,2013,MgB₂,MgB2,31.0,unknown,0.0,0.01,thin_film,Physical Vapor Deposition; Solution-based synthesis/processing,Al2O3
sc_atlas:5978,10.1007/s12034-013-0574-9,,2013,MgB₂,MgB2,32.0,midpoint,0.0,0.01,thin_film,Physical Vapor Deposition; Solution-based synthesis/processing,Al2O3
sc_atlas:5982,10.1007/s12034-014-0810-y,,2015,(Mg₁₋ₓErₓ)B₂,Mg0.95Er0.05B2,38.57,onset,0.0,0.0,polycrystal,Solid-State Reaction,
sc_atlas:5981,10.1007/s12034-014-0810-y,,2015,(Mg₁₋ₓErₓ)B₂,Mg0.97Er0.03B2,38.49,onset,0.0,0.0,polycrystal,Solid-State Reaction,
sc_atlas:5980,10.1007/s12034-014-0810-y,,2015,(Mg₁₋ₓErₓ)B₂,MgB2,38.63,onset,0.0,0.0,polycrystal,Solid-State Reaction,
sc_atlas:14828,10.1007/s12043-008-0187-9,,2008,Bi2Sr2Ca2Cu3O10,Bi2Sr2Ca2Cu3O10,110.0,unknown,0.0,0.0,polycrystal,unknown,
sc_atlas:14829,10.1007/s12043-008-0187-9,,2008,MgB2,MgB2,39.0,unknown,0.0,0.0,polycrystal,unknown,
sc_atlas:14830,10.1007/s12043-008-0187-9,,2008,NbSe2,NbSe2,7.5,unknown,0.0,0.0,polycrystal,Solid-State Reaction,
sc_atlas:36022,10.1007/s12598-021-01768-3,,2021,Nd₀.₈Sr₀.₂NiO₂/SrTiO₃,Nd0.8Sr0.2NiO2,10.0,onset,0.0,0.0,thin_film,Physical Vapor Deposition; Solid-State Reaction,SrTiO3
sc_atlas:36020,10.1007/s12598-021-01768-3,,2021,Nd₀.₈Sr₀.₂NiO₂/SrTiO₃,Nd0.8Sr0.2NiO2,3.0,zero,0.0,0.0,thin_film,Physical Vapor Deposition; Solid-State Reaction,SrTiO3
sc_atlas:36019,10.1007/s12598-021-01768-3,,2021,Nd₀.₈Sr₀.₂NiO₂/SrTiO₃,Nd0.8Sr0.2NiO2,9.5,onset,0.0,0.0,thin_film,Physical Vapor Deposition; Solid-State Reaction,SrTiO3
sc_atlas:5987,10.1007/s12648-014-0565-8,,2014,MgB₂,MgB2,38.0,zero,0.0,0.0,polycrystal,Solid-State Reaction,
sc_atlas:5992,10.1007/s12648-014-0565-8,,2014,MgB₂,MgB2,38.3,unknown,0.0,0.001,polycrystal,Solid-State Reaction,
sc_atlas:5988,10.1007/s12648-014-0565-8,,2014,MgB₂,MgB2Al0.0056N0.0056,38.0,zero,0.0,0.0,polycrystal,Solid-State Reaction,
sc_atlas:5993,10.1007/s12648-014-0565-8,,2014,MgB₂,MgB2Al0.0056N0.0056,38.3,unknown,0.0,0.001,polycrystal,Solid-State Reaction,
sc_atlas:5994,10.1007/s12648-014-0565-8,,2014,MgB₂,MgB2Al0.0112N0.0112,37.9,unknown,0.0,0.001,polycrystal,Solid-State Reaction,
sc_atlas:5989,10.1007/s12648-014-0565-8,,2014,MgB₂,MgB2Al0.0112N0.0112,38.0,zero,0.0,0.0,polycrystal,Solid-State Reaction,
sc_atlas:5995,10.1007/s12648-014-0565-8,,2014,MgB₂,MgB2Al0.0336N0.0336,37.4,unknown,0.0,0.001,polycrystal,Solid-State Reaction,
sc_atlas:5990,10.1007/s12648-014-0565-8,,2014,MgB₂,MgB2Al0.0336N0.0336,37.49,zero,0.0,0.0,polycrystal,Solid-State Reaction,
sc_atlas:5991,10.1007/s12648-014-0565-8,,2014,MgB₂,MgB2Al0.056N0.056,36.0,zero,0.0,0.0,polycrystal,Solid-State Reaction,
sc_atlas:5996,10.1007/s12648-014-0565-8,,2014,MgB₂,MgB2Al0.056N0.056,36.2,unknown,0.0,0.001,polycrystal,Solid-State Reaction,
sc_atlas:5999,10.1007/s13391-019-00157-4,,2019,"epitaxially-grown MgB₂ films, thicknesses: 1.0 μm and 1.7 μm, pristine state",MgB2,39.0,unknown,0.0,0.0,unknown,Chemical Vapor Deposition,Al2O3
sc_atlas:6001,10.1007/s13538-019-00679-0,,2019,Fe₁-xNixSe₀.₅Te₀.₅,Fe0.95Ni0.05Se0.5Te0.5,14.6,unknown,0.0,0.0005,polycrystal,Solid-State Reaction,
sc_atlas:6000,10.1007/s13538-019-00679-0,,2019,Fe₁-xNixSe₀.₅Te₀.₅,FeSe0.5Te0.5,14.4,unknown,0.0,0.0005,polycrystal,Solid-State Reaction,
sc_atlas:6005,10.1007/s40534-014-0036-0,,2014,Nb₃Al,Nb3Al,14.2,onset,0.0,0.0,polycrystal,Solid-State Reaction,
sc_atlas:30710,10.1007/s40843-015-0021-x,,2015,Cs₂Cr₃As₃,Cs2Cr3As3,1.5,zero,0.0,0.0,polycrystal,Solid-State Reaction,
sc_atlas:30709,10.1007/s40843-015-0021-x,,2015,Cs₂Cr₃As₃,Cs2Cr3As3,2.2,onset,0.0,0.0,polycrystal,Solid-State Reaction,
sc_atlas:17693,10.1007/s40843-016-5150-x,,2017,CsCa2Fe4As4F2,CsCa2Fe4As4F2,28.2,unknown,0.0,0.0,polycrystal,Solid-State Reaction,
sc_atlas:17692,10.1007/s40843-016-5150-x,,2017,CsCa2Fe4As4F2,CsCa2Fe4As4F2,28.5,onset,0.0,0.0,polycrystal,Solid-State Reaction,
sc_atlas:17694,10.1007/s40843-016-5150-x,,2017,RbCa2Fe4As4F2,RbCa2Fe4As4F2,30.5,onset,0.0,0.0,polycrystal,Solid-State Reaction,
sc_atlas:6008,10.1007/s40843-017-9230-2,,2018,(C₂H₈N₂)ₓFeSe,C0.6H2.4N0.6Fe1.04Se,10.0,unknown,0.0,0.005,unknown,Solution-based synthesis/processing,
sc_atlas:34920,10.1007/s40843-019-1237-5,,2020,(V₀.₅Nb₀.₅)₃₋ₓMoₓAl₀.₅Ga₀.₅ HEA,V0.8Nb0.8Mo1.4Al0.5Ga0.5,3.2,midpoint,0.0,0.0,unknown,Melt Growth,
sc_atlas:34919,10.1007/s40843-019-1237-5,,2020,(V₀.₅Nb₀.₅)₃₋ₓMoₓAl₀.₅Ga₀.₅ HEA,V0.9Nb0.9Mo1.2Al0.5Ga0.5,4.8,midpoint,0.0,0.0,unknown,Melt Growth,
sc_atlas:34917,10.1007/s40843-019-1237-5,,2020,(V₀.₅Nb₀.₅)₃₋ₓMoₓAl₀.₅Ga₀.₅ HEA,V1.1Nb1.1Mo0.8Al0.5Ga0.5,7.9,midpoint,0.0,0.0,unknown,Melt Growth,
sc_atlas:34916,10.1007/s40843-019-1237-5,,2020,(V₀.₅Nb₀.₅)₃₋ₓMoₓAl₀.₅Ga₀.₅ HEA,V1.2Nb1.2Mo0.6Al0.5Ga0.5,8.9,midpoint,0.0,0.0,unknown,Melt Growth,
sc_atlas:34915,10.1007/s40843-019-1237-5,,2020,(V₀.₅Nb₀.₅)₃₋ₓMoₓAl₀.₅Ga₀.₅ HEA,V1.3Nb1.3Mo0.4Al0.5Ga0.5,9.2,midpoint,0.0,0.0,unknown,Melt Growth,
sc_atlas:34914,10.1007/s40843-019-1237-5,,2020,(V₀.₅Nb₀.₅)₃₋ₓMoₓAl₀.₅Ga₀.₅ HEA,V1.4Nb1.4Mo0.2Al0.5Ga0.5,10.2,midpoint,0.0,0.0,unknown,Melt Growth,
sc_atlas:34918,10.1007/s40843-019-1237-5,,2020,(V₀.₅Nb₀.₅)₃₋ₓMoₓAl₀.₅Ga₀.₅ HEA,V1Nb1Mo1Al0.5Ga0.5,6.1,midpoint,0.0,0.0,unknown,Melt Growth,
sc_atlas:34584,10.1007/s40843-019-9438-7,,2019,BaTh₂Fe₄As₄(N₀.₇O₀.₃)₂,BaTh2Fe4As4N1.4O0.6,20.0,zero,0.0,0.0,polycrystal,Solid-State Reaction,
sc_atlas:34586,10.1007/s40843-019-9438-7,,2019,BaTh₂Fe₄As₄(N₀.₇O₀.₃)₂,BaTh2Fe4As4N1.4O0.6,22.0,unknown,0.0,0.0,polycrystal,Solid-State Reaction,
sc_atlas:34583,10.1007/s40843-019-9438-7,,2019,BaTh₂Fe₄As₄(N₀.₇O₀.₃)₂,BaTh2Fe4As4N1.4O0.6,30.0,onset,0.0,0.0,polycrystal,Solid-State Reaction,
sc_atlas:35796,10.1007/s40843-020-1643-1,,2021,Ba₁₋ₓKₓFe₂As₂,Ba0.6K0.4Fe2As2,38.2,onset,0.0,0.0,polycrystal,Solid-State Reaction,
sc_atlas:37260,10.1007/s40843-022-2102-8,,2022,Mo₅Si₃₋ₓPₓ,Mo5Si1.4P1.6,10.54,onset,0.0,0.0,polycrystal,Solid-State Reaction,
sc_atlas:37253,10.1007/s40843-022-2102-8,,2022,Mo₅Si₃₋ₓPₓ,Mo5Si1.4P1.6,10.74,midpoint,0.0,0.0,polycrystal,Solid-State Reaction,
sc_atlas:37263,10.1007/s40843-022-2102-8,,2022,Mo₅Si₃₋ₓPₓ,Mo5Si1.5P1.5,10.7,zero,0.0,0.0,polycrystal,Solid-State Reaction,
sc_atlas:37259,10.1007/s40843-022-2102-8,,2022,Mo₅Si₃₋ₓPₓ,Mo5Si1.5P1.5,10.71,onset,0.0,0.0,polycrystal,Solid-State Reaction,
sc_atlas:37252,10.1007/s40843-022-2102-8,,2022,Mo₅Si₃₋ₓPₓ,Mo5Si1.5P1.5,10.74,midpoint,0.0,0.0,polycrystal,Solid-State Reaction,
sc_atlas:37262,10.1007/s40843-022-2102-8,,2022,Mo₅Si₃₋ₓPₓ,Mo5Si1.5P1.5,10.8,onset,0.0,0.0,polycrystal,Solid-State Reaction,
sc_atlas:37258,10.1007/s40843-022-2102-8,,2022,Mo₅Si₃₋ₓPₓ,Mo5Si1.7P1.3,10.4,onset,0.0,0.0,polycrystal,Solid-State Reaction,
sc_atlas:37251,10.1007/s40843-022-2102-8,,2022,Mo₅Si₃₋ₓPₓ,Mo5Si1.7P1.3,10.42,midpoint,0.0,0.0,polycrystal,Solid-State Reaction,
sc_atlas:37250,10.1007/s40843-022-2102-8,,2022,Mo₅Si₃₋ₓPₓ,Mo5Si1.8P1.2,10.09,midpoint,0.0,0.0,polycrystal,Solid-State Reaction,
sc_atlas:37257,10.1007/s40843-022-2102-8,,2022,Mo₅Si₃₋ₓPₓ,Mo5Si1.8P1.2,10.18,onset,0.0,0.0,polycrystal,Solid-State Reaction,
sc_atlas:37248,10.1007/s40843-022-2102-8,,2022,Mo₅Si₃₋ₓPₓ,Mo5Si2.5P0.5,6.77,midpoint,0.0,0.0,polycrystal,Solid-State Reaction,
sc_atlas:37255,10.1007/s40843-022-2102-8,,2022,Mo₅Si₃₋ₓPₓ,Mo5Si2.5P0.5,7.01,onset,0.0,0.0,polycrystal,Solid-State Reaction,
sc_atlas:37249,10.1007/s40843-022-2102-8,,2022,Mo₅Si₃₋ₓPₓ,Mo5Si2P,8.7,midpoint,0.0,0.0,polycrystal,Solid-State Reaction,
sc_atlas:37256,10.1007/s40843-022-2102-8,,2022,Mo₅Si₃₋ₓPₓ,Mo5Si2P,9.26,onset,0.0,0.0,polycrystal,Solid-State Reaction,
sc_atlas:37254,10.1007/s40843-022-2102-8,,2022,Mo₅Si₃₋ₓPₓ,Mo5SiP2,10.7,midpoint,0.0,0.0,polycrystal,Solid-State Reaction,
sc_atlas:37261,10.1007/s40843-022-2102-8,,2022,Mo₅Si₃₋ₓPₓ,Mo5SiP2,10.71,onset,0.0,0.0,polycrystal,Solid-State Reaction,
sc_atlas:19026,10.1007/s40843-022-2201-2,,2022,La4IrAl,La4IrAl,1.54,unknown,0.0,0.0,bulk,Melt Growth,
sc_atlas:19027,10.1007/s40843-022-2201-2,,2022,La4IrAl,La4IrAl,1.73,zero,0.0,0.0,bulk,Melt Growth,
sc_atlas:19028,10.1007/s40843-022-2201-2,,2022,La4IrIn,La4IrIn,0.93,unknown,0.0,0.0,bulk,Melt Growth,
sc_atlas:19029,10.1007/s40843-022-2201-2,,2022,La4RhAl,La4RhAl,3.05,unknown,0.0,0.0,bulk,Melt Growth,
sc_atlas:19030,10.1007/s40843-022-2201-2,,2022,La4RhAl,La4RhAl,3.28,zero,0.0,0.0,bulk,Melt Growth,
sc_atlas:19031,10.1007/s40843-022-2201-2,,2022,La4RuAl,La4RuAl,1.77,unknown,0.0,0.0,bulk,Melt Growth,
