Repository: zhiyuliu0158-ui/occ-alignn-tc

# P-B-Occ-ALIGNN-full-Tc

Occupancy-aware ALIGNN-style graph neural network for superconducting critical temperature `Tc_K` regression.

本仓库只做一个任务：

```text
CIF + pressure_GPa + magnetic_field_T + field_direction + optional metadata -> Tc_K
```

不做 superconducting / non-superconducting 分类。

## 1. 模型简介

`PBOccALIGNNFullTc` 是一个纯 PyTorch 实现的 ALIGNN-style 图神经网络：

- bond graph 的 node 是 crystallographic site。
- bond graph 的 edge 是周期近邻 directed bond。
- line graph 的 node 是 directed bond。
- line graph 的 edge 是角度 `i-j-k`。
- 所有 scatter / aggregation 使用 `torch.index_add`，不依赖 `torch_scatter`、DGL、PyTorch Geometric 或官方 ALIGNN 包。
- 输出为 `logtc_mu`、`logtc_logvar` 和 `Tc_pred_K = exp(logtc_mu) - 1`。

File: data/sc-atlas-data.csv (part 5 of 62)
source_record_id,doi,source_title,source_year,formula_raw,formula_normalized,tc_value_k,tc_criterion,pressure_gpa,magnetic_field_t,sample_form,preparation_method,substrate
sc_atlas:19032,10.1007/s40843-022-2201-2,,2022,La4RuAl,La4RuAl,1.86,zero,0.0,0.0,bulk,Melt Growth,
sc_atlas:19033,10.1007/s40843-022-2201-2,,2022,La4RuIn,La4RuIn,0.58,unknown,0.0,0.0,bulk,Melt Growth,
sc_atlas:37758,10.1007/s44214-023-00028-y,,2023,V₃Si,V3Si,16.0,unknown,0.0,0.0,bulk,unknown,
sc_atlas:6010,10.1016/j.actamat.2014.08.030,,2014,MgB₂,MgB2,39.0,unknown,0.0,0.0,unknown,Solid-State Reaction,
sc_atlas:6011,10.1016/j.actamat.2020.01.007,,2020,Ta₁/₆Nb₂/₆Hf₁/₆Zr₁/₆Ti₁/₆,Ta0.1667Nb0.3333Hf0.1667Zr0.1667Ti0.1667,7.85,midpoint,0.0,0.0,unknown,Melt Growth,
sc_atlas:6012,10.1016/j.aop.2009.08.003,,2010,NbN on GaN buffer-layer,NbN,10.4,midpoint,0.0,0.0,thin_film,Physical Vapor Deposition,GaN
sc_atlas:6013,10.1016/j.aop.2009.08.003,,2010,"NbN on Si, ambient temperature deposition",NbN,8.1,midpoint,0.0,0.0,thin_film,Physical Vapor Deposition,Si
sc_atlas:6014,10.1016/j.aop.2009.08.003,,2010,"NbN on Si, heated substrate at 650°C",NbN,9.9,midpoint,0.0,0.0,thin_film,Physical Vapor Deposition,Si
sc_atlas:37638,10.1016/j.apmt.2024.102328,,2024,Sn₀.₀₆Cr₃Te₄,Sn0.06Cr2.74Te4,3.5,onset,0.0,0.0,single_crystal,Flux Growth,
sc_atlas:6028,10.1016/j.apsusc.2014.03.158,,2014,MgB₂,MgB2,30.8,zero,0.0,0.0,thin_film,Physical Vapor Deposition,Al2O3
sc_atlas:6030,10.1016/j.apsusc.2014.03.158,,2014,MgB₂,MgB2,30.9,zero,0.0,0.0,thin_film,Physical Vapor Deposition,Al2O3
sc_atlas:6029,10.1016/j.apsusc.2014.03.158,,2014,MgB₂,MgB2,31.0,onset,0.0,0.0,thin_film,Physical Vapor Deposition,Al2O3
sc_atlas:6035,10.1016/j.apsusc.2014.03.158,,2014,MgB₂,MgB2,31.1,onset,0.0,0.0,thin_film,Physical Vapor Deposition,Al2O3
sc_atlas:6031,10.1016/j.apsusc.2014.03.158,,2014,MgB₂,MgB2,31.2,onset,0.0,0.0,thin_film,Physical Vapor Deposition,Al2O3
sc_atlas:6022,10.1016/j.apsusc.2014.03.158,,2014,MgB₂,MgB2,31.8,zero,0.0,0.0,thin_film,Physical Vapor Deposition,Al2O3
sc_atlas:6020,10.1016/j.apsusc.2014.03.158,,2014,MgB₂,MgB2,31.9,zero,0.0,0.0,thin_film,Physical Vapor Deposition,Al2O3
sc_atlas:6023,10.1016/j.apsusc.2014.03.158,,2014,MgB₂,MgB2,32.2,onset,0.0,0.0,thin_film,Physical Vapor Deposition,Al2O3
sc_atlas:6018,10.1016/j.apsusc.2014.03.158,,2014,MgB₂,MgB2,32.3,zero,0.0,0.0,thin_film,Physical Vapor Deposition,Al2O3
sc_atlas:6019,10.1016/j.apsusc.2014.03.158,,2014,MgB₂,MgB2,32.6,onset,0.0,0.0,thin_film,Physical Vapor Deposition,Al2O3
sc_atlas:6024,10.1016/j.apsusc.2014.03.158,,2014,MgB₂,MgB2,34.8,zero,0.0,0.0,thin_film,Physical Vapor Deposition,Al2O3
sc_atlas:6025,10.1016/j.apsusc.2014.03.158,,2014,MgB₂,MgB2,34.9,onset,0.0,0.0,thin_film,Physical Vapor Deposition,Al2O3
sc_atlas:32121,10.1016/j.apsusc.2014.05.082,,2014,Ba(Fe₁₋ₓCoₓ)₂As₂,BaFe1.84Co0.16As2,22.9,zero,0.0,0.0,thin_film,Physical Vapor Deposition,CaF2
sc_atlas:32120,10.1016/j.apsusc.2014.05.082,,2014,Ba(Fe₁₋ₓCoₓ)₂As₂,BaFe1.84Co0.16As2,23.5,unknown,0.0,0.0,thin_film,Physical Vapor Deposition,CaF2
sc_atlas:32122,10.1016/j.apsusc.2014.05.082,,2014,Ba(Fe₁₋ₓCoₓ)₂As₂,BaFe1.84Co0.16As2,23.85,unknown,0.0,0.0,thin_film,Physical Vapor Deposition,CaF2
sc_atlas:32119,10.1016/j.apsusc.2014.05.082,,2014,Ba(Fe₁₋ₓCoₓ)₂As₂,BaFe1.84Co0.16As2,25.2,onset,0.0,0.0,thin_film,Physical Vapor Deposition,CaF2
sc_atlas:32123,10.1016/j.apsusc.2014.05.082,,2014,Ba(Fe₁₋ₓCoₓ)₂As₂,BaFe1.84Co0.16As2,25.4,onset,0.0,0.0,thin_film,Physical Vapor Deposition,CaF2
sc_atlas:6037,10.1016/j.apsusc.2014.05.219,,2014,MgB₂,MgB2,38.0,unknown,0.0,0.0,thin_film,Physical Vapor Deposition; Nanofabrication & Exfoliation,Al2O3
sc_atlas:6036,10.1016/j.apsusc.2014.05.219,,2014,MgB₂,MgB2,40.0,unknown,0.0,0.0,thin_film,Physical Vapor Deposition; Nanofabrication & Exfoliation,Al2O3
sc_atlas:18060,10.1016/j.apsusc.2018.06.228,,2018,MoC/Al2O3 (interface),MoC,2.5,midpoint,0.0,0.0,thin_film,Physical Vapor Deposition,Al2O3
sc_atlas:18061,10.1016/j.apsusc.2018.06.228,,2018,MoC/Al2O3 (interface),MoC,3.2,onset,0.0,0.0,thin_film,Physical Vapor Deposition,Al2O3
sc_atlas:18062,10.1016/j.apsusc.2018.06.228,,2018,MoC/Si (interface),MoC,3.5,midpoint,0.0,0.0,thin_film,Physical Vapor Deposition,Si
sc_atlas:18063,10.1016/j.apsusc.2018.06.228,,2018,MoC/Si (interface),MoC,4.0,onset,0.0,0.0,thin_film,Physical Vapor Deposition,Si
sc_atlas:35234,10.1016/j.apsusc.2020.148528,,2020,Nb₃Sn,Nb3Sn,10.95,midpoint,0.0,0.0,thin_film,Physical Vapor Deposition,Al2O3
sc_atlas:35237,10.1016/j.apsusc.2020.148528,,2020,Nb₃Sn,Nb3Sn,14.22,unknown,0.0,0.0,thin_film,Physical Vapor Deposition,Nb
sc_atlas:35233,10.1016/j.apsusc.2020.148528,,2020,Nb₃Sn,Nb3Sn,15.74,midpoint,0.0,0.0,thin_film,Physical Vapor Deposition,Al2O3
sc_atlas:35235,10.1016/j.apsusc.2020.148528,,2020,Nb₃Sn,Nb3Sn,16.02,unknown,0.0,0.0,thin_film,Physical Vapor Deposition,Nb
sc_atlas:35229,10.1016/j.apsusc.2020.148528,,2020,Nb₃Sn,Nb3Sn,17.21,midpoint,0.0,0.0,thin_film,Physical Vapor Deposition,Al2O3
sc_atlas:35236,10.1016/j.apsusc.2020.148528,,2020,Nb₃Sn,Nb3Sn,17.44,unknown,0.0,0.0,thin_film,Physical Vapor Deposition,Nb
sc_atlas:35231,10.1016/j.apsusc.2020.148528,,2020,Nb₃Sn,Nb3Sn,17.66,midpoint,0.0,0.0,thin_film,Physical Vapor Deposition,Al2O3
sc_atlas:35232,10.1016/j.apsusc.2020.148528,,2020,Nb₃Sn,Nb3Sn,17.68,midpoint,0.0,0.0,thin_film,Physical Vapor Deposition,Al2O3
sc_atlas:35230,10.1016/j.apsusc.2020.148528,,2020,Nb₃Sn,Nb3Sn,17.83,midpoint,0.0,0.0,thin_film,Physical Vapor Deposition,Al2O3
sc_atlas:39217,10.1016/j.apsusc.2025.162930,,2024,V₃Si,V3Si,13.0,onset,0.0,0.0,thin_film,Physical Vapor Deposition; Solid-State Reaction,Si
sc_atlas:6046,10.1016/j.cap.2010.09.015,,2011,MgB₂,MgB2,32.0,unknown,0.0,0.0,polycrystal,Solid-State Reaction,
sc_atlas:6045,10.1016/j.cap.2010.09.015,,2011,MgB₂,MgB2,39.0,unknown,0.0,0.0,polycrystal,Solid-State Reaction,
sc_atlas:6050,10.1016/j.cap.2013.07.015,,2013,MgB₂,MgB2,39.4,unknown,0.0,0.0,thin_film,Chemical Vapor Deposition,Hastelloy
sc_atlas:6054,10.1016/j.cap.2014.06.028,,2014,MB(C),MgB2,39.1,onset,0.0,0.0,thin_film,Chemical Vapor Deposition,Al2O3
sc_atlas:6053,10.1016/j.cap.2014.06.028,,2014,MB(B),MgB2,39.3,onset,0.0,0.0,thin_film,Chemical Vapor Deposition,Al2O3
sc_atlas:6052,10.1016/j.cap.2014.06.028,,2014,MB(A),MgB2,39.7,onset,0.0,0.0,thin_film,Chemical Vapor Deposition,Al2O3
sc_atlas:33475,10.1016/j.cap.2016.05.014,,2016,YBa₂Cu₃O₇-δ,YBa2Cu3O6.94,91.07,zero,0.0,0.0,single_crystal,Flux Growth,
sc_atlas:33476,10.1016/j.cap.2016.05.014,,2016,YBa₂Cu₃O₇-δ,YBa2Cu3O6.94,91.12,zero,0.25,0.0,single_crystal,Flux Growth,
sc_atlas:33477,10.1016/j.cap.2016.05.014,,2016,YBa₂Cu₃O₇-δ,YBa2Cu3O6.94,91.51,zero,0.65,0.0,single_crystal,Flux Growth,
sc_atlas:33478,10.1016/j.cap.2016.05.014,,2016,YBa₂Cu₃O₇-δ,YBa2Cu3O6.94,91.76,zero,0.95,0.0,single_crystal,Flux Growth,
sc_atlas:6055,10.1016/j.cap.2016.06.005,,2016,MgB₂,MgB2,40.2,onset,0.0,0.0,thin_film,Chemical Vapor Deposition,Al2O3
sc_atlas:6062,10.1016/j.cap.2018.03.008,,2018,MgB₂,MgB2,38.6,onset,0.0,0.0,thin_film,Chemical Vapor Deposition,Al2O3
sc_atlas:6061,10.1016/j.cap.2018.03.008,,2018,MgB₂,MgB2,39.9,onset,0.0,0.0,thin_film,Chemical Vapor Deposition,Al2O3
sc_atlas:37029,10.1016/j.cap.2019.08.021,,2019,CeCoIn₅,CeCoIn5,1.8,zero,0.0,0.0,thin_film,Physical Vapor Deposition,Al2O3
sc_atlas:37030,10.1016/j.cap.2019.08.021,,2019,CeCoIn₅,CeCoIn5,2.16,onset,0.0,0.0,thin_film,Physical Vapor Deposition,Al2O3
sc_atlas:38112,10.1016/j.carbon.2023.118381,,2023,CaC₆,CaC6,10.5,midpoint,0.0,0.0,polycrystal,Solid-State Reaction,
sc_atlas:38111,10.1016/j.carbon.2023.118381,,2023,CaC₆,CaC6,11.0,onset,0.0,0.0,polycrystal,Solid-State Reaction,
sc_atlas:6161,10.1016/j.ceramint.2017.03.065,,2017,BSCCO10% ceramic fibers,Bi2.2Sr2Ca0.8Cu2O8,78.6,unknown,0.0,0.0,unknown,Solution-based synthesis/processing,
sc_atlas:6162,10.1016/j.ceramint.2017.03.065,,2017,BSCCO10% ceramic fibers,Bi2.2Sr2Ca0.8Cu2O8,81.6,unknown,0.0,0.0,unknown,Solution-based synthesis/processing,
sc_atlas:6164,10.1016/j.ceramint.2017.05.280,,2017,FeSe,FeSe,8.5,onset,0.0,0.01,polycrystal,Solid-State Reaction,
sc_atlas:6244,10.1016/j.ceramint.2018.09.282,,2019,MgB₂,MgB2,31.49,onset,0.0,0.0,polycrystal,Solid-State Reaction,
sc_atlas:6220,10.1016/j.ceramint.2018.09.282,,2019,MgB₂,MgB2,32.7,onset,0.0,0.0,polycrystal,Solid-State Reaction,
sc_atlas:6228,10.1016/j.ceramint.2018.09.282,,2019,MgB₂,MgB2,32.96,onset,0.0,0.0,polycrystal,Solid-State Reaction,
sc_atlas:6236,10.1016/j.ceramint.2018.09.282,,2019,MgB₂,MgB2,35.85,onset,0.0,0.0,polycrystal,Solid-State Reaction,
sc_atlas:6233,10.1016/j.ceramint.2018.09.282,,2019,MgB₂,MgB2,36.57,zero,0.0,0.0,polycrystal,Solid-State Reaction,
sc_atlas:6217,10.1016/j.ceramint.2018.09.282,,2019,MgB₂,MgB2,36.6,zero,0.0,0.0,polycrystal,Solid-State Reaction,
sc_atlas:6241,10.1016/j.ceramint.2018.09.282,,2019,MgB₂,MgB2,37.32,zero,0.0,0.0,polycrystal,Solid-State Reaction,
sc_atlas:6225,10.1016/j.ceramint.2018.09.282,,2019,MgB₂,MgB2,37.46,zero,0.0,0.0,polycrystal,Solid-State Reaction,
sc_atlas:6218,10.1016/j.ceramint.2018.09.282,,2019,MgB₂,MgB2,38.12,onset,0.0,0.0,polycrystal,Solid-State Reaction,
sc_atlas:6234,10.1016/j.ceramint.2018.09.282,,2019,MgB₂,MgB2,38.17,onset,0.0,0.0,polycrystal,Solid-State Reaction,
sc_atlas:6242,10.1016/j.ceramint.2018.09.282,,2019,MgB₂,MgB2,38.33,onset,0.0,0.0,polycrystal,Solid-State Reaction,
sc_atlas:6226,10.1016/j.ceramint.2018.09.282,,2019,MgB₂,MgB2,38.56,onset,0.0,0.0,polycrystal,Solid-State Reaction,
sc_atlas:6254,10.1016/j.ceramint.2019.01.072,,2019,YBa₂Cu₃O₇-δ,C0.11YBa2Cu3O6.66,75.28,zero,0.0,0.0,polycrystal,Solid-State Reaction,
sc_atlas:6255,10.1016/j.ceramint.2019.01.072,,2019,YBa₂Cu₃O₇-δ,C0.11YBa2Cu3O6.66,90.08,onset,0.0,0.0,polycrystal,Solid-State Reaction,
sc_atlas:6256,10.1016/j.ceramint.2019.01.072,,2019,YBa₂Cu₃O₇-δ,C0.221YBa2Cu3O6.73,71.6,zero,0.0,0.0,polycrystal,Solid-State Reaction,
sc_atlas:6257,10.1016/j.ceramint.2019.01.072,,2019,YBa₂Cu₃O₇-δ,C0.221YBa2Cu3O6.73,86.58,onset,0.0,0.0,polycrystal,Solid-State Reaction,
sc_atlas:6258,10.1016/j.ceramint.2019.01.072,,2019,YBa₂Cu₃O₇-δ,C0.333YBa2Cu3O6.77,68.6,zero,0.0,0.0,polycrystal,Solid-State Reaction,
sc_atlas:6259,10.1016/j.ceramint.2019.01.072,,2019,YBa₂Cu₃O₇-δ,C0.333YBa2Cu3O6.77,84.02,onset,0.0,0.0,polycrystal,Solid-State Reaction,
sc_atlas:6260,10.1016/j.ceramint.2019.01.072,,2019,YBa₂Cu₃O₇-δ,C0.446YBa2Cu3O6.84,58.24,zero,0.0,0.0,polycrystal,Solid-State Reaction,
sc_atlas:6262,10.1016/j.ceramint.2019.01.072,,2019,YBa₂Cu₃O₇-δ,C0.446YBa2Cu3O6.84,66.18,onset,0.0,0.0,polycrystal,Solid-State Reaction,
sc_atlas:6261,10.1016/j.ceramint.2019.01.072,,2019,YBa₂Cu₃O₇-δ,C0.446YBa2Cu3O6.84,86.04,onset,0.0,0.0,polycrystal,Solid-State Reaction,
sc_atlas:6263,10.1016/j.ceramint.2019.01.072,,2019,YBa₂Cu₃O₇-δ,C0.559YBa2Cu3O6.89,63.28,zero,0.0,0.0,polycrystal,Solid-State Reaction,
sc_atlas:6265,10.1016/j.ceramint.2019.01.072,,2019,YBa₂Cu₃O₇-δ,C0.559YBa2Cu3O6.89,70.88,onset,0.0,0.0,polycrystal,Solid-State Reaction,
sc_atlas:6264,10.1016/j.ceramint.2019.01.072,,2019,YBa₂Cu₃O₇-δ,C0.559YBa2Cu3O6.89,87.89,onset,0.0,0.0,polycrystal,Solid-State Reaction,
sc_atlas:6252,10.1016/j.ceramint.2019.01.072,,2019,YBa₂Cu₃O₇-δ,YBa2Cu3O6.57,77.8,zero,0.0,0.0,polycrystal,Solid-State Reaction,
sc_atlas:6253,10.1016/j.ceramint.2019.01.072,,2019,YBa₂Cu₃O₇-δ,YBa2Cu3O6.57,92.16,onset,0.0,0.0,polycrystal,Solid-State Reaction,
sc_atlas:6267,10.1016/j.ceramint.2019.05.082,,2019,(Nb₁₋ₓTiₓ)₃Al,Nb2.85Ti0.15Al,13.7,unknown,0.0,0.0,polycrystal,Solid-State Reaction,
sc_atlas:6266,10.1016/j.ceramint.2019.05.082,,2019,(Nb₁₋ₓTiₓ)₃Al,Nb3Al,15.4,unknown,0.0,0.0,polycrystal,Solid-State Reaction,
sc_atlas:6289,10.1016/j.ceramint.2019.07.222,,2019,YBa₂Cu₃O₇-δ,YBa2Cu3O6.35,82.66,zero,0.0,0.0,polycrystal,Solid-State Reaction,
sc_atlas:6290,10.1016/j.ceramint.2019.07.222,,2019,YBa₂Cu₃O₇-δ,YBa2Cu3O6.35,90.87,onset,0.0,0.0,polycrystal,Solid-State Reaction,
sc_atlas:6291,10.1016/j.ceramint.2019.07.222,,2019,YBa₂Cu₃O₇-δ,YBa2Cu3O6.35,91.8,onset,0.0,0.0,polycrystal,Solid-State Reaction,
sc_atlas:6292,10.1016/j.ceramint.2019.07.222,,2019,YBa₂Cu₃O₇-δ,YBa2Cu3O6.37C0.05468,83.78,zero,0.0,0.0,polycrystal,Solid-State Reaction,
sc_atlas:6293,10.1016/j.ceramint.2019.07.222,,2019,YBa₂Cu₃O₇-δ,YBa2Cu3O6.37C0.05468,93.09,onset,0.0,0.0,polycrystal,Solid-State Reaction,
sc_atlas:6294,10.1016/j.ceramint.2019.07.222,,2019,YBa₂Cu₃O₇-δ,YBa2Cu3O6.37C0.05468,93.94,onset,0.0,0.0,polycrystal,Solid-State Reaction,
sc_atlas:6295,10.1016/j.ceramint.2019.07.222,,2019,YBa₂Cu₃O₇-δ,YBa2Cu3O6.41C0.1645,84.77,zero,0.0,0.0,polycrystal,Solid-State Reaction,
sc_atlas:6296,10.1016/j.ceramint.2019.07.222,,2019,YBa₂Cu₃O₇-δ,YBa2Cu3O6.41C0.1645,94.04,onset,0.0,0.0,polycrystal,Solid-State Reaction,
sc_atlas:6297,10.1016/j.ceramint.2019.07.222,,2019,YBa₂Cu₃O₇-δ,YBa2Cu3O6.41C0.1645,94.87,onset,0.0,0.0,polycrystal,Solid-State Reaction,
sc_atlas:6298,10.1016/j.ceramint.2019.07.222,,2019,YBa₂Cu₃O₇-δ,YBa2Cu3O6.44C0.275,86.02,zero,0.0,0.0,polycrystal,Solid-State Reaction,
sc_atlas:6299,10.1016/j.ceramint.2019.07.222,,2019,YBa₂Cu₃O₇-δ,YBa2Cu3O6.44C0.275,95.31,onset,0.0,0.0,polycrystal,Solid-State Reaction,
sc_atlas:6300,10.1016/j.ceramint.2019.07.222,,2019,YBa₂Cu₃O₇-δ,YBa2Cu3O6.44C0.275,96.03,onset,0.0,0.0,polycrystal,Solid-State Reaction,
sc_atlas:6301,10.1016/j.ceramint.2019.07.222,,2019,YBa₂Cu₃O₇-δ,YBa2Cu3O6.48C0.3861,87.98,zero,0.0,0.0,polycrystal,Solid-State Reaction,
sc_atlas:6303,10.1016/j.ceramint.2019.07.222,,2019,YBa₂Cu₃O₇-δ,YBa2Cu3O6.48C0.3861,90.26,onset,0.0,0.0,polycrystal,Solid-State Reaction,
sc_atlas:6302,10.1016/j.ceramint.2019.07.222,,2019,YBa₂Cu₃O₇-δ,YBa2Cu3O6.48C0.3861,93.43,onset,0.0,0.0,polycrystal,Solid-State Reaction,
sc_atlas:6304,10.1016/j.ceramint.2019.07.222,,2019,YBa₂Cu₃O₇-δ,YBa2Cu3O6.58C0.4986,85.98,zero,0.0,0.0,polycrystal,Solid-State Reaction,
sc_atlas:6306,10.1016/j.ceramint.2019.07.222,,2019,YBa₂Cu₃O₇-δ,YBa2Cu3O6.58C0.4986,89.35,onset,0.0,0.0,polycrystal,Solid-State Reaction,
sc_atlas:6305,10.1016/j.ceramint.2019.07.222,,2019,YBa₂Cu₃O₇-δ,YBa2Cu3O6.58C0.4986,91.55,onset,0.0,0.0,polycrystal,Solid-State Reaction,
sc_atlas:6312,10.1016/j.ceramint.2019.12.019,,2020,Nb₃Al,Nb3Al,15.5,onset,0.0,0.0,polycrystal,Solid-State Reaction,
sc_atlas:6313,10.1016/j.ceramint.2019.12.019,,2020,Nb₃Al,Nb3Al,15.7,onset,0.0,0.0,polycrystal,Solid-State Reaction,
sc_atlas:6311,10.1016/j.ceramint.2019.12.019,,2020,Nb₃Al,Nb3Al,16.1,onset,0.0,0.0,polycrystal,Solid-State Reaction,
sc_atlas:18356,10.1016/j.ceramint.2019.12.095,,2019,Ba1-xKxFe2As2,Ba0.6K0.4Fe2As2,35.0,unknown,0.0,0.0,polycrystal,Solid-State Reaction,
sc_atlas:18357,10.1016/j.ceramint.2019.12.095,,2019,Ba0.6K0.4Fe2As2,Ba0.6K0.4Fe2As2,36.0,unknown,0.0,0.0,polycrystal,Solid-State Reaction,
sc_atlas:18358,10.1016/j.ceramint.2019.12.095,,2019,Ba0.7K0.3Fe2As2,Ba0.7K0.3Fe2As2,25.0,unknown,0.0,0.0,polycrystal,Solid-State Reaction,
sc_atlas:18360,10.1016/j.ceramint.2019.12.095,,2019,BaFe2-xNixAs2,BaFe1.92Ni0.08As2,15.0,unknown,0.0,0.0,polycrystal,Solid-State Reaction,
sc_atlas:18359,10.1016/j.ceramint.2019.12.095,,2019,BaFe2-xNixAs2,BaFe1.9Ni0.1As2,18.5,unknown,0.0,0.0,polycrystal,Solid-State Reaction,
sc_atlas:6316,10.1016/j.ceramint.2020.06.081,,2020,MgB₂,MgB2,37.6,onset,0.0,0.001,polycrystal,Solid-State Reaction,
sc_atlas:6314,10.1016/j.ceramint.2020.06.081,,2020,MgB₂,MgB2,38.1,onset,0.0,0.001,polycrystal,Solid-State Reaction,
sc_atlas:18615,10.1016/j.ceramint.2020.12.176,,2021,Y_{1-x}Co_xBa_2Cu_3O_{7-δ},Y0.97Co0.03Ba2Cu3O6.97,92.11,onset,0.0,0.0,polycrystal,Solid-State Reaction,
sc_atlas:18614,10.1016/j.ceramint.2020.12.176,,2021,Y_{1-x}Co_xBa_2Cu_3O_{7-δ},Y0.98Co0.02Ba2Cu3O6.97,92.89,onset,0.0,0.0,polycrystal,Solid-State Reaction,
sc_atlas:18625,10.1016/j.ceramint.2020.12.176,,2021,Y_{1-x}Ni_xBa_2Cu_3O_{7-δ},Y0.98Ni0.02Ba2Cu3O6.97,89.81,onset,0.0,0.0,polycrystal,Solid-State Reaction,
sc_atlas:18624,10.1016/j.ceramint.2020.12.176,,2021,Y_{1-x}Ni_xBa_2Cu_3O_{7-δ},Y0.994Ni0.006Ba2Cu3O6.97,91.93,onset,0.0,0.0,polycrystal,Solid-State Reaction,
sc_atlas:18612,10.1016/j.ceramint.2020.12.176,,2021,Y_{1-x}Co_xBa_2Cu_3O_{7-δ},Y0.995Co0.005Ba2Cu3O6.97,92.21,onset,0.0,0.0,polycrystal,Solid-State Reaction,
sc_atlas:18619,10.1016/j.ceramint.2020.12.176,,2021,Y_{1-x}Fe_xBa_2Cu_3O_{7-δ},Y0.996Fe0.004Ba2Cu3O6.97,92.72,onset,0.0,0.0,polycrystal,Solid-State Reaction,
sc_atlas:18623,10.1016/j.ceramint.2020.12.176,,2021,Y_{1-x}Ni_xBa_2Cu_3O_{7-δ},Y0.996Ni0.004Ba2Cu3O6.97,92.16,onset,0.0,0.0,polycrystal,Solid-State Reaction,
sc_atlas:18618,10.1016/j.ceramint.2020.12.176,,2021,Y_{1-x}Fe_xBa_2Cu_3O_{7-δ},Y0.997Fe0.003Ba2Cu3O6.97,92.28,onset,0.0,0.0,polycrystal,Solid-State Reaction,
sc_atlas:18611,10.1016/j.ceramint.2020.12.176,,2021,Y_{1-x}Co_xBa_2Cu_3O_{7-δ},Y0.998Co0.002Ba2Cu3O6.97,91.85,onset,0.0,0.0,polycrystal,Solid-State Reaction,
sc_atlas:18617,10.1016/j.ceramint.2020.12.176,,2021,Y_{1-x}Fe_xBa_2Cu_3O_{7-δ},Y0.998Fe0.002Ba2Cu3O6.97,92.26,onset,0.0,0.0,polycrystal,Solid-State Reaction,
sc_atlas:18622,10.1016/j.ceramint.2020.12.176,,2021,Y_{1-x}Ni_xBa_2Cu_3O_{7-δ},Y0.998Ni0.002Ba2Cu3O6.97,91.67,onset,0.0,0.0,polycrystal,Solid-State Reaction,
sc_atlas:18613,10.1016/j.ceramint.2020.12.176,,2021,Y_{1-x}Co_xBa_2Cu_3O_{7-δ},Y0.99Co0.01Ba2Cu3O6.97,92.75,onset,0.0,0.0,polycrystal,Solid-State Reaction,
sc_atlas:18620,10.1016/j.ceramint.2020.12.176,,2021,Y_{1-x}Fe_xBa_2Cu_3O_{7-δ},Y0.99Fe0.01Ba2Cu3O6.97,92.24,onset,0.0,0.0,polycrystal,Solid-State Reaction,
sc_atlas:18609,10.1016/j.ceramint.2020.12.176,,2021,Y_{1-x}Ca_xBa_2Cu_3O_{7-δ},YBa2Cu3O6.97,90.91,onset,0.0,0.0,polycrystal,Solid-State Reaction,
sc_atlas:6328,10.1016/j.ceramint.2021.05.085,,2021,YB₆,YB6,6.8,onset,0.0,0.07,unknown,Solid-State Reaction,
sc_atlas:6327,10.1016/j.ceramint.2021.05.085,,2021,YB₆,YB6,7.8,onset,0.0,0.01,unknown,Solid-State Reaction,
sc_atlas:38179,10.1016/j.ceramint.2023.10.150,,2023,FeSe₀.₅Te₀.₅,FeSe0.47Te0.49Gd0.069,13.1,onset,0.0,0.0,polycrystal,Solid-State Reaction,
sc_atlas:38180,10.1016/j.ceramint.2023.10.150,,2023,FeSe₀.₅Te₀.₅,FeSe0.47Te0.49Gd0.069,9.81,zero,0.0,0.0,polycrystal,Solid-State Reaction,
sc_atlas:38178,10.1016/j.ceramint.2023.10.150,,2023,FeSe₀.₅Te₀.₅,FeSe0.48Te0.49Gd0.06,12.4,zero,0.0,0.0,polycrystal,Solid-State Reaction,
sc_atlas:38177,10.1016/j.ceramint.2023.10.150,,2023,FeSe₀.₅Te₀.₅,FeSe0.48Te0.49Gd0.06,14.3,onset,0.0,0.0,polycrystal,Solid-State Reaction,
sc_atlas:38176,10.1016/j.ceramint.2023.10.150,,2023,FeSe₀.₅Te₀.₅,FeSe0.48Te0.52Gd0.036,11.8,zero,0.0,0.0,polycrystal,Solid-State Reaction,
sc_atlas:38175,10.1016/j.ceramint.2023.10.150,,2023,FeSe₀.₅Te₀.₅,FeSe0.48Te0.52Gd0.036,14.0,onset,0.0,0.0,polycrystal,Solid-State Reaction,
sc_atlas:38182,10.1016/j.ceramint.2023.10.150,,2023,FeSe₀.₅Te₀.₅,FeSe0.49Te0.5Gd0.1,11.9,zero,0.0,0.0,polycrystal,Solid-State Reaction,
sc_atlas:38181,10.1016/j.ceramint.2023.10.150,,2023,FeSe₀.₅Te₀.₅,FeSe0.49Te0.5Gd0.1,13.5,onset,0.0,0.0,polycrystal,Solid-State Reaction,
sc_atlas:38183,10.1016/j.ceramint.2023.10.150,,2023,FeSe₀.₅Te₀.₅,FeSe0.52Te0.48Gd0.2,12.7,onset,0.0,0.0,polycrystal,Solid-State Reaction,
sc_atlas:38173,10.1016/j.ceramint.2023.10.150,,2023,FeSe₀.₅Te₀.₅,FeSe0.5Te0.5,14.0,unknown,0.0,0.005,polycrystal,Solid-State Reaction,
sc_atlas:38174,10.1016/j.ceramint.2023.10.150,,2023,FeSe₀.₅Te₀.₅,FeSe0.5Te0.5,14.8,onset,0.0,0.0,polycrystal,Solid-State Reaction,
sc_atlas:39334,10.1016/j.ceramint.2025.01.208,,2025,SmFeAsO₀.₈F₀.₂,SmFeAsO0.8F0.2,52.0,onset,0.0,0.0,polycrystal,Solid-State Reaction,
sc_atlas:39335,10.1016/j.ceramint.2025.01.208,,2025,SmFeAsO₀.₈F₀.₂,SmFeAsO0.8F0.2,53.0,onset,0.0,0.0,polycrystal,Solid-State Reaction,
sc_atlas:39336,10.1016/j.ceramint.2025.01.208,,2025,SmFeAsO₀.₈F₀.₂,SmFeAsO0.8F0.2,53.2,onset,0.0,0.0,polycrystal,Solid-State Reaction,
sc_atlas:39332,10.1016/j.ceramint.2025.01.208,,2025,parent P,SmFeAsO0.8F0.2,53.5,onset,0.0,0.0,polycrystal,Solid-State Reaction,
sc_atlas:6329,10.1016/j.cjph.2016.10.015,,2017,YBa₂Cu₃O₇,YBa2Cu3O7,90.0,onset,0.0,0.0,unknown,Solid-State Reaction,
sc_atlas:19487,10.1016/j.cjph.2024.04.018,,2024,CoSi2/Si (interface),CoSi2,0.6,onset,0.0,0.0,thin_film,Physical Vapor Deposition; Solid-State Reaction,Si
sc_atlas:19493,10.1016/j.cjph.2024.04.018,,2024,CoSi2/Si (interface),CoSi2,1.15,unknown,0.0,0.0,thin_film,Physical Vapor Deposition; Solid-State Reaction,Si
sc_atlas:19491,10.1016/j.cjph.2024.04.018,,2024,CoSi2/Si (interface),CoSi2,1.18,unknown,0.0,0.0,thin_film,Physical Vapor Deposition; Solid-State Reaction,Si
sc_atlas:19485,10.1016/j.cjph.2024.04.018,,2024,CoSi2/Si (interface),CoSi2,1.2,unknown,0.0,0.0,thin_film,Physical Vapor Deposition; Solid-State Reaction,Si
sc_atlas:19482,10.1016/j.cjph.2024.04.018,,2024,CoSi2/Si (interface),CoSi2,1.25,unknown,0.0,0.0,thin_film,Physical Vapor Deposition; Solid-State Reaction,Si
sc_atlas:19490,10.1016/j.cjph.2024.04.018,,2024,CoSi2/Si (interface),CoSi2,1.35,unknown,0.0,0.0,thin_film,Physical Vapor Deposition; Solid-State Reaction,Si
sc_atlas:19484,10.1016/j.cjph.2024.04.018,,2024,CoSi2/Si (interface),CoSi2,1.4,unknown,0.0,0.0,thin_film,Physical Vapor Deposition; Solid-State Reaction,Si
sc_atlas:19483,10.1016/j.cjph.2024.04.018,,2024,CoSi2/Si (interface),CoSi2,1.52,unknown,0.0,0.0,thin_film,Physical Vapor Deposition; Solid-State Reaction,Si
sc_atlas:19488,10.1016/j.cjph.2024.04.018,,2024,CoSi2/Si (interface),CoSi2,1.534,unknown,0.0,0.0,thin_film,Physical Vapor Deposition; Solid-State Reaction,Si
sc_atlas:19489,10.1016/j.cjph.2024.04.018,,2024,CoSi2/Si (interface),CoSi2,1.54,unknown,0.0,0.0,thin_film,Physical Vapor Deposition; Solid-State Reaction,Si
sc_atlas:19494,10.1016/j.cjph.2024.04.018,,2024,CoSi2/TiSi2 (heterojunction),CoSi2,1.55,unknown,0.0,0.0,thin_film,Physical Vapor Deposition; Solid-State Reaction,Si
sc_atlas:16579,10.1016/j.cossms.2013.03.004,,2013,LnFeAsO1-xHx,LaFeAsO0.64H0.36,36.0,unknown,0.0,0.0,polycrystal,Solid-State Reaction,
sc_atlas:16582,10.1016/j.cossms.2013.03.004,,2013,LnFeAsO1-xHx,LaFeAsO0.79H0.21,46.0,unknown,3.0,0.0,polycrystal,Solid-State Reaction,
sc_atlas:16580,10.1016/j.cossms.2013.03.004,,2013,LnFeAsO1-xHx,LaFeAsO0.92H0.08,29.0,unknown,0.0,0.0,polycrystal,Solid-State Reaction,
sc_atlas:16578,10.1016/j.cossms.2013.03.004,,2013,LaNiAsO1-xHx,LaNiAsO0.82H0.18,1.7,unknown,0.0,0.0,polycrystal,Solid-State Reaction,
sc_atlas:16577,10.1016/j.cossms.2013.03.004,,2013,LaNiAsO1-xHx,LaNiAsO0.85H0.15,3.7,unknown,0.0,0.0,polycrystal,Solid-State Reaction,
sc_atlas:16581,10.1016/j.cossms.2013.03.004,,2013,LnFeAsO1-xHx,SmFeAsO0.8H0.2,55.0,unknown,0.0,0.0,polycrystal,Solid-State Reaction,
sc_atlas:6340,10.1016/j.cplett.2020.137880,,2020,"(Bi,Pb)-2223",Bi1.774Pb0.376Sr1.869Ca1.615Cu2.954Ba0.004Fe0.045O10.018,110.2,unknown,0.0,0.0,unknown,Solid-State Reaction,
sc_atlas:6339,10.1016/j.cplett.2020.137880,,2020,"(Bi,Pb)-2223",Bi1.784Pb0.376Sr1.846Ca1.595Cu2.962O9.9007,106.1,unknown,0.0,0.0,unknown,Solid-State Reaction,
sc_atlas:31254,10.1016/j.crhy.2015.12.003,,2016,(TMTSF)₂ClO₄,C20H24ClO4Se8,1.2,unknown,0.0,0.0,unknown,unknown,
sc_atlas:24442,10.1016/j.cryogenics.2008.07.001,,2008,Mo₂Re₃B,Mo2Re3B,8.5,onset,0.0,0.0,unknown,Melt Growth,
sc_atlas:6342,10.1016/j.cryogenics.2014.06.009,,2014,MgB₂,MgB2,37.8,onset,0.0,0.0,polycrystal,Solid-State Reaction,
sc_atlas:6347,10.1016/j.cryogenics.2014.07.011,,2014,MgB₂,MgB1.9654C0.0346,36.65,zero,0.0,0.0,polycrystal,Solid-State Reaction,
sc_atlas:6346,10.1016/j.cryogenics.2014.07.011,,2014,MgB₂,MgB2,38.0,zero,0.0,0.0,polycrystal,Solid-State Reaction,
sc_atlas:6348,10.1016/j.cryogenics.2017.01.002,,2017,MgB₂,MgB2,29.5,onset,0.0,0.001,polycrystal,Solid-State Reaction,
sc_atlas:6355,10.1016/j.cryogenics.2017.01.002,,2017,MgB₂,MgB2,30.9,onset,0.0,0.0,polycrystal,Solid-State Reaction,
sc_atlas:6354,10.1016/j.cryogenics.2017.01.002,,2017,MgB₂,MgB2,34.0,onset,0.0,0.0,polycrystal,Solid-State Reaction,
sc_atlas:6349,10.1016/j.cryogenics.2017.01.002,,2017,"powder milled for 5 h, heat treatment: 795 °C",MgB2,34.5,onset,0.0,0.001,polycrystal,Solid-State Reaction,
sc_atlas:6350,10.1016/j.cryogenics.2017.01.002,,2017,"powder milled for 5 h, heat treatment: 825 °C",MgB2,36.0,onset,0.0,0.001,polycrystal,Solid-State Reaction,
sc_atlas:6353,10.1016/j.cryogenics.2017.01.002,,2017,MgB₂,MgB2,36.9,onset,0.0,0.0,polycrystal,Solid-State Reaction,
sc_atlas:6351,10.1016/j.cryogenics.2017.01.002,,2017,MgB₂,MgB2,38.4,onset,0.0,0.0,polycrystal,Solid-State Reaction,
sc_atlas:6352,10.1016/j.cryogenics.2017.01.002,,2017,MgB₂,MgB2,38.7,onset,0.0,0.0,polycrystal,Solid-State Reaction,
sc_atlas:6357,10.1016/j.cryogenics.2017.01.010,,2017,MgB₂,MgB2,40.663,unknown,0.0,0.0,polycrystal,Solid-State Reaction,
sc_atlas:6356,10.1016/j.cryogenics.2017.01.010,,2017,MgB₂,MgB2,41.189,onset,0.0,0.0,polycrystal,Solid-State Reaction,
sc_atlas:6396,10.1016/j.cryogenics.2017.11.008,,2018,MgB₂,MgB2,22.0,onset,0.0,0.001,polycrystal,Solid-State Reaction,
sc_atlas:6395,10.1016/j.cryogenics.2017.11.008,,2018,MgB₂,MgB2,23.5,onset,0.0,0.001,polycrystal,Solid-State Reaction,
sc_atlas:6397,10.1016/j.cryogenics.2017.11.008,,2018,MgB₂,MgB2,26.0,onset,0.0,0.001,polycrystal,Solid-State Reaction,
sc_atlas:6404,10.1016/j.cryogenics.2017.11.008,,2018,MgB₂,MgB2,30.4,onset,0.0,0.0,polycrystal,Solid-State Reaction,
sc_atlas:6401,10.1016/j.cryogenics.2017.11.008,,2018,MgB₂,MgB2,31.8,onset,0.0,0.0,polycrystal,Solid-State Reaction,
sc_atlas:6403,10.1016/j.cryogenics.2017.11.008,,2018,MgB₂,MgB2,33.4,onset,0.0,0.0,polycrystal,Solid-State Reaction,
sc_atlas:6400,10.1016/j.cryogenics.2017.11.008,,2018,MgB₂,MgB2,34.0,onset,0.0,0.0,polycrystal,Solid-State Reaction,
sc_atlas:6399,10.1016/j.cryogenics.2017.11.008,,2018,MgB₂,MgB2,35.3,onset,0.0,0.0,polycrystal,Solid-State Reaction,
sc_atlas:6394,10.1016/j.cryogenics.2017.11.008,,2018,MgB₂,MgB2,38.5,onset,0.0,0.001,polycrystal,Solid-State Reaction,
sc_atlas:6398,10.1016/j.cryogenics.2017.11.008,,2018,MgB₂,MgB2,38.7,onset,0.0,0.0,polycrystal,Solid-State Reaction,
sc_atlas:6433,10.1016/j.cryogenics.2019.04.009,,2019,(Tl₁₋ₓSeₓ)Sr₂CaCu₂O₇,Tl0.3Se0.7Sr2CaCu2O7,66.0,zero,0.0,0.0,polycrystal,Solid-State Reaction,
sc_atlas:6432,10.1016/j.cryogenics.2019.04.009,,2019,(Tl₁₋ₓSeₓ)Sr₂CaCu₂O₇,Tl0.3Se0.7Sr2CaCu2O7,75.0,onset,0.0,0.0,polycrystal,Solid-State Reaction,
sc_atlas:6430,10.1016/j.cryogenics.2019.04.009,,2019,(Tl₁₋ₓSeₓ)Sr₂CaCu₂O₇,Tl0.4Se0.6Sr2CaCu2O7,64.0,zero,0.0,0.0,polycrystal,Solid-State Reaction,
sc_atlas:6431,10.1016/j.cryogenics.2019.04.009,,2019,(Tl₁₋ₓSeₓ)Sr₂CaCu₂O₇,Tl0.4Se0.6Sr2CaCu2O7,65.0,unknown,0.0,0.0005,polycrystal,Solid-State Reaction,
sc_atlas:6429,10.1016/j.cryogenics.2019.04.009,,2019,(Tl₁₋ₓSeₓ)Sr₂CaCu₂O₇,Tl0.4Se0.6Sr2CaCu2O7,74.0,onset,0.0,0.0,polycrystal,Solid-State Reaction,
sc_atlas:6427,10.1016/j.cryogenics.2019.04.009,,2019,(Tl₁₋ₓSeₓ)Sr₂CaCu₂O₇,Tl0.5Se0.5Sr2CaCu2O7,67.0,zero,0.0,0.0,polycrystal,Solid-State Reaction,
sc_atlas:6428,10.1016/j.cryogenics.2019.04.009,,2019,(Tl₁₋ₓSeₓ)Sr₂CaCu₂O₇,Tl0.5Se0.5Sr2CaCu2O7,68.0,unknown,0.0,0.0005,polycrystal,Solid-State Reaction,
sc_atlas:6426,10.1016/j.cryogenics.2019.04.009,,2019,(Tl₁₋ₓSeₓ)Sr₂CaCu₂O₇,Tl0.5Se0.5Sr2CaCu2O7,73.0,onset,0.0,0.0,polycrystal,Solid-State Reaction,
sc_atlas:6424,10.1016/j.cryogenics.2019.04.009,,2019,(Tl₁₋ₓSeₓ)Sr₂CaCu₂O₇,Tl0.6Se0.4Sr2CaCu2O7,67.0,zero,0.0,0.0,polycrystal,Solid-State Reaction,
sc_atlas:6425,10.1016/j.cryogenics.2019.04.009,,2019,(Tl₁₋ₓSeₓ)Sr₂CaCu₂O₇,Tl0.6Se0.4Sr2CaCu2O7,71.0,unknown,0.0,0.0005,polycrystal,Solid-State Reaction,
sc_atlas:6423,10.1016/j.cryogenics.2019.04.009,,2019,(Tl₁₋ₓSeₓ)Sr₂CaCu₂O₇,Tl0.6Se0.4Sr2CaCu2O7,76.0,onset,0.0,0.0,polycrystal,Solid-State Reaction,
sc_atlas:6421,10.1016/j.cryogenics.2019.04.009,,2019,(Tl₁₋ₓSeₓ)Sr₂CaCu₂O₇,Tl0.7Se0.3Sr2CaCu2O7,62.0,zero,0.0,0.0,polycrystal,Solid-State Reaction,
sc_atlas:6422,10.1016/j.cryogenics.2019.04.009,,2019,(Tl₁₋ₓSeₓ)Sr₂CaCu₂O₇,Tl0.7Se0.3Sr2CaCu2O7,65.0,unknown,0.0,0.0005,polycrystal,Solid-State Reaction,
sc_atlas:6420,10.1016/j.cryogenics.2019.04.009,,2019,(Tl₁₋ₓSeₓ)Sr₂CaCu₂O₇,Tl0.7Se0.3Sr2CaCu2O7,75.0,onset,0.0,0.0,polycrystal,Solid-State Reaction,
sc_atlas:6418,10.1016/j.cryogenics.2019.04.009,,2019,(Tl₁₋ₓSeₓ)Sr₂CaCu₂O₇,Tl0.8Se0.2Sr2CaCu2O7,68.0,zero,0.0,0.0,polycrystal,Solid-State Reaction,
sc_atlas:6419,10.1016/j.cryogenics.2019.04.009,,2019,(Tl₁₋ₓSeₓ)Sr₂CaCu₂O₇,Tl0.8Se0.2Sr2CaCu2O7,70.0,unknown,0.0,0.0005,polycrystal,Solid-State Reaction,
sc_atlas:6417,10.1016/j.cryogenics.2019.04.009,,2019,(Tl₁₋ₓSeₓ)Sr₂CaCu₂O₇,Tl0.8Se0.2Sr2CaCu2O7,76.0,onset,0.0,0.0,polycrystal,Solid-State Reaction,
sc_atlas:6415,10.1016/j.cryogenics.2019.04.009,,2019,(Tl₁₋ₓSeₓ)Sr₂CaCu₂O₇,Tl0.9Se0.1Sr2CaCu2O7,49.0,zero,0.0,0.0,polycrystal,Solid-State Reaction,
sc_atlas:6414,10.1016/j.cryogenics.2019.04.009,,2019,(Tl₁₋ₓSeₓ)Sr₂CaCu₂O₇,Tl0.9Se0.1Sr2CaCu2O7,57.0,onset,0.0,0.0,polycrystal,Solid-State Reaction,
sc_atlas:6444,10.1016/j.cryogenics.2019.103011,,2020,(Tl₀.₅Bi₀.₅₋ₓSiₓ)Sr₂CaCu₂O₇,Tl0.5Bi0.1Si0.4Sr2CaCu2O7,81.0,zero,0.0,0.0,polycrystal,Solid-State Reaction,
sc_atlas:6449,10.1016/j.cryogenics.2019.103011,,2020,(Tl₀.₅Bi₀.₅₋ₓSiₓ)Sr₂CaCu₂O₇,Tl0.5Bi0.1Si0.4Sr2CaCu2O7,82.0,unknown,0.0,0.0,polycrystal,Solid-State Reaction,
sc_atlas:6443,10.1016/j.cryogenics.2019.103011,,2020,(Tl₀.₅Bi₀.₅₋ₓSiₓ)Sr₂CaCu₂O₇,Tl0.5Bi0.1Si0.4Sr2CaCu2O7,91.0,onset,0.0,0.0,polycrystal,Solid-State Reaction,
sc_atlas:6442,10.1016/j.cryogenics.2019.103011,,2020,(Tl₀.₅Bi₀.₅₋ₓSiₓ)Sr₂CaCu₂O₇,Tl0.5Bi0.2Si0.3Sr2CaCu2O7,81.0,zero,0.0,0.0,polycrystal,Solid-State Reaction,
sc_atlas:6448,10.1016/j.cryogenics.2019.103011,,2020,(Tl₀.₅Bi₀.₅₋ₓSiₓ)Sr₂CaCu₂O₇,Tl0.5Bi0.2Si0.3Sr2CaCu2O7,86.0,unknown,0.0,0.0,polycrystal,Solid-State Reaction,
sc_atlas:6441,10.1016/j.cryogenics.2019.103011,,2020,(Tl₀.₅Bi₀.₅₋ₓSiₓ)Sr₂CaCu₂O₇,Tl0.5Bi0.2Si0.3Sr2CaCu2O7,91.0,onset,0.0,0.0,polycrystal,Solid-State Reaction,
sc_atlas:6440,10.1016/j.cryogenics.2019.103011,,2020,(Tl₀.₅Bi₀.₅₋ₓSiₓ)Sr₂CaCu₂O₇,Tl0.5Bi0.3Si0.2Sr2CaCu2O7,81.0,zero,0.0,0.0,polycrystal,Solid-State Reaction,
sc_atlas:6447,10.1016/j.cryogenics.2019.103011,,2020,(Tl₀.₅Bi₀.₅₋ₓSiₓ)Sr₂CaCu₂O₇,Tl0.5Bi0.3Si0.2Sr2CaCu2O7,89.0,unknown,0.0,0.0,polycrystal,Solid-State Reaction,
sc_atlas:6439,10.1016/j.cryogenics.2019.103011,,2020,(Tl₀.₅Bi₀.₅₋ₓSiₓ)Sr₂CaCu₂O₇,Tl0.5Bi0.3Si0.2Sr2CaCu2O7,91.0,onset,0.0,0.0,polycrystal,Solid-State Reaction,
sc_atlas:6438,10.1016/j.cryogenics.2019.103011,,2020,(Tl₀.₅Bi₀.₅₋ₓSiₓ)Sr₂CaCu₂O₇,Tl0.5Bi0.4Si0.1Sr2CaCu2O7,81.0,zero,0.0,0.0,polycrystal,Solid-State Reaction,
sc_atlas:6446,10.1016/j.cryogenics.2019.103011,,2020,(Tl₀.₅Bi₀.₅₋ₓSiₓ)Sr₂CaCu₂O₇,Tl0.5Bi0.4Si0.1Sr2CaCu2O7,90.0,unknown,0.0,0.0,polycrystal,Solid-State Reaction,
sc_atlas:6437,10.1016/j.cryogenics.2019.103011,,2020,(Tl₀.₅Bi₀.₅₋ₓSiₓ)Sr₂CaCu₂O₇,Tl0.5Bi0.4Si0.1Sr2CaCu2O7,94.0,onset,0.0,0.0,polycrystal,Solid-State Reaction,
sc_atlas:6436,10.1016/j.cryogenics.2019.103011,,2020,(Tl₀.₅Bi₀.₅₋ₓSiₓ)Sr₂CaCu₂O₇,Tl0.5Bi0.5Sr2CaCu2O7,78.0,zero,0.0,0.0,polycrystal,Solid-State Reaction,
sc_atlas:6445,10.1016/j.cryogenics.2019.103011,,2020,(Tl₀.₅Bi₀.₅₋ₓSiₓ)Sr₂CaCu₂O₇,Tl0.5Bi0.5Sr2CaCu2O7,94.0,unknown,0.0,0.0,polycrystal,Solid-State Reaction,
sc_atlas:6435,10.1016/j.cryogenics.2019.103011,,2020,(Tl₀.₅Bi₀.₅₋ₓSiₓ)Sr₂CaCu₂O₇,Tl0.5Bi0.5Sr2CaCu2O7,96.0,onset,0.0,0.0,polycrystal,Solid-State Reaction,
sc_atlas:39728,10.1016/j.cryogenics.2025.104125,,2025,SmFeAsO₀.₈₀F₀.₂₀,SmFeAsO0.8F0.2,51.2,onset,0.0,0.0,polycrystal,Solid-State Reaction,
sc_atlas:39731,10.1016/j.cryogenics.2025.104125,,2025,SmFeAsO₀.₈₀F₀.₂₀,SmFeAsO0.8F0.2,52.5,onset,0.0,0.002,polycrystal,Solid-State Reaction,
sc_atlas:39729,10.1016/j.cryogenics.2025.104125,,2025,parent P,SmFeAsO0.8F0.2,52.9,onset,0.0,0.002,polycrystal,Solid-State Reaction,
sc_atlas:39726,10.1016/j.cryogenics.2025.104125,,2025,HIP,SmFeAsO0.8F0.2,53.0,onset,0.0,0.0,polycrystal,Solid-State Reaction,
sc_atlas:39725,10.1016/j.cryogenics.2025.104125,,2025,parent P,SmFeAsO0.8F0.2,53.7,onset,0.0,0.0,polycrystal,Solid-State Reaction,
sc_atlas:6488,10.1016/j.egypro.2012.05.033,,2012,Bi₂₋ₓCuₓPb₀.₃Sr₂Ca₂Cu₃O₁₀₊δ,Bi1.6Cu3.4Pb0.3Sr2Ca2O9.5977,125.0,unknown,0.0,0.0,polycrystal,Solid-State Reaction,
sc_atlas:6487,10.1016/j.egypro.2012.05.033,,2012,Bi₂₋ₓCuₓPb₀.₃Sr₂Ca₂Cu₃O₁₀₊δ,Bi1.7Cu3.3Pb0.3Sr2Ca2O9.6845,130.0,unknown,0.0,0.0,polycrystal,Solid-State Reaction,
sc_atlas:6486,10.1016/j.egypro.2012.05.033,,2012,Bi₂₋ₓCuₓPb₀.₃Sr₂Ca₂Cu₃O₁₀₊δ,Bi1.8Cu3.2Pb0.3Sr2Ca2O9.6295,127.0,unknown,0.0,0.0,polycrystal,Solid-State Reaction,
sc_atlas:6485,10.1016/j.egypro.2012.05.033,,2012,Bi₂₋ₓCuₓPb₀.₃Sr₂Ca₂Cu₃O₁₀₊δ,Bi2Pb0.3Sr2Ca2Cu3O9.4405,100.0,unknown,0.0,0.0,polycrystal,Solid-State Reaction,
sc_atlas:6509,10.1016/j.egypro.2013.07.112,,2013,Bi₂₋ₓHgₓSr₂₋yBa_yCa₂Cu₃O₁₀,Bi1.95Hg0.05Sr1.95Ba0.05Ca2Cu3O10,104.0,unknown,0.0,0.0,polycrystal,Solid-State Reaction; Nanofabrication & Exfoliation,
sc_atlas:6512,10.1016/j.egypro.2013.07.112,,2013,Bi₂₋ₓHgₓSr₂₋yBa_yCa₂Cu₃O₁₀,Bi1.95Hg0.05Sr1.95Ba0.05Ca2Cu3O10,106.0,unknown,0.0,0.0,polycrystal,Solid-State Reaction; Nanofabrication & Exfoliation,
sc_atlas:6510,10.1016/j.egypro.2013.07.112,,2013,Bi₂₋ₓHgₓSr₂₋yBa_yCa₂Cu₃O₁₀,Bi1.95Hg0.05Sr1.95Ba0.05Ca2Cu3O10,93.5,unknown,0.0,0.0,polycrystal,Solid-State Reaction; Nanofabrication & Exfoliation,
sc_atlas:6511,10.1016/j.egypro.2013.07.112,,2013,Bi₂₋ₓHgₓSr₂₋yBa_yCa₂Cu₃O₁₀,Bi1.95Hg0.05Sr1.95Ba0.05Ca2Cu3O10,98.0,unknown,0.0,0.0,polycrystal,Solid-State Reaction; Nanofabrication & Exfoliation,
sc_atlas:6495,10.1016/j.egypro.2013.07.112,,2013,Bi₂₋ₓHgₓSr₂₋yBa_yCa₂Cu₃O₁₀,Bi1.95Hg0.05Sr2Ca2Cu3O10,115.5,unknown,0.0,0.0,polycrystal,Solid-State Reaction; Nanofabrication & Exfoliation,
sc_atlas:6496,10.1016/j.egypro.2013.07.112,,2013,Bi₂₋ₓHgₓSr₂₋yBa_yCa₂Cu₃O₁₀,Bi1.95Hg0.05Sr2Ca2Cu3O10,117.0,unknown,0.0,0.0,polycrystal,Solid-State Reaction; Nanofabrication & Exfoliation,
sc_atlas:6494,10.1016/j.egypro.2013.07.112,,2013,Bi₂₋ₓHgₓSr₂₋yBa_yCa₂Cu₃O₁₀,Bi1.95Hg0.05Sr2Ca2Cu3O10,125.0,unknown,0.0,0.0,polycrystal,Solid-State Reaction; Nanofabrication & Exfoliation,
sc_atlas:6513,10.1016/j.egypro.2013.07.112,,2013,Bi₂₋ₓHgₓSr₂₋yBa_yCa₂Cu₃O₁₀,Bi1.9Hg0.1Sr1.9Ba0.1Ca2Cu3O10,100.5,unknown,0.0,0.0,polycrystal,Solid-State Reaction; Nanofabrication & Exfoliation,
sc_atlas:6516,10.1016/j.egypro.2013.07.112,,2013,Bi₂₋ₓHgₓSr₂₋yBa_yCa₂Cu₃O₁₀,Bi1.9Hg0.1Sr1.9Ba0.1Ca2Cu3O10,101.5,unknown,0.0,0.0,polycrystal,Solid-State Reaction; Nanofabrication & Exfoliation,
sc_atlas:6514,10.1016/j.egypro.2013.07.112,,2013,Bi₂₋ₓHgₓSr₂₋yBa_yCa₂Cu₃O₁₀,Bi1.9Hg0.1Sr1.9Ba0.1Ca2Cu3O10,97.0,unknown,0.0,0.0,polycrystal,Solid-State Reaction; Nanofabrication & Exfoliation,
sc_atlas:6515,10.1016/j.egypro.2013.07.112,,2013,Bi₂₋ₓHgₓSr₂₋yBa_yCa₂Cu₃O₁₀,Bi1.9Hg0.1Sr1.9Ba0.1Ca2Cu3O10,98.5,unknown,0.0,0.0,polycrystal,Solid-State Reaction; Nanofabrication & Exfoliation,
sc_atlas:6499,10.1016/j.egypro.2013.07.112,,2013,Bi₂₋ₓHgₓSr₂₋yBa_yCa₂Cu₃O₁₀,Bi1.9Hg0.1Sr2Ca2Cu3O10,100.0,unknown,0.0,0.0,polycrystal,Solid-State Reaction; Nanofabrication & Exfoliation,
sc_atlas:6498,10.1016/j.egypro.2013.07.112,,2013,Bi₂₋ₓHgₓSr₂₋yBa_yCa₂Cu₃O₁₀,Bi1.9Hg0.1Sr2Ca2Cu3O10,115.0,unknown,0.0,0.0,polycrystal,Solid-State Reaction; Nanofabrication & Exfoliation,
sc_atlas:6500,10.1016/j.egypro.2013.07.112,,2013,Bi₂₋ₓHgₓSr₂₋yBa_yCa₂Cu₃O₁₀,Bi1.9Hg0.1Sr2Ca2Cu3O10,99.0,unknown,0.0,0.0,polycrystal,Solid-State Reaction; Nanofabrication & Exfoliation,
sc_atlas:6505,10.1016/j.egypro.2013.07.112,,2013,Bi₂₋ₓHgₓSr₂₋yBa_yCa₂Cu₃O₁₀,Bi2Sr1.95Ba0.05Ca2Cu3O10,105.0,unknown,0.0,0.0,polycrystal,Solid-State Reaction; Nanofabrication & Exfoliation,
sc_atlas:6503,10.1016/j.egypro.2013.07.112,,2013,Bi₂₋ₓHgₓSr₂₋yBa_yCa₂Cu₃O₁₀,Bi2Sr1.95Ba0.05Ca2Cu3O10,93.5,unknown,0.0,0.0,polycrystal,Solid-State Reaction; Nanofabrication & Exfoliation,
sc_atlas:6502,10.1016/j.egypro.2013.07.112,,2013,Bi₂₋ₓHgₓSr₂₋yBa_yCa₂Cu₃O₁₀,Bi2Sr1.95Ba0.05Ca2Cu3O10,99.5,unknown,0.0,0.0,polycrystal,Solid-State Reaction; Nanofabrication & Exfoliation,
sc_atlas:6507,10.1016/j.egypro.2013.07.112,,2013,Bi₂₋ₓHgₓSr₂₋yBa_yCa₂Cu₃O₁₀,Bi2Sr1.9Ba0.1Ca2Cu3O10,108.5,unknown,0.0,0.0,polycrystal,Solid-State Reaction; Nanofabrication & Exfoliation,
sc_atlas:6508,10.1016/j.egypro.2013.07.112,,2013,Bi₂₋ₓHgₓSr₂₋yBa_yCa₂Cu₃O₁₀,Bi2Sr1.9Ba0.1Ca2Cu3O10,110.5,unknown,0.0,0.0,polycrystal,Solid-State Reaction; Nanofabrication & Exfoliation,
sc_atlas:6506,10.1016/j.egypro.2013.07.112,,2013,Bi₂₋ₓHgₓSr₂₋yBa_yCa₂Cu₃O₁₀,Bi2Sr1.9Ba0.1Ca2Cu3O10,96.0,unknown,0.0,0.0,polycrystal,Solid-State Reaction; Nanofabrication & Exfoliation,
sc_atlas:6490,10.1016/j.egypro.2013.07.112,,2013,Bi₂₋ₓHgₓSr₂₋yBa_yCa₂Cu₃O₁₀,Bi2Sr2Ca2Cu3O10,110.0,unknown,0.0,0.0,polycrystal,Solid-State Reaction; Nanofabrication & Exfoliation,
sc_atlas:6491,10.1016/j.egypro.2013.07.112,,2013,Bi₂₋ₓHgₓSr₂₋yBa_yCa₂Cu₃O₁₀,Bi2Sr2Ca2Cu3O10,112.5,unknown,0.0,0.0,polycrystal,Solid-State Reaction; Nanofabrication & Exfoliation,
sc_atlas:6492,10.1016/j.egypro.2013.07.112,,2013,Bi₂₋ₓHgₓSr₂₋yBa_yCa₂Cu₃O₁₀,Bi2Sr2Ca2Cu3O10,117.0,unknown,0.0,0.0,polycrystal,Solid-State Reaction; Nanofabrication & Exfoliation,
sc_atlas:6493,10.1016/j.egypro.2013.07.112,,2013,Bi₂₋ₓHgₓSr₂₋yBa_yCa₂Cu₃O₁₀,Bi2Sr2Ca2Cu3O10,119.5,unknown,0.0,0.0,polycrystal,Solid-State Reaction; Nanofabrication & Exfoliation,
sc_atlas:6529,10.1016/j.egypro.2018.11.173,,2019,TlBa₂Ca₂Cu₃₋ₓNiₓO₉₋δ,TlBa2Ca2Cu2.2Ni0.8O8.8667,113.0,onset,0.0,0.0,polycrystal,Solid-State Reaction,
sc_atlas:6531,10.1016/j.egypro.2018.11.173,,2019,TlBa₂Ca₂Cu₃₋ₓNiₓO₉₋δ,TlBa2Ca2Cu2.2Ni0.8O8.8667,119.6,midpoint,0.0,0.0,polycrystal,Solid-State Reaction,
sc_atlas:6530,10.1016/j.egypro.2018.11.173,,2019,TlBa₂Ca₂Cu₃₋ₓNiₓO₉₋δ,TlBa2Ca2Cu2.2Ni0.8O8.8667,126.2,zero,0.0,0.0,polycrystal,Solid-State Reaction,
sc_atlas:6526,10.1016/j.egypro.2018.11.173,,2019,TlBa₂Ca₂Cu₃₋ₓNiₓO₉₋δ,TlBa2Ca2Cu2.4Ni0.6O8.8747,129.0,onset,0.0,0.0,polycrystal,Solid-State Reaction,
sc_atlas:6528,10.1016/j.egypro.2018.11.173,,2019,TlBa₂Ca₂Cu₃₋ₓNiₓO₉₋δ,TlBa2Ca2Cu2.4Ni0.6O8.8747,134.6,midpoint,0.0,0.0,polycrystal,Solid-State Reaction,
sc_atlas:6523,10.1016/j.egypro.2018.11.173,,2019,TlBa₂Ca₂Cu₃₋ₓNiₓO₉₋δ,TlBa2Ca2Cu2.6Ni0.4O8.8863,123.5,onset,0.0,0.0,polycrystal,Solid-State Reaction,
sc_atlas:6525,10.1016/j.egypro.2018.11.173,,2019,TlBa₂Ca₂Cu₃₋ₓNiₓO₉₋δ,TlBa2Ca2Cu2.6Ni0.4O8.8863,126.6,midpoint,0.0,0.0,polycrystal,Solid-State Reaction,
sc_atlas:6524,10.1016/j.egypro.2018.11.173,,2019,TlBa₂Ca₂Cu₃₋ₓNiₓO₉₋δ,TlBa2Ca2Cu2.6Ni0.4O8.8863,130.0,zero,0.0,0.0,polycrystal,Solid-State Reaction,
sc_atlas:6520,10.1016/j.egypro.2018.11.173,,2019,TlBa₂Ca₂Cu₃₋ₓNiₓO₉₋δ,TlBa2Ca2Cu2.8Ni0.2O8.8843,123.0,onset,0.0,0.0,polycrystal,Solid-State Reaction,
sc_atlas:6522,10.1016/j.egypro.2018.11.173,,2019,TlBa₂Ca₂Cu₃₋ₓNiₓO₉₋δ,TlBa2Ca2Cu2.8Ni0.2O8.8843,125.5,midpoint,0.0,0.0,polycrystal,Solid-State Reaction,
sc_atlas:6521,10.1016/j.egypro.2018.11.173,,2019,TlBa₂Ca₂Cu₃₋ₓNiₓO₉₋δ,TlBa2Ca2Cu2.8Ni0.2O8.8843,128.0,zero,0.0,0.0,polycrystal,Solid-State Reaction,
sc_atlas:6532,10.1016/j.egypro.2018.11.173,,2019,TlBa₂Ca₂Cu₃₋ₓNiₓO₉₋δ,TlBa2Ca2Cu2NiO8.8827,113.5,onset,0.0,0.0,polycrystal,Solid-State Reaction,
sc_atlas:6534,10.1016/j.egypro.2018.11.173,,2019,TlBa₂Ca₂Cu₃₋ₓNiₓO₉₋δ,TlBa2Ca2Cu2NiO8.8827,115.0,midpoint,0.0,0.0,polycrystal,Solid-State Reaction,
sc_atlas:6533,10.1016/j.egypro.2018.11.173,,2019,TlBa₂Ca₂Cu₃₋ₓNiₓO₉₋δ,TlBa2Ca2Cu2NiO8.8827,116.5,zero,0.0,0.0,polycrystal,Solid-State Reaction,
sc_atlas:6517,10.1016/j.egypro.2018.11.173,,2019,TlBa₂Ca₂Cu₃₋ₓNiₓO₉₋δ,TlBa2Ca2Cu3O8.9536,117.0,onset,0.0,0.0,polycrystal,Solid-State Reaction,
sc_atlas:6519,10.1016/j.egypro.2018.11.173,,2019,TlBa₂Ca₂Cu₃₋ₓNiₓO₉₋δ,TlBa2Ca2Cu3O8.9536,121.3,midpoint,0.0,0.0,polycrystal,Solid-State Reaction,
sc_atlas:6518,10.1016/j.egypro.2018.11.173,,2019,TlBa₂Ca₂Cu₃₋ₓNiₓO₉₋δ,TlBa2Ca2Cu3O8.9536,125.6,zero,0.0,0.0,polycrystal,Solid-State Reaction,
sc_atlas:6540,10.1016/j.egypro.2018.11.174,,2019,Bi₂₋ₓPbₓSr₂Ca₂Cu₃₋yNiᵧO₂ₙ₊₄₊δ,Bi1.6Pb0.4Sr2Ca2Cu2.6Ni0.4O10.3016,110.0,zero,0.0,0.0,unknown,Solid-State Reaction,
sc_atlas:6537,10.1016/j.egypro.2018.11.174,,2019,Bi₂₋ₓPbₓSr₂Ca₂Cu₃₋yNiᵧO₂ₙ₊₄₊δ,Bi1.6Pb0.4Sr2Ca2Cu2.6Ni0.4O10.4237,117.0,zero,0.0,0.0,unknown,Solid-State Reaction,
sc_atlas:6539,10.1016/j.egypro.2018.11.174,,2019,Bi₂₋ₓPbₓSr₂Ca₂Cu₃₋yNiᵧO₂ₙ₊₄₊δ,Bi1.8Pb0.2Sr2Ca2Cu2.8Ni0.2O10.2693,108.5,zero,0.0,0.0,unknown,Solid-State Reaction,
sc_atlas:6536,10.1016/j.egypro.2018.11.174,,2019,Bi₂₋ₓPbₓSr₂Ca₂Cu₃₋yNiᵧO₂ₙ₊₄₊δ,Bi1.8Pb0.2Sr2Ca2Cu2.8Ni0.2O10.4192,115.0,zero,0.0,0.0,unknown,Solid-State Reaction,
sc_atlas:6538,10.1016/j.egypro.2018.11.174,,2019,Bi₂₋ₓPbₓSr₂Ca₂Cu₃₋yNiᵧO₂ₙ₊₄₊δ,Bi2Sr2Ca2Cu3O10.19835,104.5,zero,0.0,0.0,unknown,Solid-State Reaction,
