Repository: zhiyuliu0158-ui/occ-alignn-tc

# P-B-Occ-ALIGNN-full-Tc

Occupancy-aware ALIGNN-style graph neural network for superconducting critical temperature `Tc_K` regression.

本仓库只做一个任务：

```text
CIF + pressure_GPa + magnetic_field_T + field_direction + optional metadata -> Tc_K
```

不做 superconducting / non-superconducting 分类。

## 1. 模型简介

`PBOccALIGNNFullTc` 是一个纯 PyTorch 实现的 ALIGNN-style 图神经网络：

- bond graph 的 node 是 crystallographic site。
- bond graph 的 edge 是周期近邻 directed bond。
- line graph 的 node 是 directed bond。
- line graph 的 edge 是角度 `i-j-k`。
- 所有 scatter / aggregation 使用 `torch.index_add`，不依赖 `torch_scatter`、DGL、PyTorch Geometric 或官方 ALIGNN 包。
- 输出为 `logtc_mu`、`logtc_logvar` 和 `Tc_pred_K = exp(logtc_mu) - 1`。

File: data/sc-atlas-data.csv (part 6 of 62)
source_record_id,doi,source_title,source_year,formula_raw,formula_normalized,tc_value_k,tc_criterion,pressure_gpa,magnetic_field_t,sample_form,preparation_method,substrate
sc_atlas:6535,10.1016/j.egypro.2018.11.174,,2019,Bi₂₋ₓPbₓSr₂Ca₂Cu₃₋yNiᵧO₂ₙ₊₄₊δ,Bi2Sr2Ca2Cu3O10.39194,111.0,zero,0.0,0.0,unknown,Solid-State Reaction,
sc_atlas:6541,10.1016/j.egypro.2018.11.184,,2019,Bi₂Ba₂Ca₂Cu₃O₁₀+δ,Bi2Ba2Ca2Cu3O10.172,114.0,zero,0.0,0.0,polycrystal,Solid-State Reaction,
sc_atlas:6542,10.1016/j.egypro.2018.11.184,,2019,Bi₂Ba₂Ca₂Cu₃O₁₀+δ,Bi2Ba2Ca2Cu3O10.172,131.0,onset,0.0,0.0,polycrystal,Solid-State Reaction,
sc_atlas:6543,10.1016/j.egypro.2018.11.184,,2019,Bi₂Ba₂Ca₂Cu₃O₁₀+δ,Bi2Ba2Ca2Cu3O10.198,116.0,zero,0.0,0.0,polycrystal,Solid-State Reaction,
sc_atlas:6544,10.1016/j.egypro.2018.11.184,,2019,Bi₂Ba₂Ca₂Cu₃O₁₀+δ,Bi2Ba2Ca2Cu3O10.198,126.0,onset,0.0,0.0,polycrystal,Solid-State Reaction,
sc_atlas:6545,10.1016/j.egypro.2018.11.184,,2019,Bi₂Ba₂Ca₂Cu₃O₁₀+δ,Bi2Ba2Ca2Cu3O10.216,118.0,zero,0.0,0.0,polycrystal,Solid-State Reaction,
sc_atlas:6546,10.1016/j.egypro.2018.11.184,,2019,Bi₂Ba₂Ca₂Cu₃O₁₀+δ,Bi2Ba2Ca2Cu3O10.216,122.0,onset,0.0,0.0,polycrystal,Solid-State Reaction,
sc_atlas:6550,10.1016/j.fusengdes.2015.05.005,,2015,MgB₂,Mg1Cu0.01B1.99,37.0,unknown,0.0,0.0,unknown,Solid-State Reaction,
sc_atlas:6551,10.1016/j.fusengdes.2015.05.005,,2015,MgB₂,Mg1Cu0.01B1.99,38.0,unknown,0.0,0.0,unknown,Solid-State Reaction,
sc_atlas:26225,10.1016/j.intermet.2010.03.017,,2010,Ce₂PdIn₈,Ce2PdIn8,0.46,unknown,0.0,0.0,single_crystal,Flux Growth,
sc_atlas:26224,10.1016/j.intermet.2010.03.017,,2010,Ce₂PdIn₈,Ce2PdIn8,0.69,unknown,0.0,0.0,single_crystal,Flux Growth,
sc_atlas:37163,10.1016/j.intermet.2022.107643,,2022,BaIr₂,BaIr2,2.35,unknown,0.0,0.0,polycrystal,Solid-State Reaction,
sc_atlas:37161,10.1016/j.intermet.2022.107643,,2022,BaIr₂,BaIr2,2.7,unknown,0.0,0.001,polycrystal,Solid-State Reaction,
sc_atlas:37162,10.1016/j.intermet.2022.107643,,2022,BaIr₂,BaIr2,2.94,midpoint,0.0,0.0,polycrystal,Solid-State Reaction,
sc_atlas:18040,10.1016/j.isci.2019.03.026,,2019,"RE2(Cu1-xNix)5As3O2 (RE=La, Pr, Nd)",La2Cu3Ni2As3O2,2.5,onset,0.0,0.0,polycrystal,unknown,
sc_atlas:18039,10.1016/j.isci.2019.03.026,,2019,La2Cu5As3O2,La2Cu5As3O2,0.26,zero,0.0,0.0,polycrystal,Solid-State Reaction,
sc_atlas:18038,10.1016/j.isci.2019.03.026,,2019,La2Cu5As3O2,La2Cu5As3O2,0.63,onset,0.0,0.0,polycrystal,Solid-State Reaction,
sc_atlas:18042,10.1016/j.isci.2019.03.026,,2019,"RE2(Cu1-xNix)5As3O2 (RE=La, Pr, Nd)",Nd2Cu3Ni2As3O2,1.0,onset,0.0,0.0,polycrystal,unknown,
sc_atlas:18041,10.1016/j.isci.2019.03.026,,2019,"RE2(Cu1-xNix)5As3O2 (RE=La, Pr, Nd)",Pr2Cu3Ni2As3O2,1.2,onset,0.0,0.0,polycrystal,unknown,
sc_atlas:25639,10.1016/j.jallcom.2009.04.040,,2009,bct-DyRh₄B₄,DyRh4B4,4.4,unknown,0.0,0.0,unknown,Melt Growth,
sc_atlas:25638,10.1016/j.jallcom.2009.04.040,,2009,as-cast DyRh₄B₄Si₀.₂,DyRh4B4Si0.2,4.5,unknown,0.0,0.0,unknown,Melt Growth,
sc_atlas:6552,10.1016/j.jallcom.2009.11.177,,2010,"MGB₂₄, milling time: 24 h",MgB2,32.0,unknown,0.0,0.0,unknown,Solid-State Reaction,
sc_atlas:6555,10.1016/j.jallcom.2010.01.018,,2010,Bi₁.₆₆Pb₃.₄Sr₂Ca₂Cu₃O₁₀,Bi1.66Pb0.34Sr2Ca2Cu3O10,105.42,zero,0.0,0.0,polycrystal,Solid-State Reaction,
sc_atlas:6566,10.1016/j.jallcom.2010.01.106,,2010,YBa₂(Cu₁₋ₓZnₓ)₃O₇₋δ,YBa2Cu2.88Zn0.12O6.79,26.61,unknown,0.0,0.0,polycrystal,Solid-State Reaction,
sc_atlas:6565,10.1016/j.jallcom.2010.01.106,,2010,YBa₂(Cu₁₋ₓZnₓ)₃O₇₋δ,YBa2Cu2.94Zn0.06O6.81,62.15,unknown,0.0,0.0,polycrystal,Solid-State Reaction,
sc_atlas:6564,10.1016/j.jallcom.2010.01.106,,2010,YBa₂(Cu₁₋ₓZnₓ)₃O₇₋δ,YBa2Cu3O6.96,91.04,unknown,0.0,0.0,polycrystal,Solid-State Reaction,
sc_atlas:6572,10.1016/j.jallcom.2010.03.033,,2010,AgB₂,AgB2,8.0,onset,0.0,0.0,polycrystal,Solid-State Reaction,
sc_atlas:26488,10.1016/j.jallcom.2010.06.118,,2010,LiFeP,LiFeP,5.5,onset,0.0,0.0,polycrystal,Solid-State Reaction,
sc_atlas:6579,10.1016/j.jallcom.2011.03.054,,2011,FeSe,FeSe,6.1,onset,0.0,0.001,thin_film,Flux Growth; Solid-State Reaction,LaAlO3; Al2O3
sc_atlas:6580,10.1016/j.jallcom.2011.03.054,,2011,FeSe,FeSe,6.9,onset,0.0,0.001,thin_film,Flux Growth; Solid-State Reaction,LaAlO3; Al2O3
sc_atlas:6588,10.1016/j.jallcom.2011.11.041,,2012,SmFeAsO₁₋ₓFₓ,SmFeAsO0.6F0.4,52.0,unknown,0.0,0.0,polycrystal,Solid-State Reaction,
sc_atlas:6587,10.1016/j.jallcom.2011.11.041,,2012,SmFeAsO₁₋ₓFₓ,SmFeAsO0.6F0.4,55.3,onset,0.0,0.0,polycrystal,Solid-State Reaction,
sc_atlas:6586,10.1016/j.jallcom.2011.11.041,,2012,SmFeAsO₁₋ₓFₓ,SmFeAsO0.7F0.3,51.3,unknown,0.0,0.0,polycrystal,Solid-State Reaction,
sc_atlas:6585,10.1016/j.jallcom.2011.11.041,,2012,SmFeAsO₁₋ₓFₓ,SmFeAsO0.7F0.3,53.4,onset,0.0,0.0,polycrystal,Solid-State Reaction,
sc_atlas:6582,10.1016/j.jallcom.2011.11.041,,2012,SmFeAsO₁₋ₓFₓ,SmFeAsO0.9F0.1,18.0,unknown,0.0,0.0,polycrystal,Solid-State Reaction,
sc_atlas:6594,10.1016/j.jallcom.2012.04.030,,2012,Mg(B₁₋ₓCₓ)₂,MgB1.8886C0.1114,31.0,midpoint,0.0,0.0,polycrystal,Solid-State Reaction,
sc_atlas:6593,10.1016/j.jallcom.2012.04.030,,2012,Mg(B₁₋ₓCₓ)₂,MgB1.9128C0.0872,33.7,midpoint,0.0,0.0,polycrystal,Solid-State Reaction,
sc_atlas:6592,10.1016/j.jallcom.2012.04.030,,2012,Mg(B₁₋ₓCₓ)₂,MgB1.9294C0.0706,35.3,midpoint,0.0,0.0,polycrystal,Solid-State Reaction,
sc_atlas:6591,10.1016/j.jallcom.2012.04.030,,2012,Mg(B₁₋ₓCₓ)₂,MgB1.9702C0.0298,36.5,midpoint,0.0,0.0,polycrystal,Solid-State Reaction,
sc_atlas:6590,10.1016/j.jallcom.2012.04.030,,2012,Mg(B₁₋ₓCₓ)₂,MgB1.9812C0.0188,37.0,midpoint,0.0,0.0,polycrystal,Solid-State Reaction,
sc_atlas:6589,10.1016/j.jallcom.2012.04.030,,2012,Mg(B₁₋ₓCₓ)₂,MgB2,37.4,midpoint,0.0,0.0,polycrystal,Solid-State Reaction,
sc_atlas:6595,10.1016/j.jallcom.2012.08.118,,2013,Tl₀.₇₅K₀.₂₅Fe₁.₈₆Se₂,Tl0.75K0.25Fe1.86Se2,29.6,onset,0.0,0.0005,unknown,Melt Growth,
sc_atlas:6596,10.1016/j.jallcom.2013.03.236,,2013,MgB₂,MgB2,31.3,midpoint,0.0,0.0,polycrystal,Solid-State Reaction,
sc_atlas:6597,10.1016/j.jallcom.2013.03.236,,2013,MgB₂,MgB2,32.3,midpoint,0.0,0.0,polycrystal,Solid-State Reaction,
sc_atlas:6607,10.1016/j.jallcom.2013.08.005,,2014,LaPd₂Sb₂,LaPd2Sb2,1.38,unknown,0.0,0.0,polycrystal,Solid-State Reaction,
sc_atlas:6606,10.1016/j.jallcom.2013.08.005,,2014,LaPd₂Sb₂,LaPd2Sb2,1.4,onset,0.0,0.0,polycrystal,Solid-State Reaction,
sc_atlas:29715,10.1016/j.jallcom.2014.04.129,,2014,Ba₀.₆K₀.₄Fe₂As₂,Ba0.6K0.4Fe2As2,38.0,unknown,0.0,0.0,unknown,Solid-State Reaction,
sc_atlas:6620,10.1016/j.jallcom.2014.08.180,,2015,MgB₂,MgB2,36.4,unknown,0.0,0.0,unknown,Solid-State Reaction,
sc_atlas:6622,10.1016/j.jallcom.2014.09.045,,2015,FeSe₀.₈₈,FeSe0.88,6.01,zero,0.0,0.0,polycrystal,Solid-State Reaction,
sc_atlas:6624,10.1016/j.jallcom.2014.09.045,,2015,FeSe₀.₈₈,FeSe0.88,6.02,zero,0.0,0.0,polycrystal,Solid-State Reaction,
sc_atlas:6626,10.1016/j.jallcom.2014.09.045,,2015,FeSe₀.₈₈,FeSe0.88,6.57,zero,0.0,0.0,polycrystal,Solid-State Reaction,
sc_atlas:6628,10.1016/j.jallcom.2014.09.045,,2015,FeSe₀.₈₈,FeSe0.88,6.59,zero,0.0,0.0,polycrystal,Solid-State Reaction,
sc_atlas:6630,10.1016/j.jallcom.2014.09.045,,2015,FeSe₀.₈₈,FeSe0.88,6.61,zero,0.0,0.0,polycrystal,Solid-State Reaction,
sc_atlas:6631,10.1016/j.jallcom.2014.09.045,,2015,FeSe₀.₈₈,FeSe0.88,8.95,onset,0.0,0.0,polycrystal,Solid-State Reaction,
sc_atlas:6629,10.1016/j.jallcom.2014.09.045,,2015,FeSe₀.₈₈,FeSe0.88,8.98,onset,0.0,0.0,polycrystal,Solid-State Reaction,
sc_atlas:6623,10.1016/j.jallcom.2014.09.045,,2015,FeSe₀.₈₈,FeSe0.88,9.01,onset,0.0,0.0,polycrystal,Solid-State Reaction,
sc_atlas:6621,10.1016/j.jallcom.2014.09.045,,2015,FeSe₀.₈₈,FeSe0.88,9.04,onset,0.0,0.0,polycrystal,Solid-State Reaction,
sc_atlas:6625,10.1016/j.jallcom.2014.09.045,,2015,FeSe₀.₈₈,FeSe0.88,9.53,onset,0.0,0.0,polycrystal,Solid-State Reaction,
sc_atlas:6627,10.1016/j.jallcom.2014.09.045,,2015,FeSe₀.₈₈,FeSe0.88,9.58,onset,0.0,0.0,polycrystal,Solid-State Reaction,
sc_atlas:6634,10.1016/j.jallcom.2014.12.092,,2015,Tl₂Ba₂CaCu₂O₈,Tl2Ba2CaCu2O8,104.0,unknown,0.0,0.0,thin_film,Physical Vapor Deposition; Nanofabrication & Exfoliation,LaAlO3
sc_atlas:6635,10.1016/j.jallcom.2015.02.018,,2015,MgB₂,MgB2,37.8,unknown,0.0,0.0,unknown,Solid-State Reaction,
sc_atlas:30849,10.1016/j.jallcom.2015.06.198,,2015,La₃CoₓRu₄₋ₓSn₁₃,La3Co3.5Ru0.5Sn13,2.41,unknown,0.0,0.0,bulk,Melt Growth,
sc_atlas:30848,10.1016/j.jallcom.2015.06.198,,2015,La₃CoₓRu₄₋ₓSn₁₃,La3Co4Sn13,1.95,midpoint,0.0,0.0,bulk,Melt Growth,
sc_atlas:30850,10.1016/j.jallcom.2015.06.198,,2015,La₃CoₓRu₄₋ₓSn₁₃,La3CoRu3Sn13,5.0,zero,0.0,0.0,bulk,Melt Growth,
sc_atlas:30851,10.1016/j.jallcom.2015.06.198,,2015,La₃CoₓRu₄₋ₓSn₁₃,La3CoRu3Sn13,5.58,midpoint,0.0,0.0,bulk,Melt Growth,
sc_atlas:30852,10.1016/j.jallcom.2015.06.198,,2015,La₃CoₓRu₄₋ₓSn₁₃,La3Ru4Sn13,1.58,unknown,0.0,0.0,bulk,Melt Growth,
sc_atlas:30853,10.1016/j.jallcom.2015.06.198,,2015,La₃CoₓRu₄₋ₓSn₁₃,La3Ru4Sn13,3.76,midpoint,0.0,0.0,bulk,Melt Growth,
sc_atlas:6638,10.1016/j.jallcom.2015.07.165,,2015,HFD-900 wire,MgB2,21.5,zero,0.0,5.0,polycrystal,Solid-State Reaction,
sc_atlas:6642,10.1016/j.jallcom.2015.07.191,,2015,MgB₂,MgB2,38.3,onset,0.0,0.0,polycrystal,Solid-State Reaction,
sc_atlas:6639,10.1016/j.jallcom.2015.07.191,,2015,MgB₂,MgB2,38.5,onset,0.0,0.0,polycrystal,Solid-State Reaction,
sc_atlas:6643,10.1016/j.jallcom.2015.07.191,,2015,MgB₂,MgB2,38.6,onset,0.0,0.0,polycrystal,Solid-State Reaction,
sc_atlas:6644,10.1016/j.jallcom.2015.07.191,,2015,MgB₂,MgB2,38.7,onset,0.0,0.0,polycrystal,Solid-State Reaction,
sc_atlas:6640,10.1016/j.jallcom.2015.07.191,,2015,MgB₂,MgB2,38.8,onset,0.0,0.0,polycrystal,Solid-State Reaction,
sc_atlas:6647,10.1016/j.jallcom.2015.07.191,,2015,MgB₂,MgB2,38.9,onset,0.0,0.0,polycrystal,Solid-State Reaction,
sc_atlas:6648,10.1016/j.jallcom.2015.07.191,,2015,MgB₂,MgB2,39.0,onset,0.0,0.0,polycrystal,Solid-State Reaction,
sc_atlas:6650,10.1016/j.jallcom.2015.08.034,,2015,milled and glycerin-treated at 600°C,MgB1.9862C0.0138,36.0,midpoint,0.0,0.0,unknown,Solid-State Reaction,
sc_atlas:6649,10.1016/j.jallcom.2015.08.034,,2015,Mg(B₁₋ₓCₓ)₂,MgB2,37.4,midpoint,0.0,0.0,unknown,Solid-State Reaction,
sc_atlas:31321,10.1016/j.jallcom.2015.10.151,,2016,SmFeAsO₀.₉₁F₀.₀₉,SmFeAsO0.91F0.09,47.0,midpoint,0.0,0.0,polycrystal,Solid-State Reaction,
sc_atlas:6653,10.1016/j.jallcom.2015.11.101,,2016,Ta₅GeB₂,Ta5GeB2,3.8,onset,0.0,0.0,polycrystal,Solid-State Reaction,
sc_atlas:6669,10.1016/j.jallcom.2016.01.076,,2016,La₃Co₄Sn₁₃₋ₓInₓ,La3Co4Sn11.7In1.3,3.67,zero,2.0,0.0,unknown,Melt Growth,
sc_atlas:6668,10.1016/j.jallcom.2016.01.076,,2016,La₃Co₄Sn₁₃₋ₓInₓ,La3Co4Sn11.7In1.3,3.85,onset,2.0,0.0,unknown,Melt Growth,
sc_atlas:6667,10.1016/j.jallcom.2016.01.076,,2016,La₃Co₄Sn₁₃₋ₓInₓ,La3Co4Sn11.7In1.3,4.13,zero,0.35,0.0,unknown,Melt Growth,
sc_atlas:6666,10.1016/j.jallcom.2016.01.076,,2016,La₃Co₄Sn₁₃₋ₓInₓ,La3Co4Sn11.7In1.3,4.3,onset,0.35,0.0,unknown,Melt Growth,
sc_atlas:6664,10.1016/j.jallcom.2016.01.076,,2016,La₃Co₄Sn₁₃₋ₓInₓ,La3Co4Sn11.7In1.3,4.6,unknown,0.0,0.0,unknown,Melt Growth,
sc_atlas:6665,10.1016/j.jallcom.2016.01.076,,2016,La₃Co₄Sn₁₃₋ₓInₓ,La3Co4Sn11.7In1.3,5.0,zero,0.0,0.0,unknown,Melt Growth,
sc_atlas:6661,10.1016/j.jallcom.2016.01.076,,2016,La₃Co₄Sn₁₃₋ₓInₓ,La3Co4Sn11.7In1.3,5.1,onset,0.0,0.0,unknown,Melt Growth,
sc_atlas:6659,10.1016/j.jallcom.2016.01.076,,2016,La₃Co₄Sn₁₃₋ₓInₓ,La3Co4Sn12.35In0.65,3.2,zero,0.0,0.0,unknown,Melt Growth,
sc_atlas:6658,10.1016/j.jallcom.2016.01.076,,2016,La₃Co₄Sn₁₃₋ₓInₓ,La3Co4Sn12.35In0.65,4.7,onset,0.0,0.0,unknown,Melt Growth,
sc_atlas:6663,10.1016/j.jallcom.2016.01.076,,2016,La₃Co₄Sn₁₃₋ₓInₓ,La3Co4Sn12.35In0.65,5.1,unknown,0.0,0.0,unknown,Melt Growth,
sc_atlas:6660,10.1016/j.jallcom.2016.01.076,,2016,La₃Co₄Sn₁₃₋ₓInₓ,La3Co4Sn12.35In0.65,5.3,onset,0.0,0.0,unknown,Melt Growth,
sc_atlas:6657,10.1016/j.jallcom.2016.01.076,,2016,La₃Co₄Sn₁₃₋ₓInₓ,La3Co4Sn13,1.77,zero,0.0,0.0,unknown,Melt Growth,
sc_atlas:6662,10.1016/j.jallcom.2016.01.076,,2016,La₃Co₄Sn₁₃₋ₓInₓ,La3Co4Sn13,2.2,unknown,0.0,0.0,unknown,Melt Growth,
sc_atlas:6656,10.1016/j.jallcom.2016.01.076,,2016,La₃Co₄Sn₁₃₋ₓInₓ,La3Co4Sn13,2.5,onset,0.0,0.0,unknown,Melt Growth,
sc_atlas:6670,10.1016/j.jallcom.2016.01.086,,2016,MgB₂,MgB2,38.8,onset,0.0,0.0,thin_film,Chemical Vapor Deposition,Hastelloy
sc_atlas:6671,10.1016/j.jallcom.2016.06.202,,2016,Ba₀.₅₄K₀.₄₆Fe₂As₂,Ba0.54K0.46Fe2As2,38.5,unknown,0.0,0.0,single_crystal,Flux Growth,
sc_atlas:6672,10.1016/j.jallcom.2016.06.292,,2016,ThCoSi,ThCoSi,2.95,unknown,0.0,0.0,unknown,Melt Growth,
sc_atlas:6673,10.1016/j.jallcom.2016.06.292,,2016,ThCoSi,ThCoSi,3.1,unknown,0.0,0.0,unknown,Melt Growth,
sc_atlas:6688,10.1016/j.jallcom.2016.09.312,,2017,"650 °C, 1 h",MgB2,37.4,unknown,0.0,0.0,unknown,Solid-State Reaction,
sc_atlas:6689,10.1016/j.jallcom.2016.09.312,,2017,"900 °C, 0 min-650 °C, 1 h",MgB2,38.7,unknown,0.0,0.0,unknown,Solid-State Reaction,
sc_atlas:6690,10.1016/j.jallcom.2016.09.312,,2017,"900 °C, 10 min-650 °C, 1 h",MgB2,39.2,unknown,0.0,0.0,unknown,Solid-State Reaction,
sc_atlas:6692,10.1016/j.jallcom.2017.03.159,,2017,undoped MgB₂,MgB2,38.3,onset,0.0,0.05,unknown,Solid-State Reaction,
sc_atlas:6693,10.1016/j.jallcom.2017.04.206,,2017,pure MgB₂,MgB2,38.5,unknown,0.0,0.0,unknown,Solid-State Reaction,
sc_atlas:17727,10.1016/j.jallcom.2017.06.125,,2017,"Ce(O,F)BiS2",CeO0.73F0.27BiS2,3.1,zero,0.0,0.0,single_crystal,Flux Growth,
sc_atlas:17728,10.1016/j.jallcom.2017.06.125,,2017,CeOBiS2,CeOBiS2,1.3,zero,0.0,0.0,single_crystal,Flux Growth,
sc_atlas:17730,10.1016/j.jallcom.2017.06.125,,2017,CeOBiS2,CeOBiS2,3.2,zero,1.62,0.0,single_crystal,Flux Growth,
sc_atlas:17729,10.1016/j.jallcom.2017.06.125,,2017,CeOBiS2,CeOBiS2,3.8,onset,1.62,0.0,single_crystal,Flux Growth,
sc_atlas:6702,10.1016/j.jallcom.2017.08.242,,2017,MgB₂,MgB1.95214C0.04786,33.04,zero,0.0,0.0,polycrystal,Solid-State Reaction,
sc_atlas:6701,10.1016/j.jallcom.2017.08.242,,2017,MgB₂,MgB1.9559C0.0441,33.48,zero,0.0,0.0,polycrystal,Solid-State Reaction,
sc_atlas:6703,10.1016/j.jallcom.2017.08.242,,2017,MgB₂,MgB1.9619C0.0381,31.57,zero,0.0,0.0,polycrystal,Solid-State Reaction,
sc_atlas:6704,10.1016/j.jallcom.2017.08.242,,2017,MgB₂,MgB1.9649C0.0351,29.68,zero,0.0,0.0,polycrystal,Solid-State Reaction,
sc_atlas:6700,10.1016/j.jallcom.2017.08.242,,2017,MgB₂,MgB1.9763C0.0237,34.33,zero,0.0,0.0,polycrystal,Solid-State Reaction,
sc_atlas:6699,10.1016/j.jallcom.2017.08.242,,2017,MgB₂,MgB2,35.3,zero,0.0,0.0,polycrystal,Solid-State Reaction,
sc_atlas:6706,10.1016/j.jallcom.2017.09.202,,2017,FeₓSe,Fe1.2Se,9.0,onset,0.0,0.001,polycrystal,Solid-State Reaction,
sc_atlas:6705,10.1016/j.jallcom.2017.09.202,,2017,FeₓSe,FeSe,7.0,onset,0.0,0.001,polycrystal,Solid-State Reaction,
sc_atlas:6750,10.1016/j.jallcom.2018.04.065,,2018,FeSe,FeSe1.07,15.3,onset,0.0,0.0,unknown,Chemical Vapor Transport,
sc_atlas:6751,10.1016/j.jallcom.2018.04.065,,2018,FeSe,FeSe1.07,8.5,onset,0.0,0.001,unknown,Chemical Vapor Transport,
sc_atlas:6749,10.1016/j.jallcom.2018.04.065,,2018,FeSe,FeSe1.07,9.2,zero,0.0,0.0,unknown,Chemical Vapor Transport,
sc_atlas:33501,10.1016/j.jallcom.2018.09.236,,2019,La₃Co₄Sn₁₃,La3Co4Sn13,2.7,unknown,0.0,0.0,single_crystal,Flux Growth,
sc_atlas:6766,10.1016/j.jallcom.2018.10.269,,2019,MgB₂,MgB2,35.7,midpoint,0.0001,0.0,polycrystal,Solid-State Reaction,
sc_atlas:6767,10.1016/j.jallcom.2018.10.269,,2019,MgB₂,MgB2,37.0,midpoint,0.0001,0.0,polycrystal,Solid-State Reaction,
sc_atlas:33960,10.1016/j.jallcom.2019.02.072,,2018,Nb₁₋ₓNiₓB₂,Nb0.91Ni0.09B2,4.0,unknown,0.0,0.0,unknown,Melt Growth,
sc_atlas:33958,10.1016/j.jallcom.2019.02.072,,2018,Nb₁₋ₓNiₓB₂,Nb0.91Ni0.09B2,6.0,onset,0.0,0.0,unknown,Melt Growth,
sc_atlas:33959,10.1016/j.jallcom.2019.02.072,,2018,Nb₁₋ₓNiₓB₂,Nb0.91Ni0.09B2,6.5,onset,0.0,0.0,unknown,Melt Growth,
sc_atlas:33962,10.1016/j.jallcom.2019.02.072,,2018,Nb₁₋ₓNiₓB₂,Nb0.9Ni0.1B2,5.3,onset,0.0,0.0,unknown,Melt Growth,
sc_atlas:33957,10.1016/j.jallcom.2019.02.072,,2018,stoichiometric NbB₂,NbB2,0.8,unknown,0.0,0.0,unknown,Melt Growth,
sc_atlas:6774,10.1016/j.jallcom.2019.04.199,,2019,CaRh₂,CaRh2,5.13,unknown,0.0,0.0,polycrystal,Solid-State Reaction,
sc_atlas:6772,10.1016/j.jallcom.2019.04.199,,2019,CaRh₂,CaRh2,5.16,unknown,0.0,0.001,polycrystal,Solid-State Reaction,
sc_atlas:6773,10.1016/j.jallcom.2019.04.199,,2019,CaRh₂,CaRh2,5.2,midpoint,0.0,0.0,polycrystal,Solid-State Reaction,
sc_atlas:34352,10.1016/j.jallcom.2019.04.318,,2019,Zr₄Rh₂Oₓ,Zr4Rh2O,4.1,unknown,0.0,0.0,unknown,Melt Growth,
sc_atlas:34350,10.1016/j.jallcom.2019.04.318,,2019,Zr₄Rh₂Oₓ,Zr4Rh2O,4.3,unknown,0.0,0.002,unknown,Melt Growth,
sc_atlas:34351,10.1016/j.jallcom.2019.04.318,,2019,Zr₄Rh₂Oₓ,Zr4Rh2O,4.7,midpoint,0.0,0.0,unknown,Melt Growth,
sc_atlas:34347,10.1016/j.jallcom.2019.04.318,,2019,Zr₄Rh₂Oₓ,Zr4Rh2O0.7,2.6,unknown,0.0,0.002,unknown,Melt Growth,
sc_atlas:34349,10.1016/j.jallcom.2019.04.318,,2019,Zr₄Rh₂Oₓ,Zr4Rh2O0.7,2.7,unknown,0.0,0.0,unknown,Melt Growth,
sc_atlas:34348,10.1016/j.jallcom.2019.04.318,,2019,Zr₄Rh₂Oₓ,Zr4Rh2O0.7,2.8,midpoint,0.0,0.0,unknown,Melt Growth,
sc_atlas:6776,10.1016/j.jallcom.2019.06.186,,2019,Ta₁₋ₓZrₓB,Ta0.8Zr0.2B,7.8,onset,0.0,0.0,unknown,Melt Growth,
sc_atlas:6782,10.1016/j.jallcom.2019.06.206,,2019,NC30 (30 at% NaCl doped),Mg0.7Na0.3B2Cl0.3,36.8,unknown,0.0,0.002,unknown,Solid-State Reaction,
sc_atlas:6781,10.1016/j.jallcom.2019.06.206,,2019,NC20 (20 at% NaCl doped),Mg0.8Na0.2B2Cl0.2,37.2,unknown,0.0,0.002,unknown,Solid-State Reaction,
sc_atlas:6779,10.1016/j.jallcom.2019.06.206,,2019,NC05 (5 at% NaCl doped),Mg0.95Na0.05B2Cl0.05,37.6,unknown,0.0,0.002,unknown,Solid-State Reaction,
sc_atlas:6780,10.1016/j.jallcom.2019.06.206,,2019,NC10 (10 at% NaCl doped),Mg0.9Na0.1B2Cl0.1,37.4,unknown,0.0,0.002,unknown,Solid-State Reaction,
sc_atlas:6778,10.1016/j.jallcom.2019.06.206,,2019,NC00 (0 at% NaCl doped),MgB2,38.2,unknown,0.0,0.002,unknown,Solid-State Reaction,
sc_atlas:6789,10.1016/j.jallcom.2019.152959,,2020,Y₅Rh₆Sn₁₈,Y5Rh6Sn18,3.08,unknown,0.0,0.0,bulk,Melt Growth,
sc_atlas:6790,10.1016/j.jallcom.2019.152959,,2020,Y₅Rh₆Sn₁₈,Y5Rh6Sn18,3.2,midpoint,0.0,0.0,bulk,Melt Growth,
sc_atlas:6799,10.1016/j.jallcom.2020.154543,,2020,wNi,MgB2,36.6,zero,0.0,0.0,unknown,Solid-State Reaction,
sc_atlas:6796,10.1016/j.jallcom.2020.154543,,2020,wFe,MgB2,37.7,zero,0.0,0.0,unknown,Solid-State Reaction,
sc_atlas:6793,10.1016/j.jallcom.2020.154543,,2020,wNb,MgB2,37.8,zero,0.0,0.0,unknown,Solid-State Reaction,
sc_atlas:6802,10.1016/j.jallcom.2020.154543,,2020,wSS,MgB2,37.9,zero,0.0,0.0,unknown,Solid-State Reaction,
sc_atlas:6798,10.1016/j.jallcom.2020.154543,,2020,wNi,MgB2,38.5,midpoint,0.0,0.0,unknown,Solid-State Reaction,
sc_atlas:6795,10.1016/j.jallcom.2020.154543,,2020,wFe,MgB2,38.9,midpoint,0.0,0.0,unknown,Solid-State Reaction,
sc_atlas:6792,10.1016/j.jallcom.2020.154543,,2020,wNb,MgB2,39.0,midpoint,0.0,0.0,unknown,Solid-State Reaction,
sc_atlas:6797,10.1016/j.jallcom.2020.154543,,2020,wNi,MgB2,39.5,onset,0.0,0.0,unknown,Solid-State Reaction,
sc_atlas:6794,10.1016/j.jallcom.2020.154543,,2020,wFe,MgB2,39.6,onset,0.0,0.0,unknown,Solid-State Reaction,
sc_atlas:6791,10.1016/j.jallcom.2020.154543,,2020,wNb,MgB2,39.7,onset,0.0,0.0,unknown,Solid-State Reaction,
sc_atlas:6800,10.1016/j.jallcom.2020.154543,,2020,wSS,MgB2,40.2,onset,0.0,0.0,unknown,Solid-State Reaction,
sc_atlas:6806,10.1016/j.jallcom.2020.155033,,2020,MgB₂,MgB1.8818C0.1182,36.04,unknown,0.0,0.002,polycrystal,Solid-State Reaction,
sc_atlas:6807,10.1016/j.jallcom.2020.155033,,2020,MgB₂,MgB1.8836C0.1164,35.97,unknown,0.0,0.002,polycrystal,Solid-State Reaction,
sc_atlas:6808,10.1016/j.jallcom.2020.155033,,2020,MgB₂,MgB1.8848C0.1152,35.25,unknown,0.0,0.002,polycrystal,Solid-State Reaction,
sc_atlas:6805,10.1016/j.jallcom.2020.155033,,2020,MgB₂,MgB1.9304C0.0696,37.0,unknown,0.0,0.002,polycrystal,Solid-State Reaction,
sc_atlas:6804,10.1016/j.jallcom.2020.155033,,2020,MgB₂,MgB1.9386C0.0614,37.42,unknown,0.0,0.002,polycrystal,Solid-State Reaction,
sc_atlas:6803,10.1016/j.jallcom.2020.155033,,2020,MgB₂,MgB2,38.43,unknown,0.0,0.002,polycrystal,Solid-State Reaction,
sc_atlas:35181,10.1016/j.jallcom.2020.156140,,2020,Sn₀.₄Sb₀.₆,Sn0.4Sb0.6,4.0,onset,0.0,0.001,polycrystal,Solid-State Reaction,
sc_atlas:35095,10.1016/j.jallcom.2020.156400,,2020,Mo₆Ga₃₁,Mo6Ga31,8.2,onset,0.0,0.0,polycrystal,Solid-State Reaction; Melt Growth,
sc_atlas:6810,10.1016/j.jallcom.2020.157019,,2021,YBa₂Cu₃O₇-δ,YBa2Cu3Dy0.00357O6.95535,84.6,zero,0.0,0.0,polycrystal,Solid-State Reaction,
sc_atlas:6809,10.1016/j.jallcom.2020.157019,,2021,YBa₂Cu₃O₇-δ,YBa2Cu3O6.95,86.2,zero,0.0,0.0,polycrystal,Solid-State Reaction,
sc_atlas:35811,10.1016/j.jallcom.2021.159233,,2021,"Nb₃(Al,Sn,Ge,Ga,Si)",Nb3Al0.2Sn0.2Ge0.2Ga0.2Si0.2,8.8,zero,0.0,0.0,unknown,Melt Growth,
sc_atlas:35810,10.1016/j.jallcom.2021.159233,,2021,"Nb₃(Al,Sn,Ge,Ga,Si)",Nb3Al0.2Sn0.2Ge0.2Ga0.2Si0.2,9.0,onset,0.0,0.0,unknown,Melt Growth,
sc_atlas:35812,10.1016/j.jallcom.2021.159233,,2021,"Nb₃(Al,Sn,Ge,Ga,Si)",Nb3Al0.3Sn0.3Ge0.2Ga0.1Si0.1,11.0,onset,0.0,0.0,unknown,Melt Growth,
sc_atlas:35813,10.1016/j.jallcom.2021.159233,,2021,"Nb₃(Al,Sn,Ge,Ga,Si)",Nb3Al0.3Sn0.3Ge0.2Ga0.1Si0.1,9.2,zero,0.0,0.0,unknown,Melt Growth,
sc_atlas:6812,10.1016/j.jallcom.2021.159595,,2021,Rb₋₁.₀₈Mo₁₂S₁₄,Rb1.08Mo12S14,3.8,midpoint,0.0,0.0,unknown,Solid-State Reaction; Solution-based synthesis/processing,
sc_atlas:6813,10.1016/j.jallcom.2021.159595,,2021,Rb₋₁.₀₈Mo₁₂S₁₄,Rb1.08Mo12S14,3.9,onset,0.0,0.001,unknown,Solid-State Reaction; Solution-based synthesis/processing,
sc_atlas:6811,10.1016/j.jallcom.2021.159595,,2021,Rb₋₁.₀₈Mo₁₂S₁₄,Rb1.08Mo12S14,4.07,unknown,0.0,0.0,unknown,Solid-State Reaction; Solution-based synthesis/processing,
sc_atlas:35599,10.1016/j.jallcom.2021.160258,,2021,Reₓ Zr (x ≈ 6),Re6Zr,2.3,zero,0.0,0.0,thin_film,Physical Vapor Deposition,Si
sc_atlas:35598,10.1016/j.jallcom.2021.160258,,2021,Reₓ Zr (x ≈ 6),Re6Zr,5.86,zero,0.0,0.0,thin_film,Physical Vapor Deposition,Si
sc_atlas:18711,10.1016/j.jallcom.2021.160733,,2021,(Ca1-xSrx)Pd3P (NCSt phase),Ca0.25Sr0.75Pd3P,0.32,zero,0.0,0.0,unknown,Solid-State Reaction,
sc_atlas:36147,10.1016/j.jallcom.2021.160733,,2021,CSo (Ca₀.₆Sr₀.₄)Pd₃P,Ca0.6Sr0.4Pd3P,3.38,unknown,0.0,0.0,unknown,Solid-State Reaction,
sc_atlas:18709,10.1016/j.jallcom.2021.160733,,2021,(Ca1-xSrx)Pd3P (CSo phase),Ca0.6Sr0.4Pd3P,3.45,unknown,0.0,0.0,unknown,Solid-State Reaction,
sc_atlas:18707,10.1016/j.jallcom.2021.160733,,2021,(Ca1-xSrx)Pd3P (CSo phase),Ca0.6Sr0.4Pd3P,3.5,unknown,0.0,0.0,unknown,Solid-State Reaction,
sc_atlas:18710,10.1016/j.jallcom.2021.160733,,2021,(Ca1-xSrx)Pd3P (CSo phase),Ca0.6Sr0.4Pd3P,3.54,zero,0.0,0.0,unknown,Solid-State Reaction,
sc_atlas:18708,10.1016/j.jallcom.2021.160733,,2021,(Ca1-xSrx)Pd3P (CSo phase),Ca0.6Sr0.4Pd3P,3.58,onset,0.0,0.0,unknown,Solid-State Reaction,
sc_atlas:36180,10.1016/j.jallcom.2021.160812,,2021,SmO₁₋ₓFₓBiS₂,SmO0.81F0.19BiS2,4.4,zero,0.0,0.0,single_crystal,Flux Growth,
sc_atlas:36178,10.1016/j.jallcom.2021.160812,,2021,SmO₁₋ₓFₓBiS₂,SmO0.81F0.19BiS2,4.7,zero,0.0,0.0,single_crystal,Flux Growth,
sc_atlas:36174,10.1016/j.jallcom.2021.160812,,2021,SmO₁₋ₓFₓBiS₂,SmO0.81F0.19BiS2,5.3,onset,0.0,0.0,single_crystal,Flux Growth,
sc_atlas:36172,10.1016/j.jallcom.2021.160812,,2021,SmO₁₋ₓFₓBiS₂,SmO0.81F0.19BiS2,5.5,onset,0.0,0.0,single_crystal,Flux Growth,
sc_atlas:36176,10.1016/j.jallcom.2021.160812,,2021,SmO₁₋ₓFₓBiS₂,SmO0.82F0.18BiS2,4.2,zero,0.0,0.0,single_crystal,Flux Growth,
sc_atlas:36170,10.1016/j.jallcom.2021.160812,,2021,SmO₁₋ₓFₓBiS₂,SmO0.82F0.18BiS2,5.2,onset,0.0,0.0,single_crystal,Flux Growth,
sc_atlas:36177,10.1016/j.jallcom.2021.160812,,2021,SmO₁₋ₓFₓBiS₂,SmO0.84F0.16BiS2,4.4,zero,0.0,0.0,single_crystal,Flux Growth,
sc_atlas:36171,10.1016/j.jallcom.2021.160812,,2021,SmO₁₋ₓFₓBiS₂,SmO0.84F0.16BiS2,5.5,onset,0.0,0.0,single_crystal,Flux Growth,
sc_atlas:36175,10.1016/j.jallcom.2021.160812,,2021,SmO₁₋ₓFₓBiS₂,SmO0.87F0.13BiS2,4.2,zero,0.0,0.0,single_crystal,Flux Growth,
sc_atlas:36169,10.1016/j.jallcom.2021.160812,,2021,SmO₁₋ₓFₓBiS₂,SmO0.87F0.13BiS2,5.0,onset,0.0,0.0,single_crystal,Flux Growth,
sc_atlas:35746,10.1016/j.jallcom.2022.164477,,2021,NiₓZrTe₂,Ni0.04ZrTe1.89,3.9,unknown,0.0,0.0005,unknown,Chemical Vapor Transport,
sc_atlas:35745,10.1016/j.jallcom.2022.164477,,2021,NiₓZrTe₂,Ni0.04ZrTe1.89,4.1,onset,0.0,0.0,unknown,Chemical Vapor Transport,
sc_atlas:36923,10.1016/j.jallcom.2022.166013,,2022,(AgSnPbBi)_{(1-x)/4}In_x Te,Ag0.15Sn0.15Pb0.15Bi0.15In0.4Te,2.6,zero,0.0,0.0,unknown,Solid-State Reaction,4InxTe
sc_atlas:36921,10.1016/j.jallcom.2022.166013,,2022,(AgSnPbBi)_{(1-x)/4}In_x Te,Ag0.15Sn0.15Pb0.15Bi0.15In0.4Te,2.7,unknown,0.0,0.001,unknown,Solid-State Reaction,4InxTe
sc_atlas:36922,10.1016/j.jallcom.2022.166013,,2022,(AgSnPbBi)_{(1-x)/4}In_x Te,Ag0.15Sn0.15Pb0.15Bi0.15In0.4Te,3.0,onset,0.0,0.0,unknown,Solid-State Reaction,4InxTe
sc_atlas:36918,10.1016/j.jallcom.2022.166013,,2022,(AgSnPbBi)_{(1-x)/4}In_x Te,Ag0.175Sn0.175Pb0.175Bi0.175In0.3Te,2.7,unknown,0.0,0.001,unknown,Solid-State Reaction,4InxTe
sc_atlas:36920,10.1016/j.jallcom.2022.166013,,2022,(AgSnPbBi)_{(1-x)/4}In_x Te,Ag0.175Sn0.175Pb0.175Bi0.175In0.3Te,2.8,zero,0.0,0.0,unknown,Solid-State Reaction,4InxTe
sc_atlas:36919,10.1016/j.jallcom.2022.166013,,2022,(AgSnPbBi)_{(1-x)/4}In_x Te,Ag0.175Sn0.175Pb0.175Bi0.175In0.3Te,3.0,onset,0.0,0.0,unknown,Solid-State Reaction,4InxTe
sc_atlas:36914,10.1016/j.jallcom.2022.166013,,2022,(AgSnPbBi)_{(1-x)/4}In_x Te,Ag0.225Sn0.225Pb0.225Bi0.225In0.1Te,1.6,zero,0.0,0.0,unknown,Solid-State Reaction,4InxTe
sc_atlas:36913,10.1016/j.jallcom.2022.166013,,2022,(AgSnPbBi)_{(1-x)/4}In_x Te,Ag0.225Sn0.225Pb0.225Bi0.225In0.1Te,2.0,onset,0.0,0.0,unknown,Solid-State Reaction,4InxTe
sc_atlas:36915,10.1016/j.jallcom.2022.166013,,2022,(AgSnPbBi)_{(1-x)/4}In_x Te,Ag0.2Sn0.2Pb0.2Bi0.2In0.2Te,2.4,unknown,0.0,0.001,unknown,Solid-State Reaction,4InxTe
sc_atlas:36917,10.1016/j.jallcom.2022.166013,,2022,(AgSnPbBi)_{(1-x)/4}In_x Te,Ag0.2Sn0.2Pb0.2Bi0.2In0.2Te,2.6,zero,0.0,0.0,unknown,Solid-State Reaction,4InxTe
sc_atlas:36916,10.1016/j.jallcom.2022.166013,,2022,(AgSnPbBi)_{(1-x)/4}In_x Te,Ag0.2Sn0.2Pb0.2Bi0.2In0.2Te,2.8,onset,0.0,0.0,unknown,Solid-State Reaction,4InxTe
sc_atlas:37812,10.1016/j.jallcom.2023.170384,,2023,La₁₋ₓSmₓFeAs₁₋ᵧPᵧO,La0.87Sm0.13FeAs0.91P0.09O,13.3,onset,0.0,0.0003,unknown,Flux Growth,
sc_atlas:38817,10.1016/j.jallcom.2023.173374,,2024,Ba₃Ir₄Ge₁₆,Ba3Ir4Ge16,5.7,unknown,0.0,0.005,unknown,Melt Growth,
sc_atlas:38731,10.1016/j.jallcom.2024.177442,,2024,Fe₁₋ₓNiₓZr₂,Fe0.3Ni0.7Zr2,2.5,unknown,0.0,0.0,unknown,Melt Growth,
sc_atlas:38730,10.1016/j.jallcom.2024.177442,,2024,Fe₁₋ₓNiₓZr₂,Fe0.4Ni0.6Zr2,2.6,unknown,0.0,0.0,unknown,Melt Growth,
sc_atlas:38728,10.1016/j.jallcom.2024.177442,,2024,Fe₁₋ₓNiₓZr₂,Fe0.4Ni0.6Zr2,2.8,unknown,0.0,0.001,unknown,Melt Growth,
sc_atlas:38729,10.1016/j.jallcom.2024.177442,,2024,Fe₁₋ₓNiₓZr₂,Fe0.5Ni0.5Zr2,2.5,unknown,0.0,0.0,unknown,Melt Growth,
sc_atlas:32886,10.1016/j.jascer.2017.06.009,,2017,SmFeAsO₁₋ₓHₓ,SmFeAsO0.9H0.1,42.0,onset,0.0,0.0,single_crystal,Flux Growth; Nanofabrication & Exfoliation,
sc_atlas:32887,10.1016/j.jascer.2017.06.009,,2017,SmFeAsO₁₋ₓHₓ,SmFeAsO0.9H0.1,43.0,onset,0.0,0.0,single_crystal,Flux Growth; Nanofabrication & Exfoliation,
sc_atlas:24979,10.1016/j.jcrysgro.2008.10.023,,2008,Cu₀.₀₃TaS₂,Cu0.03TaS2,4.2,onset,0.0,0.0,unknown,Chemical Vapor Transport,
sc_atlas:25998,10.1016/j.jcrysgro.2009.10.042,,2010,Tl₂Ba₂CuO₆₊δ,Tl1.914Ba2Cu1.086O6.29,75.0,unknown,0.0,0.0001,single_crystal,Flux Growth,
sc_atlas:6814,10.1016/j.jcrysgro.2010.07.037,,2010,Lu₅Ir₄Si₁₀,Lu5Ir4Si10,4.1,midpoint,0.0,0.0,unknown,Melt Growth,
sc_atlas:6815,10.1016/j.jcrysgro.2012.09.013,,2012,Nb₀.₁₈Re₀.₈₂,Nb0.18Re0.82,8.8,onset,0.0,0.0,unknown,Melt Growth,
sc_atlas:30017,10.1016/j.jcrysgro.2014.03.003,,2014,Ru₇B₃,Ru7B3,2.5,zero,0.0,0.0,unknown,Melt Growth,
sc_atlas:30016,10.1016/j.jcrysgro.2014.03.003,,2014,Ru₇B₃,Ru7B3,2.6,onset,0.0,0.001,unknown,Melt Growth,
sc_atlas:30018,10.1016/j.jcrysgro.2014.03.003,,2014,isotopically enriched ¹¹B,Ru7B3,2.8,onset,0.0,0.0,unknown,Melt Growth,
sc_atlas:30401,10.1016/j.jcrysgro.2014.07.028,,2014,(NaₓK_y)Fe_zSe₂,Na0.16K0.70Fe1.72Se2,27.4,zero,0.0,0.0,unknown,Flux Growth,
sc_atlas:30399,10.1016/j.jcrysgro.2014.07.028,,2014,(NaₓK_y)Fe_zSe₂,Na0.16K0.70Fe1.72Se2,29.0,onset,0.0,0.0,unknown,Flux Growth,
sc_atlas:30400,10.1016/j.jcrysgro.2014.07.028,,2014,(NaₓK_y)Fe_zSe₂,Na0.16K0.70Fe1.72Se2,29.5,onset,0.0,0.0,unknown,Flux Growth,
sc_atlas:30402,10.1016/j.jcrysgro.2014.07.028,,2014,(NaₓK_y)Fe_zSe₂,Na0.18K0.66Fe1.68Se2,32.0,onset,0.0,0.0,unknown,Flux Growth,
sc_atlas:31839,10.1016/j.jcrysgro.2016.07.029,,2016,CaFe₁₋ₓCoₓAsF,CaFe0.88Co0.12AsF,20.0,zero,0.0,0.0,single_crystal,Flux Growth,
sc_atlas:31840,10.1016/j.jcrysgro.2016.07.029,,2016,CaFe₁₋ₓCoₓAsF,CaFe0.88Co0.12AsF,21.0,unknown,0.0,0.0,single_crystal,Flux Growth,
sc_atlas:31841,10.1016/j.jcrysgro.2016.07.029,,2016,CaFe₁₋ₓCoₓAsF,CaFe0.88Co0.12AsF,21.5,unknown,0.0,0.0,single_crystal,Flux Growth,
sc_atlas:31838,10.1016/j.jcrysgro.2016.07.029,,2016,CaFe₁₋ₓCoₓAsF,CaFe0.88Co0.12AsF,22.0,onset,0.0,0.0,single_crystal,Flux Growth,
sc_atlas:32179,10.1016/j.jcrysgro.2016.10.003,,2016,SrPt₃P,SrPt3P,8.55,unknown,0.0,0.0003,single_crystal,Flux Growth,
sc_atlas:32177,10.1016/j.jcrysgro.2016.10.003,,2016,SrPt₃P,SrPt3P,8.6,onset,0.0,0.0,single_crystal,Flux Growth,
sc_atlas:34346,10.1016/j.jcrysgro.2019.05.021,,2019,MgC₀.₉₂Ni₂.₈₈ crystal,MgC0.92Ni2.88,6.8,unknown,0.0,0.001,unknown,Flux Growth,
sc_atlas:39128,10.1016/j.jcrysgro.2024.127981,,2025,Li₁₋ₓFeAs,Li0.95FeAs,16.0,onset,0.0,0.001,unknown,Flux Growth,
sc_atlas:39724,10.1016/j.jcrysgro.2025.128244,,2025,Mg₁₋ₓFeₓB₂,Mg0.964Fe0.036B2,33.1,unknown,0.0,0.003,single_crystal,Flux Growth,
sc_atlas:39723,10.1016/j.jcrysgro.2025.128244,,2025,Mg₁₋ₓFeₓB₂,Mg0.968Fe0.032B2,26.1,unknown,0.0,0.003,single_crystal,Flux Growth,
sc_atlas:39722,10.1016/j.jcrysgro.2025.128244,,2025,Mg₁₋ₓFeₓB₂,Mg0.971Fe0.029B2,33.6,unknown,0.0,0.0,single_crystal,Flux Growth,
sc_atlas:39721,10.1016/j.jcrysgro.2025.128244,,2025,Mg₁₋ₓFeₓB₂,Mg0.985Fe0.015B2,34.9,unknown,0.0,0.0,single_crystal,Flux Growth,
sc_atlas:39720,10.1016/j.jcrysgro.2025.128244,,2025,Mg₁₋ₓFeₓB₂,Mg0.993Fe0.007B2,35.8,unknown,0.0,0.003,single_crystal,Flux Growth,
sc_atlas:39719,10.1016/j.jcrysgro.2025.128244,,2025,Mg₁₋ₓFeₓB₂,MgB2,38.8,unknown,0.0,0.003,single_crystal,Flux Growth,
sc_atlas:6818,10.1016/j.jmat.2015.04.004,,2015,FeSe,Fe1.15Se,4.0,unknown,0.0,0.001,polycrystal,Solid-State Reaction,
sc_atlas:6821,10.1016/j.jmat.2015.04.004,,2015,FeSe,Fe1.25Se,3.0,unknown,0.0,0.001,polycrystal,Solid-State Reaction,
sc_atlas:6822,10.1016/j.jmat.2015.04.004,,2015,FeSe,Fe1.25Se,7.2,unknown,0.0,0.001,polycrystal,Solid-State Reaction,
sc_atlas:6819,10.1016/j.jmat.2015.04.004,,2015,FeSe,Fe1.2Se,3.5,unknown,0.0,0.001,polycrystal,Solid-State Reaction,
sc_atlas:6820,10.1016/j.jmat.2015.04.004,,2015,FeSe,Fe1.2Se,7.4,unknown,0.0,0.001,polycrystal,Solid-State Reaction,
sc_atlas:6823,10.1016/j.jmat.2015.04.004,,2015,FeSe,Fe1.2Se,9.0,onset,0.0,0.001,polycrystal,Solid-State Reaction,
sc_atlas:25650,10.1016/j.jmmm.2009.03.072,,2009,UCoGe,UCoGe,0.33,onset,0.0,0.0,unknown,Melt Growth,
sc_atlas:25651,10.1016/j.jmmm.2009.03.072,,2009,UCoGe,UCoGe,0.65,onset,0.0,0.0,unknown,Melt Growth,
sc_atlas:15307,10.1016/j.jmmm.2009.04.084,,2009,LaFeAsO1-xFx,LaFeAsO0.85F0.15,19.0,onset,0.0,0.0,unknown,Solid-State Reaction,
sc_atlas:15306,10.1016/j.jmmm.2009.04.084,,2009,LaFeAsO1-xFx,LaFeAsO0.85F0.15,21.0,unknown,0.0,0.0,unknown,Solid-State Reaction,
sc_atlas:15305,10.1016/j.jmmm.2009.04.084,,2009,LaFeAsO1-xFx,LaFeAsO0.85F0.15,26.5,onset,0.0,0.0,unknown,Solid-State Reaction,
sc_atlas:15310,10.1016/j.jmmm.2009.04.084,,2009,SmFeAsO1-xFx,SmFeAsO0.85F0.15,50.0,onset,0.0,0.0,unknown,Solid-State Reaction,
sc_atlas:15309,10.1016/j.jmmm.2009.04.084,,2009,SmFeAsO1-xFx,SmFeAsO0.85F0.15,51.5,unknown,0.0,0.0,unknown,Solid-State Reaction,
sc_atlas:15308,10.1016/j.jmmm.2009.04.084,,2009,SmFeAsO1-xFx,SmFeAsO0.85F0.15,53.5,onset,0.0,0.0,unknown,Solid-State Reaction,
sc_atlas:17233,10.1016/j.jmmm.2015.08.093,,2016,K2Cr3As3,K2Cr3As3,6.1,onset,0.0,0.0,single_crystal,Solid-State Reaction; Flux Growth,
sc_atlas:17234,10.1016/j.jmmm.2015.08.093,,2016,Rb2Cr3As3,Rb2Cr3As3,4.9,onset,0.0,0.0,single_crystal,Solid-State Reaction; Flux Growth,
sc_atlas:17186,10.1016/j.jmmm.2016.01.003,,2016,Cs_xFe_{2-z}Se_2,Cs0.77Fe1.59Se2,25.0,unknown,0.0,0.0,unknown,Melt Growth; Solid-State Reaction; Solution-based synthesis/processing,
sc_atlas:19360,10.1016/j.jmst.2023.11.011,,2024,"(La,Y)3Ni2O7",La2.7Y0.3Ni2O7,85.6,onset,17.6,0.0,polycrystal,Solid-State Reaction,
sc_atlas:19358,10.1016/j.jmst.2023.11.011,,2024,La3Ni2O7,La3Ni2O7,84.0,onset,18.1,0.0,polycrystal,Solid-State Reaction,
sc_atlas:19359,10.1016/j.jmst.2023.11.011,,2024,La3Ni2O7,La3Ni2O7,86.0,onset,28.9,0.0,polycrystal,Solid-State Reaction,
sc_atlas:26638,10.1016/j.jpcs.2010.10.014,,2010,FeTe₀.₅₅Se₀.₄₅,FeTe0.55Se0.45,14.0,unknown,0.0,0.0,unknown,Melt Growth,
sc_atlas:6836,10.1016/j.jpcs.2010.10.026,,2011,Bi₂Sr₂CaCu₂O₈,Bi2Sr2CaCu2O8,83.0,unknown,0.0,0.0,single_crystal,Flux Growth; Nanofabrication & Exfoliation,
sc_atlas:6837,10.1016/j.jpcs.2010.10.029,,2011,NdFeAsO₀.₈₈F₀.₁₂,NdFeAsO0.88F0.12,44.0,unknown,0.0,0.0,polycrystal,Solid-State Reaction,
sc_atlas:6839,10.1016/j.jpcs.2010.10.029,,2011,NdFeAsO₀.₈₈F₀.₁₂,NdFeAsO0.88F0.12,47.0,zero,0.0,0.0,polycrystal,Solid-State Reaction,
sc_atlas:6838,10.1016/j.jpcs.2010.10.029,,2011,NdFeAsO₀.₈₈F₀.₁₂,NdFeAsO0.88F0.12,51.0,onset,0.0,0.0,polycrystal,Solid-State Reaction,
sc_atlas:6840,10.1016/j.jpcs.2010.10.035,,2011,MgB₂,MgB2,38.1,unknown,0.0,0.001,unknown,Solution-based synthesis/processing,
sc_atlas:15883,10.1016/j.jpcs.2010.10.038,,2010,Ba_{1-x}K_xFe_2As_2,Ba0.72K0.28Fe2As2,31.5,unknown,0.0,0.0,unknown,unknown,
sc_atlas:15885,10.1016/j.jpcs.2010.10.038,,2010,LaFeAsO_{1-x}F_x,LaFeAsO0.92F0.08,23.0,unknown,0.0,0.0,unknown,Solid-State Reaction,
sc_atlas:15887,10.1016/j.jpcs.2010.10.038,,2010,LaNiAsO_{1-x}F_x,LaNiAsO0.9F0.1,4.0,unknown,0.0,0.0,unknown,unknown,
sc_atlas:15888,10.1016/j.jpcs.2010.10.038,,2010,LiFeAs,LiFeAs,17.0,unknown,0.0,0.0,unknown,unknown,
sc_atlas:15889,10.1016/j.jpcs.2010.10.038,,2010,PrFeAsO_{1-x}F_x,PrFeAsO0.89F0.11,45.0,unknown,0.0,0.0,unknown,Solid-State Reaction,
sc_atlas:6845,10.1016/j.jpcs.2010.10.049,,2011,Ba(Fe₁₋ₓCoₓ)₂As₂,BaFe1.88Co0.12As2,25.0,unknown,0.0,0.0,unknown,Flux Growth,
sc_atlas:15877,10.1016/j.jpcs.2010.10.070,,2011,Ba0.55K0.45Fe2As2,Ba0.55K0.45Fe2As2,28.0,midpoint,0.0,0.0,single_crystal,Flux Growth,
sc_atlas:15878,10.1016/j.jpcs.2010.10.070,,2011,Ba0.55K0.45Fe2As2,Ba0.55K0.45Fe2As2,28.2,midpoint,0.0,0.0,single_crystal,Flux Growth,
sc_atlas:15876,10.1016/j.jpcs.2010.10.070,,2011,Ba0.55K0.45Fe2As2,Ba0.55K0.45Fe2As2,36.8,midpoint,0.0,0.0,single_crystal,Flux Growth,
sc_atlas:26977,10.1016/j.jpcs.2010.10.071,,2010,LaFe₀.₉₂₅₋yCo₀.₀₇₅Zn_yAsO,LaFe0.925Co0.075AsO,13.2,midpoint,0.0,0.0,unknown,Solid-State Reaction,
sc_atlas:27104,10.1016/j.jpcs.2010.10.072,,2011,Y₂C₃,Y2C3,15.0,onset,0.0,0.0,polycrystal,Melt Growth; Solid-State Reaction,
sc_atlas:27105,10.1016/j.jpcs.2010.10.072,,2011,Y₂C₃,Y2C3,15.5,onset,0.0,0.0,polycrystal,Melt Growth; Solid-State Reaction,
sc_atlas:6851,10.1016/j.jpcs.2011.06.004,,2011,MgB₂,MgB2,36.5,unknown,0.0,0.0,polycrystal,Solid-State Reaction,
sc_atlas:6850,10.1016/j.jpcs.2011.06.004,,2011,MgB₂,MgB2,37.6,unknown,0.0,0.0,polycrystal,Solid-State Reaction,
sc_atlas:6849,10.1016/j.jpcs.2011.06.004,,2011,MgB₂,MgB2,38.0,unknown,0.0,0.0,polycrystal,Solid-State Reaction,
sc_atlas:6846,10.1016/j.jpcs.2011.06.004,,2011,MgB₂,MgB2,39.1,unknown,0.0,0.0,polycrystal,Solid-State Reaction,
sc_atlas:6847,10.1016/j.jpcs.2011.06.004,,2011,MgB₂,MgB2,39.2,unknown,0.0,0.0,polycrystal,Solid-State Reaction,
sc_atlas:6848,10.1016/j.jpcs.2011.06.004,,2011,MgB₂,MgB2,39.4,unknown,0.0,0.0,polycrystal,Solid-State Reaction,
sc_atlas:6854,10.1016/j.jpcs.2013.02.011,,2013,YBa₂Cu₃O₇₋δ,YBa2Cu3Cr0.2049O7.0073,63.39,zero,0.0,0.0,polycrystal,Solid-State Reaction,
sc_atlas:6855,10.1016/j.jpcs.2013.02.011,,2013,YBa₂Cu₃O₇₋δ,YBa2Cu3Cr0.2049O7.0073,65.13,unknown,0.0,0.0,polycrystal,Solid-State Reaction,
sc_atlas:6856,10.1016/j.jpcs.2013.02.011,,2013,YBa₂Cu₃O₇₋δ,YBa2Cu3Cr0.4006O7.3008,55.93,zero,0.0,0.0,polycrystal,Solid-State Reaction,
sc_atlas:6857,10.1016/j.jpcs.2013.02.011,,2013,YBa₂Cu₃O₇₋δ,YBa2Cu3Cr0.4006O7.3008,59.6,unknown,0.0,0.0,polycrystal,Solid-State Reaction,
sc_atlas:6858,10.1016/j.jpcs.2013.02.011,,2013,YBa₂Cu₃O₇₋δ,YBa2Cu3Cr0.5667O7.6501,54.38,zero,0.0,0.0,polycrystal,Solid-State Reaction,
sc_atlas:6859,10.1016/j.jpcs.2013.02.011,,2013,YBa₂Cu₃O₇₋δ,YBa2Cu3Cr0.5667O7.6501,58.77,unknown,0.0,0.0,polycrystal,Solid-State Reaction,
sc_atlas:6852,10.1016/j.jpcs.2013.02.011,,2013,YBa₂Cu₃O₇₋δ,YBa2Cu3O6.8,90.32,zero,0.0,0.0,polycrystal,Solid-State Reaction,
sc_atlas:6853,10.1016/j.jpcs.2013.02.011,,2013,YBa₂Cu₃O₇₋δ,YBa2Cu3O6.8,92.13,unknown,0.0,0.0,polycrystal,Solid-State Reaction,
sc_atlas:29591,10.1016/j.jpcs.2013.09.026,,2014,CaₓLa₁₋ₓBa₁.₇₅₋ₓLa₀.₂₅₊ₓCu₃Oᵧ,Ca0.4La1.25Ba1.35Cu3O7.12,81.0,unknown,0.0,0.0,unknown,Solid-State Reaction,
sc_atlas:29590,10.1016/j.jpcs.2013.09.026,,2014,CaₓLa₁₋ₓBa₁.₇₅₋ₓLa₀.₂₅₊ₓCu₃Oᵧ,La1.25Ba1.75Cu3O7.13,45.0,unknown,0.0,0.0,unknown,Solid-State Reaction,
sc_atlas:16944,10.1016/j.jpcs.2014.12.005,,2014,LaO0.5F0.5BiS2,LaO0.5F0.5BiS2,10.5,onset,0.97,0.0,polycrystal,Solid-State Reaction,
sc_atlas:16939,10.1016/j.jpcs.2014.12.005,,2014,LaO0.5F0.5BiS2,LaO0.5F0.5BiS2,2.0,zero,0.0,0.0,polycrystal,Solid-State Reaction,
sc_atlas:16940,10.1016/j.jpcs.2014.12.005,,2014,LaO0.5F0.5BiS2,LaO0.5F0.5BiS2,2.5,zero,0.35,0.0,polycrystal,Solid-State Reaction,
sc_atlas:16938,10.1016/j.jpcs.2014.12.005,,2014,LaO0.5F0.5BiS2,LaO0.5F0.5BiS2,2.7,onset,0.0,0.0,polycrystal,Solid-State Reaction,
sc_atlas:16941,10.1016/j.jpcs.2014.12.005,,2014,LaO0.5F0.5BiS2,LaO0.5F0.5BiS2,5.0,zero,0.55,0.0,polycrystal,Solid-State Reaction,
sc_atlas:16943,10.1016/j.jpcs.2014.12.005,,2014,LaO0.5F0.5BiS2,LaO0.5F0.5BiS2,9.5,zero,0.97,0.0,polycrystal,Solid-State Reaction,
sc_atlas:16942,10.1016/j.jpcs.2014.12.005,,2014,LaO0.5F0.5BiS2,LaO0.5F0.5BiS2,9.8,onset,0.55,0.0,polycrystal,Solid-State Reaction,
sc_atlas:16947,10.1016/j.jpcs.2014.12.005,,2014,NdO0.5F0.5BiS2,NdO0.5F0.5BiS2,4.1,zero,0.0,0.0,polycrystal,Solid-State Reaction,
sc_atlas:16948,10.1016/j.jpcs.2014.12.005,,2014,NdO0.5F0.5BiS2,NdO0.5F0.5BiS2,4.3,zero,0.35,0.0,polycrystal,Solid-State Reaction,
sc_atlas:16946,10.1016/j.jpcs.2014.12.005,,2014,NdO0.5F0.5BiS2,NdO0.5F0.5BiS2,4.5,onset,0.0,0.0,polycrystal,Solid-State Reaction,
sc_atlas:16951,10.1016/j.jpcs.2014.12.005,,2014,NdO0.5F0.5BiS2,NdO0.5F0.5BiS2,6.0,onset,0.97,0.0,polycrystal,Solid-State Reaction,
sc_atlas:16953,10.1016/j.jpcs.2014.12.005,,2014,NdO0.5F0.5BiS2,NdO0.5F0.5BiS2,7.5,onset,1.68,0.0,polycrystal,Solid-State Reaction,
sc_atlas:16957,10.1016/j.jpcs.2014.12.005,,2014,PrO0.5F0.5BiS2,PrO0.5F0.5BiS2,3.0,zero,0.0,0.0,polycrystal,Solid-State Reaction,
sc_atlas:16956,10.1016/j.jpcs.2014.12.005,,2014,PrO0.5F0.5BiS2,PrO0.5F0.5BiS2,3.5,onset,0.0,0.0,polycrystal,Solid-State Reaction,
sc_atlas:16959,10.1016/j.jpcs.2014.12.005,,2014,PrO0.5F0.5BiS2,PrO0.5F0.5BiS2,4.0,zero,1.38,0.0,polycrystal,Solid-State Reaction,
sc_atlas:16961,10.1016/j.jpcs.2014.12.005,,2014,PrO0.5F0.5BiS2,PrO0.5F0.5BiS2,6.0,zero,1.68,0.0,polycrystal,Solid-State Reaction,
sc_atlas:16958,10.1016/j.jpcs.2014.12.005,,2014,PrO0.5F0.5BiS2,PrO0.5F0.5BiS2,6.5,onset,1.38,0.0,polycrystal,Solid-State Reaction,
sc_atlas:16960,10.1016/j.jpcs.2014.12.005,,2014,PrO0.5F0.5BiS2,PrO0.5F0.5BiS2,7.5,onset,1.68,0.0,polycrystal,Solid-State Reaction,
sc_atlas:30752,10.1016/j.jpcs.2015.03.021,,2015,Lu₂Fe₃Si₅,Lu2Fe3Si5,6.1,unknown,0.0,0.0,unknown,Melt Growth,
sc_atlas:6862,10.1016/j.jpcs.2018.03.014,,2018,LaO₀.₅F₀.₅BiS₂,LaO0.5F0.5BiS2,10.0,unknown,0.0,0.0,polycrystal,Solid-State Reaction,
sc_atlas:6863,10.1016/j.jpcs.2019.04.035,,2019,Y₁Ba₂Cu₃O₇-δ,YBa2Cu3O6.71,89.54,onset,0.0,0.0,polycrystal,Solid-State Reaction,
sc_atlas:6864,10.1016/j.jpcs.2019.04.035,,2019,Y₁Ba₂Cu₃O₇-δ,YBa2Cu3O6.71,89.58,unknown,0.0,0.0,polycrystal,Solid-State Reaction,
sc_atlas:6869,10.1016/j.jpcs.2021.110135,,2021,Ba₂Nb₃S₈I,Ba2Nb3S8I,0.57,midpoint,0.0,0.0,unknown,Chemical Vapor Transport,
sc_atlas:6870,10.1016/j.jpcs.2021.110135,,2021,Ba₂Nb₃S₈I,Ba2Nb3S8I,1.36,unknown,0.0,0.0,unknown,Chemical Vapor Transport,
sc_atlas:36638,10.1016/j.jpcs.2021.110539,,2021,Cu₁₋ₓAgₓIr₂Te₄,Cu0.75Ag0.25Ir2Te4,2.7,midpoint,0.0,0.0,polycrystal,Solid-State Reaction,
