Repository: zhiyuliu0158-ui/occ-alignn-tc

# P-B-Occ-ALIGNN-full-Tc

Occupancy-aware ALIGNN-style graph neural network for superconducting critical temperature `Tc_K` regression.

本仓库只做一个任务：

```text
CIF + pressure_GPa + magnetic_field_T + field_direction + optional metadata -> Tc_K
```

不做 superconducting / non-superconducting 分类。

## 1. 模型简介

`PBOccALIGNNFullTc` 是一个纯 PyTorch 实现的 ALIGNN-style 图神经网络：

- bond graph 的 node 是 crystallographic site。
- bond graph 的 edge 是周期近邻 directed bond。
- line graph 的 node 是 directed bond。
- line graph 的 edge 是角度 `i-j-k`。
- 所有 scatter / aggregation 使用 `torch.index_add`，不依赖 `torch_scatter`、DGL、PyTorch Geometric 或官方 ALIGNN 包。
- 输出为 `logtc_mu`、`logtc_logvar` 和 `Tc_pred_K = exp(logtc_mu) - 1`。

File: data/sc-atlas-data.csv (part 7 of 62)
source_record_id,doi,source_title,source_year,formula_raw,formula_normalized,tc_value_k,tc_criterion,pressure_gpa,magnetic_field_t,sample_form,preparation_method,substrate
sc_atlas:36639,10.1016/j.jpcs.2021.110539,,2021,Cu₁₋ₓAgₓIr₂Te₄,Cu0.7Ag0.3Ir2Te4,2.59,midpoint,0.0,0.0,polycrystal,Solid-State Reaction,
sc_atlas:36653,10.1016/j.jpcs.2021.110539,,2021,Cu₁₋ₓAgₓIr₂Te₄,Cu0.85Ag0.15Ir2Te4,2.77,unknown,0.0,0.0,polycrystal,Solid-State Reaction,
sc_atlas:36636,10.1016/j.jpcs.2021.110539,,2021,Cu₁₋ₓAgₓIr₂Te₄,Cu0.85Ag0.15Ir2Te4,2.91,midpoint,0.0,0.0,polycrystal,Solid-State Reaction,
sc_atlas:36652,10.1016/j.jpcs.2021.110539,,2021,Cu₁₋ₓAgₓIr₂Te₄,Cu0.88Ag0.12Ir2Te4,2.86,unknown,0.0,0.0,polycrystal,Solid-State Reaction,
sc_atlas:36635,10.1016/j.jpcs.2021.110539,,2021,Cu₁₋ₓAgₓIr₂Te₄,Cu0.88Ag0.12Ir2Te4,2.93,midpoint,0.0,0.0,polycrystal,Solid-State Reaction,
sc_atlas:36637,10.1016/j.jpcs.2021.110539,,2021,Cu₁₋ₓAgₓIr₂Te₄,Cu0.8Ag0.2Ir2Te4,2.83,midpoint,0.0,0.0,polycrystal,Solid-State Reaction,
sc_atlas:36651,10.1016/j.jpcs.2021.110539,,2021,Cu₁₋ₓAgₓIr₂Te₄,Cu0.92Ag0.08Ir2Te4,2.67,unknown,0.0,0.0,polycrystal,Solid-State Reaction,
sc_atlas:36634,10.1016/j.jpcs.2021.110539,,2021,Cu₁₋ₓAgₓIr₂Te₄,Cu0.92Ag0.08Ir2Te4,2.92,midpoint,0.0,0.0,polycrystal,Solid-State Reaction,
sc_atlas:36633,10.1016/j.jpcs.2021.110539,,2021,Cu₁₋ₓAgₓIr₂Te₄,Cu0.95Ag0.05Ir2Te4,2.87,midpoint,0.0,0.0,polycrystal,Solid-State Reaction,
sc_atlas:36632,10.1016/j.jpcs.2021.110539,,2021,Cu₁₋ₓAgₓIr₂Te₄,Cu0.98Ag0.02Ir2Te4,2.63,midpoint,0.0,0.0,polycrystal,Solid-State Reaction,
sc_atlas:36631,10.1016/j.jpcs.2021.110539,,2021,Cu₁₋ₓAgₓIr₂Te₄,CuIr2Te4,2.5,midpoint,0.0,0.0,polycrystal,Solid-State Reaction,
sc_atlas:37626,10.1016/j.jpcs.2023.111478,,2023,Rb₂Mo₃As₃,Rb2Mo3As3,10.4,onset,0.0,0.0,unknown,unknown,
sc_atlas:38562,10.1016/j.jpcs.2024.111996,,2024,CaKFe₄As₄,CaKFe4As4,33.0,onset,0.0,0.002,polycrystal,Solid-State Reaction,
sc_atlas:38559,10.1016/j.jpcs.2024.111996,,2024,CaKFe₄As₄,CaKFe4As4,33.3,onset,0.0,0.002,polycrystal,Solid-State Reaction,
sc_atlas:38557,10.1016/j.jpcs.2024.111996,,2024,CaKFe₄As₄,CaKFe4As4,33.5,onset,0.0,0.0,polycrystal,Solid-State Reaction,
sc_atlas:38561,10.1016/j.jpcs.2024.111996,,2024,CaKFe₄As₄,CaKFe4As4,34.5,onset,0.0,0.002,polycrystal,Solid-State Reaction,
sc_atlas:38558,10.1016/j.jpcs.2024.111996,,2024,CaKFe₄As₄,CaKFe4As4,35.5,onset,0.0,0.0,polycrystal,Solid-State Reaction,
sc_atlas:39168,10.1016/j.jpcs.2024.112364,,2025,Ba(Fe₁₋ₓNiₓ)₂As₂,BaFe1.84Ni0.16As2,10.3,onset,0.0,0.0,thin_film,Physical Vapor Deposition,CaF2
sc_atlas:39171,10.1016/j.jpcs.2024.112364,,2025,Ba(Fe₁₋ₓNiₓ)₂As₂,BaFe1.84Ni0.16As2,9.27,unknown,0.0,0.0,thin_film,Physical Vapor Deposition,CaF2
sc_atlas:39169,10.1016/j.jpcs.2024.112364,,2025,Ba(Fe₁₋ₓNiₓ)₂As₂,BaFe1.93Ni0.07As2,20.27,unknown,0.0,0.0,thin_film,Physical Vapor Deposition,CaF2
sc_atlas:39166,10.1016/j.jpcs.2024.112364,,2025,Ba(Fe₁₋ₓNiₓ)₂As₂,BaFe1.93Ni0.07As2,21.1,onset,0.0,0.0,thin_film,Physical Vapor Deposition,CaF2
sc_atlas:39170,10.1016/j.jpcs.2024.112364,,2025,Ba(Fe₁₋ₓNiₓ)₂As₂,BaFe1.9Ni0.1As2,20.36,unknown,0.0,0.0,thin_film,Physical Vapor Deposition,CaF2
sc_atlas:39167,10.1016/j.jpcs.2024.112364,,2025,Ba(Fe₁₋ₓNiₓ)₂As₂,BaFe1.9Ni0.1As2,21.6,onset,0.0,0.0,thin_film,Physical Vapor Deposition,CaF2
sc_atlas:24669,10.1016/j.jssc.2008.04.033,,2008,LaNiOAs,LaNiOAs,2.4,onset,0.0,0.0,polycrystal,Solid-State Reaction,
sc_atlas:26049,10.1016/j.jssc.2010.01.024,,2009,Fe₁₊ₓTe₁₋ᵧSeᵧ,Fe1.013Te0.68Se0.32,11.0,unknown,0.0,0.0,unknown,Melt Growth,
sc_atlas:26048,10.1016/j.jssc.2010.01.024,,2009,Fe₁₊ₓTe₁₋ᵧSeᵧ,Fe1.035Te0.78Se0.22,6.0,unknown,0.0,0.0,unknown,Melt Growth,
sc_atlas:30204,10.1016/j.jssc.2014.07.026,,2014,"La(O,F)BiSe₂",LaBiSe2O0.82F0.18,3.6,onset,0.0,0.0,unknown,Flux Growth,
sc_atlas:6871,10.1016/j.jssc.2015.05.015,,2015,Sn₀.₈In₀.₂Te₁₋ₓSeₓ,Sn0.8In0.2Te,3.1,onset,0.0,0.0,polycrystal,Solid-State Reaction,
sc_atlas:6873,10.1016/j.jssc.2015.05.015,,2015,Sn₀.₈In₀.₂Te₁₋ₓSeₓ,Sn0.8In0.2Te0.7Se0.3,3.5,onset,0.0,0.0,polycrystal,Solid-State Reaction,
sc_atlas:6872,10.1016/j.jssc.2015.05.015,,2015,Sn₀.₈In₀.₂Te₁₋ₓSeₓ,Sn0.8In0.2Te0.85Se0.15,3.9,onset,0.0,0.0,polycrystal,Solid-State Reaction,
sc_atlas:30730,10.1016/j.jssc.2015.08.050,,2015,CsPbₓBi₄₋ₓTe₆,CsPb0.3Bi3.7Te6,2.9,midpoint,0.0,0.0,polycrystal,Solid-State Reaction,
sc_atlas:30731,10.1016/j.jssc.2015.08.050,,2015,CsPbₓBi₄₋ₓTe₆,CsPb0.3Bi3.7Te6,2.92,midpoint,0.0,0.0,polycrystal,Solid-State Reaction,
sc_atlas:30729,10.1016/j.jssc.2015.08.050,,2015,CsPbₓBi₄₋ₓTe₆,CsPb0.3Bi3.7Te6,3.1,onset,0.0,0.0,polycrystal,Solid-State Reaction,
sc_atlas:6882,10.1016/j.matchemphys.2011.10.010,,2011,MgB₂,MgB1.6C0.4,35.0,onset,0.0,0.0,thin_film,Chemical Vapor Deposition,
sc_atlas:6881,10.1016/j.matchemphys.2011.10.010,,2011,MgB₂,MgB1.8C0.2,36.0,onset,0.0,0.0,thin_film,Chemical Vapor Deposition,
sc_atlas:6880,10.1016/j.matchemphys.2011.10.010,,2011,MgB₂,MgB1.9C0.1,37.0,onset,0.0,0.0,thin_film,Chemical Vapor Deposition,
sc_atlas:6879,10.1016/j.matchemphys.2011.10.010,,2011,MgB₂,MgB2,39.0,onset,0.0,0.0,thin_film,Chemical Vapor Deposition,
sc_atlas:6885,10.1016/j.matchemphys.2012.07.056,,2012,MgB₂,MgB1.95C0.05,36.15,unknown,0.0,0.0,polycrystal,Solid-State Reaction,
sc_atlas:6886,10.1016/j.matchemphys.2012.07.056,,2012,MgB₂,MgB1.964C0.036,35.65,unknown,0.0,0.0,polycrystal,Solid-State Reaction,
sc_atlas:6884,10.1016/j.matchemphys.2012.07.056,,2012,MgB₂,MgB1.976C0.024,37.15,unknown,0.0,0.0,polycrystal,Solid-State Reaction,
sc_atlas:6883,10.1016/j.matchemphys.2012.07.056,,2012,MgB₂,MgB2,39.0,unknown,0.0,0.0,polycrystal,Solid-State Reaction,
sc_atlas:6887,10.1016/j.matchemphys.2012.11.043,,2013,MgB₂,Mg0.96Ni0.04B1.92,37.5,unknown,0.0,0.0,unknown,Solid-State Reaction,
sc_atlas:6888,10.1016/j.matchemphys.2012.11.043,,2013,MgB₂,MgB2,38.5,unknown,0.0,0.0,unknown,Solid-State Reaction,
sc_atlas:6893,10.1016/j.matchemphys.2013.05.027,,2013,10 h-milled MgB₂,MgB2,36.5,onset,0.0,0.0,unknown,Solid-State Reaction,
sc_atlas:6892,10.1016/j.matchemphys.2013.05.027,,2013,5 h-milled MgB₂,MgB2,37.9,onset,0.0,0.0,unknown,Solid-State Reaction,
sc_atlas:6891,10.1016/j.matchemphys.2013.05.027,,2013,referred MgB₂,MgB2,38.0,onset,0.0,0.0,unknown,Solid-State Reaction,
sc_atlas:6895,10.1016/j.matchemphys.2014.03.030,,2014,MgB₂,MgB2,38.7,onset,0.0,0.01,polycrystal,Solid-State Reaction,
sc_atlas:6894,10.1016/j.matchemphys.2014.03.030,,2014,MgB₂,MgB2,39.0,unknown,0.0,0.0,polycrystal,Solid-State Reaction,
sc_atlas:6900,10.1016/j.matchemphys.2015.08.019,,2015,Nb₂Pd₀.₇₃S₅.₇,Nb2Pd0.73S5.7,6.5,onset,0.0,0.002,polycrystal,Solid-State Reaction,
sc_atlas:6902,10.1016/j.matchemphys.2015.08.019,,2015,Nb₂Pd₀.₇₃S₅.₇,Nb2Pd0.73S5.7,7.8,onset,0.0,0.0,polycrystal,Solid-State Reaction,
sc_atlas:6911,10.1016/j.matchemphys.2017.03.003,,2017,YBa₂Cu₃O₇-δ,YBa2Cu3O6.62,82.0,zero,0.0,0.0,unknown,Solution-based synthesis/processing,
sc_atlas:6910,10.1016/j.matchemphys.2017.03.003,,2017,YBa₂Cu₃O₇-δ,YBa2Cu3O6.62,87.0,midpoint,0.0,0.0,unknown,Solution-based synthesis/processing,
sc_atlas:6909,10.1016/j.matchemphys.2017.03.003,,2017,YBa₂Cu₃O₇-δ,YBa2Cu3O6.62,93.0,onset,0.0,0.0,unknown,Solution-based synthesis/processing,
sc_atlas:6922,10.1016/j.matchemphys.2018.11.048,,2019,YBa₂Cu₃O₇-δ,YBa2Cu3O6.57,79.86,zero,0.0,0.0,polycrystal,Solid-State Reaction,
sc_atlas:6921,10.1016/j.matchemphys.2018.11.048,,2019,YBa₂Cu₃O₇-δ,YBa2Cu3O6.57,91.78,onset,0.0,0.0,polycrystal,Solid-State Reaction,
sc_atlas:6938,10.1016/j.matchemphys.2019.122252,,2020,YBa₂Cu₃O₇-δ,YBa2Cu3O6.68,89.21,zero,0.0,0.0,polycrystal,Solid-State Reaction,
sc_atlas:6933,10.1016/j.matchemphys.2019.122252,,2020,YBa₂Cu₃O₇-δ,YBa2Cu3O6.68,92.18,onset,0.0,0.0,polycrystal,Solid-State Reaction,
sc_atlas:31588,10.1016/j.matdes.2016.05.099,,2016,Fe₁.₁Se₁₋ₓTeₓ,Fe1.1Se0.33Te0.67,11.1,zero,0.0,0.0,polycrystal,Solid-State Reaction,
sc_atlas:31587,10.1016/j.matdes.2016.05.099,,2016,Fe₁.₁Se₁₋ₓTeₓ,Fe1.1Se0.33Te0.67,14.0,onset,0.0,0.0,polycrystal,Solid-State Reaction,
sc_atlas:6955,10.1016/j.matdes.2020.109285,,2021,NbTi,Nb1Ti1.9005Y0.0857O0.1286,6.9,unknown,0.0,0.0,polycrystal,Solid-State Reaction,
sc_atlas:6956,10.1016/j.matdes.2020.109285,,2021,NbTi,Nb1Ti1.9005Y0.0857O0.1286,7.5,unknown,0.0,0.0,polycrystal,Solid-State Reaction,
sc_atlas:6954,10.1016/j.matdes.2020.109285,,2021,"initial mixture of Nb, Ti, Y₂O₃",Nb1Ti1.9005Y0.0857O0.1286,8.9,unknown,0.0,0.0,polycrystal,Solid-State Reaction,
sc_atlas:6963,10.1016/j.materresbull.2009.12.031,,2010,LaFe₁₋ₓRhₓAsO,LaFe0.85Rh0.15AsO,15.0,onset,0.0,0.0,polycrystal,Solid-State Reaction,
sc_atlas:6961,10.1016/j.materresbull.2009.12.031,,2010,LaFe₁₋ₓRhₓAsO,LaFe0.95Rh0.05AsO,12.0,onset,0.0,0.0,polycrystal,Solid-State Reaction,
sc_atlas:6965,10.1016/j.materresbull.2009.12.031,,2010,LaFe₁₋ₓRhₓAsO,LaFe0.9Rh0.1AsO,11.0,unknown,0.0,0.002,polycrystal,Solid-State Reaction,
sc_atlas:6964,10.1016/j.materresbull.2009.12.031,,2010,LaFe₁₋ₓRhₓAsO,LaFe0.9Rh0.1AsO,14.0,unknown,0.0,0.001,polycrystal,Solid-State Reaction,
sc_atlas:6962,10.1016/j.materresbull.2009.12.031,,2010,LaFe₁₋ₓRhₓAsO,LaFe0.9Rh0.1AsO,16.0,onset,0.0,0.0,polycrystal,Solid-State Reaction,
sc_atlas:6967,10.1016/j.materresbull.2012.04.002,,2012,YBa₂Cu₃O₇₋δ,YBa2Cu3O6.9,89.4,midpoint,3.1e-06,0.0,thin_film,Solution-based synthesis/processing,Ni0.95W0.05
sc_atlas:6966,10.1016/j.materresbull.2012.04.002,,2012,YBa₂Cu₃O₇₋δ,YBa2Cu3O6.9,89.5,midpoint,3.1e-06,0.0,thin_film,Solution-based synthesis/processing,Ni0.95W0.05
sc_atlas:6969,10.1016/j.materresbull.2017.05.022,,2017,MgB₂,MgB2,38.7,unknown,0.0,0.01,polycrystal,Solid-State Reaction,
sc_atlas:6975,10.1016/j.matlet.2011.02.078,,2011,α-FeSe,FeSe0.89,16.4,onset,0.0,0.01,thin_film,Chemical Vapor Deposition,Si
sc_atlas:6977,10.1016/j.matlet.2012.11.115,,2013,CuₓBi₂Se₃,Cu0.12Bi2Se3,3.1,onset,0.0,0.0,unknown,Melt Growth,
sc_atlas:6978,10.1016/j.matlet.2014.05.077,,2014,Pb hollow microspheres,Pb,11.05,onset,0.0,0.003,unknown,Solution-based synthesis/processing,
sc_atlas:6983,10.1016/j.matlet.2014.09.076,,2015,Mg₀.₉₈Al₀.₀₂(B₁-xCx)₂,Mg0.98Al0.02B1.92C0.08,34.54,unknown,0.0,0.0,polycrystal,Solid-State Reaction,
sc_atlas:6982,10.1016/j.matlet.2014.09.076,,2015,Mg₀.₉₈Al₀.₀₂(B₁-xCx)₂,Mg0.98Al0.02B1.94C0.06,35.23,unknown,0.0,0.0,polycrystal,Solid-State Reaction,
sc_atlas:6981,10.1016/j.matlet.2014.09.076,,2015,Mg₀.₉₈Al₀.₀₂(B₁-xCx)₂,Mg0.98Al0.02B1.96C0.04,35.81,unknown,0.0,0.0,polycrystal,Solid-State Reaction,
sc_atlas:6980,10.1016/j.matlet.2014.09.076,,2015,Mg₀.₉₈Al₀.₀₂(B₁-xCx)₂,Mg0.98Al0.02B1.98C0.02,36.48,unknown,0.0,0.0,polycrystal,Solid-State Reaction,
sc_atlas:6984,10.1016/j.matlet.2014.09.076,,2015,Mg₀.₉₈Al₀.₀₂(B₁-xCx)₂,Mg0.98Al0.02B1.9C0.1,34.25,unknown,0.0,0.0,polycrystal,Solid-State Reaction,
sc_atlas:6979,10.1016/j.matlet.2014.09.076,,2015,Mg₀.₉₈Al₀.₀₂(B₁-xCx)₂,Mg0.98Al0.02B2,37.28,unknown,0.0,0.0,polycrystal,Solid-State Reaction,
sc_atlas:6986,10.1016/j.matlet.2016.03.137,,2016,Sn-added,FeSe0.51Te0.49,11.5,zero,0.0,0.0,unknown,Solid-State Reaction,
sc_atlas:6985,10.1016/j.matlet.2016.03.137,,2016,Sn-added,FeSe0.51Te0.49,15.6,onset,0.0,0.0,unknown,Solid-State Reaction,
sc_atlas:6987,10.1016/j.matlet.2019.02.067,,2019,MgB₂,MgB2,38.5,unknown,0.0,0.0,polycrystal,Solid-State Reaction; Melt Growth,
sc_atlas:7008,10.1016/j.matpr.2019.07.688,,2020,κ-(BEDT-TTF)₂Cu[N(CN)₂]Br,C22H16BrCuN3S16,10.6,onset,0.0,0.00015,unknown,unknown,
sc_atlas:7007,10.1016/j.matpr.2019.07.688,,2020,κ-(BEDT-TTF)₂Cu[N(CN)₂]Br,C22H16BrCuN3S16,11.6,onset,0.0,0.00015,unknown,unknown,
sc_atlas:37414,10.1016/j.matt.2023.07.018,,2023,CuTe,CuTe,0.5,onset,4.8,0.0,unknown,Melt Growth,
sc_atlas:37415,10.1016/j.matt.2023.07.018,,2023,CuTe,CuTe,2.3,onset,0.0,0.0,unknown,Melt Growth,
sc_atlas:18207,10.1016/j.mattod.2019.10.005,,2019,ThH10,ThH10,160.0,onset,174.0,0.0,polycrystal,Solid-State Reaction,
sc_atlas:18208,10.1016/j.mattod.2019.10.005,,2019,ThH9,ThH9,146.0,onset,170.0,0.0,polycrystal,Solid-State Reaction,
sc_atlas:18576,10.1016/j.mattod.2021.03.025,,2020,"Fm-3m-(La,Y)H10",La0.75Y0.25H10,244.5,onset,196.0,0.0,unknown,Melt Growth; Physical Vapor Deposition,
sc_atlas:18574,10.1016/j.mattod.2021.03.025,,2020,"Fm-3m-(La,Y)H10",La0.75Y0.25H10,253.0,onset,183.0,0.0,unknown,Melt Growth; Physical Vapor Deposition,
sc_atlas:7022,10.1016/j.mee.2021.111570,,2021,amorphous V₃Si on Si substrate,V3Si,0.92,unknown,0.0,0.0,thin_film,Physical Vapor Deposition,Si
sc_atlas:7021,10.1016/j.mee.2021.111570,,2021,"200 nm V₃Si on HF-cleaned Si substrate, annealing temperature: 650 °C",V3Si,10.62,midpoint,0.0,0.0,thin_film,Physical Vapor Deposition,Si
sc_atlas:7020,10.1016/j.mee.2021.111570,,2021,"200 nm V₃Si on SiO₂ substrate, annealing temperature: 500 °C",V3Si,8.02,midpoint,0.0,0.0,thin_film,Physical Vapor Deposition,SiO2
sc_atlas:39327,10.1016/j.mtphys.2023.101195,,2023,FeSe₁₋ₓSₓ,FeSe0.89S0.11,10.1,onset,0.0,0.0,unknown,Chemical Vapor Transport,
sc_atlas:38911,10.1016/j.mtphys.2023.101298,,2024,Run 1,NbH3,31.7,onset,0.0,4.0,polycrystal,Solid-State Reaction,
sc_atlas:38910,10.1016/j.mtphys.2023.101298,,2024,Run 1,NbH3,38.1,onset,0.0,0.0,polycrystal,Solid-State Reaction,
sc_atlas:38908,10.1016/j.mtphys.2023.101298,,2024,Run 2,NbH3,42.0,onset,187.0,0.0,polycrystal,Solid-State Reaction,
sc_atlas:38480,10.1016/j.mtphys.2024.101338,,2024,Ge (oP32),Ge,1.6,unknown,12.5,0.0,single_crystal,Flux Growth,
sc_atlas:38478,10.1016/j.mtphys.2024.101338,,2024,Ge (oP32),Ge,5.7,onset,2.9,0.0,single_crystal,Flux Growth,
sc_atlas:38479,10.1016/j.mtphys.2024.101338,,2024,Ge (oP32),Ge,6.8,onset,4.6,0.0,single_crystal,Flux Growth,
sc_atlas:38481,10.1016/j.mtphys.2024.101338,,2024,Ge (oP32),Ge,9.2,unknown,15.0,0.0,single_crystal,Flux Growth,
sc_atlas:39610,10.1016/j.mtphys.2025.101883,,2025,HₓTiSe₂,H2TiSe2,3.53,midpoint,0.0,0.0,unknown,Solution-based synthesis/processing,
sc_atlas:39609,10.1016/j.mtphys.2025.101883,,2025,HₓTiSe₂,H2TiSe2,3.6,unknown,0.0,0.0,unknown,Solution-based synthesis/processing,
sc_atlas:7047,10.1016/j.nimb.2018.10.038,,2019,MgB₂,MgB2,10.0,onset,0.0,14.0,polycrystal,Solid-State Reaction,
sc_atlas:7046,10.1016/j.nimb.2018.10.038,,2019,MgB₂,MgB2,6.0,onset,0.0,14.0,polycrystal,Solid-State Reaction,
sc_atlas:7058,10.1016/j.phpro.2012.03.438,,2012,MgB₂(₁₋ₓ)(Ti₃SiC₂)ₓ,MgB1.8Ti0.3Si0.1C0.2,36.0,midpoint,0.0,0.001,unknown,Solid-State Reaction,
sc_atlas:7057,10.1016/j.phpro.2012.03.438,,2012,MgB₂(₁₋ₓ)(Ti₃SiC₂)ₓ,MgB2,38.0,midpoint,0.0,0.001,unknown,Solid-State Reaction,
sc_atlas:7065,10.1016/j.phpro.2012.06.121,,2012,MgB₂,MgB2,39.0,unknown,0.0,0.0,unknown,Solid-State Reaction,
sc_atlas:7068,10.1016/j.phpro.2012.06.153,,2012,Nb(20)/a-Si:H,Nb,4.29,midpoint,0.0,0.0,thin_film,Physical Vapor Deposition; Nanofabrication & Exfoliation,Si
sc_atlas:7067,10.1016/j.phpro.2012.06.153,,2012,Nb(20) annealed,Nb,5.69,midpoint,0.0,0.0,thin_film,Physical Vapor Deposition; Nanofabrication & Exfoliation,Si
sc_atlas:7071,10.1016/j.phpro.2012.06.153,,2012,Nb(20)/Nb Nitride/a-Si:H,Nb,6.59,midpoint,0.0,0.0,thin_film,Physical Vapor Deposition; Nanofabrication & Exfoliation,Si
sc_atlas:7070,10.1016/j.phpro.2012.06.153,,2012,Nb(20)/Nb Nitride annealed,Nb,7.05,midpoint,0.0,0.0,thin_film,Physical Vapor Deposition; Nanofabrication & Exfoliation,Si
sc_atlas:7066,10.1016/j.phpro.2012.06.153,,2012,Nb(20) reference,Nb,7.27,midpoint,0.0,0.0,thin_film,Physical Vapor Deposition; Nanofabrication & Exfoliation,Si
sc_atlas:7074,10.1016/j.phpro.2012.06.153,,2012,Nb(20)/Si/a-Si:H,Nb,8.02,midpoint,0.0,0.0,thin_film,Physical Vapor Deposition; Nanofabrication & Exfoliation,Si
sc_atlas:7069,10.1016/j.phpro.2012.06.153,,2012,Nb(20)/Nb Nitride reference,Nb,8.16,midpoint,0.0,0.0,thin_film,Physical Vapor Deposition; Nanofabrication & Exfoliation,Si
sc_atlas:7073,10.1016/j.phpro.2012.06.153,,2012,Nb(20)/Si annealed,Nb,8.28,midpoint,0.0,0.0,thin_film,Physical Vapor Deposition; Nanofabrication & Exfoliation,Si
sc_atlas:7072,10.1016/j.phpro.2012.06.153,,2012,Nb(20)/Si reference,Nb,8.44,midpoint,0.0,0.0,thin_film,Physical Vapor Deposition; Nanofabrication & Exfoliation,Si
sc_atlas:7077,10.1016/j.phpro.2012.06.181,,2012,V₃Si,V3Si,16.8,unknown,0.0,0.0,unknown,Nanofabrication & Exfoliation,
sc_atlas:7094,10.1016/j.phpro.2012.06.221,,2012,Mg₁₋ₓAlₓB₂,MgB2,35.0,unknown,0.0,0.0,thin_film,Physical Vapor Deposition,Al2O3
sc_atlas:7101,10.1016/j.phpro.2012.06.252,,2012,Sn₁₋ₓInₓTe,Sn0.5In0.5Te,2.3,zero,2.5,0.0,unknown,Melt Growth,
sc_atlas:7100,10.1016/j.phpro.2012.06.252,,2012,Sn₁₋ₓInₓTe,Sn0.5In0.5Te,2.6,unknown,2.5,0.0,unknown,Melt Growth,
sc_atlas:7099,10.1016/j.phpro.2012.06.252,,2012,Sn₁₋ₓInₓTe,Sn0.5In0.5Te,2.8,onset,2.5,0.0,unknown,Melt Growth,
sc_atlas:7098,10.1016/j.phpro.2012.06.252,,2012,Sn₁₋ₓInₓTe,Sn0.5In0.5Te,3.6,zero,0.0,0.0,unknown,Melt Growth,
sc_atlas:7097,10.1016/j.phpro.2012.06.252,,2012,Sn₁₋ₓInₓTe,Sn0.5In0.5Te,4.1,unknown,0.0,0.0,unknown,Melt Growth,
sc_atlas:7096,10.1016/j.phpro.2012.06.252,,2012,Sn₁₋ₓInₓTe,Sn0.5In0.5Te,4.4,onset,0.0,0.0,unknown,Melt Growth,
sc_atlas:7102,10.1016/j.phpro.2012.06.253,,2012,Nb,Nb,8.0,unknown,0.0,0.0,unknown,unknown,
sc_atlas:7113,10.1016/j.phpro.2012.10.001,,2012,Ba(Fe₁₋ₓCoₓ)₂As₂,BaFe1.84Co0.16As2,20.9,onset,0.0,0.0,single_crystal,Flux Growth,
sc_atlas:7112,10.1016/j.phpro.2012.10.001,,2012,Ba(Fe₁₋ₓCoₓ)₂As₂,BaFe1.94Co0.06As2,20.1,onset,0.0,0.0,single_crystal,Flux Growth,
sc_atlas:7120,10.1016/j.phpro.2013.04.062,,2013,PdBi₁₋ₓ,PdBi0.78,2.4,onset,0.0,0.002,unknown,Melt Growth,
sc_atlas:7119,10.1016/j.phpro.2013.04.062,,2013,PdBi₁₋ₓ,PdBi0.78,2.5,onset,0.0,0.0,unknown,Melt Growth,
sc_atlas:7117,10.1016/j.phpro.2013.04.062,,2013,PdBi₁₋ₓ,PdBi0.93,3.5,onset,0.0,0.0,unknown,Melt Growth,
sc_atlas:28967,10.1016/j.phpro.2013.04.084,,2013,BaFe₂₋ₓCoₓAs₂,BaFe1.84Co0.16As2,24.0,onset,0.0,0.0,thin_film,Physical Vapor Deposition,SrTiO3
sc_atlas:28966,10.1016/j.phpro.2013.04.084,,2013,BaFe₂₋ₓCoₓAs₂,BaFe1.8Co0.2As2,20.0,onset,0.0,0.0,thin_film,Physical Vapor Deposition,MgO
sc_atlas:7129,10.1016/j.phpro.2013.10.017,,2013,Fe₁₊ₓSe₀.₅Te₀.₅,Fe0.99Se0.5Te0.5,12.8,unknown,0.0,0.0,polycrystal,Solid-State Reaction,
sc_atlas:7122,10.1016/j.phpro.2013.10.017,,2013,Fe₁₊ₓSe₀.₅Te₀.₅,Fe0.99Se0.5Te0.5,14.2,unknown,0.0,0.001,polycrystal,Solid-State Reaction,
sc_atlas:7125,10.1016/j.phpro.2013.10.017,,2013,Fe₁₊ₓSe₀.₅Te₀.₅,Fe0.99Se0.5Te0.5,16.2,onset,0.0,0.0,polycrystal,Solid-State Reaction,
sc_atlas:7123,10.1016/j.phpro.2013.10.017,,2013,Fe₁₊ₓSe₀.₅Te₀.₅,Fe1.01Se0.5Te0.5,10.5,unknown,0.0,0.001,polycrystal,Solid-State Reaction,
sc_atlas:7126,10.1016/j.phpro.2013.10.017,,2013,Fe₁₊ₓSe₀.₅Te₀.₅,Fe1.01Se0.5Te0.5,14.5,onset,0.0,0.0,polycrystal,Solid-State Reaction,
sc_atlas:7127,10.1016/j.phpro.2013.10.017,,2013,Fe₁₊ₓSe₀.₅Te₀.₅,Fe1.03Se0.5Te0.5,13.0,onset,0.0,0.0,polycrystal,Solid-State Reaction,
sc_atlas:7124,10.1016/j.phpro.2013.10.017,,2013,Fe₁₊ₓSe₀.₅Te₀.₅,Fe1.03Se0.5Te0.5,7.6,unknown,0.0,0.001,polycrystal,Solid-State Reaction,
sc_atlas:7128,10.1016/j.phpro.2013.10.017,,2013,Fe₁₊ₓSe₀.₅Te₀.₅,FeSe0.5Te0.5,13.2,unknown,0.0,0.0,polycrystal,Solid-State Reaction,
sc_atlas:7130,10.1016/j.phpro.2014.09.023,,2014,Ba₂Ca₄Cu₅O₁₀(O₁₋ₓFₓ)₂,Ba2Ca4Cu5O10.34F1.66,70.0,unknown,0.0,0.0,polycrystal,Solid-State Reaction,
sc_atlas:7131,10.1016/j.phpro.2015.05.127,,2015,MgB₂,MgB2,38.5,onset,0.0,0.0,unknown,Solid-State Reaction,
sc_atlas:7132,10.1016/j.phpro.2015.05.127,,2015,MgB₂,MgB2,38.7,onset,0.0,0.0,unknown,Solid-State Reaction,
sc_atlas:7138,10.1016/j.phpro.2015.06.150,,2015,FeSe₀.₂₅Te₀.₇₅,FeSe0.25Te0.75,14.0,onset,0.0,0.0,polycrystal,Solid-State Reaction,
sc_atlas:7140,10.1016/j.phpro.2015.06.158,,2015,(Ba₁₋ₓKₓ)Fe₂As₂,Ba0.56K0.44Fe2As2,38.3,unknown,0.0,0.0,unknown,Solid-State Reaction,
sc_atlas:7139,10.1016/j.phpro.2015.06.158,,2015,(Ba₁₋ₓKₓ)Fe₂As₂,Ba0.56K0.44Fe2As2,38.5,unknown,0.0,0.0,unknown,Solid-State Reaction,
sc_atlas:7141,10.1016/j.phpro.2015.12.006,,2015,Sr₀.₆K₀.₄Fe₂As₂,Sr0.6K0.4Fe2As2,34.2,onset,0.0,0.01,polycrystal,Solid-State Reaction,
sc_atlas:7146,10.1016/j.phpro.2015.12.196,,2015,FeSe₁₋ₓTeₓ,FeSe0.3Te0.7,10.0,onset,4.4,0.002,unknown,Melt Growth,
sc_atlas:7143,10.1016/j.phpro.2015.12.196,,2015,FeSe₁₋ₓTeₓ,FeSe0.3Te0.7,14.0,onset,0.0,0.002,unknown,Melt Growth,
sc_atlas:7144,10.1016/j.phpro.2015.12.196,,2015,FeSe₁₋ₓTeₓ,FeSe0.3Te0.7,15.0,onset,0.925,0.002,unknown,Melt Growth,
sc_atlas:7147,10.1016/j.phpro.2015.12.196,,2015,FeSe₁₋ₓTeₓ,FeSe0.3Te0.7,16.0,onset,1.0,0.002,unknown,Melt Growth,
sc_atlas:7148,10.1016/j.phpro.2015.12.196,,2015,FeSe₁₋ₓTeₓ,FeSe0.3Te0.7,18.0,onset,2.5,0.002,unknown,Melt Growth,
sc_atlas:7158,10.1016/j.phpro.2016.04.024,,2016,NbPtSi,NbPtSi,1.24,midpoint,0.0,0.0,unknown,Melt Growth,
sc_atlas:7160,10.1016/j.phpro.2016.04.026,,2016,ZrP₁.₅₄S₀.₄₆,ZrP1.54S0.46,3.2,unknown,0.0,0.0,unknown,Chemical Vapor Transport,
sc_atlas:7159,10.1016/j.phpro.2016.04.026,,2016,ZrP₁.₅₄S₀.₄₆,ZrP1.54S0.46,3.5,onset,0.0,0.0,unknown,Chemical Vapor Transport,
sc_atlas:24042,10.1016/j.physb.2007.10.329,,2007,PrOs₄Sb₁₂,PrOs4Sb12,1.8,unknown,0.0,0.0,unknown,unknown,
sc_atlas:25026,10.1016/j.physb.2008.11.186,,2008,La₂C₃,La2C3,10.9,unknown,0.0,0.0,unknown,unknown,
sc_atlas:25025,10.1016/j.physb.2008.11.186,,2008,La₂C₃,La2C3,11.0,unknown,0.0,0.0,unknown,unknown,
sc_atlas:25018,10.1016/j.physb.2008.11.191,,2008,Ca₂₋ₓNaₓCu₁₋ᵧZnᵧO₂Cl₂,Ca1.85Na0.15Cu0.99Zn0.01O2Cl2,10.0,unknown,0.0,0.0,polycrystal,Solid-State Reaction,
sc_atlas:25017,10.1016/j.physb.2008.11.191,,2008,Ca₂₋ₓNaₓCu₁₋ᵧZnᵧO₂Cl₂,Ca1.86Na0.14Cu0.995Zn0.005O2Cl2,18.0,unknown,0.0,0.0,polycrystal,Solid-State Reaction,
sc_atlas:25014,10.1016/j.physb.2008.11.191,,2008,Ca₂₋ₓNaₓCu₁₋ᵧZnᵧO₂Cl₂,Ca1.86Na0.14CuO2Cl2,22.0,unknown,0.0,0.0,polycrystal,Solid-State Reaction,
sc_atlas:25016,10.1016/j.physb.2008.11.191,,2008,Ca₂₋ₓNaₓCu₁₋ᵧZnᵧO₂Cl₂,Ca1.875Na0.125Cu0.995Zn0.005O2Cl2,13.0,unknown,0.0,0.0,polycrystal,Solid-State Reaction,
sc_atlas:25015,10.1016/j.physb.2008.11.191,,2008,Ca₂₋ₓNaₓCu₁₋ᵧZnᵧO₂Cl₂,Ca1.875Na0.125CuO2Cl2,17.0,unknown,0.0,0.0,polycrystal,Solid-State Reaction,
sc_atlas:15038,10.1016/j.physb.2009.07.117,,2008,(Ba0.55K0.45)Fe2As2,Ba0.55K0.45Fe2As2,30.0,onset,0.0,0.0,single_crystal,Flux Growth,
sc_atlas:15039,10.1016/j.physb.2009.07.117,,2008,CaFe2As2,CaFe2As2,12.0,onset,0.2,0.0,single_crystal,Flux Growth,
sc_atlas:7247,10.1016/j.physb.2012.01.021,,2012,Ba(Fe₁₋ₓCoₓ)₂As₂,BaFe1.85Co0.15As2,23.5,unknown,0.0,0.0,unknown,unknown,
sc_atlas:7248,10.1016/j.physb.2012.01.021,,2012,Ba(Fe₁₋ₓCoₓ)₂As₂,BaFe1.8Co0.2As2,19.5,unknown,0.0,0.0,unknown,unknown,
sc_atlas:7249,10.1016/j.physb.2012.01.037,,2012,2H-NbS₂,NbS2,6.05,unknown,0.0,0.0,unknown,Chemical Vapor Transport,
sc_atlas:7250,10.1016/j.physb.2012.01.064,,2012,α-(BEDT-TTF)₂KHg(SCN)₄,C24H16HgKN4S20,0.11,unknown,0.0,0.0,unknown,unknown,
sc_atlas:7255,10.1016/j.physb.2012.10.041,,2013,Bi₂Sr₂Ca₁₋ₓYₓCu₂Oᵧ,Bi2Sr2Ca0.5Y0.5Cu2O7.653,50.0,zero,0.0,0.0,unknown,Solid-State Reaction,
sc_atlas:7254,10.1016/j.physb.2012.10.041,,2013,Bi₂Sr₂Ca₁₋ₓYₓCu₂Oᵧ,Bi2Sr2Ca0.7Y0.3Cu2O7.671,104.0,zero,0.0,0.0,unknown,Solid-State Reaction,
sc_atlas:7253,10.1016/j.physb.2012.10.041,,2013,Bi₂Sr₂Ca₁₋ₓYₓCu₂Oᵧ,Bi2Sr2Ca0.85Y0.15Cu2O7.918,101.0,zero,0.0,0.0,unknown,Solid-State Reaction,
sc_atlas:7252,10.1016/j.physb.2012.10.041,,2013,Bi₂Sr₂Ca₁₋ₓYₓCu₂Oᵧ,Bi2Sr2Ca0.925Y0.075Cu2O7.969,94.0,zero,0.0,0.0,unknown,Solid-State Reaction,
sc_atlas:7251,10.1016/j.physb.2012.10.041,,2013,Bi₂Sr₂Ca₁₋ₓYₓCu₂Oᵧ,Bi2Sr2CaCu2O8,88.0,zero,0.0,0.0,unknown,Solid-State Reaction,
sc_atlas:28510,10.1016/j.physb.2013.11.043,,2014,Ti₀.₆V₀.₄,Ti0.6V0.4,7.06,zero,0.0,0.0,unknown,Melt Growth,
sc_atlas:28512,10.1016/j.physb.2013.11.043,,2014,Ti₀.₆V₀.₄,Ti0.6V0.4,7.1,unknown,0.0,0.0,unknown,Melt Growth,
sc_atlas:28509,10.1016/j.physb.2013.11.043,,2014,Ti₀.₆V₀.₄,Ti0.6V0.4,7.15,onset,0.0,0.01,unknown,Melt Growth,
sc_atlas:28511,10.1016/j.physb.2013.11.043,,2014,Ti₀.₆V₀.₄,Ti0.6V0.4,7.17,onset,0.0,0.0,unknown,Melt Growth,
sc_atlas:7256,10.1016/j.physb.2014.03.067,,2014,Ca₃Rh₄Sn₁₃,Ca3Rh4Sn13,8.37,unknown,0.0,0.0,single_crystal,Flux Growth,
sc_atlas:7263,10.1016/j.physb.2014.11.089,,2015,Nb₃Ga,Nb3Ga,16.5,onset,0.0,0.0,unknown,Melt Growth,
sc_atlas:7264,10.1016/j.physb.2014.11.089,,2015,Nb₃Ga,Nb3Ga,17.2,onset,0.0,0.0,unknown,Melt Growth,
sc_atlas:30242,10.1016/j.physb.2015.09.030,,2015,Ca₃Ir₄Sn₁₃,Ca3Ir4Sn13,7.0,unknown,0.0,0.0,unknown,unknown,
sc_atlas:32782,10.1016/j.physb.2016.04.015,,2016,YBa₂Cu₃O₇-δ,YBa2Cu3O6.5,49.2,zero,0.0,0.0,single_crystal,Flux Growth,
sc_atlas:32783,10.1016/j.physb.2016.04.015,,2016,YBa₂Cu₃O₇-δ,YBa2Cu3O6.5,51.2,zero,0.29,0.0,single_crystal,Flux Growth,
sc_atlas:32784,10.1016/j.physb.2016.04.015,,2016,YBa₂Cu₃O₇-δ,YBa2Cu3O6.5,51.7,zero,0.56,0.0,single_crystal,Flux Growth,
sc_atlas:32785,10.1016/j.physb.2016.04.015,,2016,YBa₂Cu₃O₇-δ,YBa2Cu3O6.5,52.1,zero,0.69,0.0,single_crystal,Flux Growth,
sc_atlas:32786,10.1016/j.physb.2016.04.015,,2016,YBa₂Cu₃O₇-δ,YBa2Cu3O6.5,52.9,zero,0.78,0.0,single_crystal,Flux Growth,
sc_atlas:32787,10.1016/j.physb.2016.04.015,,2016,YBa₂Cu₃O₇-δ,YBa2Cu3O6.5,54.6,zero,1.05,0.0,single_crystal,Flux Growth,
sc_atlas:7277,10.1016/j.physb.2016.11.018,,2017,GdBa₂Cu₃₋ₓCoₓO₆.₉,GdBa2Cu3O6.9,56.1,onset,0.0,0.0,polycrystal,Solid-State Reaction,
sc_atlas:31120,10.1016/j.physb.2017.03.044,,2017,Mo,Mo,5.5,unknown,0.0,0.0,thin_film,Physical Vapor Deposition,glass
sc_atlas:7280,10.1016/j.physb.2017.08.085,,2018,LiFeAs,LiFeAs,13.0,onset,2.35,0.002,single_crystal,Flux Growth,
sc_atlas:7282,10.1016/j.physb.2017.08.085,,2018,LiFeAs,LiFeAs,16.0,onset,0.0,0.002,single_crystal,Flux Growth,
sc_atlas:7279,10.1016/j.physb.2017.08.085,,2018,LiFeAs,LiFeAs,17.0,onset,0.0,0.002,single_crystal,Flux Growth,
sc_atlas:7278,10.1016/j.physb.2017.08.085,,2018,LiFeAs,LiFeAs,18.0,unknown,0.0,0.0,single_crystal,Flux Growth,
sc_atlas:7281,10.1016/j.physb.2017.08.085,,2018,LiFeAs,LiFeAs,8.0,onset,6.5,0.002,single_crystal,Flux Growth,
sc_atlas:33047,10.1016/j.physb.2017.09.120,,2017,CeAg₂Si₂,CeAg2Si2,1.25,zero,15.8,0.0,bulk,Nanofabrication & Exfoliation,
sc_atlas:33048,10.1016/j.physb.2017.09.120,,2017,CeAg₂Si₂,CeAg2Si2,1.57,onset,15.8,0.0,bulk,Nanofabrication & Exfoliation,
sc_atlas:32958,10.1016/j.physb.2017.10.034,,2018,CeCoIn₅,CeCoIn5,2.25,unknown,0.0,0.0,unknown,Flux Growth,
sc_atlas:7285,10.1016/j.physb.2017.10.041,,2018,FeSe,FeSe,8.45,unknown,0.0,0.0,single_crystal,Flux Growth,
sc_atlas:18311,10.1016/j.physb.2019.411763,,2019,β-V,V,5.4,unknown,0.0,0.0,unknown,Melt Growth,
sc_atlas:18312,10.1016/j.physb.2019.411763,,2019,γ-ZrV2,ZrV2,8.2,unknown,0.0,0.0,unknown,Melt Growth,
sc_atlas:18314,10.1016/j.physb.2019.411763,,2019,γ'-ZrV2,ZrV2,8.5,unknown,0.0,0.0,unknown,Melt Growth,
sc_atlas:24202,10.1016/j.physc.2007.02.011,,2007,MgB₂,MgB2,38.8,unknown,0.0,0.0,unknown,unknown,
sc_atlas:24203,10.1016/j.physc.2007.02.011,,2007,crystal B,MgB2,39.1,unknown,0.0,0.0,unknown,unknown,
sc_atlas:24153,10.1016/j.physc.2007.03.180,,2007,La₂₋ₓSrₓCuO₄,La1.84Sr0.16CuO4,38.0,unknown,0.0,0.0,unknown,unknown,
sc_atlas:24047,10.1016/j.physc.2007.05.049,,2007,Y₂Pd₁₋ₓPtₓGe₃,Y2Pd1.3Ge2.5,2.7,zero,0.0,0.0,unknown,Melt Growth,
sc_atlas:24046,10.1016/j.physc.2007.05.049,,2007,Y₂Pd₁₋ₓPtₓGe₃,Y2Pd1.3Ge2.5,3.2,onset,0.0,0.0,unknown,Melt Growth,
sc_atlas:24048,10.1016/j.physc.2007.05.049,,2007,Y₂Pd₁₋ₓPtₓGe₃,Y2Pt1.3Ge2.5,1.8,onset,0.0,0.005,unknown,Melt Growth,
sc_atlas:24049,10.1016/j.physc.2007.05.049,,2007,Y₂Pd₁₋ₓPtₓGe₃,Y2Pt1.3Ge2.5,2.1,onset,0.0,0.002,unknown,Melt Growth,
sc_atlas:14700,10.1016/j.physc.2007.08.011,,2007,MgB2-xCx,MgB1.8C0.2,29.5,zero,0.0,0.0,unknown,Solid-State Reaction,
sc_atlas:14697,10.1016/j.physc.2007.08.011,,2007,MgB2-xCx,MgB1.8C0.2,32.0,unknown,0.0,0.0,unknown,Solid-State Reaction,
sc_atlas:14698,10.1016/j.physc.2007.08.011,,2007,MgB2-xCx,MgB1.92C0.08,34.0,zero,0.0,0.0,unknown,Solid-State Reaction,
sc_atlas:14695,10.1016/j.physc.2007.08.011,,2007,MgB2-xCx,MgB1.92C0.08,36.0,unknown,0.0,0.0,unknown,Solid-State Reaction,
sc_atlas:14694,10.1016/j.physc.2007.08.011,,2007,MgB2-xCx,MgB1.96C0.04,37.0,unknown,0.0,0.0,unknown,Solid-State Reaction,
sc_atlas:14699,10.1016/j.physc.2007.08.011,,2007,MgB2-xCx,MgB1.9C0.1,32.5,zero,0.0,0.0,unknown,Solid-State Reaction,
sc_atlas:14696,10.1016/j.physc.2007.08.011,,2007,MgB2-xCx,MgB1.9C0.1,34.5,unknown,0.0,0.0,unknown,Solid-State Reaction,
sc_atlas:14693,10.1016/j.physc.2007.08.011,,2007,MgB2-xCx,MgB2,38.5,unknown,0.0,0.0,unknown,Solid-State Reaction,
sc_atlas:14813,10.1016/j.physc.2008.05.019,,2008,"T'-RE2CuO4 (RE=Pr,Nd,Sm,Eu,Gd)",Gd2CuO4,20.0,onset,0.0,0.0,unknown,Solution-based synthesis/processing,SrTiO3 (STO) (100) or DyScO3 (DSO) (110)
sc_atlas:14809,10.1016/j.physc.2008.05.019,,2008,"T'-RE2CuO4 (RE=Pr,Nd,Sm,Eu,Gd)",Sm2CuO4,25.0,zero,0.0,0.0,unknown,Solution-based synthesis/processing,SrTiO3 (STO) (100) or DyScO3 (DSO) (110)
sc_atlas:14810,10.1016/j.physc.2008.05.019,,2008,"T'-RE2CuO4 (RE=Pr,Nd,Sm,Eu,Gd)",Sm2CuO4,27.0,onset,0.0,0.0,unknown,Solution-based synthesis/processing,SrTiO3 (STO) (100) or DyScO3 (DSO) (110)
sc_atlas:14808,10.1016/j.physc.2008.05.019,,2008,"T'-RE2CuO4 (RE=Pr,Nd,Sm,Eu,Gd)",Sm2CuO4,28.0,onset,0.0,0.0,unknown,Solution-based synthesis/processing,SrTiO3 (STO) (100) or DyScO3 (DSO) (110)
sc_atlas:24382,10.1016/j.physc.2008.05.268,,2008,Y₁₋ₓCaₓBa₂Cu₃O₇−δ,Y0.86Ca0.14Ba2Cu3O6.76,82.0,onset,0.0,0.0,unknown,Melt Growth,
sc_atlas:24383,10.1016/j.physc.2008.05.268,,2008,Y₁₋ₓCaₓBa₂Cu₃O₇−δ,Y0.86Ca0.14Ba2Cu3O6.775,80.0,onset,0.0,0.0,unknown,Melt Growth,
sc_atlas:24384,10.1016/j.physc.2008.05.268,,2008,Y₁₋ₓCaₓBa₂Cu₃O₇−δ,Y0.86Ca0.14Ba2Cu3O6.788,78.0,onset,0.0,0.0,unknown,Melt Growth,
sc_atlas:24379,10.1016/j.physc.2008.05.268,,2008,Y₁₋ₓCaₓBa₂Cu₃O₇−δ,Y0.88Ca0.12Ba2Cu3O6.755,85.7,onset,0.0,0.0,unknown,Melt Growth,
sc_atlas:24380,10.1016/j.physc.2008.05.268,,2008,Y₁₋ₓCaₓBa₂Cu₃O₇−δ,Y0.88Ca0.12Ba2Cu3O6.785,83.0,onset,0.0,0.0,unknown,Melt Growth,
sc_atlas:24381,10.1016/j.physc.2008.05.268,,2008,Y₁₋ₓCaₓBa₂Cu₃O₇−δ,Y0.88Ca0.12Ba2Cu3O6.793,82.0,onset,0.0,0.0,unknown,Melt Growth,
sc_atlas:24385,10.1016/j.physc.2008.05.268,,2008,Y₁₋ₓCaₓBa₂Cu₃O₇−δ,Y0.88Ca0.12Ba2Cu3O6.85,70.0,onset,0.0,0.0,unknown,Melt Growth,
sc_atlas:24378,10.1016/j.physc.2008.05.268,,2008,Y₁₋ₓCaₓBa₂Cu₃O₇−δ,Y0.97Ca0.03Ba2Cu3O6.88,89.2,onset,0.0,0.0,unknown,Melt Growth,
sc_atlas:24375,10.1016/j.physc.2008.05.268,,2008,Y₁₋ₓCaₓBa₂Cu₃O₇−δ,YBa2Cu3O6.84,91.5,onset,0.0,0.0,unknown,Melt Growth,
sc_atlas:24376,10.1016/j.physc.2008.05.268,,2008,Y₁₋ₓCaₓBa₂Cu₃O₇−δ,YBa2Cu3O6.88,93.5,onset,0.0,0.0,unknown,Melt Growth,
sc_atlas:24377,10.1016/j.physc.2008.05.268,,2008,Y₁₋ₓCaₓBa₂Cu₃O₇−δ,YBa2Cu3O6.905,92.7,onset,0.0,0.0,unknown,Melt Growth,
sc_atlas:14884,10.1016/j.physc.2008.06.010,,2008,Ce[O_{1-x}F_x]FeAs,CeFeAsO0.88F0.12,4.5,onset,19.0,0.0,unknown,Solid-State Reaction,
sc_atlas:14882,10.1016/j.physc.2008.06.010,,2008,Ce[O_{1-x}F_x]FeAs,CeFeAsO0.88F0.12,40.0,unknown,0.0,0.0,unknown,Solid-State Reaction,
sc_atlas:14881,10.1016/j.physc.2008.06.010,,2008,Ce[O_{1-x}F_x]FeAs,CeFeAsO0.88F0.12,44.0,onset,0.0,0.0,unknown,Solid-State Reaction,
sc_atlas:14883,10.1016/j.physc.2008.06.010,,2008,Ce[O_{1-x}F_x]FeAs,CeFeAsO0.88F0.12,47.0,onset,0.0,0.0,unknown,Solid-State Reaction,
sc_atlas:14886,10.1016/j.physc.2008.06.010,,2008,La[O_{1-x}F_x]FeAs,LaFeAsO0.89F0.11,28.0,onset,0.0,0.0,unknown,Solid-State Reaction,
sc_atlas:14887,10.1016/j.physc.2008.06.010,,2008,La[O_{1-x}F_x]FeAs,LaFeAsO0.89F0.11,43.0,onset,4.0,0.0,unknown,Solid-State Reaction,
sc_atlas:24872,10.1016/j.physc.2008.07.006,,2008,PrFeAsO₁₋ₓFᵧ,PrFeAsO0.6F0.12,50.0,onset,0.0,0.0,polycrystal,Solid-State Reaction,
sc_atlas:24852,10.1016/j.physc.2008.09.009,,2008,YbC₆,YbC6,6.47,midpoint,0.0,0.0,unknown,Chemical Vapor Transport,
sc_atlas:24851,10.1016/j.physc.2008.09.009,,2008,YbC₆,YbC6,6.5,unknown,0.0,0.001,unknown,Chemical Vapor Transport,
sc_atlas:25208,10.1016/j.physc.2008.11.006,,2008,Sr₁₋ₓLaₓCuO₂,Sr0.88La0.12CuO2,13.0,zero,0.0,0.0,thin_film,Physical Vapor Deposition,KTaO3
sc_atlas:25209,10.1016/j.physc.2008.11.006,,2008,Sr₁₋ₓLaₓCuO₂,Sr0.88La0.12CuO2,20.0,zero,0.0,0.0,thin_film,Physical Vapor Deposition,KTaO3
sc_atlas:25211,10.1016/j.physc.2008.11.006,,2008,Sr₁₋ₓLaₓCuO₂,Sr0.88La0.12CuO2,26.0,zero,0.0,0.0,thin_film,Physical Vapor Deposition,KTaO3
sc_atlas:25282,10.1016/j.physc.2008.11.008,,2009,CeO₁₋ₓFₓFeAs,CeO0.8F0.2FeAs,42.5,onset,0.0,0.0,polycrystal,Solid-State Reaction,
sc_atlas:25281,10.1016/j.physc.2008.11.008,,2009,CeO₁₋ₓFₓFeAs,CeO0.9F0.1FeAs,38.4,onset,0.0,0.0,polycrystal,Solid-State Reaction,
sc_atlas:25262,10.1016/j.physc.2008.12.005,,2009,MgB₂,MgB2,37.3,unknown,0.0,0.0,unknown,Solid-State Reaction,
sc_atlas:25263,10.1016/j.physc.2008.12.005,,2009,MgB₂,MgB2,37.4,unknown,0.0,0.0,unknown,Solid-State Reaction,
sc_atlas:25289,10.1016/j.physc.2009.01.004,,2008,YNi₂B₂C,YNi2B2C,15.5,unknown,0.0,0.0,unknown,unknown,
sc_atlas:25325,10.1016/j.physc.2009.03.008,,2009,Sr₀.₆K₀.₄Fe₂As₂,Sr0.6K0.4Fe2As2,29.5,zero,0.0,0.0,polycrystal,Solid-State Reaction,
sc_atlas:25326,10.1016/j.physc.2009.03.008,,2009,Sr₀.₆K₀.₄Fe₂As₂,Sr0.6K0.4Fe2As2,32.7,unknown,0.0,0.001,polycrystal,Solid-State Reaction,
sc_atlas:25324,10.1016/j.physc.2009.03.008,,2009,Sr₀.₆K₀.₄Fe₂As₂,Sr0.6K0.4Fe2As2,35.3,onset,0.0,0.0,polycrystal,Solid-State Reaction,
sc_atlas:15221,10.1016/j.physc.2009.03.009,,2009,Ba0.6K0.4Fe2As2,Ba0.6K0.4Fe2As2,37.0,unknown,0.0,5.1,polycrystal,Solid-State Reaction,
sc_atlas:15220,10.1016/j.physc.2009.03.009,,2009,Ba0.6K0.4Fe2As2,Ba0.6K0.4Fe2As2,38.0,unknown,0.0,0.0,polycrystal,Solid-State Reaction,
sc_atlas:15225,10.1016/j.physc.2009.03.009,,2009,LaFeAsO0.6 #2,LaFeAsO0.6,22.0,onset,0.0,0.0,polycrystal,Solid-State Reaction,
sc_atlas:15224,10.1016/j.physc.2009.03.009,,2009,LaFeAsO0.6,LaFeAsO0.6,28.0,onset,0.0,0.0,polycrystal,Solid-State Reaction,
sc_atlas:15227,10.1016/j.physc.2009.03.009,,2009,LaFeAsO1-y,LaFeAsO0.7,20.0,unknown,0.0,11.97,polycrystal,Solid-State Reaction,
sc_atlas:15226,10.1016/j.physc.2009.03.009,,2009,LaFeAsO1-y,LaFeAsO0.7,24.0,unknown,0.0,6.309,polycrystal,Solid-State Reaction,
sc_atlas:15223,10.1016/j.physc.2009.03.009,,2009,LaFeAsO0.7 (57Fe-enriched),LaFeAsO0.7,28.0,onset,0.0,0.0,polycrystal,Solid-State Reaction,
sc_atlas:15222,10.1016/j.physc.2009.03.009,,2009,LaFeAsO0.75,LaFeAsO0.75,20.0,onset,0.0,0.0,polycrystal,Solid-State Reaction,
sc_atlas:15236,10.1016/j.physc.2009.03.010,,2009,Ba1-xKxFe2As2,Ba0.6K0.4Fe2As2,28.0,midpoint,0.0,0.0,single_crystal,Flux Growth,
sc_atlas:15238,10.1016/j.physc.2009.03.010,,2009,BaFe2-xCoxAs2,BaFe1.82Co0.18As2,20.0,midpoint,0.0,0.0,single_crystal,Flux Growth,
sc_atlas:15237,10.1016/j.physc.2009.03.010,,2009,BaFe2-xCoxAs2,BaFe1.83Co0.17As2,8.1,midpoint,0.0,0.0,single_crystal,Flux Growth,
sc_atlas:15239,10.1016/j.physc.2009.03.010,,2009,NdFeAsO0.7F0.3,NdFeAsO0.7F0.3,45.0,unknown,0.0,0.0,single_crystal,Solid-State Reaction; Flux Growth,
sc_atlas:15240,10.1016/j.physc.2009.03.010,,2009,SmFeAsO1-xFx,SmFeAsO0.8F0.2,48.0,unknown,0.0,0.0,single_crystal,Solid-State Reaction; Flux Growth,
sc_atlas:15208,10.1016/j.physc.2009.03.012,,2009,(Ba1-xKx)Fe2As2,Ba0.55K0.45Fe2As2,28.0,onset,0.0,0.0,polycrystal,Flux Growth,
sc_atlas:15209,10.1016/j.physc.2009.03.012,,2009,(Ba1-xKx)Fe2As2,Ba0.85K0.15Fe2As2,19.0,onset,0.0,0.0,polycrystal,Flux Growth,
sc_atlas:15212,10.1016/j.physc.2009.03.012,,2009,NdFeAs(O1-xFx),NdFeAsO0.9F0.1,43.0,unknown,0.0,0.0,polycrystal,Solid-State Reaction,
sc_atlas:15244,10.1016/j.physc.2009.03.016,,2009,LiFeAs,LiFeAs,16.0,unknown,0.0,0.0,unknown,Solid-State Reaction,
sc_atlas:15241,10.1016/j.physc.2009.03.016,,2009,LiFeAs,LiFeAs,18.0,unknown,0.0,0.0,unknown,Solid-State Reaction,
sc_atlas:15246,10.1016/j.physc.2009.03.016,,2009,NaFeAs,Na0.9FeAs,12.0,zero,0.0,0.0,unknown,Solid-State Reaction,
sc_atlas:15247,10.1016/j.physc.2009.03.016,,2009,NaFeAs,NaFeAs,18.0,unknown,0.0,0.0,unknown,Solid-State Reaction,
sc_atlas:15248,10.1016/j.physc.2009.03.016,,2009,NaFeAs,NaFeAs,25.0,onset,0.0,0.0,unknown,Solid-State Reaction,
sc_atlas:15364,10.1016/j.physc.2009.03.024,,2009,Eu0.7Na0.3Fe2As2,Eu0.7Na0.3Fe2As2,34.7,unknown,0.0,0.0,polycrystal,Solid-State Reaction,
sc_atlas:15365,10.1016/j.physc.2009.03.024,,2009,LaFeAsO1-xFx,LaFeAsO0.9F0.1,25.0,onset,0.0,0.0,polycrystal,Solid-State Reaction,
sc_atlas:15366,10.1016/j.physc.2009.03.024,,2009,SmFe1-xCoxAsO,SmFe0.85Co0.15AsO,15.2,unknown,0.0,0.0,polycrystal,Solid-State Reaction,
sc_atlas:15367,10.1016/j.physc.2009.03.024,,2009,SmFeAsO1-xFx,SmFeAsO0.65F0.35,52.0,onset,0.0,0.0,polycrystal,Solid-State Reaction,
sc_atlas:15369,10.1016/j.physc.2009.03.024,,2009,SmFeAsO1-xFx,SmFeAsO0.7F0.3,54.6,unknown,0.0,0.0,polycrystal,Solid-State Reaction,
sc_atlas:15368,10.1016/j.physc.2009.03.024,,2009,SmFeAsO1-xFx,SmFeAsO0.8F0.2,51.0,onset,0.0,0.0,polycrystal,Solid-State Reaction,
sc_atlas:15370,10.1016/j.physc.2009.03.024,,2009,Sr1-xKxFeAs,Sr0.5K0.5FeAs,32.0,onset,0.0,0.0,polycrystal,Solid-State Reaction,
sc_atlas:15282,10.1016/j.physc.2009.03.025,,2009,BaFe2As2 (Co-doped),BaFe1.84Co0.16As2,22.0,onset,0.0,0.0,single_crystal,Flux Growth,
sc_atlas:15285,10.1016/j.physc.2009.03.025,,2009,BaNi2As2,BaNi2As2,0.69,onset,0.0,0.0,single_crystal,Flux Growth,
sc_atlas:25337,10.1016/j.physc.2009.03.028,,2009,Ba(Fe₁₋ₓCoₓ)₂As₂,BaFe1.852Co0.148As2,21.8,onset,0.0,0.0,single_crystal,Flux Growth,
sc_atlas:25335,10.1016/j.physc.2009.03.028,,2009,Ba(Fe₁₋ₓCoₓ)₂As₂,BaFe1.852Co0.148As2,22.8,onset,0.0,0.0,single_crystal,Flux Growth,
sc_atlas:25336,10.1016/j.physc.2009.03.028,,2009,Ba(Fe₁₋ₓCoₓ)₂As₂,BaFe1.884Co0.116As2,23.0,onset,0.0,0.0,single_crystal,Flux Growth,
sc_atlas:25338,10.1016/j.physc.2009.03.028,,2009,Ba(Fe₁₋ₓCoₓ)₂As₂,BaFe1.924Co0.076As2,9.0,onset,0.0,0.0,single_crystal,Flux Growth,
sc_atlas:15262,10.1016/j.physc.2009.03.037,,2009,Ba1-xKxFe2As2,Ba0.55K0.45Fe2As2,23.0,unknown,0.0,0.0,single_crystal,Flux Growth,
sc_atlas:15261,10.1016/j.physc.2009.03.037,,2009,Ba1-xKxFe2As2,Ba0.55K0.45Fe2As2,27.0,zero,0.0,0.0,single_crystal,Flux Growth,
sc_atlas:15260,10.1016/j.physc.2009.03.037,,2009,Ba1-xKxFe2As2,Ba0.55K0.45Fe2As2,30.0,onset,0.0,0.0,single_crystal,Flux Growth,
sc_atlas:15259,10.1016/j.physc.2009.03.037,,2009,Ba1-xKxFe2As2,Ba0.6K0.4Fe2As2,37.0,unknown,0.0,0.0,single_crystal,Flux Growth,
sc_atlas:15258,10.1016/j.physc.2009.03.037,,2009,Ba1-xKxFe2As2,Ba0.6K0.4Fe2As2,38.0,unknown,0.0,0.0,single_crystal,Flux Growth,
sc_atlas:15264,10.1016/j.physc.2009.03.037,,2009,Ba(Fe1-xCox)2As2,BaFe1.7Co0.3As2,25.0,unknown,0.0,0.0,single_crystal,Flux Growth,
sc_atlas:15266,10.1016/j.physc.2009.03.037,,2009,Ba(Fe1-xCox)2As2,BaFe1.86Co0.14As2,22.0,unknown,0.0,0.0,single_crystal,Flux Growth,
sc_atlas:15265,10.1016/j.physc.2009.03.037,,2009,Ba(Fe1-xCox)2As2,BaFe1.86Co0.14As2,23.0,unknown,0.0,0.0,single_crystal,Flux Growth,
sc_atlas:15269,10.1016/j.physc.2009.03.039,,2009,LaFeAsO_{1-x}F_{x},LaFeAsO0.9F0.1,27.0,onset,0.0,0.0,unknown,Solid-State Reaction,
sc_atlas:15271,10.1016/j.physc.2009.03.039,,2009,LaFeAsO_{1-x}F_{x},LaFeAsO0.9F0.1,27.3,unknown,0.0,0.0,unknown,Solid-State Reaction,
sc_atlas:15270,10.1016/j.physc.2009.03.039,,2009,LaFeAsO_{1-x}F_{x},LaFeAsO0.9F0.1,28.6,unknown,0.0,0.0,unknown,Solid-State Reaction,
sc_atlas:15274,10.1016/j.physc.2009.03.039,,2009,SmFeAsO_{1-x}F_{x},SmFeAsO0.8F0.2,51.5,unknown,0.0,0.0,unknown,Solid-State Reaction,
sc_atlas:15273,10.1016/j.physc.2009.03.039,,2009,SmFeAsO_{1-x}F_{x},SmFeAsO0.8F0.2,52.0,unknown,0.0,0.0,unknown,Solid-State Reaction,
sc_atlas:15272,10.1016/j.physc.2009.03.039,,2009,SmFeAsO_{1-x}F_{x},SmFeAsO0.8F0.2,53.0,onset,0.0,0.0,unknown,Solid-State Reaction,
sc_atlas:25418,10.1016/j.physc.2009.03.041,,2009,SmFeAsO₁₋ₓFₓ,SmFeAsO0.7F0.3,53.75,midpoint,0.0,0.0,unknown,unknown,
sc_atlas:25416,10.1016/j.physc.2009.03.041,,2009,SmFeAsO₁₋ₓFₓ,SmFeAsO0.85F0.15,42.0,midpoint,0.0,0.0,unknown,unknown,
sc_atlas:15234,10.1016/j.physc.2009.03.048,,2009,"LnFeAsO1-xFx (Ln=La, Pr, Nd, Sm, Gd)",SmFeAsO0.6F0.35,52.0,unknown,0.0,0.0,unknown,Flux Growth,
sc_atlas:15235,10.1016/j.physc.2009.03.048,,2009,"LnFeAsO1-xFx (Ln=La, Pr, Nd, Sm, Gd)",SmFeAsO0.8F0.2,45.0,unknown,0.0,0.0,unknown,Flux Growth,
sc_atlas:24081,10.1016/j.physc.2009.05.009,,2007,LiTi₂O₄,LiTi2O4,10.8,unknown,0.0,0.0,thin_film,Physical Vapor Deposition,MAO and STO
sc_atlas:24084,10.1016/j.physc.2009.05.009,,2007,LiTi₂O₄,LiTi2O4,11.3,unknown,0.0,0.0,thin_film,Physical Vapor Deposition,"MAO and STO, film thickness: 900 nm"
sc_atlas:25163,10.1016/j.physc.2009.05.100,,2008,Nd₂₋ₓCeₓCuO₄,Nd1.85Ce0.15CuO4,24.0,onset,0.0,0.0,thin_film,Solution-based synthesis/processing,DyScO3
sc_atlas:25162,10.1016/j.physc.2009.05.100,,2008,Nd₂₋ₓCeₓCuO₄,Nd2CuO4,29.0,onset,0.0,0.0,thin_film,Solution-based synthesis/processing,DyScO3
