Repository: zhiyuliu0158-ui/occ-alignn-tc

# P-B-Occ-ALIGNN-full-Tc

Occupancy-aware ALIGNN-style graph neural network for superconducting critical temperature `Tc_K` regression.

本仓库只做一个任务：

```text
CIF + pressure_GPa + magnetic_field_T + field_direction + optional metadata -> Tc_K
```

不做 superconducting / non-superconducting 分类。

## 1. 模型简介

`PBOccALIGNNFullTc` 是一个纯 PyTorch 实现的 ALIGNN-style 图神经网络：

- bond graph 的 node 是 crystallographic site。
- bond graph 的 edge 是周期近邻 directed bond。
- line graph 的 node 是 directed bond。
- line graph 的 edge 是角度 `i-j-k`。
- 所有 scatter / aggregation 使用 `torch.index_add`，不依赖 `torch_scatter`、DGL、PyTorch Geometric 或官方 ALIGNN 包。
- 输出为 `logtc_mu`、`logtc_logvar` 和 `Tc_pred_K = exp(logtc_mu) - 1`。

File: data/sc-atlas-data.csv (part 8 of 62)
source_record_id,doi,source_title,source_year,formula_raw,formula_normalized,tc_value_k,tc_criterion,pressure_gpa,magnetic_field_t,sample_form,preparation_method,substrate
sc_atlas:15077,10.1016/j.physc.2009.05.105,,2008,Gd2CuO4,Gd2CuO4,19.0,onset,0.0,0.0,thin_film,Solution-based synthesis/processing,SrTiO3
sc_atlas:15078,10.1016/j.physc.2009.05.105,,2008,Nd2CuO4,Nd2CuO4,33.0,unknown,0.0,0.0,thin_film,Solution-based synthesis/processing,
sc_atlas:15079,10.1016/j.physc.2009.05.105,,2008,Pr2CuO4,Pr2CuO4,25.0,onset,0.0,0.0,thin_film,Solution-based synthesis/processing,DyScO3
sc_atlas:15080,10.1016/j.physc.2009.05.105,,2008,Pr2CuO4,Pr2CuO4,30.0,onset,0.0,0.0,thin_film,Solution-based synthesis/processing,DyScO3
sc_atlas:25785,10.1016/j.physc.2009.05.259,,2009,La₂₋ₓCeₓCuO₄,La1.85Ce0.15CuO4,12.0,zero,0.0,0.0,thin_film,Physical Vapor Deposition; Nanofabrication & Exfoliation,SrTiO3
sc_atlas:25786,10.1016/j.physc.2009.05.259,,2009,La₂₋ₓCeₓCuO₄,La1.85Ce0.15CuO4,16.0,onset,0.0,0.0,thin_film,Physical Vapor Deposition; Nanofabrication & Exfoliation,SrTiO3
sc_atlas:25784,10.1016/j.physc.2009.05.259,,2009,La₂₋ₓCeₓCuO₄,La1.895Ce0.105CuO4,26.5,zero,0.0,0.0,thin_film,Physical Vapor Deposition; Nanofabrication & Exfoliation,SrTiO3
sc_atlas:25505,10.1016/j.physc.2009.06.009,,2009,SrFe₂₋ₓRuₓAs₂,SrFe1.3Ru0.7As2,12.0,midpoint,0.0,0.002,polycrystal,Solid-State Reaction,
sc_atlas:25504,10.1016/j.physc.2009.06.009,,2009,SrFe₂₋ₓRuₓAs₂,SrFe1.3Ru0.7As2,13.5,onset,0.0,0.0,polycrystal,Solid-State Reaction,
sc_atlas:25360,10.1016/j.physc.2009.06.013,,2009,SmFeAsO₁₋ₓFₓ,SmFeAsO0.6F0.4,51.1,unknown,0.0,0.0,unknown,Solid-State Reaction,
sc_atlas:25359,10.1016/j.physc.2009.06.013,,2009,SmFeAsO₁₋ₓFₓ,SmFeAsO0.7F0.3,48.5,unknown,0.0,0.0,unknown,Solid-State Reaction,
sc_atlas:25358,10.1016/j.physc.2009.06.013,,2009,SmFeAsO₁₋ₓFₓ,SmFeAsO0.7F0.3,50.4,unknown,0.0,0.0,unknown,Solid-State Reaction,
sc_atlas:25340,10.1016/j.physc.2009.09.004,,2010,Ba₁₋ₓKₓFe₂As₂,Ba0.5K0.5Fe2As2,35.7,onset,0.0,0.0,polycrystal,Solid-State Reaction,
sc_atlas:25339,10.1016/j.physc.2009.09.004,,2010,Ba₁₋ₓKₓFe₂As₂,Ba0.6K0.4Fe2As2,37.5,onset,0.0,0.0,polycrystal,Solid-State Reaction,
sc_atlas:7302,10.1016/j.physc.2009.09.008,,2010,CoBi₃,CoBi3,0.48,onset,0.0,0.0,unknown,Solid-State Reaction,
sc_atlas:25915,10.1016/j.physc.2009.09.010,,2010,M₃ (Mg:B=1.5:1),Mg3B2,34.38,unknown,0.0,0.0,unknown,Solid-State Reaction,
sc_atlas:25917,10.1016/j.physc.2009.09.010,,2010,M₃ (Mg:B=1.5:1),Mg3B2,35.5,unknown,0.0,0.0,unknown,Solid-State Reaction,
sc_atlas:25914,10.1016/j.physc.2009.09.010,,2010,M₂ (Mg:B=1:1),MgB,35.25,unknown,0.0,0.0,unknown,Solid-State Reaction,
sc_atlas:25916,10.1016/j.physc.2009.09.010,,2010,M₁ (Mg:B=1:2),MgB2,37.5,unknown,0.0,0.0,unknown,Solid-State Reaction,
sc_atlas:25913,10.1016/j.physc.2009.09.010,,2010,M₁ (Mg:B=1:2),MgB2,38.67,unknown,0.0,0.0,unknown,Solid-State Reaction,
sc_atlas:7304,10.1016/j.physc.2009.10.002,,2010,"film for STM measurement, thickness: 64 nm, covered by gold film",Mo0.78Ge0.22,5.7,unknown,0.0,0.0,unknown,Physical Vapor Deposition; Nanofabrication & Exfoliation,Si
sc_atlas:7303,10.1016/j.physc.2009.10.002,,2010,Mo₁₋ₓGeₓ,Mo0.78Ge0.22,6.1,unknown,0.0,0.0,unknown,Physical Vapor Deposition; Nanofabrication & Exfoliation,Si
sc_atlas:7328,10.1016/j.physc.2009.10.017,,2010,Zr₁₋ₓTaₓN₂,Zr0.2Ta0.8N0.20,11.0,onset,0.0,0.001,unknown,Melt Growth,
sc_atlas:7330,10.1016/j.physc.2009.10.017,,2010,Zr₁₋ₓTaₓN₂,Zr0.2Ta0.8N0.20,5.2,unknown,0.0,0.001,unknown,Melt Growth,
sc_atlas:7329,10.1016/j.physc.2009.10.017,,2010,Zr₁₋ₓTaₓN₂,Zr0.2Ta0.8N0.20,7.2,unknown,0.0,0.001,unknown,Melt Growth,
sc_atlas:7326,10.1016/j.physc.2009.10.017,,2010,Zr₁₋ₓTaₓN₂,Zr0.3Ta0.7N0.34,12.0,unknown,0.0,0.001,unknown,Melt Growth,
sc_atlas:7325,10.1016/j.physc.2009.10.017,,2010,Zr₁₋ₓTaₓN₂,Zr0.3Ta0.7N0.34,13.0,onset,0.0,0.001,unknown,Melt Growth,
sc_atlas:7327,10.1016/j.physc.2009.10.017,,2010,Zr₁₋ₓTaₓN₂,Zr0.3Ta0.7N0.34,8.5,unknown,0.0,0.001,unknown,Melt Growth,
sc_atlas:7324,10.1016/j.physc.2009.10.017,,2010,Zr₁₋ₓTaₓN₂,Zr0.4Ta0.6N0.39,11.3,unknown,0.0,0.001,unknown,Melt Growth,
sc_atlas:7323,10.1016/j.physc.2009.10.017,,2010,Zr₁₋ₓTaₓN₂,Zr0.4Ta0.6N0.39,12.5,unknown,0.0,0.001,unknown,Melt Growth,
sc_atlas:7322,10.1016/j.physc.2009.10.017,,2010,Zr₁₋ₓTaₓN₂,Zr0.4Ta0.6N0.39,13.4,onset,0.0,0.001,unknown,Melt Growth,
sc_atlas:7321,10.1016/j.physc.2009.10.017,,2010,Zr₁₋ₓTaₓN₂,Zr0.5Ta0.5N0.28,10.8,unknown,0.0,0.001,unknown,Melt Growth,
sc_atlas:7320,10.1016/j.physc.2009.10.017,,2010,Zr₁₋ₓTaₓN₂,Zr0.5Ta0.5N0.28,12.0,unknown,0.0,0.001,unknown,Melt Growth,
sc_atlas:7319,10.1016/j.physc.2009.10.017,,2010,Zr₁₋ₓTaₓN₂,Zr0.5Ta0.5N0.28,13.2,onset,0.0,0.001,unknown,Melt Growth,
sc_atlas:7318,10.1016/j.physc.2009.10.017,,2010,Zr₁₋ₓTaₓN₂,Zr0.6Ta0.4N0.36,10.2,unknown,0.0,0.001,unknown,Melt Growth,
sc_atlas:7317,10.1016/j.physc.2009.10.017,,2010,Zr₁₋ₓTaₓN₂,Zr0.6Ta0.4N0.36,11.3,unknown,0.0,0.001,unknown,Melt Growth,
sc_atlas:7316,10.1016/j.physc.2009.10.017,,2010,Zr₁₋ₓTaₓN₂,Zr0.6Ta0.4N0.36,12.6,onset,0.0,0.001,unknown,Melt Growth,
sc_atlas:7314,10.1016/j.physc.2009.10.017,,2010,Zr₁₋ₓTaₓN₂,Zr0.7Ta0.3N0.43,11.1,unknown,0.0,0.001,unknown,Melt Growth,
sc_atlas:7313,10.1016/j.physc.2009.10.017,,2010,Zr₁₋ₓTaₓN₂,Zr0.7Ta0.3N0.43,12.0,onset,0.0,0.001,unknown,Melt Growth,
sc_atlas:7315,10.1016/j.physc.2009.10.017,,2010,Zr₁₋ₓTaₓN₂,Zr0.7Ta0.3N0.43,9.5,unknown,0.0,0.001,unknown,Melt Growth,
sc_atlas:7311,10.1016/j.physc.2009.10.017,,2010,Zr₁₋ₓTaₓN₂,Zr0.8Ta0.2N0.42,10.3,unknown,0.0,0.001,unknown,Melt Growth,
sc_atlas:7310,10.1016/j.physc.2009.10.017,,2010,Zr₁₋ₓTaₓN₂,Zr0.8Ta0.2N0.42,11.5,onset,0.0,0.001,unknown,Melt Growth,
sc_atlas:7312,10.1016/j.physc.2009.10.017,,2010,Zr₁₋ₓTaₓN₂,Zr0.8Ta0.2N0.42,8.6,unknown,0.0,0.001,unknown,Melt Growth,
sc_atlas:7308,10.1016/j.physc.2009.10.017,,2010,Zr₁₋ₓTaₓN₂,Zr0.9Ta0.1N0.41,10.0,unknown,0.0,0.001,unknown,Melt Growth,
sc_atlas:7307,10.1016/j.physc.2009.10.017,,2010,Zr₁₋ₓTaₓN₂,Zr0.9Ta0.1N0.41,11.0,onset,0.0,0.001,unknown,Melt Growth,
sc_atlas:7309,10.1016/j.physc.2009.10.017,,2010,Zr₁₋ₓTaₓN₂,Zr0.9Ta0.1N0.41,8.6,unknown,0.0,0.001,unknown,Melt Growth,
sc_atlas:7334,10.1016/j.physc.2009.10.038,,2010,CeCoIn₅,CeCoIn5,1.95,onset,0.0,0.0,thin_film,Physical Vapor Deposition,MgO
sc_atlas:7336,10.1016/j.physc.2009.10.041,,2010,grown from NaCl/KCl flux,FeSe,8.0,unknown,0.0,0.0,single_crystal,Melt Growth; Flux Growth,KClflux
sc_atlas:7338,10.1016/j.physc.2009.10.050,,2010,MgB₂₋ₓCₓ,MgB1.8C0.2,34.95,onset,0.0,0.0,polycrystal,Solid-State Reaction,
sc_atlas:7340,10.1016/j.physc.2009.10.050,,2010,MgB₂₋ₓCₓ,MgB1.9C0.1,12.8,onset,0.0,14.0,polycrystal,Solid-State Reaction,
sc_atlas:7337,10.1016/j.physc.2009.10.050,,2010,MgB₂₋ₓCₓ,MgB2,37.75,onset,0.0,0.0,polycrystal,Solid-State Reaction,
sc_atlas:7339,10.1016/j.physc.2009.10.050,,2010,MgB₂₋ₓCₓ,MgB2,5.8,onset,0.0,14.0,polycrystal,Solid-State Reaction,
sc_atlas:7343,10.1016/j.physc.2009.10.059,,2010,CeIr(In₁₋ₓCdₓ)₅,CeIrIn4.625Cd0.375,0.7,unknown,2.34,0.0,unknown,Flux Growth,
sc_atlas:7352,10.1016/j.physc.2009.10.061,,2010,"(Ba,K)Fe₂As₂",Ba0.6K0.4Fe2As2,37.32,unknown,0.0,0.0005,unknown,Solid-State Reaction,
sc_atlas:7356,10.1016/j.physc.2009.10.061,,2010,"(Ba,K)Fe₂As₂",Ba0.6K0.4Fe2As2,37.39,unknown,0.0,0.0005,unknown,Solid-State Reaction,
sc_atlas:7354,10.1016/j.physc.2009.10.061,,2010,"(Ba,K)Fe₂As₂",Ba0.6K0.4Fe2As2,37.42,unknown,0.0,0.0005,unknown,Solid-State Reaction,
sc_atlas:7348,10.1016/j.physc.2009.10.061,,2010,"(Ba,K)Fe₂As₂",Ba0.6K0.4Fe2As2,37.51,unknown,0.0,0.0005,unknown,Solid-State Reaction,
sc_atlas:7350,10.1016/j.physc.2009.10.061,,2010,"(Ba,K)Fe₂As₂",Ba0.6K0.4Fe2As2,37.54,unknown,0.0,0.0005,unknown,Solid-State Reaction,
sc_atlas:7346,10.1016/j.physc.2009.10.061,,2010,"(Ba,K)Fe₂As₂",Ba0.6K0.4Fe2As2,37.56,unknown,0.0,0.0005,unknown,Solid-State Reaction,
sc_atlas:7353,10.1016/j.physc.2009.10.061,,2010,"(Ba,K)Fe₂As₂",Ba0.6K0.4Fe2As2,37.75,unknown,0.0,0.0005,unknown,Solid-State Reaction,
sc_atlas:7349,10.1016/j.physc.2009.10.061,,2010,"(Ba,K)Fe₂As₂",Ba0.6K0.4Fe2As2,37.76,unknown,0.0,0.0005,unknown,Solid-State Reaction,
sc_atlas:7355,10.1016/j.physc.2009.10.061,,2010,"(Ba,K)Fe₂As₂",Ba0.6K0.4Fe2As2,37.77,unknown,0.0,0.0005,unknown,Solid-State Reaction,
sc_atlas:7344,10.1016/j.physc.2009.10.061,,2010,"(Ba,K)Fe₂As₂",Ba0.6K0.4Fe2As2,37.79,unknown,0.0,0.0005,unknown,Solid-State Reaction,
sc_atlas:7347,10.1016/j.physc.2009.10.061,,2010,"(Ba,K)Fe₂As₂",Ba0.6K0.4Fe2As2,37.82,unknown,0.0,0.0005,unknown,Solid-State Reaction,
sc_atlas:7345,10.1016/j.physc.2009.10.061,,2010,"(Ba,K)Fe₂As₂",Ba0.6K0.4Fe2As2,37.91,unknown,0.0,0.0005,unknown,Solid-State Reaction,
sc_atlas:7358,10.1016/j.physc.2009.10.063,,2010,MgB₂,MgB2,36.5,onset,0.0,0.0,unknown,Solid-State Reaction,
sc_atlas:25801,10.1016/j.physc.2009.10.064,,2009,EuFe₂As₂,EuFe2As2,31.0,unknown,2.5700000000000003,0.0,unknown,unknown,
sc_atlas:7359,10.1016/j.physc.2009.10.074,,2010,Ba(Fe₁-ₓCoₓ)₂As₂,BaFe1.85Co0.15As2,24.0,onset,0.0,0.0,unknown,Flux Growth,
sc_atlas:7360,10.1016/j.physc.2009.10.080,,2010,α-boron,B,6.0,onset,159.0,0.0,unknown,Solid-State Reaction,
sc_atlas:25779,10.1016/j.physc.2009.10.086,,2009,As-deficient LaO₀.₉F₀.₁FeAs₁₋δ,LaO0.9F0.1FeAs0.9,28.5,onset,0.0,0.0,unknown,Solid-State Reaction,
sc_atlas:7361,10.1016/j.physc.2009.10.095,,2010,CeRu₂,CeRu2,6.2,unknown,0.0,0.0,polycrystal,Melt Growth,
sc_atlas:25884,10.1016/j.physc.2009.10.098,,2010,FeSe₀.₂₅Te₀.₇₅,FeSe0.25Te0.75,14.0,unknown,0.99,0.0,polycrystal,Solid-State Reaction,
sc_atlas:7365,10.1016/j.physc.2009.10.100,,2010,MgB₂,MgB2,16.54,unknown,0.0,9.0,polycrystal,Solid-State Reaction,
sc_atlas:7363,10.1016/j.physc.2009.10.100,,2010,MgB₂,MgB2,37.95,unknown,0.0,0.0,polycrystal,Solid-State Reaction,
sc_atlas:7362,10.1016/j.physc.2009.10.100,,2010,MgB₂,MgB2,38.05,unknown,0.0,0.01,polycrystal,Solid-State Reaction,
sc_atlas:7367,10.1016/j.physc.2009.10.112,,2010,Ba(Fe₀.₉₃Co₀.₀₇)₂As₂,BaFe1.86Co0.14As2,24.0,unknown,0.0,0.0,unknown,Flux Growth,
sc_atlas:7368,10.1016/j.physc.2009.10.114,,2010,CeRhSi₃,CeRhSi3,1.1,unknown,2.6,0.0,unknown,unknown,
sc_atlas:7372,10.1016/j.physc.2009.10.119,,2010,Lu₂Fe₃Si₅,Lu2Fe3Si5,6.0,unknown,0.0,0.0,unknown,Melt Growth,
sc_atlas:25524,10.1016/j.physc.2009.10.121,,2009,LaO₁₋ₓFₓFeAs,LaO0.9F0.1FeAs,26.0,unknown,0.0,0.0,unknown,unknown,
sc_atlas:7374,10.1016/j.physc.2009.10.124,,2010,FeTe₀.₈S₀.₂,FeTe0.8S0.2,2.0,zero,0.0,0.0,polycrystal,Solid-State Reaction,
sc_atlas:7375,10.1016/j.physc.2009.10.124,,2010,FeTe₀.₈S₀.₂,FeTe0.8S0.2,6.5,zero,0.0,0.0,polycrystal,Solid-State Reaction,
sc_atlas:7373,10.1016/j.physc.2009.10.124,,2010,FeTe₀.₈S₀.₂,FeTe0.8S0.2,8.0,onset,0.0,0.0,polycrystal,Solid-State Reaction,
sc_atlas:7377,10.1016/j.physc.2009.10.130,,2010,LiₓZrNCl,Li0.06ZrNCl,15.2,unknown,0.0,0.0,unknown,unknown,
sc_atlas:7378,10.1016/j.physc.2009.10.131,,2010,2H-NbS₂,NbS2,6.05,unknown,0.0,0.0,unknown,unknown,
sc_atlas:15526,10.1016/j.physc.2009.10.142,,2009,Ba(Fe1-xCox)2As2,BaFe1.84Co0.16As2,25.0,unknown,0.0,0.0,unknown,Flux Growth,
sc_atlas:15527,10.1016/j.physc.2009.10.142,,2009,Ba(Fe1-xNix)2As2,BaFe1.9Ni0.1As2,20.0,unknown,0.0,0.0,unknown,Flux Growth,
sc_atlas:7380,10.1016/j.physc.2009.10.143,,2010,Nd₁.₆₋ySr₀.₄Ce_yCuO₄,Nd1.35Sr0.4Ce0.25CuO4,25.0,unknown,0.0,0.0,unknown,Melt Growth,
sc_atlas:7381,10.1016/j.physc.2009.10.143,,2010,Nd₁.₆₋ySr₀.₄Ce_yCuO₄,Nd1.3Sr0.4Ce0.3CuO4,25.0,unknown,0.0,0.0,unknown,Melt Growth,
sc_atlas:7379,10.1016/j.physc.2009.10.143,,2010,Nd₁.₆₋ySr₀.₄Ce_yCuO₄,Nd1.4Sr0.4Ce0.2CuO4,19.0,unknown,0.0,0.0,unknown,Melt Growth,
sc_atlas:7382,10.1016/j.physc.2009.10.143,,2010,Nd₁.₆₋ySr₀.₄Ce_yCuO₄,Nd1.4Sr0.4Ce0.2CuO4,25.0,unknown,0.0,0.0,unknown,Melt Growth,
sc_atlas:7384,10.1016/j.physc.2009.11.013,,2010,CeCoGe₃,CeCoGe3,0.585,onset,7.1,0.0,unknown,unknown,
sc_atlas:7383,10.1016/j.physc.2009.11.013,,2010,CeCoGe₃,CeCoGe3,0.635,unknown,7.1,0.0,unknown,unknown,
sc_atlas:7385,10.1016/j.physc.2009.11.023,,2010,Ba₀.₆K₀.₄BiO₃,Ba0.6K0.4BiO3,26.0,unknown,0.0,0.0005,single_crystal,Flux Growth,
sc_atlas:7388,10.1016/j.physc.2009.11.037,,2010,PrₓOs₄Sb₁₂,PrOs4Sb12,1.85,unknown,0.0,0.0,unknown,Flux Growth,
sc_atlas:7389,10.1016/j.physc.2009.11.041,,2010,LiₓZrNCl,Li0.1ZrNCl,14.0,unknown,0.0,0.0,polycrystal,Solid-State Reaction,
sc_atlas:7390,10.1016/j.physc.2009.11.041,,2010,LiₓZrNCl,Li0.28ZrNCl,11.6,unknown,0.0,0.0,polycrystal,Solid-State Reaction,
sc_atlas:7393,10.1016/j.physc.2009.11.058,,2010,SmFeAsO₀.₈₅,SmFeAsO0.85,50.0,unknown,0.0,0.0,polycrystal,Solid-State Reaction,
sc_atlas:7392,10.1016/j.physc.2009.11.058,,2010,SmFeAsO₀.₈₅,SmFeAsO0.85,50.5,onset,0.0,0.0,polycrystal,Solid-State Reaction,
sc_atlas:26218,10.1016/j.physc.2009.11.060,,2010,SrFe₂₋ₓCoₓAs₂,SrFe1.85Co0.15As2,20.2,onset,0.0,0.0,single_crystal,Flux Growth,
sc_atlas:7399,10.1016/j.physc.2009.11.071,,2010,Ba(Fe₀.₉₂Co₀.₀₈)₂As₂,BaFe1.84Co0.16As2,25.0,unknown,0.0,0.0,unknown,Flux Growth,
sc_atlas:7400,10.1016/j.physc.2009.11.076,,2010,La₂-xCexCuO₄,La1.83Ce0.17CuO4,3.0,unknown,0.0,0.0,unknown,Physical Vapor Deposition,
sc_atlas:7401,10.1016/j.physc.2009.11.077,,2010,YBa₂Cu₃O₇,YBa2Cu3O7,90.0,unknown,0.0,0.0,thin_film,Physical Vapor Deposition,SrTiO3; Al2O3
sc_atlas:25846,10.1016/j.physc.2009.11.079,,2010,SrFe₂₋ₓNiₓAs₂,SrFe1.85Ni0.15As2,6.2,onset,0.0,0.0,single_crystal,Flux Growth,
sc_atlas:25847,10.1016/j.physc.2009.11.079,,2010,SrFe₂₋ₓNiₓAs₂,SrFe1.85Ni0.15As2,8.9,onset,0.0,0.0,single_crystal,Flux Growth,
sc_atlas:25848,10.1016/j.physc.2009.11.079,,2010,SrFe₂₋ₓNiₓAs₂,SrFe1.85Ni0.15As2,9.2,onset,0.0,0.0,single_crystal,Flux Growth,
sc_atlas:25845,10.1016/j.physc.2009.11.079,,2010,SrFe₂₋ₓNiₓAs₂,SrFe1.85Ni0.15As2,9.8,unknown,0.0,0.0,single_crystal,Flux Growth,
sc_atlas:7402,10.1016/j.physc.2009.11.085,,2010,LaFeAsO₁₋ₓFₓ,LaFeAsO0.89F0.11,23.0,unknown,0.0,0.0,unknown,Solid-State Reaction,
sc_atlas:7403,10.1016/j.physc.2009.11.090,,2010,Ba(Fe₀.₉₃Co₀.₀₇)₂As₂,BaFe1.86Co0.14As2,22.5,unknown,0.0,0.01,single_crystal,Flux Growth,
sc_atlas:7404,10.1016/j.physc.2009.11.092,,2010,FeSe,FeSe0.88,37.0,unknown,3.5,0.0,unknown,unknown,
sc_atlas:7406,10.1016/j.physc.2009.11.092,,2010,FeSe,FeSe0.88,6.0,unknown,14.0,0.0,unknown,unknown,
sc_atlas:7407,10.1016/j.physc.2009.11.094,,2010,YNi₂B₂C,YNi2B2C,15.0,unknown,0.0,0.0,unknown,Melt Growth,
sc_atlas:7415,10.1016/j.physc.2009.11.101,,2010,LaPt₁₋ₓSi,LaPt0.85Si,1.8,onset,0.0,0.001,unknown,Melt Growth,
sc_atlas:7417,10.1016/j.physc.2009.11.101,,2010,LaPt₁₋ₓSi,LaPt0.8Si,1.31,unknown,0.0,0.0,unknown,Melt Growth,
sc_atlas:7416,10.1016/j.physc.2009.11.101,,2010,LaPt₁₋ₓSi,LaPt0.8Si,1.36,onset,0.0,0.0,unknown,Melt Growth,
sc_atlas:7412,10.1016/j.physc.2009.11.101,,2010,LaPt₁₋ₓSi,LaPt0.95Si,2.57,unknown,0.0,0.001,unknown,Melt Growth,
sc_atlas:7411,10.1016/j.physc.2009.11.101,,2010,LaPt₁₋ₓSi,LaPt0.95Si,2.94,onset,0.0,0.001,unknown,Melt Growth,
sc_atlas:7414,10.1016/j.physc.2009.11.101,,2010,LaPt₁₋ₓSi,LaPt0.9Si,1.96,unknown,0.0,0.001,unknown,Melt Growth,
sc_atlas:7413,10.1016/j.physc.2009.11.101,,2010,LaPt₁₋ₓSi,LaPt0.9Si,2.18,onset,0.0,0.001,unknown,Melt Growth,
sc_atlas:7410,10.1016/j.physc.2009.11.101,,2010,LaPt₁₋ₓSi,LaPtSi,3.18,unknown,0.0,0.001,unknown,Melt Growth,
sc_atlas:7409,10.1016/j.physc.2009.11.101,,2010,LaPt₁₋ₓSi,LaPtSi,3.37,onset,0.0,0.001,unknown,Melt Growth,
sc_atlas:25898,10.1016/j.physc.2009.11.103,,2010,RbFe₂As₂,RbFe2As2,2.6,onset,0.0,0.001,polycrystal,Solid-State Reaction,
sc_atlas:7418,10.1016/j.physc.2009.11.106,,2010,LiFeP,LiFeP,6.0,onset,0.0,0.0,polycrystal,Solid-State Reaction,
sc_atlas:7420,10.1016/j.physc.2009.11.109,,2010,RbOs₂O₆,RbOs2O6,6.3,unknown,0.0,0.0,polycrystal,Solid-State Reaction,
sc_atlas:7422,10.1016/j.physc.2009.11.110,,2010,Rh₁₇S₁₅,Rh17S15,3.8,unknown,0.0,7.094,polycrystal,Solid-State Reaction,
sc_atlas:7421,10.1016/j.physc.2009.11.110,,2010,Rh₁₇S₁₅,Rh17S15,5.4,unknown,0.0,0.0,polycrystal,Solid-State Reaction,
sc_atlas:7423,10.1016/j.physc.2009.11.120,,2010,CaIrSi₃,CaIrSi3,3.0,onset,0.0,0.001,unknown,Melt Growth,
sc_atlas:7424,10.1016/j.physc.2009.11.120,,2010,CaIrSi₃,CaIrSi3,3.2,onset,0.0,0.0,unknown,Melt Growth,
sc_atlas:25944,10.1016/j.physc.2009.11.124,,2009,Ba(Fe₁₋ₓCoₓ)₂As₂,BaFe1.72Co0.28As2,6.0,onset,0.0,0.0,unknown,unknown,
sc_atlas:25943,10.1016/j.physc.2009.11.124,,2009,Ba(Fe₁₋ₓCoₓ)₂As₂,BaFe1.76Co0.24As2,15.0,midpoint,0.0,0.0,unknown,unknown,
sc_atlas:25942,10.1016/j.physc.2009.11.124,,2009,Ba(Fe₁₋ₓCoₓ)₂As₂,BaFe1.84Co0.16As2,22.0,unknown,0.0,0.0,unknown,unknown,
sc_atlas:7428,10.1016/j.physc.2009.11.129,,2010,BaFe₁.₈₅Co₀.₁₅As₂,BaFe1.85Co0.15As2,25.5,unknown,0.0,0.0,single_crystal,Flux Growth,
sc_atlas:7429,10.1016/j.physc.2009.11.131,,2010,ZnNNi₃,ZnNNi3,3.0,unknown,0.0,0.0,polycrystal,Solid-State Reaction,
sc_atlas:7433,10.1016/j.physc.2009.11.132,,2010,LaFeAsO₁₋ₓFₓ,LaFeAsO0.842F0.158,7.0,unknown,0.0,0.0,unknown,Solid-State Reaction,
sc_atlas:7432,10.1016/j.physc.2009.11.132,,2010,LaFeAsO₁₋ₓFₓ,LaFeAsO0.918F0.082,29.0,unknown,0.0,0.0,unknown,Solid-State Reaction,
sc_atlas:7431,10.1016/j.physc.2009.11.132,,2010,LaFeAsO₁₋ₓFₓ,LaFeAsO0.943F0.057,25.0,unknown,0.0,0.0,unknown,Solid-State Reaction,
sc_atlas:25315,10.1016/j.physc.2009.11.135,,2009,LaFe₁₋yCo_yAsO₁₋xF_x (x=0.11),LaFe0.9925Co0.0075AsO0.89F0.11,21.5,unknown,0.0,0.0,unknown,Solid-State Reaction,
sc_atlas:25314,10.1016/j.physc.2009.11.135,,2009,LaFe₁₋yCo_yAsO₁₋xF_x (x=0.11),LaFeAsO0.89F0.11,23.0,unknown,0.0,0.0,unknown,Solid-State Reaction,
sc_atlas:7436,10.1016/j.physc.2009.11.150,,2010,BaFe₁.₈Co₀.₂As₂,BaFe1.8Co0.2As2,23.6,onset,0.0,0.0,unknown,unknown,
sc_atlas:26090,10.1016/j.physc.2009.11.154,,2009,BaFe₁.₈Co₀.₂As₂,BaFe1.8Co0.2As2,23.1,unknown,0.0,0.0001,unknown,unknown,
sc_atlas:26089,10.1016/j.physc.2009.11.154,,2009,BaFe₁.₈Co₀.₂As₂,BaFe1.8Co0.2As2,23.4,unknown,0.0,0.0001,unknown,unknown,
sc_atlas:26076,10.1016/j.physc.2009.11.164,,2009,BiOCu₁₋ᵧS,BiOCu0.9S,5.8,unknown,0.0,0.0,polycrystal,Solid-State Reaction,
sc_atlas:7441,10.1016/j.physc.2009.11.169,,2010,KOs₂O₆,KOs2O6,3.2,zero,3.6,0.0,single_crystal,Solid-State Reaction,
sc_atlas:7440,10.1016/j.physc.2009.11.169,,2010,KOs₂O₆,KOs2O6,6.5,zero,3.6,0.0,single_crystal,Solid-State Reaction,
sc_atlas:7438,10.1016/j.physc.2009.11.169,,2010,KOs₂O₆,KOs2O6,9.6,zero,0.0,0.0,single_crystal,Solid-State Reaction,
sc_atlas:7439,10.1016/j.physc.2009.11.169,,2010,KOs₂O₆,KOs2O6,9.8,zero,1.0,0.0,single_crystal,Solid-State Reaction,
sc_atlas:7443,10.1016/j.physc.2009.11.174,,2010,FeSe₁₋ₓTeₓ,FeSe0.5Te0.5,19.0,zero,0.0,0.0,unknown,Physical Vapor Deposition; Nanofabrication & Exfoliation,CaF2
sc_atlas:7442,10.1016/j.physc.2009.11.174,,2010,FeSe₁₋ₓTeₓ,FeSe0.5Te0.5,20.5,onset,0.0,0.0,unknown,Physical Vapor Deposition; Nanofabrication & Exfoliation,CaF2
sc_atlas:7445,10.1016/j.physc.2009.12.003,,2010,La₁.₄₅Nd₀.₄Sr₀.₁₅CuO₄,La1.45Nd0.4Sr0.15CuO4,13.6,unknown,0.0,0.0,unknown,Melt Growth,
sc_atlas:7444,10.1016/j.physc.2009.12.003,,2010,La₁.₄₅Nd₀.₄Sr₀.₁₅CuO₄,La1.45Nd0.4Sr0.15CuO4,21.0,unknown,0.0,0.0,unknown,Melt Growth,
sc_atlas:7447,10.1016/j.physc.2009.12.018,,2010,Ba(Fe₁-ₓCoₓ)₂As₂,BaFe1.86Co0.14As2,25.0,unknown,0.0,0.0,single_crystal,Flux Growth,
sc_atlas:7448,10.1016/j.physc.2009.12.038,,2010,Bi₂SrCaCuO₆,Bi2SrCaCuO6,80.0,unknown,0.0,0.0,polycrystal,Solid-State Reaction; Melt Growth,
sc_atlas:7451,10.1016/j.physc.2009.12.045,,2010,FeSe₁₋ₓTeₓ,FeSe0.5Te0.5,10.6,onset,0.0,0.0,unknown,Physical Vapor Deposition; Nanofabrication & Exfoliation,MgO
sc_atlas:7453,10.1016/j.physc.2009.12.045,,2010,FeSe₁₋ₓTeₓ,FeSe0.5Te0.5,3.9,onset,0.0,0.0,unknown,Physical Vapor Deposition; Nanofabrication & Exfoliation,LaSrAlO4
sc_atlas:7452,10.1016/j.physc.2009.12.045,,2010,FeSe₁₋ₓTeₓ,FeSe0.5Te0.5,9.2,zero,0.0,0.0,unknown,Physical Vapor Deposition; Nanofabrication & Exfoliation,MgO
sc_atlas:7457,10.1016/j.physc.2010.01.007,,2010,Sr₂₋ₓBaₓCuO₃₊δ,Sr1.4Ba0.6CuO3.4,98.0,unknown,0.0,0.002,polycrystal,Solid-State Reaction,
sc_atlas:7456,10.1016/j.physc.2010.01.007,,2010,Sr₂₋ₓBaₓCuO₃₊δ,Sr2CuO3.4,75.0,unknown,0.0,0.002,polycrystal,Solid-State Reaction,
sc_atlas:7460,10.1016/j.physc.2010.01.025,,2010,YFe₂-δSi₂,YFe1.8Si2,2.8,unknown,0.0,0.0,unknown,Melt Growth,
sc_atlas:7461,10.1016/j.physc.2010.01.025,,2010,YFe₂-δSi₂,YFe1.8Si2,2.9,midpoint,0.0,0.0,unknown,Melt Growth,
sc_atlas:7462,10.1016/j.physc.2010.01.025,,2010,YFe₂-δSi₂,YFe1.8Si2,3.5,onset,0.0,0.0,unknown,Melt Growth,
sc_atlas:7464,10.1016/j.physc.2010.01.029,,2010,UCoGe,UCoGe,0.45,onset,0.0,0.0,unknown,Melt Growth,
sc_atlas:7463,10.1016/j.physc.2010.01.029,,2010,UCoGe,UCoGe,0.8,unknown,0.0,0.0,unknown,Melt Growth,
sc_atlas:7470,10.1016/j.physc.2010.01.033,,2010,Sr₀.₆K₀.₄Fe₂As₂,Sr0.6K0.4Fe2As2,34.0,unknown,0.0,0.0,polycrystal,Solid-State Reaction,
sc_atlas:7485,10.1016/j.physc.2010.01.042,,2010,2H-NiₓTaS₂,Ni0.04TaS2,3.99,midpoint,0.0,0.0,single_crystal,Flux Growth,
sc_atlas:7483,10.1016/j.physc.2010.01.042,,2010,2H-NiₓTaS₂,Ni0.04TaS2,4.15,zero,0.0,0.0,single_crystal,Flux Growth,
sc_atlas:7484,10.1016/j.physc.2010.01.042,,2010,2H-NiₓTaS₂,Ni0.04TaS2,4.19,onset,0.0,0.001,single_crystal,Flux Growth,
sc_atlas:7489,10.1016/j.physc.2010.01.049,,2010,Cu₁₋ₓPbₓSr₂Y₀.₆Ca₀.₄Cu₂O₇,Cu2.1Pb0.9Sr2Y0.6Ca0.4O7,56.0,onset,0.0,0.0,polycrystal,Solid-State Reaction,
sc_atlas:7490,10.1016/j.physc.2010.01.049,,2010,Cu₁₋ₓPbₓSr₂Y₀.₆Ca₀.₄Cu₂O₇,Cu2.2Pb0.8Sr2Y0.6Ca0.4O7,26.0,onset,0.0,0.0,polycrystal,Solid-State Reaction,
sc_atlas:7491,10.1016/j.physc.2010.01.049,,2010,Cu₁₋ₓPbₓSr₂Y₀.₆Ca₀.₄Cu₂O₇,Cu2.3Pb0.7Sr2Y0.6Ca0.4O7,26.0,onset,0.0,0.0,polycrystal,Solid-State Reaction,
sc_atlas:7492,10.1016/j.physc.2010.01.061,,2010,β-HfNCl₁₋ₓ,HfNCl0.7,24.0,unknown,0.0,0.0,unknown,unknown,
sc_atlas:7496,10.1016/j.physc.2010.01.067,,2010,MgB₂,MgB1.9756C0.0244,38.5,midpoint,0.0,0.0,polycrystal,Solid-State Reaction; Solution-based synthesis/processing,
sc_atlas:7499,10.1016/j.physc.2010.01.067,,2010,MgB₂,MgB1.9818C0.0182,38.9,midpoint,0.0,0.0,polycrystal,Solid-State Reaction; Solution-based synthesis/processing,
sc_atlas:7498,10.1016/j.physc.2010.01.067,,2010,MgB₂,MgB1.9838C0.0162,39.3,midpoint,0.0,0.0,polycrystal,Solid-State Reaction; Solution-based synthesis/processing,
sc_atlas:7497,10.1016/j.physc.2010.01.067,,2010,MgB₂,MgB1.9846C0.0154,39.4,midpoint,0.0,0.0,polycrystal,Solid-State Reaction; Solution-based synthesis/processing,
sc_atlas:7495,10.1016/j.physc.2010.01.067,,2010,MgB₂,MgB2,39.7,midpoint,0.0,0.0,polycrystal,Solid-State Reaction; Solution-based synthesis/processing,
sc_atlas:7504,10.1016/j.physc.2010.02.001,,2010,MgB₂,MgB1.9734C0.0266,37.5,midpoint,0.0,0.0,polycrystal,Solution-based synthesis/processing; Solid-State Reaction,
sc_atlas:7503,10.1016/j.physc.2010.02.001,,2010,MgB₂,MgB1.975C0.025,38.1,midpoint,0.0,0.0,polycrystal,Solution-based synthesis/processing; Solid-State Reaction,
sc_atlas:7502,10.1016/j.physc.2010.02.001,,2010,MgB₂,MgB1.976C0.024,38.4,midpoint,0.0,0.0,polycrystal,Solution-based synthesis/processing; Solid-State Reaction,
sc_atlas:7501,10.1016/j.physc.2010.02.001,,2010,MgB₂,MgB1.9846C0.0154,39.4,midpoint,0.0,0.0,polycrystal,Solution-based synthesis/processing; Solid-State Reaction,
sc_atlas:7500,10.1016/j.physc.2010.02.001,,2010,MgB₂,MgB2,39.7,midpoint,0.0,0.0,polycrystal,Solution-based synthesis/processing; Solid-State Reaction,
sc_atlas:7505,10.1016/j.physc.2010.02.006,,2010,pure MgB₂ film on Cu tape,MgB2,36.6,onset,0.0,0.0,thin_film,Chemical Vapor Deposition,Cu
sc_atlas:25809,10.1016/j.physc.2010.02.008,,2009,NbN,NbN,15.01,onset,0.0,0.0,thin_film,Physical Vapor Deposition; Nanofabrication & Exfoliation,MgO
sc_atlas:25810,10.1016/j.physc.2010.02.008,,2009,NbN,NbN,16.0,unknown,0.0,0.0,thin_film,Physical Vapor Deposition; Nanofabrication & Exfoliation,MgO
sc_atlas:7523,10.1016/j.physc.2010.02.020,,2010,Ru₀.₈Sn₀.₂Sr₂Gd₁₋yCayCu₂O₈,Ru0.8Sn0.2Sr2Gd0.97Ca0.03Cu2O8,43.0,onset,0.0,0.0,polycrystal,Solid-State Reaction,
sc_atlas:7525,10.1016/j.physc.2010.02.021,,2010,FeSe,FeSe,6.0,zero,0.0,0.0,unknown,Chemical Vapor Transport,
sc_atlas:25887,10.1016/j.physc.2010.02.029,,2010,Mg₁₋ₓ(LiAl)ₓB₂,Mg0.6Al0.2667Li0.1333B2,20.2,unknown,0.0,0.0,unknown,unknown,
sc_atlas:25886,10.1016/j.physc.2010.02.029,,2010,Mg₁₋ₓ(LiAl)ₓB₂,Mg0.7Al0.2Li0.1B2,20.9,unknown,0.0,0.0,unknown,unknown,
sc_atlas:25885,10.1016/j.physc.2010.02.029,,2010,Mg₁₋ₓ(LiAl)ₓB₂,Mg0.9Al0.0667Li0.0333B2,33.1,unknown,0.0,0.0,unknown,unknown,
sc_atlas:7538,10.1016/j.physc.2010.02.040,,2010,"Nb₁, thickness: 60 nm",Nb,8.1,unknown,0.0,0.0,unknown,unknown,
sc_atlas:7539,10.1016/j.physc.2010.02.040,,2010,"Nb₃, thickness: 100 nm",Nb,8.5,unknown,0.0,0.0,unknown,unknown,
sc_atlas:7540,10.1016/j.physc.2010.02.040,,2010,"Nb₄, thickness: 135 nm",Nb,8.7,unknown,0.0,0.0,unknown,unknown,
sc_atlas:7541,10.1016/j.physc.2010.02.062,,2010,LaFeAsO₀.₉₂F₀.₀₈,LaFeAsO0.92F0.08,26.0,unknown,0.0,0.0,unknown,unknown,
sc_atlas:26008,10.1016/j.physc.2010.02.063,,2009,Nb,Nb,6.37,midpoint,0.0,0.0,thin_film,Physical Vapor Deposition,Al2O3
sc_atlas:26009,10.1016/j.physc.2010.02.063,,2009,Nb,Nb,7.5,unknown,0.0,0.0,thin_film,Physical Vapor Deposition,Al2O3
sc_atlas:26195,10.1016/j.physc.2010.02.064,,2010,MgB₁₂,MgB12,37.0,unknown,0.0,0.0,unknown,Solid-State Reaction,
sc_atlas:7542,10.1016/j.physc.2010.02.073,,2010,TmNi₂B₂C,TmNi2B2C,11.0,unknown,0.0,0.0,unknown,unknown,
sc_atlas:7543,10.1016/j.physc.2010.02.077,,2010,NbN,NbN,16.0,unknown,0.0,0.0,thin_film,Physical Vapor Deposition,Al2O3
sc_atlas:7546,10.1016/j.physc.2010.02.093,,2010,CeCoIn₅,CeCoIn5,2.3,unknown,0.0,0.0,unknown,Flux Growth,
sc_atlas:7553,10.1016/j.physc.2010.03.002,,2010,N₂ atmosphere,Y0.8Ca0.2Ba2Cu3O6.6,82.1,onset,0.0,0.0,polycrystal,Solid-State Reaction,
sc_atlas:7554,10.1016/j.physc.2010.03.002,,2010,N₂ atmosphere,Y0.8Ca0.2Ba2Cu3O6.6,85.5,unknown,0.0,0.0,polycrystal,Solid-State Reaction,
sc_atlas:7549,10.1016/j.physc.2010.03.002,,2010,Y₁₋ₓCaₓBa₂Cu₃O₇₋δ,Y0.9Ca0.1Ba2Cu3O6.9,85.3,onset,0.0,0.0,polycrystal,Solid-State Reaction,
sc_atlas:7550,10.1016/j.physc.2010.03.002,,2010,Y₁₋ₓCaₓBa₂Cu₃O₇₋δ,Y0.9Ca0.1Ba2Cu3O6.9,90.0,unknown,0.0,0.0,polycrystal,Solid-State Reaction,
sc_atlas:7555,10.1016/j.physc.2010.03.003,,2010,FeTe₀.₆₁Se₀.₃₉,FeTe0.61Se0.39,14.0,midpoint,0.0,0.0,unknown,Melt Growth,
sc_atlas:7557,10.1016/j.physc.2010.03.010,,2010,ZrB₁₂,ZrB12,5.7,zero,0.0,0.0,polycrystal,Solid-State Reaction,
sc_atlas:7558,10.1016/j.physc.2010.03.010,,2010,ZrB₁₂,ZrB12,5.8,unknown,0.0,0.0,polycrystal,Solid-State Reaction,
sc_atlas:7556,10.1016/j.physc.2010.03.010,,2010,ZrB₁₂,ZrB12,6.0,unknown,0.0,0.0,polycrystal,Solid-State Reaction,
sc_atlas:7583,10.1016/j.physc.2010.03.015,,2010,Y₁₋ₓCaₓBa₂Cu₃O₇,Y0.5Ca0.5Ba2Cu3O6.61,54.0,unknown,0.0,0.0,polycrystal,Solid-State Reaction,
sc_atlas:7568,10.1016/j.physc.2010.03.015,,2010,Y₁₋ₓCaₓBa₂Cu₃O₇,Y0.5Ca0.5Ba2Cu3O6.61,56.0,unknown,0.0,0.0,polycrystal,Solid-State Reaction,
sc_atlas:7573,10.1016/j.physc.2010.03.015,,2010,Y₁₋ₓCaₓBa₂Cu₃O₇,Y0.5Ca0.5Ba2Cu3O6.64,72.0,unknown,0.0,0.0,polycrystal,Solid-State Reaction,
sc_atlas:7578,10.1016/j.physc.2010.03.015,,2010,Y₁₋ₓCaₓBa₂Cu₃O₇,Y0.5Ca0.5Ba2Cu3O6.66,63.0,unknown,0.0,0.0,polycrystal,Solid-State Reaction,
sc_atlas:7567,10.1016/j.physc.2010.03.015,,2010,Y₁₋ₓCaₓBa₂Cu₃O₇,Y0.7Ca0.3Ba2Cu3O6.7,72.0,unknown,0.0,0.0,polycrystal,Solid-State Reaction,
sc_atlas:7572,10.1016/j.physc.2010.03.015,,2010,Y₁₋ₓCaₓBa₂Cu₃O₇,Y0.7Ca0.3Ba2Cu3O6.72,82.0,unknown,0.0,0.0,polycrystal,Solid-State Reaction,
sc_atlas:7582,10.1016/j.physc.2010.03.015,,2010,Y₁₋ₓCaₓBa₂Cu₃O₇,Y0.7Ca0.3Ba2Cu3O6.73,63.0,unknown,0.0,0.0,polycrystal,Solid-State Reaction,
sc_atlas:7577,10.1016/j.physc.2010.03.015,,2010,Y₁₋ₓCaₓBa₂Cu₃O₇,Y0.7Ca0.3Ba2Cu3O6.77,78.0,unknown,0.0,0.0,polycrystal,Solid-State Reaction,
sc_atlas:7566,10.1016/j.physc.2010.03.015,,2010,Y₁₋ₓCaₓBa₂Cu₃O₇,Y0.85Ca0.15Ba2Cu3O6.78,78.0,unknown,0.0,0.0,polycrystal,Solid-State Reaction,
sc_atlas:7576,10.1016/j.physc.2010.03.015,,2010,Y₁₋ₓCaₓBa₂Cu₃O₇,Y0.85Ca0.15Ba2Cu3O6.8,83.0,unknown,0.0,0.0,polycrystal,Solid-State Reaction,
sc_atlas:7571,10.1016/j.physc.2010.03.015,,2010,Y₁₋ₓCaₓBa₂Cu₃O₇,Y0.85Ca0.15Ba2Cu3O6.82,84.0,unknown,0.0,0.0,polycrystal,Solid-State Reaction,
sc_atlas:7581,10.1016/j.physc.2010.03.015,,2010,Y₁₋ₓCaₓBa₂Cu₃O₇,Y0.85Ca0.15Ba2Cu3O6.83,74.0,unknown,0.0,0.0,polycrystal,Solid-State Reaction,
sc_atlas:7565,10.1016/j.physc.2010.03.015,,2010,Y₁₋ₓCaₓBa₂Cu₃O₇,Y0.925Ca0.075Ba2Cu3O6.84,84.0,unknown,0.0,0.0,polycrystal,Solid-State Reaction,
sc_atlas:7575,10.1016/j.physc.2010.03.015,,2010,Y₁₋ₓCaₓBa₂Cu₃O₇,Y0.925Ca0.075Ba2Cu3O6.86,87.0,unknown,0.0,0.0,polycrystal,Solid-State Reaction,
sc_atlas:7580,10.1016/j.physc.2010.03.015,,2010,Y₁₋ₓCaₓBa₂Cu₃O₇,Y0.925Ca0.075Ba2Cu3O6.87,77.0,unknown,0.0,0.0,polycrystal,Solid-State Reaction,
sc_atlas:7570,10.1016/j.physc.2010.03.015,,2010,Y₁₋ₓCaₓBa₂Cu₃O₇,Y0.925Ca0.075Ba2Cu3O6.87,86.0,unknown,0.0,0.0,polycrystal,Solid-State Reaction,
sc_atlas:7564,10.1016/j.physc.2010.03.015,,2010,Y₁₋ₓCaₓBa₂Cu₃O₇,YBa2Cu3O6.9,90.0,unknown,0.0,0.0,polycrystal,Solid-State Reaction,
sc_atlas:7569,10.1016/j.physc.2010.03.015,,2010,Y₁₋ₓCaₓBa₂Cu₃O₇,YBa2Cu3O6.93,89.0,unknown,0.0,0.0,polycrystal,Solid-State Reaction,
sc_atlas:7579,10.1016/j.physc.2010.03.015,,2010,Y₁₋ₓCaₓBa₂Cu₃O₇,YBa2Cu3O6.94,88.0,unknown,0.0,0.0,polycrystal,Solid-State Reaction,
sc_atlas:7587,10.1016/j.physc.2010.03.016,,2010,MgB₂₋ₓCₓ,MgB1.969C0.031,34.2,onset,0.0,0.0,unknown,Solid-State Reaction,
sc_atlas:7586,10.1016/j.physc.2010.03.016,,2010,MgB₂₋ₓCₓ,MgB1.973C0.027,35.1,onset,0.0,0.0,unknown,Solid-State Reaction,
sc_atlas:7585,10.1016/j.physc.2010.03.016,,2010,MgB₂₋ₓCₓ,MgB1.983C0.017,35.2,onset,0.0,0.0,unknown,Solid-State Reaction,
sc_atlas:7584,10.1016/j.physc.2010.03.016,,2010,MgB₂₋ₓCₓ,MgB2,37.0,onset,0.0,0.0,unknown,Solid-State Reaction,
sc_atlas:7594,10.1016/j.physc.2010.04.013,,2010,La₁₋ₓYₓO₀.₉F₀.₁FeAs,La0.4Y0.6O0.9F0.1FeAs,28.0,onset,0.0,0.0,polycrystal,Solid-State Reaction,
sc_atlas:7593,10.1016/j.physc.2010.04.013,,2010,La₁₋ₓYₓO₀.₉F₀.₁FeAs,La0.5Y0.5O0.9F0.1FeAs,31.4,onset,0.0,0.0,polycrystal,Solid-State Reaction,
sc_atlas:7592,10.1016/j.physc.2010.04.013,,2010,La₁₋ₓYₓO₀.₉F₀.₁FeAs,La0.7Y0.3O0.9F0.1FeAs,34.8,onset,0.0,0.0,polycrystal,Solid-State Reaction,
sc_atlas:7591,10.1016/j.physc.2010.04.013,,2010,La₁₋ₓYₓO₀.₉F₀.₁FeAs,La0.8Y0.2O0.9F0.1FeAs,32.0,onset,0.0,0.0,polycrystal,Solid-State Reaction,
sc_atlas:7590,10.1016/j.physc.2010.04.013,,2010,La₁₋ₓYₓO₀.₉F₀.₁FeAs,La0.9Y0.1O0.9F0.1FeAs,7.0,onset,0.0,0.0,polycrystal,Solid-State Reaction,
sc_atlas:7589,10.1016/j.physc.2010.04.013,,2010,La₁₋ₓYₓO₀.₉F₀.₁FeAs,LaO0.9F0.1FeAs,28.0,onset,0.0,0.0,polycrystal,Solid-State Reaction,
sc_atlas:7599,10.1016/j.physc.2010.05.018,,2010,LaFePO₁₋ₓFₓ,LaFePO0.94F0.06,6.0,onset,0.0,0.0005,unknown,unknown,
sc_atlas:7600,10.1016/j.physc.2010.05.023,,2010,URu₂Si₂,URu2Si2,1.45,unknown,0.0,0.0,unknown,Melt Growth,
sc_atlas:7601,10.1016/j.physc.2010.05.028,,2010,FeTe₁₋ₓSₓ,FeTe0.49S0.13,3.54,zero,0.0,0.0,unknown,Solid-State Reaction; Physical Vapor Deposition,SrTiO3
sc_atlas:7603,10.1016/j.physc.2010.05.028,,2010,FeTe₁₋ₓSₓ,FeTe0.49S0.13,4.4,unknown,0.0,0.0,unknown,Solid-State Reaction; Physical Vapor Deposition,SrTiO3
sc_atlas:7604,10.1016/j.physc.2010.05.028,,2010,FeTe₁₋ₓSₓ,FeTe0.49S0.13,5.0,midpoint,0.0,0.0,unknown,Solid-State Reaction; Physical Vapor Deposition,SrTiO3
sc_atlas:7605,10.1016/j.physc.2010.05.028,,2010,FeTe₁₋ₓSₓ,FeTe0.49S0.13,6.4,onset,0.0,0.0,unknown,Solid-State Reaction; Physical Vapor Deposition,SrTiO3
sc_atlas:7602,10.1016/j.physc.2010.05.028,,2010,FeTe₁₋ₓSₓ,FeTe0.83S0.12,5.37,zero,0.0,0.0,unknown,Solid-State Reaction; Physical Vapor Deposition,MgO
sc_atlas:7606,10.1016/j.physc.2010.05.028,,2010,FeTe₁₋ₓSₓ,FeTe0.83S0.12,5.8,unknown,0.0,0.0,unknown,Solid-State Reaction; Physical Vapor Deposition,MgO
sc_atlas:7607,10.1016/j.physc.2010.05.028,,2010,FeTe₁₋ₓSₓ,FeTe0.83S0.12,6.3,midpoint,0.0,0.0,unknown,Solid-State Reaction; Physical Vapor Deposition,MgO
sc_atlas:7608,10.1016/j.physc.2010.05.028,,2010,FeTe₁₋ₓSₓ,FeTe0.83S0.12,7.5,onset,0.0,0.0,unknown,Solid-State Reaction; Physical Vapor Deposition,MgO
sc_atlas:7612,10.1016/j.physc.2010.05.038,,2010,NdFeAs(O₀.₉F₀.₁),NdFeAsO0.9F0.1,48.0,unknown,0.0,0.0,polycrystal,Solid-State Reaction,
sc_atlas:7613,10.1016/j.physc.2010.05.043,,2010,Li₂(Pd₁₋ₓPtₓ)₃B,Li2Pd3B,8.0,unknown,0.0,0.0,unknown,Melt Growth,
sc_atlas:7614,10.1016/j.physc.2010.05.043,,2010,Li₂(Pd₁₋ₓPtₓ)₃B,Li2Pt3B,2.8,unknown,0.0,0.0,unknown,Melt Growth,
sc_atlas:7616,10.1016/j.physc.2010.05.044,,2010,Mg₁₋ₓFeₓB₂,Mg0.99Fe0.01B2,37.0,zero,0.0,0.0,polycrystal,Solid-State Reaction,
sc_atlas:7617,10.1016/j.physc.2010.05.046,,2010,MgB₂,MgB2,37.6,unknown,0.0,0.0,unknown,Solution-based synthesis/processing,
sc_atlas:26036,10.1016/j.physc.2010.05.050,,2009,NbN,NbN,15.0,unknown,0.0,0.0,thin_film,Physical Vapor Deposition; Nanofabrication & Exfoliation,Si
sc_atlas:7629,10.1016/j.physc.2010.05.076,,2010,Mg(B₁₋ₓCₓ)₂,MgB1.904C0.096,36.36,onset,0.0,0.0,unknown,Solid-State Reaction,
sc_atlas:7630,10.1016/j.physc.2010.05.076,,2010,Mg(B₁₋ₓCₓ)₂,MgB1.912C0.088,36.95,onset,0.0,0.0,unknown,Solid-State Reaction,
sc_atlas:7631,10.1016/j.physc.2010.05.076,,2010,Mg(B₁₋ₓCₓ)₂,MgB1.964C0.036,37.95,onset,0.0,0.0,unknown,Solid-State Reaction,
sc_atlas:7632,10.1016/j.physc.2010.05.076,,2010,Mg(B₁₋ₓCₓ)₂,MgB1.972C0.028,38.25,onset,0.0,0.0,unknown,Solid-State Reaction,
sc_atlas:7633,10.1016/j.physc.2010.05.077,,2010,Sr₀.₆K₀.₄Fe₂As₂,Sr0.6K0.4Fe2As2,34.0,unknown,0.0,0.0,polycrystal,Solid-State Reaction,
sc_atlas:7645,10.1016/j.physc.2010.05.128,,2010,MgB₂ wire with intermediate annealing,MgB2,37.8,onset,0.0,0.0,unknown,Solid-State Reaction,
sc_atlas:7644,10.1016/j.physc.2010.05.128,,2010,"MgB₂ wires without intermediate annealing (quenched, furnace cooled, slowly cooled)",MgB2,38.0,onset,0.0,0.0,unknown,Solid-State Reaction,
sc_atlas:7649,10.1016/j.physc.2010.05.130,,2010,Mg(B₁₋ₓCₓ)₂,MgB1.9476C0.0524,33.3,onset,0.0,0.0,unknown,Solid-State Reaction,
sc_atlas:7648,10.1016/j.physc.2010.05.130,,2010,Mg(B₁₋ₓCₓ)₂,MgB1.9584C0.0416,33.7,onset,0.0,0.0,unknown,Solid-State Reaction,
sc_atlas:7647,10.1016/j.physc.2010.05.130,,2010,Mg(B₁₋ₓCₓ)₂,MgB1.981C0.019,36.3,onset,0.0,0.0,unknown,Solid-State Reaction,
sc_atlas:7646,10.1016/j.physc.2010.05.130,,2010,Mg(B₁₋ₓCₓ)₂,MgB2,36.7,onset,0.0,0.0,unknown,Solid-State Reaction,
sc_atlas:7652,10.1016/j.physc.2010.05.132,,2010,MgB₂,MgB1.9541C0.0459,36.17,unknown,0.0,0.0,polycrystal,Solid-State Reaction,
sc_atlas:7651,10.1016/j.physc.2010.05.132,,2010,MgB₂,MgB1.9691C0.0309,37.18,unknown,0.0,0.0,polycrystal,Solid-State Reaction,
sc_atlas:7650,10.1016/j.physc.2010.05.132,,2010,MgB₂,MgB2,38.08,unknown,0.0,0.0,polycrystal,Solid-State Reaction,
sc_atlas:7653,10.1016/j.physc.2010.05.133,,2010,MgB₂/W-wire,MgB2,33.5,unknown,0.0,0.0,thin_film,Physical Vapor Deposition,W
sc_atlas:7658,10.1016/j.physc.2010.05.139,,2010,MgB₂,MgB2,40.0,onset,0.0,0.0,thin_film,Chemical Vapor Deposition,Al2O3
sc_atlas:7684,10.1016/j.physc.2010.07.008,,2010,CeO₀.₉F₀.₁Fe₁₋ₓCoₓAs,CeO0.9F0.1Fe0.85Co0.15As,4.0,onset,0.0,0.0,polycrystal,Solid-State Reaction,
sc_atlas:7682,10.1016/j.physc.2010.07.008,,2010,CeO₀.₉F₀.₁Fe₁₋ₓCoₓAs,CeO0.9F0.1Fe0.95Co0.05As,23.4,onset,0.0,0.0,polycrystal,Solid-State Reaction,
sc_atlas:7683,10.1016/j.physc.2010.07.008,,2010,CeO₀.₉F₀.₁Fe₁₋ₓCoₓAs,CeO0.9F0.1Fe0.9Co0.1As,9.8,onset,0.0,0.0,polycrystal,Solid-State Reaction,
sc_atlas:7681,10.1016/j.physc.2010.07.008,,2010,CeO₀.₉F₀.₁Fe₁₋ₓCoₓAs,CeO0.9F0.1FeAs,38.5,onset,0.0,0.0,polycrystal,Solid-State Reaction,
sc_atlas:7687,10.1016/j.physc.2010.07.011,,2010,Y₁₋ₓCaₓBa₂Cu₃O₇₋δ,Y0.7Ca0.3Ba2Cu3O6.9,66.0,zero,0.0,0.0,thin_film,Physical Vapor Deposition,SrTiO3
sc_atlas:7685,10.1016/j.physc.2010.07.011,,2010,Y₁₋ₓCaₓBa₂Cu₃O₇₋δ,Y0.9Ca0.1Ba2Cu3O6.92,76.6,zero,0.0,0.0,thin_film,Physical Vapor Deposition,SrTiO3
sc_atlas:7686,10.1016/j.physc.2010.07.011,,2010,Y₁₋ₓCaₓBa₂Cu₃O₇₋δ,Y0.9Ca0.1Ba2Cu3O6.92,77.6,unknown,0.0,0.0,thin_film,Physical Vapor Deposition,SrTiO3
sc_atlas:26484,10.1016/j.physc.2010.08.011,,2010,FeSe₁₋ₓ,FeSe0.88,11.7,onset,0.0,0.0,thin_film,Physical Vapor Deposition,MgO
sc_atlas:26485,10.1016/j.physc.2010.08.011,,2010,FeSe₁₋ₓ,FeSe0.88,8.1,unknown,0.0,0.0,thin_film,Physical Vapor Deposition,MgO
sc_atlas:26480,10.1016/j.physc.2010.08.011,,2010,FeSe₁₋ₓ,FeSe0.91,10.5,onset,0.0,0.0,thin_film,Physical Vapor Deposition,Al2O3
sc_atlas:26486,10.1016/j.physc.2010.08.011,,2010,FeSe₁₋ₓ,FeSe0.91,11.2,onset,0.0,0.0,thin_film,Physical Vapor Deposition,LaAlO3
sc_atlas:26487,10.1016/j.physc.2010.08.011,,2010,FeSe₁₋ₓ,FeSe0.91,7.7,unknown,0.0,0.0,thin_film,Physical Vapor Deposition,LaAlO3
sc_atlas:26481,10.1016/j.physc.2010.08.011,,2010,FeSe₁₋ₓ,FeSe0.91,8.2,unknown,0.0,0.0,thin_film,Physical Vapor Deposition,Al2O3
sc_atlas:26482,10.1016/j.physc.2010.08.011,,2010,FeSe₁₋ₓ,FeSe0.92,11.4,onset,0.0,0.0,thin_film,Physical Vapor Deposition,SrTiO3
sc_atlas:26483,10.1016/j.physc.2010.08.011,,2010,FeSe₁₋ₓ,FeSe0.92,8.3,unknown,0.0,0.0,thin_film,Physical Vapor Deposition,SrTiO3
sc_atlas:7690,10.1016/j.physc.2010.09.012,,2010,NdFeAsO₀.₈₈F₀.₁₂,NdFeAsO0.88F0.12,44.0,onset,0.0,0.0,polycrystal,Solid-State Reaction,
sc_atlas:7689,10.1016/j.physc.2010.09.012,,2010,NdFeAsO₀.₈₈F₀.₁₂,NdFeAsO0.88F0.12,51.0,onset,0.0,0.0,polycrystal,Solid-State Reaction,
sc_atlas:26518,10.1016/j.physc.2010.11.006,,2011,polycrystalline LaFeAsO₀.₉₄F₀.₀₆,LaFeAsO0.94F0.06,24.0,unknown,0.0,0.0,polycrystal,Solid-State Reaction,
sc_atlas:7697,10.1016/j.physc.2010.12.002,,2011,MgB₂,MgB2,37.1,unknown,0.0,0.0,thin_film,Solution-based synthesis/processing,MgO
sc_atlas:7698,10.1016/j.physc.2010.12.002,,2011,MgB₂,MgB2,37.71,unknown,0.0,0.0,thin_film,Solution-based synthesis/processing,MgO
sc_atlas:7699,10.1016/j.physc.2010.12.002,,2011,MgB₂,MgB2,38.26,unknown,0.0,0.0,thin_film,Solution-based synthesis/processing,MgO
sc_atlas:7700,10.1016/j.physc.2010.12.002,,2011,MgB₂,MgB2,38.9,unknown,0.0,0.0,thin_film,Solution-based synthesis/processing,MgO
sc_atlas:7705,10.1016/j.physc.2010.12.013,,2011,Sr₁₋ₓNdₓCuO₂,Sr0.95Nd0.05CuO2,11.4,zero,0.0,0.0,thin_film,Molecular Beam Epitaxy,DyScO3
sc_atlas:7704,10.1016/j.physc.2010.12.013,,2011,Sr₁₋ₓNdₓCuO₂,Sr0.95Nd0.05CuO2,30.0,onset,0.0,0.0,thin_film,Molecular Beam Epitaxy,DyScO3
sc_atlas:26920,10.1016/j.physc.2011.01.002,,2010,BaFe₁.₈₇₋ₓZnₓCo₀.₁₃As₂,BaFe1.79Zn0.08Co0.13As2,11.0,unknown,0.0,0.0,polycrystal,Solid-State Reaction,
sc_atlas:26919,10.1016/j.physc.2011.01.002,,2010,BaFe₁.₈₇₋ₓZnₓCo₀.₁₃As₂,BaFe1.81Zn0.06Co0.13As2,17.0,unknown,0.0,0.0,polycrystal,Solid-State Reaction,
sc_atlas:26918,10.1016/j.physc.2011.01.002,,2010,BaFe₁.₈₇₋ₓZnₓCo₀.₁₃As₂,BaFe1.83Zn0.04Co0.13As2,18.0,unknown,0.0,0.0,polycrystal,Solid-State Reaction,
sc_atlas:26917,10.1016/j.physc.2011.01.002,,2010,BaFe₁.₈₇₋ₓZnₓCo₀.₁₃As₂,BaFe1.85Zn0.02Co0.13As2,20.0,unknown,0.0,0.0,polycrystal,Solid-State Reaction,
sc_atlas:26916,10.1016/j.physc.2011.01.002,,2010,BaFe₁.₈₇₋ₓZnₓCo₀.₁₃As₂,BaFe1.87Co0.13As2,25.0,unknown,0.0,0.0,polycrystal,Solid-State Reaction,
sc_atlas:26921,10.1016/j.physc.2011.01.002,,2010,BaFe₁.₈₇₋ₓZnₓCo₀.₁₃As₂,BaFe1.87Co0.13As2,26.2,unknown,0.0,0.0,polycrystal,Solid-State Reaction,
sc_atlas:26232,10.1016/j.physc.2011.02.004,,2011,PrFeAsO₀.₆₀F₀.₁₂,PrFeAsO0.6F0.12,48.0,onset,0.0,0.001,polycrystal,Solid-State Reaction,
sc_atlas:15845,10.1016/j.physc.2011.04.009,,2010,FeSe,FeSe,8.0,unknown,0.0,0.0,single_crystal,Solid-State Reaction; Flux Growth,
sc_atlas:15847,10.1016/j.physc.2011.04.009,,2010,KxFe2Se2,K0.8Fe2Se2,27.2,zero,0.0,0.0,single_crystal,Solid-State Reaction; Flux Growth,
sc_atlas:15848,10.1016/j.physc.2011.04.009,,2010,KxFe2Se2,K0.8Fe2Se2,28.3,midpoint,0.0,0.0,single_crystal,Solid-State Reaction; Flux Growth,
sc_atlas:15846,10.1016/j.physc.2011.04.009,,2010,KxFe2Se2,K0.8Fe2Se2,30.1,onset,0.0,0.0,single_crystal,Solid-State Reaction; Flux Growth,
sc_atlas:15849,10.1016/j.physc.2011.04.009,,2010,KxFe2Se2,K0.8Fe2Se2,31.0,onset,0.0,0.0,single_crystal,Solid-State Reaction; Flux Growth,
sc_atlas:7719,10.1016/j.physc.2011.05.001,,2012,MgB₂,MgB2,17.0,onset,0.0,0.0,thin_film,Physical Vapor Deposition,Al2O3
sc_atlas:7714,10.1016/j.physc.2011.05.001,,2012,MgB₂,MgB2,25.0,onset,0.0,0.0,thin_film,Physical Vapor Deposition,Al2O3
sc_atlas:7716,10.1016/j.physc.2011.05.001,,2012,MgB₂,MgB2,30.1,onset,0.0,0.0,thin_film,Physical Vapor Deposition,SiC
sc_atlas:7717,10.1016/j.physc.2011.05.001,,2012,MgB₂,MgB2,33.0,onset,0.0,0.0,thin_film,Physical Vapor Deposition,MgO
sc_atlas:7718,10.1016/j.physc.2011.05.001,,2012,MgB₂,MgB2,35.6,onset,0.0,0.0,thin_film,Physical Vapor Deposition,SiC
sc_atlas:7723,10.1016/j.physc.2011.05.005,,2011,SrFe₂₋ₓPtₓAs₂,SrFe1.7Pt0.3As2,16.0,onset,0.0,0.001,polycrystal,Solid-State Reaction,
