Repository: zhiyuliu0158-ui/occ-alignn-tc

# P-B-Occ-ALIGNN-full-Tc

Occupancy-aware ALIGNN-style graph neural network for superconducting critical temperature `Tc_K` regression.

本仓库只做一个任务：

```text
CIF + pressure_GPa + magnetic_field_T + field_direction + optional metadata -> Tc_K
```

不做 superconducting / non-superconducting 分类。

## 1. 模型简介

`PBOccALIGNNFullTc` 是一个纯 PyTorch 实现的 ALIGNN-style 图神经网络：

- bond graph 的 node 是 crystallographic site。
- bond graph 的 edge 是周期近邻 directed bond。
- line graph 的 node 是 directed bond。
- line graph 的 edge 是角度 `i-j-k`。
- 所有 scatter / aggregation 使用 `torch.index_add`，不依赖 `torch_scatter`、DGL、PyTorch Geometric 或官方 ALIGNN 包。
- 输出为 `logtc_mu`、`logtc_logvar` 和 `Tc_pred_K = exp(logtc_mu) - 1`。

File: data/sc-atlas-data.csv (part 9 of 62)
source_record_id,doi,source_title,source_year,formula_raw,formula_normalized,tc_value_k,tc_criterion,pressure_gpa,magnetic_field_t,sample_form,preparation_method,substrate
sc_atlas:7721,10.1016/j.physc.2011.05.005,,2011,SrFe₂₋ₓPtₓAs₂,SrFe1.85Pt0.15As2,12.0,onset,0.0,0.001,polycrystal,Solid-State Reaction,
sc_atlas:7720,10.1016/j.physc.2011.05.005,,2011,SrFe₂₋ₓPtₓAs₂,SrFe1.8Pt0.2As2,16.0,unknown,0.0,0.0,polycrystal,Solid-State Reaction,
sc_atlas:7722,10.1016/j.physc.2011.05.005,,2011,SrFe₂₋ₓPtₓAs₂,SrFe1.8Pt0.2As2,16.5,onset,0.0,0.001,polycrystal,Solid-State Reaction,
sc_atlas:7724,10.1016/j.physc.2011.05.008,,2011,FeTe₀.₈S₀.₂,FeTe0.8S0.2,11.0,onset,0.19,0.0,polycrystal,Solid-State Reaction,
sc_atlas:7725,10.1016/j.physc.2011.05.008,,2011,FeTe₀.₈S₀.₂,FeTe0.8S0.2,13.0,onset,1.86,0.0,polycrystal,Solid-State Reaction,
sc_atlas:7726,10.1016/j.physc.2011.05.009,,2011,FeSe₁₋ₓTeₓ,FeSe0.4Te0.6,14.0,onset,0.0,0.0,unknown,Melt Growth,
sc_atlas:7727,10.1016/j.physc.2011.05.011,,2011,Fe₁.₀₁Se₁₋ₓTeₓ,Fe1.01Se0.5Te0.5,15.0,onset,0.0,0.0,unknown,Melt Growth,
sc_atlas:27161,10.1016/j.physc.2011.05.012,,2011,S40T60-2,FeSe0.4Te0.6,5.6,unknown,0.0,0.0,thin_film,Physical Vapor Deposition,MgO or LaAlO3
sc_atlas:27160,10.1016/j.physc.2011.05.012,,2011,S40T60-1,FeSe0.4Te0.6,6.0,unknown,0.0,0.0,thin_film,Physical Vapor Deposition,MgO or LaAlO3
sc_atlas:27162,10.1016/j.physc.2011.05.012,,2011,S50T50-1,FeSe0.5Te0.5,10.0,unknown,0.0,0.0,thin_film,Physical Vapor Deposition,MgO or LaAlO3
sc_atlas:27163,10.1016/j.physc.2011.05.012,,2011,S50T50-2,FeSe0.5Te0.5,11.4,unknown,0.0,0.0,thin_film,Physical Vapor Deposition,MgO or LaAlO3
sc_atlas:27164,10.1016/j.physc.2011.05.012,,2011,S50T50-3,FeSe0.5Te0.5,3.4,unknown,0.0,0.0,thin_film,Physical Vapor Deposition,MgO or LaAlO3
sc_atlas:26841,10.1016/j.physc.2011.05.012,,2010,FeTe,FeTe,11.0,onset,0.0,0.0,thin_film,Physical Vapor Deposition,MgO
sc_atlas:25721,10.1016/j.physc.2011.05.014,,2010,Fe₁.₀₃Te₀.₇Se₀.₃,Fe1.03Te0.7Se0.3,13.0,unknown,0.0,0.0,unknown,Melt Growth,
sc_atlas:26952,10.1016/j.physc.2011.05.015,,2011,BaFe₂(As₀.₆₅P₀.₃₅)₂,BaFe2As1.3P0.7,30.0,unknown,0.0,0.0005,polycrystal,Solid-State Reaction,
sc_atlas:26759,10.1016/j.physc.2011.05.016,,2011,LiFeAs,LiFeAs,16.9,unknown,0.0,0.0,unknown,Melt Growth,
sc_atlas:26758,10.1016/j.physc.2011.05.016,,2011,LiFeAs,LiFeAs,17.2,unknown,0.0,0.0,unknown,Melt Growth,
sc_atlas:26757,10.1016/j.physc.2011.05.016,,2011,LiFeAs,LiFeAs,17.5,unknown,0.0,0.0,unknown,Melt Growth,
sc_atlas:26708,10.1016/j.physc.2011.05.018,,2011,FeTe₀.₅Se₀.₅,FeTe0.5Se0.5,10.0,onset,0.0,0.0,polycrystal,Solid-State Reaction,
sc_atlas:26710,10.1016/j.physc.2011.05.018,,2011,FeTe₀.₅Se₀.₅,FeTe0.5Se0.5,10.8,onset,0.0,0.0,polycrystal,Solid-State Reaction,
sc_atlas:26714,10.1016/j.physc.2011.05.018,,2011,FeTe₀.₅Se₀.₅,FeTe0.5Se0.5,11.0,onset,0.0,0.0,polycrystal,Solid-State Reaction,
sc_atlas:26712,10.1016/j.physc.2011.05.018,,2011,FeTe₀.₅Se₀.₅,FeTe0.5Se0.5,11.4,onset,0.0,0.0,polycrystal,Solid-State Reaction,
sc_atlas:26705,10.1016/j.physc.2011.05.018,,2011,FeTe₀.₅Se₀.₅,FeTe0.5Se0.5,12.8,zero,0.0,0.0,polycrystal,Solid-State Reaction,
sc_atlas:26703,10.1016/j.physc.2011.05.018,,2011,FeTe₀.₅Se₀.₅,FeTe0.5Se0.5,13.9,unknown,0.0,0.001,polycrystal,Solid-State Reaction,
sc_atlas:26704,10.1016/j.physc.2011.05.018,,2011,FeTe₀.₅Se₀.₅,FeTe0.5Se0.5,15.7,onset,0.0,0.0,polycrystal,Solid-State Reaction,
sc_atlas:26715,10.1016/j.physc.2011.05.018,,2011,FeTe₀.₅Se₀.₅,FeTe0.5Se0.5,2.4,zero,0.0,0.0,polycrystal,Solid-State Reaction,
sc_atlas:26707,10.1016/j.physc.2011.05.018,,2011,FeTe₀.₅Se₀.₅,FeTe0.5Se0.5,3.2,zero,0.0,0.0,polycrystal,Solid-State Reaction,
sc_atlas:26706,10.1016/j.physc.2011.05.018,,2011,FeTe₀.₅Se₀.₅,FeTe0.5Se0.5,6.8,onset,0.0,0.0,polycrystal,Solid-State Reaction,
sc_atlas:26717,10.1016/j.physc.2011.05.018,,2011,FeTe₀.₅Se₀.₅,FeTe0.5Se0.5,7.2,onset,0.0,0.0,polycrystal,Solid-State Reaction,
sc_atlas:26713,10.1016/j.physc.2011.05.018,,2011,FeTe₀.₅Se₀.₅,FeTe0.5Se0.5,8.0,zero,0.0,0.0,polycrystal,Solid-State Reaction,
sc_atlas:26709,10.1016/j.physc.2011.05.018,,2011,FeTe₀.₅Se₀.₅,FeTe0.5Se0.5,8.3,zero,0.0,0.0,polycrystal,Solid-State Reaction,
sc_atlas:26711,10.1016/j.physc.2011.05.018,,2011,FeTe₀.₅Se₀.₅,FeTe0.5Se0.5,9.1,zero,0.0,0.0,polycrystal,Solid-State Reaction,
sc_atlas:7729,10.1016/j.physc.2011.05.029,,2011,YBa₂Cu₄O₈,YBa2Cu4O8,54.7,unknown,0.0,0.0,polycrystal,Solid-State Reaction,
sc_atlas:7728,10.1016/j.physc.2011.05.029,,2011,YBa₂Cu₄O₈,YBa2Cu4O8,81.0,unknown,0.0,0.0,polycrystal,Solid-State Reaction,
sc_atlas:7738,10.1016/j.physc.2011.05.032,,2011,Ba₁₋ₓKₓBiO₃,Ba0.45K0.55BiO3,15.2,onset,0.0,0.005,single_crystal,Flux Growth,
sc_atlas:7737,10.1016/j.physc.2011.05.032,,2011,Ba₁₋ₓKₓBiO₃,Ba0.4K0.6BiO3,7.1,onset,0.0,0.005,single_crystal,Flux Growth,
sc_atlas:7736,10.1016/j.physc.2011.05.032,,2011,Ba₁₋ₓKₓBiO₃,Ba0.534K0.466BiO3,23.5,onset,0.0,0.005,single_crystal,Flux Growth,
sc_atlas:7735,10.1016/j.physc.2011.05.032,,2011,Ba₁₋ₓKₓBiO₃,Ba0.542K0.458BiO3,24.1,onset,0.0,0.005,single_crystal,Flux Growth,
sc_atlas:7734,10.1016/j.physc.2011.05.032,,2011,Ba₁₋ₓKₓBiO₃,Ba0.561K0.439BiO3,28.1,onset,0.0,0.005,single_crystal,Flux Growth,
sc_atlas:7739,10.1016/j.physc.2011.05.032,,2011,Ba₁₋ₓKₓBiO₃,Ba0.561K0.439BiO3,29.0,onset,0.0,0.005,single_crystal,Flux Growth,
sc_atlas:7733,10.1016/j.physc.2011.05.032,,2011,Ba₁₋ₓKₓBiO₃,Ba0.62K0.38BiO3,30.0,onset,0.0,0.005,single_crystal,Flux Growth,
sc_atlas:7731,10.1016/j.physc.2011.05.032,,2011,Ba₁₋ₓKₓBiO₃,Ba0.685K0.315BiO3,28.0,onset,0.0,0.005,single_crystal,Flux Growth,
sc_atlas:7732,10.1016/j.physc.2011.05.032,,2011,Ba₁₋ₓKₓBiO₃,Ba0.685K0.315BiO3,29.1,onset,0.0,0.005,single_crystal,Flux Growth,
sc_atlas:7730,10.1016/j.physc.2011.05.032,,2011,Ba₁₋ₓKₓBiO₃,Ba0.6K0.4BiO3,30.6,onset,0.0,0.005,single_crystal,Flux Growth,
sc_atlas:7742,10.1016/j.physc.2011.05.037,,2011,MgB₂,MgB2,37.5,onset,0.0,0.0,unknown,Solid-State Reaction,
sc_atlas:7749,10.1016/j.physc.2011.05.054,,2011,Ba(Fe₁-ₓCoₓ)₂As₂,BaFe1.86Co0.14As2,21.0,unknown,0.0,0.0005,unknown,Flux Growth; Nanofabrication & Exfoliation,
sc_atlas:7751,10.1016/j.physc.2011.05.057,,2011,MgB₂,MgB1.88C0.12,33.4,onset,0.0,0.0,unknown,unknown,
sc_atlas:7750,10.1016/j.physc.2011.05.057,,2011,MgB₂,MgB2,38.5,onset,0.0,0.0,unknown,unknown,
sc_atlas:26579,10.1016/j.physc.2011.05.058,,2010,MgB₂,MgB2,39.6,zero,0.0,0.0,thin_film,Chemical Vapor Deposition,Al2O3
sc_atlas:26580,10.1016/j.physc.2011.05.058,,2010,MgB₂,MgB2,40.0,onset,0.0,0.0,thin_film,Chemical Vapor Deposition,Al2O3
sc_atlas:7752,10.1016/j.physc.2011.05.059,,2011,KOs₂O₆,KOs2O6,9.6,unknown,0.0,0.0,unknown,Solid-State Reaction,
sc_atlas:7771,10.1016/j.physc.2011.05.087,,2011,Sr₀.₆K₀.₄Fe₂As₂,Sr0.6K0.4Fe2As2,34.3,onset,0.0,0.0,polycrystal,Solid-State Reaction,
sc_atlas:27020,10.1016/j.physc.2011.05.088,,2010,FeSe₀.₅Te₀.₅,FeSe0.5Te0.5,14.0,unknown,0.0,0.001,polycrystal,Solid-State Reaction,
sc_atlas:7780,10.1016/j.physc.2011.05.144,,2011,Al-T15,MgB2,29.5,unknown,0.0,0.0,thin_film,Physical Vapor Deposition; Nanofabrication & Exfoliation,Al
sc_atlas:7783,10.1016/j.physc.2011.05.144,,2011,MgB₂,MgB2,32.4,unknown,0.0,0.0,thin_film,Physical Vapor Deposition; Nanofabrication & Exfoliation,Al2O3
sc_atlas:7782,10.1016/j.physc.2011.05.144,,2011,MgB₂,MgB2,35.8,unknown,0.0,0.0,thin_film,Physical Vapor Deposition; Nanofabrication & Exfoliation,Si
sc_atlas:7781,10.1016/j.physc.2011.05.144,,2011,Al-T16,MgB2.16,29.6,unknown,0.0,0.0,thin_film,Physical Vapor Deposition; Nanofabrication & Exfoliation,Al
sc_atlas:27007,10.1016/j.physc.2011.05.146,,2011,FeTe₀.₅Se₀.₅,FeTe0.5Se0.5,10.0,onset,0.0,0.0,polycrystal,Solid-State Reaction,
sc_atlas:27005,10.1016/j.physc.2011.05.146,,2011,FeTe₀.₅Se₀.₅,FeTe0.5Se0.5,10.8,onset,0.0,0.0,polycrystal,Solid-State Reaction,
sc_atlas:27012,10.1016/j.physc.2011.05.146,,2011,FeTe₀.₅Se₀.₅,FeTe0.5Se0.5,11.0,onset,0.0,0.0,polycrystal,Solid-State Reaction,
sc_atlas:27010,10.1016/j.physc.2011.05.146,,2011,FeTe₀.₅Se₀.₅,FeTe0.5Se0.5,11.4,onset,0.0,0.0,polycrystal,Solid-State Reaction,
sc_atlas:27013,10.1016/j.physc.2011.05.146,,2011,FeTe₀.₅Se₀.₅,FeTe0.5Se0.5,2.4,zero,0.0,0.0,polycrystal,Solid-State Reaction,
sc_atlas:27003,10.1016/j.physc.2011.05.146,,2011,FeTe₀.₅Se₀.₅,FeTe0.5Se0.5,3.2,zero,0.0,0.0,polycrystal,Solid-State Reaction,
sc_atlas:27006,10.1016/j.physc.2011.05.146,,2011,FeTe₀.₅Se₀.₅,FeTe0.5Se0.5,6.8,onset,0.0,0.0,polycrystal,Solid-State Reaction,
sc_atlas:27015,10.1016/j.physc.2011.05.146,,2011,FeTe₀.₅Se₀.₅,FeTe0.5Se0.5,7.2,onset,0.0,0.0,polycrystal,Solid-State Reaction,
sc_atlas:27011,10.1016/j.physc.2011.05.146,,2011,FeTe₀.₅Se₀.₅,FeTe0.5Se0.5,8.0,zero,0.0,0.0,polycrystal,Solid-State Reaction,
sc_atlas:27008,10.1016/j.physc.2011.05.146,,2011,FeTe₀.₅Se₀.₅,FeTe0.5Se0.5,8.3,zero,0.0,0.0,polycrystal,Solid-State Reaction,
sc_atlas:27004,10.1016/j.physc.2011.05.146,,2011,FeTe₀.₅Se₀.₅,FeTe0.5Se0.5,9.1,zero,0.0,0.0,polycrystal,Solid-State Reaction,
sc_atlas:7787,10.1016/j.physc.2011.05.153,,2011,Co-doped BaFe₂As₂,BaFe1.84Co0.16As2,19.0,zero,0.0,0.0,unknown,Physical Vapor Deposition; Nanofabrication & Exfoliation,MgO
sc_atlas:7786,10.1016/j.physc.2011.05.153,,2011,Co-doped BaFe₂As₂,BaFe1.84Co0.16As2,21.0,onset,0.0,0.0,unknown,Physical Vapor Deposition; Nanofabrication & Exfoliation,MgO
sc_atlas:7789,10.1016/j.physc.2011.05.155,,2011,MgB₂,MgB2,34.6,zero,0.0,0.0,thin_film,Chemical Vapor Deposition,Al2O3
sc_atlas:7788,10.1016/j.physc.2011.05.155,,2011,MgB₂,MgB2,36.3,onset,0.0,0.0,thin_film,Chemical Vapor Deposition,Al2O3
sc_atlas:7793,10.1016/j.physc.2011.05.155,,2011,MgB₂,MgB2,38.4,zero,0.0,0.0,thin_film,Chemical Vapor Deposition,Al2O3
sc_atlas:7792,10.1016/j.physc.2011.05.155,,2011,MgB₂,MgB2,39.0,onset,0.0,0.0,thin_film,Chemical Vapor Deposition,Al2O3
sc_atlas:7791,10.1016/j.physc.2011.05.155,,2011,MgB₂,MgB2,39.2,zero,0.0,0.0,thin_film,Chemical Vapor Deposition,Al2O3
sc_atlas:7790,10.1016/j.physc.2011.05.155,,2011,MgB₂,MgB2,39.9,onset,0.0,0.0,thin_film,Chemical Vapor Deposition,Al2O3
sc_atlas:7794,10.1016/j.physc.2011.05.156,,2011,non-annealed Nb thin film,Nb,8.4,zero,0.0,0.0,thin_film,Physical Vapor Deposition,Si
sc_atlas:7798,10.1016/j.physc.2011.05.248,,2011,FeSe,FeSe,10.8,onset,0.0,0.0,thin_film,Physical Vapor Deposition,SrTiO3
sc_atlas:7796,10.1016/j.physc.2011.05.248,,2011,FeSe,FeSe,11.5,onset,0.0,0.0,thin_film,Physical Vapor Deposition,MgO
sc_atlas:7797,10.1016/j.physc.2011.05.248,,2011,FeSe,FeSe,4.0,zero,0.0,0.0,thin_film,Physical Vapor Deposition,SrTiO3
sc_atlas:7795,10.1016/j.physc.2011.05.248,,2011,FeSe,FeSe,6.0,zero,0.0,0.0,thin_film,Physical Vapor Deposition,MgO
sc_atlas:7801,10.1016/j.physc.2011.05.251,,2011,La₁.₈₅₋₁.₅ₓSr₀.₁₅₊₁.₅ₓCu₁₋ₓMnₓO₄,La1.76Sr0.24Cu0.94Mn0.06O4,34.0,onset,0.0,0.0,unknown,Solid-State Reaction,
sc_atlas:7802,10.1016/j.physc.2011.05.251,,2011,La₁.₈₅₋₁.₅ₓSr₀.₁₅₊₁.₅ₓCu₁₋ₓMnₓO₄,La1.76Sr0.24Cu0.94Mn0.06O4,9.25,onset,0.0,0.0,unknown,Solid-State Reaction,
sc_atlas:7800,10.1016/j.physc.2011.05.251,,2011,La₁.₈₅₋₁.₅ₓSr₀.₁₅₊₁.₅ₓCu₁₋ₓMnₓO₄,La1.79Sr0.21Cu0.96Mn0.04O4,36.0,onset,0.0,0.0,unknown,Solid-State Reaction,
sc_atlas:7799,10.1016/j.physc.2011.05.251,,2011,La₁.₈₅₋₁.₅ₓSr₀.₁₅₊₁.₅ₓCu₁₋ₓMnₓO₄,La1.85Sr0.15CuO4,37.0,onset,0.0,0.0,unknown,Solid-State Reaction,
sc_atlas:7803,10.1016/j.physc.2011.07.004,,2011,MgB₂/Hastelloy,MgB2,38.5,onset,0.0,0.0,thin_film,Chemical Vapor Deposition,Hastelloy
sc_atlas:7805,10.1016/j.physc.2011.07.004,,2011,MgB₂/Hastelloy,MgB2,38.6,onset,0.0,0.0,thin_film,Chemical Vapor Deposition,Hastelloy
sc_atlas:7804,10.1016/j.physc.2011.07.004,,2011,MgB₂/Hastelloy,MgB2,38.8,onset,0.0,0.0,thin_film,Chemical Vapor Deposition,Hastelloy
sc_atlas:7806,10.1016/j.physc.2011.07.004,,2011,MgB₂/Hastelloy,MgB2,38.9,onset,0.0,0.0,thin_film,Chemical Vapor Deposition,Hastelloy
sc_atlas:7808,10.1016/j.physc.2011.07.004,,2011,MgB₂/Hastelloy,MgB2,39.3,onset,0.0,0.0,thin_film,Chemical Vapor Deposition,Hastelloy
sc_atlas:7807,10.1016/j.physc.2011.07.004,,2011,MgB₂/Hastelloy,MgB2,39.6,onset,0.0,0.0,thin_film,Chemical Vapor Deposition,Hastelloy
sc_atlas:7810,10.1016/j.physc.2011.07.005,,2011,"(Tl, Cs)₁₋ₓFe₂₋ᵧSe₂",Tl0.59Cs0.26Fe1.9Se2,28.0,zero,0.0,0.0,unknown,Solid-State Reaction,
sc_atlas:7809,10.1016/j.physc.2011.07.005,,2011,"(Tl, Cs)₁₋ₓFe₂₋ᵧSe₂",Tl0.59Cs0.26Fe1.9Se2,32.6,onset,0.0,0.0,unknown,Solid-State Reaction,
sc_atlas:7812,10.1016/j.physc.2011.08.003,,2011,Ce₂CoIn₈,Ce2CoIn8,0.4,onset,0.0,0.0,single_crystal,Flux Growth,
sc_atlas:7813,10.1016/j.physc.2011.08.007,,2011,Mg(B₁₋ₓCₓ)₂,MgB1.96C0.04,38.0,unknown,0.0,0.0,unknown,Solid-State Reaction,
sc_atlas:27731,10.1016/j.physc.2011.11.005,,2011,Nb,Nb,8.5,unknown,0.0,0.0,thin_film,Physical Vapor Deposition,Al2O3
sc_atlas:7830,10.1016/j.physc.2011.11.006,,2012,Pr₂CuO₄,Pr2CuO4,27.5,midpoint,0.0,0.0,thin_film,Solution-based synthesis/processing; Molecular Beam Epitaxy,DyScO3
sc_atlas:7835,10.1016/j.physc.2011.12.009,,2012,YBa₂Cu₃O₇,YBa2Cu3O7,70.0,onset,0.0,0.0,unknown,Physical Vapor Deposition,SrTiO3
sc_atlas:7836,10.1016/j.physc.2011.12.014,,2012,TaN,TaN,10.2,zero,0.0,0.0,thin_film,Physical Vapor Deposition; Nanofabrication & Exfoliation,Al2O3
sc_atlas:7837,10.1016/j.physc.2011.12.014,,2012,TaN,TaN,10.25,zero,0.0,0.0,thin_film,Physical Vapor Deposition; Nanofabrication & Exfoliation,Al2O3
sc_atlas:7839,10.1016/j.physc.2011.12.014,,2012,TaN,TaN,10.4,unknown,0.0,0.0,thin_film,Physical Vapor Deposition; Nanofabrication & Exfoliation,Al2O3
sc_atlas:7838,10.1016/j.physc.2011.12.014,,2012,TaN,TaN,6.0,zero,0.0,0.0,thin_film,Physical Vapor Deposition; Nanofabrication & Exfoliation,Al2O3
sc_atlas:7842,10.1016/j.physc.2011.12.026,,2012,YBa₂Cu₃O₇,YBa2Cu3O7,89.5,unknown,0.0,0.0025,thin_film,Physical Vapor Deposition; Nanofabrication & Exfoliation,SrTiO3
sc_atlas:7843,10.1016/j.physc.2011.12.032,,2012,YBa₂Cu₃O₇,YBa2Cu3O7,88.5,unknown,0.0,0.0,unknown,unknown,
sc_atlas:7845,10.1016/j.physc.2011.12.039,,2012,SrPd₂Ge₂,SrPd2Ge2,2.6,unknown,0.0,0.0,single_crystal,Flux Growth,
sc_atlas:7844,10.1016/j.physc.2011.12.039,,2012,SrPd₂Ge₂,SrPd2Ge2,2.7,unknown,0.0,0.0,single_crystal,Flux Growth,
sc_atlas:16172,10.1016/j.physc.2011.12.042,,2011,La1.89Ce0.11(Cu0.99Co0.01)O4,La1.89Ce0.11Cu0.99Co0.01O4,13.0,zero,0.0,0.0,unknown,Physical Vapor Deposition,
sc_atlas:16173,10.1016/j.physc.2011.12.042,,2011,La1.89Ce0.11CuO4,La1.89Ce0.11CuO4,24.0,zero,0.0,0.0,unknown,Physical Vapor Deposition,
sc_atlas:7846,10.1016/j.physc.2012.01.001,,2012,Si₂₀-Nb₉-w₁₀,Nb,3.6,midpoint,0.0,0.0,thin_film,Physical Vapor Deposition; Nanofabrication & Exfoliation,Si
sc_atlas:7848,10.1016/j.physc.2012.01.001,,2012,Si40-Nb12-w20,Nb,3.87,midpoint,0.0,0.0,thin_film,Physical Vapor Deposition; Nanofabrication & Exfoliation,Si
sc_atlas:7847,10.1016/j.physc.2012.01.001,,2012,Si₄₀-Nb₁₀-w₁₀,Nb,4.23,midpoint,0.0,0.0,thin_film,Physical Vapor Deposition; Nanofabrication & Exfoliation,Si
sc_atlas:7849,10.1016/j.physc.2012.01.014,,2012,MgB₂,MgB2,34.2,onset,0.0,0.0,thin_film,Physical Vapor Deposition,SiC
sc_atlas:7851,10.1016/j.physc.2012.01.014,,2012,MgB₂,MgB2,34.9,zero,0.0,0.0,thin_film,Physical Vapor Deposition,SiC
sc_atlas:7852,10.1016/j.physc.2012.01.014,,2012,MgB₂,MgB2,35.0,unknown,0.0,0.0,thin_film,Physical Vapor Deposition,SiC
sc_atlas:7854,10.1016/j.physc.2012.01.020,,2013,Ca₁₋ₓLaₓFe₂As₂,Ca0.8La0.2Fe2As2,42.0,unknown,0.0,0.0,unknown,Flux Growth,
sc_atlas:7853,10.1016/j.physc.2012.01.020,,2013,Ca₁₋ₓLaₓFe₂As₂,Ca0.8La0.2Fe2As2,43.0,onset,0.0,0.0,unknown,Flux Growth,
sc_atlas:7858,10.1016/j.physc.2012.02.022,,2013,(Lu₀.₉₈Sc₀.₀₂)₂Fe₃Si₅ single crystal,Lu1.96Sc0.04Fe3Si5,4.0,unknown,0.0,0.0,unknown,Melt Growth,
sc_atlas:7859,10.1016/j.physc.2012.02.022,,2013,Lu₂Fe₃(Si₀.₉₆Ge₀.₀₄)₅ polycrystal,Lu2Fe3Si4.8Ge0.2,3.3,unknown,0.0,0.0,unknown,Melt Growth,
sc_atlas:7857,10.1016/j.physc.2012.02.022,,2013,Lu₂Fe₃Si₅,Lu2Fe3Si5,6.1,midpoint,0.0,0.0,unknown,Melt Growth,
sc_atlas:7861,10.1016/j.physc.2012.02.026,,2012,MgB₂,MgB2,36.5,midpoint,0.0,0.0,polycrystal,Solid-State Reaction,
sc_atlas:7862,10.1016/j.physc.2012.02.026,,2012,MgB₂,MgB2,36.6,midpoint,0.0,0.0,polycrystal,Solid-State Reaction,
sc_atlas:7860,10.1016/j.physc.2012.02.026,,2012,MgB₂,MgB2,36.8,midpoint,0.0,0.0,polycrystal,Solid-State Reaction,
sc_atlas:7863,10.1016/j.physc.2012.02.026,,2012,MgB₂,MgB2,37.6,midpoint,0.0,0.0,polycrystal,Solid-State Reaction,
sc_atlas:7865,10.1016/j.physc.2012.02.026,,2012,Irt48,MgB2,37.7,midpoint,0.0,0.0,polycrystal,Solid-State Reaction,
sc_atlas:7866,10.1016/j.physc.2012.02.029,,2013,YNi₂B₂C,YNi2B2C,15.5,unknown,0.0,0.0,single_crystal,unknown,
sc_atlas:7878,10.1016/j.physc.2012.03.003,,2013,LaNi₀.₉Bi₂ thin film,LaNi0.9Bi2,3.1,zero,0.0,0.0,thin_film,Molecular Beam Epitaxy,MgO
sc_atlas:7877,10.1016/j.physc.2012.03.003,,2013,LaNi₀.₉Bi₂ thin film,LaNi0.9Bi2,3.5,onset,0.0,0.0,thin_film,Molecular Beam Epitaxy,MgO
sc_atlas:7886,10.1016/j.physc.2012.03.018,,2013,pure SrKFeAs (Sample A),Sr0.6K0.4Fe2As2,35.0,unknown,0.0,0.0,unknown,Solid-State Reaction,
sc_atlas:7888,10.1016/j.physc.2012.03.028,,2012,Ca₂₋ₓNaₓCuO₂Cl₂,Ca1.867Na0.133CuO2Cl2,20.0,unknown,0.0,0.0,unknown,Solid-State Reaction,
sc_atlas:7891,10.1016/j.physc.2012.03.034,,2013,Fe₁.₀₁Se₁₋ₓTeₓ,Fe1.01Se0.1Te0.9,11.0,onset,0.0,0.0,single_crystal,Flux Growth,
sc_atlas:7892,10.1016/j.physc.2012.03.034,,2013,Fe₁.₀₁Se₁₋ₓTeₓ,Fe1.01Se0.5Te0.5,10.0,unknown,0.0,0.0,single_crystal,Flux Growth,
sc_atlas:7890,10.1016/j.physc.2012.03.034,,2013,Fe₁.₀₁Se₁₋ₓTeₓ,Fe1.01Se0.5Te0.5,14.5,zero,0.0,0.0,single_crystal,Flux Growth,
sc_atlas:7889,10.1016/j.physc.2012.03.034,,2013,Fe₁.₀₁Se₁₋ₓTeₓ,Fe1.01Se0.5Te0.5,15.9,onset,0.0,0.0,single_crystal,Flux Growth,
sc_atlas:7893,10.1016/j.physc.2012.03.037,,2013,Mo₈₀Ge₂₀,Mo80Ge20,7.0,unknown,0.0,0.0,thin_film,Physical Vapor Deposition; Nanofabrication & Exfoliation,Si
sc_atlas:7897,10.1016/j.physc.2012.03.044,,2013,Y₂C₃,Y2C3,10.4,unknown,0.0,0.0,unknown,Melt Growth,
sc_atlas:7896,10.1016/j.physc.2012.03.044,,2013,Y₂C₃,Y2C3,15.4,zero,0.0,0.0,unknown,Melt Growth,
sc_atlas:7895,10.1016/j.physc.2012.03.044,,2013,Y₂C₃,Y2C3,15.9,onset,0.0,0.0,unknown,Melt Growth,
sc_atlas:16340,10.1016/j.physc.2012.04.030,,2012,CeCo(In1-xCdx)5,CeCoIn4.95Cd0.05,1.0,unknown,0.0,0.0,single_crystal,Flux Growth,
sc_atlas:16341,10.1016/j.physc.2012.04.030,,2012,CeCo(In1-xCdx)5,CeCoIn4.95Cd0.05,2.3,unknown,1.5,0.0,single_crystal,Flux Growth,
sc_atlas:16342,10.1016/j.physc.2012.04.030,,2012,CeCu2Si2,CeCu2Si2,0.4,unknown,0.0,0.0,single_crystal,Flux Growth,
sc_atlas:16343,10.1016/j.physc.2012.04.030,,2012,CeIrIn5,CeIrIn5,0.4,unknown,0.0,0.0,single_crystal,Flux Growth,
sc_atlas:16344,10.1016/j.physc.2012.04.030,,2012,CeRhIn5,CeRhIn5,1.2,unknown,,0.0,single_crystal,Flux Growth,
sc_atlas:7913,10.1016/j.physc.2012.04.031,,2012,Ce₁₋ₓYbₓO₀.₉F₀.₁FeAs,Ce0.5Yb0.5O0.9F0.1FeAs,44.0,onset,0.0,0.0,polycrystal,Solid-State Reaction,
sc_atlas:7910,10.1016/j.physc.2012.04.031,,2012,Ce₁₋ₓYbₓO₀.₉F₀.₁FeAs,Ce0.5Yb0.5O0.9F0.1FeAs,48.7,onset,0.0,0.0,polycrystal,Solid-State Reaction,
sc_atlas:7912,10.1016/j.physc.2012.04.031,,2012,Ce₁₋ₓYbₓO₀.₉F₀.₁FeAs,Ce0.6Yb0.4O0.9F0.1FeAs,42.0,onset,0.0,0.0,polycrystal,Solid-State Reaction,
sc_atlas:7909,10.1016/j.physc.2012.04.031,,2012,Ce₁₋ₓYbₓO₀.₉F₀.₁FeAs,Ce0.6Yb0.4O0.9F0.1FeAs,47.1,onset,0.0,0.0,polycrystal,Solid-State Reaction,
sc_atlas:7911,10.1016/j.physc.2012.04.031,,2012,Ce₁₋ₓYbₓO₀.₉F₀.₁FeAs,Ce0.7Yb0.3O0.9F0.1FeAs,39.8,onset,0.0,0.0,polycrystal,Solid-State Reaction,
sc_atlas:7908,10.1016/j.physc.2012.04.031,,2012,Ce₁₋ₓYbₓO₀.₉F₀.₁FeAs,Ce0.7Yb0.3O0.9F0.1FeAs,42.7,onset,0.0,0.0,polycrystal,Solid-State Reaction,
sc_atlas:27074,10.1016/j.physc.2012.04.033,,2012,K₀.₈FeₓSe₂,K0.8Fe1.78Se2,48.0,unknown,10.7,0.0,unknown,unknown,
sc_atlas:27072,10.1016/j.physc.2012.04.033,,2012,K₀.₈FeₓSe₂,K0.8Fe1.7Se2,30.6,zero,0.0,0.0,unknown,unknown,
sc_atlas:27071,10.1016/j.physc.2012.04.033,,2012,K₀.₈FeₓSe₂,K0.8Fe1.7Se2,32.5,onset,0.0,0.0,unknown,unknown,
sc_atlas:27073,10.1016/j.physc.2012.04.033,,2012,K₀.₈FeₓSe₂,K0.8Fe1.7Se2,48.0,unknown,10.5,0.0,unknown,unknown,
sc_atlas:7914,10.1016/j.physc.2012.04.034,,2012,MgB₂,MgB2,39.0,unknown,0.0,0.0,thin_film,Physical Vapor Deposition; Nanofabrication & Exfoliation,sapphire or lanthanum aluminate (LAO); sapphire or lanthanum aluminate
sc_atlas:7915,10.1016/j.physc.2012.04.041,,2013,K₀.₅₈Fe₁.₅₆Se₂,K0.58Fe1.56Se2,31.9,onset,0.0,0.0,single_crystal,Flux Growth,
sc_atlas:28060,10.1016/j.physc.2012.05.008,,2012,Pr₂Ba₄Cu₇O₁₅-δ,Pr2Ba4Cu7O14.06,30.0,onset,0.0,0.0,unknown,Solution-based synthesis/processing,
sc_atlas:28061,10.1016/j.physc.2012.05.008,,2012,Pr₂Ba₄Cu₇O₁₅-δ,Pr2Ba4Cu7O14.06,36.0,onset,1.2,0.0,unknown,Solution-based synthesis/processing,
sc_atlas:28059,10.1016/j.physc.2012.05.008,,2012,Pr₂Ba₄Cu₇O₁₅-δ,Pr2Ba4Cu7O14.3,21.0,onset,0.0,0.0001,unknown,Solution-based synthesis/processing,
sc_atlas:28064,10.1016/j.physc.2012.05.008,,2012,Pr₂Ba₄Cu₇O₁₅-δ,Pr2Ba4Cu7O14.38,20.6,onset,0.0,0.0,unknown,Solution-based synthesis/processing,
sc_atlas:28065,10.1016/j.physc.2012.05.008,,2012,Pr₂Ba₄Cu₇O₁₅-δ,Pr2Ba4Cu7O14.38,33.1,onset,2.5,0.0,unknown,Solution-based synthesis/processing,
sc_atlas:28062,10.1016/j.physc.2012.05.008,,2012,Pr₂Ba₄Cu₇O₁₅-δ,Pr2Ba4Cu7O14.55,15.0,onset,0.0,0.0,unknown,Solution-based synthesis/processing,
sc_atlas:28063,10.1016/j.physc.2012.05.008,,2012,Pr₂Ba₄Cu₇O₁₅-δ,Pr2Ba4Cu7O14.55,24.0,onset,1.0,0.0,unknown,Solution-based synthesis/processing,
sc_atlas:7922,10.1016/j.physc.2012.06.004,,2012,Al36,MgB2.18,24.3,zero,0.0,0.0,unknown,Physical Vapor Deposition,Al
sc_atlas:7924,10.1016/j.physc.2012.06.004,,2012,Al50 with boron buffer layer,MgB2.18,31.6,zero,0.0,0.0,unknown,Physical Vapor Deposition,Al
sc_atlas:7923,10.1016/j.physc.2012.06.004,,2012,Al39,MgB2.24,31.5,zero,0.0,0.0,unknown,Physical Vapor Deposition,Al
sc_atlas:7921,10.1016/j.physc.2012.06.004,,2012,Al₃₂,MgB2.25,25.1,zero,0.0,0.0,unknown,Physical Vapor Deposition,Al
sc_atlas:7938,10.1016/j.physc.2012.06.011,,2012,YBa₂Cu₃O₇,YBa2.02886Cu3Ti0.02886O7.08657,48.33,zero,0.0,8.0,polycrystal,Solid-State Reaction,
sc_atlas:7928,10.1016/j.physc.2012.06.011,,2012,YBa₂Cu₃O₇,YBa2.02886Cu3Ti0.02886O7.08657,85.21,zero,0.0,0.0,polycrystal,Solid-State Reaction,
sc_atlas:7937,10.1016/j.physc.2012.06.011,,2012,YBa₂Cu₃O₇,YBa2.02886Cu3Ti0.02886O7.08657,85.52,unknown,0.0,8.0,polycrystal,Solid-State Reaction,
sc_atlas:7927,10.1016/j.physc.2012.06.011,,2012,YBa₂Cu₃O₇,YBa2.02886Cu3Ti0.02886O7.08657,91.56,unknown,0.0,0.0,polycrystal,Solid-State Reaction,
sc_atlas:7940,10.1016/j.physc.2012.06.011,,2012,YBa₂Cu₃O₇,YBa2.07325Cu3Ti0.07325O7.21976,49.33,zero,0.0,8.0,polycrystal,Solid-State Reaction,
sc_atlas:7939,10.1016/j.physc.2012.06.011,,2012,YBa₂Cu₃O₇,YBa2.07325Cu3Ti0.07325O7.21976,82.71,unknown,0.0,8.0,polycrystal,Solid-State Reaction,
sc_atlas:7930,10.1016/j.physc.2012.06.011,,2012,YBa₂Cu₃O₇,YBa2.07325Cu3Ti0.07325O7.21976,85.72,zero,0.0,0.0,polycrystal,Solid-State Reaction,
sc_atlas:7929,10.1016/j.physc.2012.06.011,,2012,YBa₂Cu₃O₇,YBa2.07325Cu3Ti0.07325O7.21976,91.05,unknown,0.0,0.0,polycrystal,Solid-State Reaction,
sc_atlas:7942,10.1016/j.physc.2012.06.011,,2012,YBa₂Cu₃O₇,YBa2.15036Cu3Ti0.15036O7.45108,56.31,zero,0.0,8.0,polycrystal,Solid-State Reaction,
sc_atlas:7941,10.1016/j.physc.2012.06.011,,2012,YBa₂Cu₃O₇,YBa2.15036Cu3Ti0.15036O7.45108,86.19,unknown,0.0,8.0,polycrystal,Solid-State Reaction,
sc_atlas:7932,10.1016/j.physc.2012.06.011,,2012,YBa₂Cu₃O₇,YBa2.15036Cu3Ti0.15036O7.45108,87.47,zero,0.0,0.0,polycrystal,Solid-State Reaction,
sc_atlas:7931,10.1016/j.physc.2012.06.011,,2012,YBa₂Cu₃O₇,YBa2.15036Cu3Ti0.15036O7.45108,91.44,unknown,0.0,0.0,polycrystal,Solid-State Reaction,
sc_atlas:7944,10.1016/j.physc.2012.06.011,,2012,YBa₂Cu₃O₇,YBa2.31743Cu3Ti0.31743O7.95228,48.08,zero,0.0,8.0,polycrystal,Solid-State Reaction,
sc_atlas:7934,10.1016/j.physc.2012.06.011,,2012,YBa₂Cu₃O₇,YBa2.31743Cu3Ti0.31743O7.95228,84.66,zero,0.0,0.0,polycrystal,Solid-State Reaction,
sc_atlas:7943,10.1016/j.physc.2012.06.011,,2012,YBa₂Cu₃O₇,YBa2.31743Cu3Ti0.31743O7.95228,86.1,unknown,0.0,8.0,polycrystal,Solid-State Reaction,
sc_atlas:7933,10.1016/j.physc.2012.06.011,,2012,YBa₂Cu₃O₇,YBa2.31743Cu3Ti0.31743O7.95228,89.56,unknown,0.0,0.0,polycrystal,Solid-State Reaction,
sc_atlas:7936,10.1016/j.physc.2012.06.011,,2012,YBa₂Cu₃O₇,YBa2Cu3O7,71.26,zero,0.0,8.0,polycrystal,Solid-State Reaction,
sc_atlas:7935,10.1016/j.physc.2012.06.011,,2012,YBa₂Cu₃O₇,YBa2Cu3O7,89.06,unknown,0.0,8.0,polycrystal,Solid-State Reaction,
sc_atlas:7926,10.1016/j.physc.2012.06.011,,2012,YBa₂Cu₃O₇,YBa2Cu3O7,90.17,zero,0.0,0.0,polycrystal,Solid-State Reaction,
sc_atlas:7925,10.1016/j.physc.2012.06.011,,2012,YBa₂Cu₃O₇,YBa2Cu3O7,92.12,unknown,0.0,0.0,polycrystal,Solid-State Reaction,
sc_atlas:7948,10.1016/j.physc.2012.07.013,,2012,t20h5C,MgB1.93C0.07,17.0,midpoint,0.0,0.0,polycrystal,Solid-State Reaction,
sc_atlas:7950,10.1016/j.physc.2012.07.013,,2012,t20h5C850,MgB1.946C0.054,28.0,midpoint,0.0,0.0,polycrystal,Solid-State Reaction,
sc_atlas:7949,10.1016/j.physc.2012.07.013,,2012,t20h5C800,MgB1.952C0.048,27.0,midpoint,0.0,0.0,polycrystal,Solid-State Reaction,
sc_atlas:7945,10.1016/j.physc.2012.07.013,,2012,MgB₂,MgB1.972C0.028,23.0,midpoint,0.0,0.0,polycrystal,Solid-State Reaction,
sc_atlas:7946,10.1016/j.physc.2012.07.013,,2012,MgB₂,MgB1.978C0.022,31.0,midpoint,0.0,0.0,polycrystal,Solid-State Reaction,
sc_atlas:7947,10.1016/j.physc.2012.07.013,,2012,MgB₂,MgB1.97C0.03,33.0,midpoint,0.0,0.0,polycrystal,Solid-State Reaction,
sc_atlas:28301,10.1016/j.physc.2012.08.001,,2012,Ba(Fe₁₋ₓCoₓ)₂As₂,BaFe1.852Co0.148As2,22.5,unknown,0.0,0.0,single_crystal,Flux Growth,
sc_atlas:28302,10.1016/j.physc.2012.08.001,,2012,Ba(Fe₁₋ₓCoₓ)₂As₂,BaFe1.86Co0.14As2,22.4,unknown,0.0,0.0,single_crystal,Flux Growth,
sc_atlas:28460,10.1016/j.physc.2012.08.003,,2012,Bi₄O₄S₃,Bi4O4S3,4.02,zero,0.0,0.0,polycrystal,Solid-State Reaction,
sc_atlas:28459,10.1016/j.physc.2012.08.003,,2012,Bi₄O₄S₃,Bi4O4S3,4.07,zero,0.0,0.0,polycrystal,Solid-State Reaction,
sc_atlas:28458,10.1016/j.physc.2012.08.003,,2012,Bi₄O₄S₃,Bi4O4S3,4.5,onset,0.0,0.0,polycrystal,Solid-State Reaction,
sc_atlas:7952,10.1016/j.physc.2012.08.008,,2013,PrPt₄Ge₁₂,PrPt4Ge12,7.83,midpoint,0.58,0.0,polycrystal,Melt Growth,
sc_atlas:7951,10.1016/j.physc.2012.08.008,,2013,PrPt₄Ge₁₂,PrPt4Ge12,7.91,midpoint,0.0,0.0,polycrystal,Melt Growth,
sc_atlas:7960,10.1016/j.physc.2012.09.002,,2012,No. 8,Pb63.4Bi36.6,9.0,unknown,0.0,0.0,unknown,Solution-based synthesis/processing,
sc_atlas:7955,10.1016/j.physc.2012.09.002,,2012,No. 3,Pb66Bi34,9.0,unknown,0.0,0.0,unknown,Solution-based synthesis/processing,
sc_atlas:7959,10.1016/j.physc.2012.09.002,,2012,No. 7,Pb67.2Bi32.8,9.0,unknown,0.0,0.0,unknown,Solution-based synthesis/processing,
sc_atlas:7958,10.1016/j.physc.2012.09.002,,2012,No. 6,Pb68.2Bi31.8,10.0,unknown,0.0,0.0,unknown,Solution-based synthesis/processing,
sc_atlas:7957,10.1016/j.physc.2012.09.002,,2012,No. 5,Pb69.5Bi30.5Ce0.3,9.3,unknown,0.0,0.0,unknown,Solution-based synthesis/processing,
sc_atlas:7956,10.1016/j.physc.2012.09.002,,2012,No. 4,Pb69.9Bi30.1Ce0.3,9.0,unknown,0.0,0.0,unknown,Solution-based synthesis/processing,
sc_atlas:7954,10.1016/j.physc.2012.09.002,,2012,No. 2,Pb71.1Bi28.9,10.3,unknown,0.0,0.0,unknown,Solution-based synthesis/processing,
sc_atlas:7953,10.1016/j.physc.2012.09.002,,2012,No. 1,Pb72.4Bi27.6,7.8,unknown,0.0,0.0,unknown,Solution-based synthesis/processing,
sc_atlas:7963,10.1016/j.physc.2012.09.009,,2012,BaFe₂₋ₓNiₓAs₂,BaFe1.85Ni0.15As2,13.0,unknown,0.0,0.0,single_crystal,Flux Growth,
sc_atlas:7962,10.1016/j.physc.2012.09.009,,2012,BaFe₂₋ₓNiₓAs₂,BaFe1.85Ni0.15As2,13.5,midpoint,0.0,0.0,single_crystal,Flux Growth,
sc_atlas:7961,10.1016/j.physc.2012.09.009,,2012,BaFe₂₋ₓNiₓAs₂,BaFe1.93Ni0.07As2,17.0,unknown,0.0,0.0,single_crystal,Flux Growth,
sc_atlas:7965,10.1016/j.physc.2012.12.004,,2013,Mg(B₁₋ₓCₓ)₂,MgB1.8C0.2,19.7,midpoint,0.0,0.0,polycrystal,Solid-State Reaction,
sc_atlas:7964,10.1016/j.physc.2012.12.004,,2013,Mg(B₁₋ₓCₓ)₂,MgB1.9C0.1,31.4,midpoint,0.0,0.0,polycrystal,Solid-State Reaction,
sc_atlas:28921,10.1016/j.physc.2012.12.011,,2013,Pb₀.₉Bi₀.₁,Pb0.9Bi0.1,1.0,unknown,0.0,0.0,thin_film,Physical Vapor Deposition,Al2O3
sc_atlas:8003,10.1016/j.physc.2013.03.030,,2013,CuₓBi₂Te₃,Cu0.14Bi2Te3,6.0,onset,8.5,0.0,unknown,Melt Growth,
sc_atlas:8004,10.1016/j.physc.2013.03.036,,2013,SrPt₂Ge₂,SrPt2Ge2,10.2,unknown,0.0,0.001,unknown,Melt Growth,
sc_atlas:8005,10.1016/j.physc.2013.03.036,,2013,SrPt₂Ge₂,SrPt2Ge2,7.4,unknown,0.0,0.1,unknown,Melt Growth,
sc_atlas:8008,10.1016/j.physc.2013.03.043,,2013,MgB₂,MgB2,40.0,unknown,0.0,0.0,unknown,Solid-State Reaction,
sc_atlas:8010,10.1016/j.physc.2013.03.046,,2013,Nb,Nb,9.37,unknown,0.0,0.0002,polycrystal,Solid-State Reaction,
sc_atlas:8012,10.1016/j.physc.2013.03.048,,2013,LiFe₁₋ₓCuₓAs,LiFe0.93Cu0.07As,2.5,unknown,0.0,0.003,single_crystal,Flux Growth,
sc_atlas:8011,10.1016/j.physc.2013.03.048,,2013,LiFe₁₋ₓCuₓAs,LiFeAs,16.2,unknown,0.0,0.003,single_crystal,Flux Growth,
sc_atlas:8043,10.1016/j.physc.2013.04.023,,2013,FeTe₀.₆Se₀.₄,FeTe0.6Se0.4,14.5,unknown,0.0,0.0,unknown,Melt Growth,
sc_atlas:8045,10.1016/j.physc.2013.04.027,,2013,H+ irradiated,Ba0.5K0.5Fe2As2,32.9,unknown,0.0,0.0005,single_crystal,Flux Growth; Nanofabrication & Exfoliation,
sc_atlas:8044,10.1016/j.physc.2013.04.027,,2013,Ba₀.₅K₀.₅Fe₂As₂,Ba0.5K0.5Fe2As2,36.6,unknown,0.0,0.0005,single_crystal,Flux Growth; Nanofabrication & Exfoliation,
sc_atlas:8051,10.1016/j.physc.2013.04.055,,2013,Ir₁₋ₓPtₓTe₂,Ir0.92Pt0.08Te2,2.6,onset,0.0,0.001,single_crystal,Flux Growth,
sc_atlas:8049,10.1016/j.physc.2013.04.055,,2013,Ir₁₋ₓPtₓTe₂,Ir0.96Pt0.04Te2,3.1,onset,0.0,0.001,single_crystal,Flux Growth,
sc_atlas:16759,10.1016/j.physc.2013.04.059,,2013,Li2Pd3B,Li2Pd3B,7.0,midpoint,0.0,0.0,unknown,Melt Growth,
sc_atlas:16760,10.1016/j.physc.2013.04.059,,2013,Li2Pt3B,Li2Pt3B,3.0,midpoint,0.0,0.0,unknown,Melt Growth,
sc_atlas:8053,10.1016/j.physc.2013.04.063,,2013,P-Ag doped,Sr0.6K0.4Fe2As2Ag0.092,32.3,onset,0.0,0.0,unknown,Solid-State Reaction,
sc_atlas:8052,10.1016/j.physc.2013.04.063,,2013,Ag doped,Sr0.6K0.4Fe2As2Ag0.092,32.8,onset,0.0,0.0,unknown,Solid-State Reaction,
sc_atlas:8054,10.1016/j.physc.2013.04.065,,2013,Ba(Fe₁₋ₓCoₓ)₂As₂,BaFe1.84Co0.16As2,23.0,unknown,0.0,0.0,single_crystal,Flux Growth,
sc_atlas:8055,10.1016/j.physc.2013.04.065,,2013,Ba(Fe₁₋ₓCoₓ)₂As₂,BaFe1.926Co0.074As2,6.0,unknown,0.0,0.0,single_crystal,Flux Growth,
sc_atlas:8062,10.1016/j.physc.2013.04.074,,2013,NaFe₁₋ₓCoₓAs,NaFe0.97Co0.03As,22.0,unknown,0.0,0.0,unknown,Flux Growth,
sc_atlas:8074,10.1016/j.physc.2013.05.008,,2014,10 h-sintered MgB₂,MgB2,34.5,onset,0.0,0.0,unknown,Solid-State Reaction,
sc_atlas:8073,10.1016/j.physc.2013.05.008,,2014,5 h-sintered MgB₂,MgB2,36.5,onset,0.0,0.0,unknown,Solid-State Reaction,
sc_atlas:8072,10.1016/j.physc.2013.05.008,,2014,reference MgB₂,MgB2,38.0,onset,0.0,0.0,unknown,Solid-State Reaction,
sc_atlas:8075,10.1016/j.physc.2013.05.009,,2013,β-ZrNClₓ,ZrNCl0.7,13.0,unknown,0.0,0.0,polycrystal,Solid-State Reaction,
sc_atlas:28861,10.1016/j.physc.2013.05.014,,2013,Y₃Ru₄Ge₁₃,Y3Ru4Ge13,2.85,unknown,0.0,0.0,unknown,Melt Growth,
sc_atlas:8077,10.1016/j.physc.2013.05.022,,2013,YBa₂Cu₃O₇-δ,YBa2Cu3Al0.02O7.03,89.0,zero,0.0,0.0,unknown,Solution-based synthesis/processing,
sc_atlas:8076,10.1016/j.physc.2013.05.022,,2013,YBa₂Cu₃O₇-δ,YBa2Cu3Al0.02O7.03,91.0,onset,0.0,0.0,unknown,Solution-based synthesis/processing,
sc_atlas:8078,10.1016/j.physc.2013.05.022,,2013,YBa₂Cu₃O₇-δ,YBa2Cu3Al0.04O7.06,89.0,onset,0.0,0.0,unknown,Solution-based synthesis/processing,
sc_atlas:8079,10.1016/j.physc.2013.05.022,,2013,YBa₂Cu₃O₇-δ,YBa2Cu3Al0.06O7.09,84.0,onset,0.0,0.0,unknown,Solution-based synthesis/processing,
sc_atlas:8080,10.1016/j.physc.2013.05.022,,2013,YBa₂Cu₃O₇-δ,YBa2Cu3Al0.08O7.12,83.0,onset,0.0,0.0,unknown,Solution-based synthesis/processing,
sc_atlas:8081,10.1016/j.physc.2013.05.022,,2013,YBa₂Cu₃O₇-δ,YBa2Cu3Al0.1O7.15,80.0,onset,0.0,0.0,unknown,Solution-based synthesis/processing,
sc_atlas:8085,10.1016/j.physc.2013.05.026,,2013,y=0.98 AC,Fe0.98Se0.5Te0.5,13.6,onset,0.0,0.0,unknown,Melt Growth,
sc_atlas:8083,10.1016/j.physc.2013.05.026,,2013,y=0.99 AC,Fe0.99Se0.5Te0.5,13.0,zero,0.0,0.0,unknown,Melt Growth,
sc_atlas:8084,10.1016/j.physc.2013.05.026,,2013,"y=0.99, state: AC and AN",Fe0.99Se0.5Te0.5,13.3,onset,0.0,0.0,unknown,Melt Growth,
sc_atlas:8082,10.1016/j.physc.2013.05.026,,2013,y=0.99 AC,Fe0.99Se0.5Te0.5,15.0,onset,0.0,0.0,unknown,Melt Growth,
sc_atlas:29162,10.1016/j.physc.2013.05.028,,2013,Nb₃Sn,Nb3Sn,18.2,unknown,0.0,0.0,single_crystal,unknown,
sc_atlas:8089,10.1016/j.physc.2013.06.015,,2013,Sr₁₋ₓLaₓCuO₂,Sr0.88La0.12CuO2,26.0,unknown,0.0,0.0,thin_film,Physical Vapor Deposition; Nanofabrication & Exfoliation,KTaO3
sc_atlas:8098,10.1016/j.physc.2013.07.008,,2013,Zr₂(Co₁₋ₓCuₓ),Zr2Co,5.06,midpoint,0.0,0.001,unknown,Melt Growth,
sc_atlas:8112,10.1016/j.physc.2013.07.008,,2013,Zr₂(Co₁₋ₓCuₓ),Zr2Co,5.47,midpoint,0.0,0.0,unknown,Melt Growth,
sc_atlas:8105,10.1016/j.physc.2013.07.008,,2013,Zr₂(Co₁₋ₓCuₓ),Zr2Co,5.58,onset,0.0,0.001,unknown,Melt Growth,
sc_atlas:8119,10.1016/j.physc.2013.07.008,,2013,Zr₂(Co₁₋ₓCuₓ),Zr2Co,6.2,onset,0.0,0.0,unknown,Melt Growth,
sc_atlas:8103,10.1016/j.physc.2013.07.008,,2013,Zr₂(Co₁₋ₓCuₓ),Zr2Co0.75Cu0.25,4.54,midpoint,0.0,0.001,unknown,Melt Growth,
sc_atlas:8110,10.1016/j.physc.2013.07.008,,2013,Zr₂(Co₁₋ₓCuₓ),Zr2Co0.75Cu0.25,4.79,onset,0.0,0.001,unknown,Melt Growth,
sc_atlas:8117,10.1016/j.physc.2013.07.008,,2013,Zr₂(Co₁₋ₓCuₓ),Zr2Co0.75Cu0.25,4.89,midpoint,0.0,0.0,unknown,Melt Growth,
sc_atlas:8124,10.1016/j.physc.2013.07.008,,2013,Zr₂(Co₁₋ₓCuₓ),Zr2Co0.75Cu0.25,5.3,onset,0.0,0.0,unknown,Melt Growth,
sc_atlas:8104,10.1016/j.physc.2013.07.008,,2013,Zr₂(Co₁₋ₓCuₓ),Zr2Co0.7Cu0.3,4.15,midpoint,0.0,0.001,unknown,Melt Growth,
sc_atlas:8118,10.1016/j.physc.2013.07.008,,2013,Zr₂(Co₁₋ₓCuₓ),Zr2Co0.7Cu0.3,4.39,midpoint,0.0,0.0,unknown,Melt Growth,
sc_atlas:8111,10.1016/j.physc.2013.07.008,,2013,Zr₂(Co₁₋ₓCuₓ),Zr2Co0.7Cu0.3,4.49,onset,0.0,0.001,unknown,Melt Growth,
sc_atlas:8125,10.1016/j.physc.2013.07.008,,2013,Zr₂(Co₁₋ₓCuₓ),Zr2Co0.7Cu0.3,4.89,onset,0.0,0.0,unknown,Melt Growth,
sc_atlas:8101,10.1016/j.physc.2013.07.008,,2013,Zr₂(Co₁₋ₓCuₓ),Zr2Co0.85Cu0.15,5.4,midpoint,0.0,0.001,unknown,Melt Growth,
sc_atlas:8108,10.1016/j.physc.2013.07.008,,2013,Zr₂(Co₁₋ₓCuₓ),Zr2Co0.85Cu0.15,5.69,onset,0.0,0.001,unknown,Melt Growth,
sc_atlas:8115,10.1016/j.physc.2013.07.008,,2013,Zr₂(Co₁₋ₓCuₓ),Zr2Co0.85Cu0.15,5.88,midpoint,0.0,0.0,unknown,Melt Growth,
sc_atlas:8122,10.1016/j.physc.2013.07.008,,2013,Zr₂(Co₁₋ₓCuₓ),Zr2Co0.85Cu0.15,6.4,onset,0.0,0.0,unknown,Melt Growth,
sc_atlas:8102,10.1016/j.physc.2013.07.008,,2013,Zr₂(Co₁₋ₓCuₓ),Zr2Co0.8Cu0.2,4.89,midpoint,0.0,0.001,unknown,Melt Growth,
sc_atlas:8109,10.1016/j.physc.2013.07.008,,2013,Zr₂(Co₁₋ₓCuₓ),Zr2Co0.8Cu0.2,5.29,onset,0.0,0.001,unknown,Melt Growth,
sc_atlas:8116,10.1016/j.physc.2013.07.008,,2013,Zr₂(Co₁₋ₓCuₓ),Zr2Co0.8Cu0.2,5.41,midpoint,0.0,0.0,unknown,Melt Growth,
sc_atlas:8123,10.1016/j.physc.2013.07.008,,2013,Zr₂(Co₁₋ₓCuₓ),Zr2Co0.8Cu0.2,5.7,onset,0.0,0.0,unknown,Melt Growth,
sc_atlas:8099,10.1016/j.physc.2013.07.008,,2013,Zr₂(Co₁₋ₓCuₓ),Zr2Co0.95Cu0.05,5.5,midpoint,0.0,0.001,unknown,Melt Growth,
sc_atlas:8106,10.1016/j.physc.2013.07.008,,2013,Zr₂(Co₁₋ₓCuₓ),Zr2Co0.95Cu0.05,6.01,onset,0.0,0.001,unknown,Melt Growth,
sc_atlas:8113,10.1016/j.physc.2013.07.008,,2013,Zr₂(Co₁₋ₓCuₓ),Zr2Co0.95Cu0.05,6.52,midpoint,0.0,0.0,unknown,Melt Growth,
sc_atlas:8120,10.1016/j.physc.2013.07.008,,2013,Zr₂(Co₁₋ₓCuₓ),Zr2Co0.95Cu0.05,6.99,onset,0.0,0.0,unknown,Melt Growth,
sc_atlas:8100,10.1016/j.physc.2013.07.008,,2013,Zr₂(Co₁₋ₓCuₓ),Zr2Co0.9Cu0.1,5.42,midpoint,0.0,0.001,unknown,Melt Growth,
sc_atlas:8107,10.1016/j.physc.2013.07.008,,2013,Zr₂(Co₁₋ₓCuₓ),Zr2Co0.9Cu0.1,5.8,onset,0.0,0.001,unknown,Melt Growth,
sc_atlas:8114,10.1016/j.physc.2013.07.008,,2013,Zr₂(Co₁₋ₓCuₓ),Zr2Co0.9Cu0.1,6.07,midpoint,0.0,0.0,unknown,Melt Growth,
sc_atlas:8121,10.1016/j.physc.2013.07.008,,2013,Zr₂(Co₁₋ₓCuₓ),Zr2Co0.9Cu0.1,6.6,onset,0.0,0.0,unknown,Melt Growth,
sc_atlas:8133,10.1016/j.physc.2013.07.014,,2013,Sr₀.₆K₀.₄Fe₂As₂,Sr0.59K0.35Fe2As2.02,30.18,zero,0.0,0.0,polycrystal,Solid-State Reaction,
sc_atlas:8132,10.1016/j.physc.2013.07.014,,2013,Sr₀.₆K₀.₄Fe₂As₂,Sr0.59K0.35Fe2As2.02,33.0,onset,0.0,0.0,polycrystal,Solid-State Reaction,
sc_atlas:8131,10.1016/j.physc.2013.07.014,,2013,Sr₀.₆K₀.₄Fe₂As₂,Sr0.61K0.41Fe2As1.99,31.41,zero,0.0,0.0,polycrystal,Solid-State Reaction,
sc_atlas:8130,10.1016/j.physc.2013.07.014,,2013,Sr₀.₆K₀.₄Fe₂As₂,Sr0.61K0.41Fe2As1.99,32.98,onset,0.0,0.0,polycrystal,Solid-State Reaction,
sc_atlas:8129,10.1016/j.physc.2013.07.014,,2013,Sr₀.₆K₀.₄Fe₂As₂,Sr0.62K0.45Fe2As2.03,29.98,zero,0.0,0.0,polycrystal,Solid-State Reaction,
sc_atlas:8128,10.1016/j.physc.2013.07.014,,2013,Sr₀.₆K₀.₄Fe₂As₂,Sr0.62K0.45Fe2As2.03,31.96,onset,0.0,0.0,polycrystal,Solid-State Reaction,
sc_atlas:8135,10.1016/j.physc.2013.07.014,,2013,Sr₀.₆K₀.₄Fe₂As₂,Sr0.6K0.4Fe2As2,31.83,zero,0.0,0.0,polycrystal,Solid-State Reaction,
sc_atlas:8134,10.1016/j.physc.2013.07.014,,2013,Sr₀.₆K₀.₄Fe₂As₂,Sr0.6K0.4Fe2As2,32.65,onset,0.0,0.0,polycrystal,Solid-State Reaction,
sc_atlas:8155,10.1016/j.physc.2013.07.016,,2013,MgB₂,MgB2,30.7,zero,0.0,0.0,thin_film,Chemical Vapor Deposition,Al2O3
sc_atlas:8154,10.1016/j.physc.2013.07.016,,2013,MgB₂,MgB2,33.0,onset,0.0,0.0,thin_film,Chemical Vapor Deposition,Al2O3
sc_atlas:8151,10.1016/j.physc.2013.07.016,,2013,MgB₂,MgB2,36.3,zero,0.0,0.0,thin_film,Chemical Vapor Deposition,Al2O3
sc_atlas:8153,10.1016/j.physc.2013.07.016,,2013,MgB₂,MgB2,36.4,zero,0.0,0.0,thin_film,Chemical Vapor Deposition,Al2O3
sc_atlas:8152,10.1016/j.physc.2013.07.016,,2013,MgB₂,MgB2,37.8,onset,0.0,0.0,thin_film,Chemical Vapor Deposition,Al2O3
sc_atlas:8149,10.1016/j.physc.2013.07.016,,2013,MgB₂,MgB2,38.4,zero,0.0,0.0,thin_film,Chemical Vapor Deposition,Al2O3
sc_atlas:8150,10.1016/j.physc.2013.07.016,,2013,MgB₂,MgB2,38.5,onset,0.0,0.0,thin_film,Chemical Vapor Deposition,Al2O3
sc_atlas:8148,10.1016/j.physc.2013.07.016,,2013,MgB₂,MgB2,39.0,onset,0.0,0.0,thin_film,Chemical Vapor Deposition,Al2O3
sc_atlas:29223,10.1016/j.physc.2013.08.001,,2013,FeSe₀.₃Te₀.₇,FeSe0.3Te0.7,12.0,unknown,0.0,0.0,thin_film,Physical Vapor Deposition,MgO
sc_atlas:29222,10.1016/j.physc.2013.08.001,,2013,FeSe₀.₃Te₀.₇,FeSe0.3Te0.7,12.5,unknown,0.0,0.0,thin_film,Physical Vapor Deposition,MgO
sc_atlas:8159,10.1016/j.physc.2013.09.004,,2014,Sr₂CuO₃+δ,Sr2CuO3.4,48.0,unknown,0.0,0.003,polycrystal,Solid-State Reaction,
sc_atlas:8158,10.1016/j.physc.2013.09.004,,2014,Sr₂CuO₃+δ,Sr2CuO3.4,75.0,unknown,0.0,0.003,polycrystal,Solid-State Reaction,
sc_atlas:8172,10.1016/j.physc.2013.09.016,,2013,2F025-72,SmFeAsO0.75F0.25,30.5,unknown,0.0,0.0,polycrystal,Solid-State Reaction,
sc_atlas:8168,10.1016/j.physc.2013.09.016,,2013,2F025-24,SmFeAsO0.75F0.25,35.0,unknown,0.0,0.0,polycrystal,Solid-State Reaction,
sc_atlas:8171,10.1016/j.physc.2013.09.016,,2013,1N025-72,SmFeAsO0.75F0.25,38.0,unknown,0.0,0.0,polycrystal,Solid-State Reaction,
sc_atlas:8167,10.1016/j.physc.2013.09.016,,2013,1N025-24,SmFeAsO0.75F0.25,40.8,unknown,0.0,0.0,polycrystal,Solid-State Reaction,
sc_atlas:8173,10.1016/j.physc.2013.09.016,,2013,2N025-72,SmFeAsO0.75F0.25,45.2,unknown,0.0,0.0,polycrystal,Solid-State Reaction,
sc_atlas:8169,10.1016/j.physc.2013.09.016,,2013,2N025-24,SmFeAsO0.75F0.25,46.0,unknown,0.0,0.0,polycrystal,Solid-State Reaction,
sc_atlas:8170,10.1016/j.physc.2013.09.016,,2013,SmFeAsO₁₋ₓFₓ,SmFeAsO0.75F0.25,50.1,unknown,0.0,0.0,polycrystal,Solid-State Reaction,
sc_atlas:8166,10.1016/j.physc.2013.09.016,,2013,SmFeAsO₁₋ₓFₓ,SmFeAsO0.75F0.25,51.3,unknown,0.0,0.0,polycrystal,Solid-State Reaction,
sc_atlas:8164,10.1016/j.physc.2013.09.016,,2013,2F03-24,SmFeAsO0.7F0.3,33.8,unknown,0.0,0.0,polycrystal,Solid-State Reaction,
sc_atlas:8163,10.1016/j.physc.2013.09.016,,2013,1N03-24,SmFeAsO0.7F0.3,48.8,unknown,0.0,0.0,polycrystal,Solid-State Reaction,
sc_atlas:8165,10.1016/j.physc.2013.09.016,,2013,2N03-24,SmFeAsO0.7F0.3,48.9,unknown,0.0,0.0,polycrystal,Solid-State Reaction,
sc_atlas:8162,10.1016/j.physc.2013.09.016,,2013,SmFeAsO₁₋ₓFₓ,SmFeAsO0.7F0.3,53.2,unknown,0.0,0.0,polycrystal,Solid-State Reaction,
sc_atlas:8174,10.1016/j.physc.2013.09.017,,2014,MgB₂,MgB2,33.0,onset,0.0,0.0,polycrystal,Solid-State Reaction,
sc_atlas:8175,10.1016/j.physc.2013.09.017,,2014,MgB₂,MgB2C0.0019,37.5,onset,0.0,0.0,polycrystal,Solid-State Reaction,
sc_atlas:8176,10.1016/j.physc.2013.09.017,,2014,MgB₂,MgB2C0.019,37.8,onset,0.0,0.0,polycrystal,Solid-State Reaction,
