Repository: zhiyuliu0158-ui/occ-alignn-tc

# P-B-Occ-ALIGNN-full-Tc

Occupancy-aware ALIGNN-style graph neural network for superconducting critical temperature `Tc_K` regression.

本仓库只做一个任务：

```text
CIF + pressure_GPa + magnetic_field_T + field_direction + optional metadata -> Tc_K
```

不做 superconducting / non-superconducting 分类。

## 1. 模型简介

`PBOccALIGNNFullTc` 是一个纯 PyTorch 实现的 ALIGNN-style 图神经网络：

- bond graph 的 node 是 crystallographic site。
- bond graph 的 edge 是周期近邻 directed bond。
- line graph 的 node 是 directed bond。
- line graph 的 edge 是角度 `i-j-k`。
- 所有 scatter / aggregation 使用 `torch.index_add`，不依赖 `torch_scatter`、DGL、PyTorch Geometric 或官方 ALIGNN 包。
- 输出为 `logtc_mu`、`logtc_logvar` 和 `Tc_pred_K = exp(logtc_mu) - 1`。

File: data/sc-atlas-data.csv (part 10 of 62)
source_record_id,doi,source_title,source_year,formula_raw,formula_normalized,tc_value_k,tc_criterion,pressure_gpa,magnetic_field_t,sample_form,preparation_method,substrate
sc_atlas:8177,10.1016/j.physc.2013.09.017,,2014,MgB₂,MgB2C0.201,36.4,onset,0.0,0.0,polycrystal,Solid-State Reaction,
sc_atlas:8185,10.1016/j.physc.2013.10.001,,2013,Mg₁₋ₓZnₓB₂,Mg0.94Zn0.06B2,37.7,zero,0.0,0.0,polycrystal,Solid-State Reaction,
sc_atlas:8184,10.1016/j.physc.2013.10.001,,2013,Mg₁₋ₓZnₓB₂,Mg0.94Zn0.06B2,39.0,onset,0.0,0.0,polycrystal,Solid-State Reaction,
sc_atlas:8183,10.1016/j.physc.2013.10.001,,2013,Mg₁₋ₓZnₓB₂,Mg0.96Zn0.04B2,36.9,zero,0.0,0.0,polycrystal,Solid-State Reaction,
sc_atlas:8182,10.1016/j.physc.2013.10.001,,2013,Mg₁₋ₓZnₓB₂,Mg0.96Zn0.04B2,39.1,onset,0.0,0.0,polycrystal,Solid-State Reaction,
sc_atlas:8181,10.1016/j.physc.2013.10.001,,2013,Mg₁₋ₓZnₓB₂,Mg0.98Zn0.02B2,36.0,zero,0.0,0.0,polycrystal,Solid-State Reaction,
sc_atlas:8180,10.1016/j.physc.2013.10.001,,2013,Mg₁₋ₓZnₓB₂,Mg0.98Zn0.02B2,37.6,onset,0.0,0.0,polycrystal,Solid-State Reaction,
sc_atlas:8179,10.1016/j.physc.2013.10.001,,2013,Mg₁₋ₓZnₓB₂,MgB2,37.9,zero,0.0,0.0,polycrystal,Solid-State Reaction,
sc_atlas:8178,10.1016/j.physc.2013.10.001,,2013,Mg₁₋ₓZnₓB₂,MgB2,38.9,onset,0.0,0.0,polycrystal,Solid-State Reaction,
sc_atlas:29639,10.1016/j.physc.2013.10.008,,2014,YBa₂Cu₃O₇:Agₓ,YBa2Cu3O7,45.0,zero,0.0,13.0,unknown,Solid-State Reaction,
sc_atlas:29638,10.1016/j.physc.2013.10.008,,2014,YBa₂Cu₃O₇:Agₓ,YBa2Cu3O7,88.0,zero,0.0,0.0,unknown,Solid-State Reaction,
sc_atlas:29640,10.1016/j.physc.2013.10.008,,2014,YBa₂Cu₃O₇:Agₓ,YBa2Cu3O7Ag0.1,65.0,zero,0.0,13.0,unknown,Solid-State Reaction,
sc_atlas:29641,10.1016/j.physc.2013.10.008,,2014,YBa₂Cu₃O₇:Agₓ,YBa2Cu3O7Ag0.2,67.0,zero,0.0,13.0,unknown,Solid-State Reaction,
sc_atlas:8188,10.1016/j.physc.2013.12.007,,2014,MgB₂,MgB2,37.0,unknown,0.0,0.0,thin_film,Chemical Vapor Deposition,Ag
sc_atlas:8187,10.1016/j.physc.2013.12.007,,2014,pure MgB₂,MgB2,39.0,unknown,0.0,0.0,thin_film,Chemical Vapor Deposition,SiC
sc_atlas:8189,10.1016/j.physc.2013.12.008,,2014,MgB₂,MgB2,38.45,unknown,0.0,0.0,polycrystal,Solid-State Reaction,
sc_atlas:29687,10.1016/j.physc.2014.01.003,,2014,Bi₄O₄S₃₋ₓSeₓ,Bi4O4S2.85Se0.15,3.5,unknown,0.0,0.001,polycrystal,Solid-State Reaction,
sc_atlas:29689,10.1016/j.physc.2014.01.003,,2014,Bi₄O₄S₃₋ₓSeₓ,Bi4O4S2.85Se0.15,4.0,onset,0.0,0.0,polycrystal,Solid-State Reaction,
sc_atlas:29686,10.1016/j.physc.2014.01.003,,2014,Bi₄O₄S₃₋ₓSeₓ,Bi4O4S2.91Se0.09,3.7,unknown,0.0,0.001,polycrystal,Solid-State Reaction,
sc_atlas:29685,10.1016/j.physc.2014.01.003,,2014,Bi₄O₄S₃₋ₓSeₓ,Bi4O4S2.97Se0.03,4.2,unknown,0.0,0.001,polycrystal,Solid-State Reaction,
sc_atlas:29684,10.1016/j.physc.2014.01.003,,2014,Bi₄O₄S₃₋ₓSeₓ,Bi4O4S3,4.4,unknown,0.0,0.001,polycrystal,Solid-State Reaction,
sc_atlas:29688,10.1016/j.physc.2014.01.003,,2014,Bi₄O₄S₃₋ₓSeₓ,Bi4O4S3,4.5,onset,0.0,0.0,polycrystal,Solid-State Reaction,
sc_atlas:16985,10.1016/j.physc.2014.01.007,,2014,FeSe,FeSe,8.0,unknown,0.0,0.0,unknown,Solid-State Reaction; Solution-based synthesis/processing,
sc_atlas:8200,10.1016/j.physc.2014.03.002,,2014,YBa₂Cu₃O₇,YBa2Cu3O7,90.5,unknown,0.0,0.0,thin_film,Physical Vapor Deposition,SrTiO3
sc_atlas:8201,10.1016/j.physc.2014.03.004,,2014,HoBa₂Cu₃O₇-δ,HoBa2Cu3O6.65,61.3,zero,0.0,0.0,single_crystal,Flux Growth,
sc_atlas:8202,10.1016/j.physc.2014.03.004,,2014,HoBa₂Cu₃O₇-δ,HoBa2Cu3O6.65,63.2,zero,0.48,0.0,single_crystal,Flux Growth,
sc_atlas:8204,10.1016/j.physc.2014.03.005,,2014,FeTe₀.₄Se₀.₆,FeTe0.4Se0.6,11.0,unknown,0.0,0.0,polycrystal,Solid-State Reaction,
sc_atlas:8205,10.1016/j.physc.2014.03.005,,2014,FeTe₀.₄Se₀.₆,FeTe0.4Se0.6,12.5,unknown,0.0,0.0,polycrystal,Solid-State Reaction,
sc_atlas:8207,10.1016/j.physc.2014.03.005,,2014,FeTe₀.₄Se₀.₆,FeTe0.4Se0.6,13.0,unknown,0.0,0.0,polycrystal,Solid-State Reaction,
sc_atlas:8206,10.1016/j.physc.2014.03.005,,2014,FeTe₀.₄Se₀.₆,FeTe0.4Se0.6,13.5,unknown,0.0,0.0,polycrystal,Solid-State Reaction,
sc_atlas:8203,10.1016/j.physc.2014.03.005,,2014,FeTe₀.₄Se₀.₆,FeTe0.4Se0.6,7.0,unknown,0.0,0.0,polycrystal,Solid-State Reaction,
sc_atlas:29734,10.1016/j.physc.2014.03.011,,2013,Ce₁₋ₓNdₓO₀.₅F₀.₅BiS₂,NdO0.5F0.5BiS2,4.8,onset,0.0,0.0,unknown,Solid-State Reaction,
sc_atlas:8210,10.1016/j.physc.2014.03.025,,2014,BaFe₂(As₀.₅₅P₀.₄₅)₂,BaFe2As1.1P0.9,22.0,unknown,0.0,0.0,unknown,unknown,
sc_atlas:8211,10.1016/j.physc.2014.03.031,,2014,MgB₂,MgB2,38.5,unknown,0.0,0.0,unknown,Melt Growth,
sc_atlas:8212,10.1016/j.physc.2014.03.033,,2014,Ba₀.₅K₀.₅Fe₁.₉₅Co₀.₀₅As₂,Ba0.5K0.5Fe1.95Co0.05As2,28.0,onset,0.0,0.0,polycrystal,Solid-State Reaction; Nanofabrication & Exfoliation,Si
sc_atlas:8213,10.1016/j.physc.2014.04.006,,2014,heat-treated at 600°C for 0.5 h,MgB2,32.0,onset,0.0,0.0,unknown,Solid-State Reaction,
sc_atlas:8214,10.1016/j.physc.2014.04.006,,2014,heat-treated at 600°C for 40 h,MgB2,37.5,onset,0.0,0.0,unknown,Solid-State Reaction,
sc_atlas:8216,10.1016/j.physc.2014.04.009,,2014,MgB₂,MgB2,39.0,unknown,0.0,0.0,unknown,unknown,
sc_atlas:8217,10.1016/j.physc.2014.04.013,,2014,Ba(Fe₁-ₓCoₓ)₂As₂,BaFe1.84Co0.16As2,26.3,onset,0.0,0.0,thin_film,Physical Vapor Deposition,MgO
sc_atlas:8218,10.1016/j.physc.2014.04.018,,2014,FeSe,FeSe,9.0,unknown,0.0,0.0,single_crystal,Flux Growth,
sc_atlas:8219,10.1016/j.physc.2014.04.018,,2014,FeSe,FeSe,9.4,onset,0.0,0.0,single_crystal,Flux Growth,
sc_atlas:8221,10.1016/j.physc.2014.04.022,,2014,SmFeAs₁-ₓPₓO₀.₈₈F₀.₁₂,SmFeAs0.8P0.2O0.88F0.12,20.0,onset,0.0,0.0,polycrystal,Solid-State Reaction,
sc_atlas:8220,10.1016/j.physc.2014.04.022,,2014,SmFeAs₁-ₓPₓO₀.₈₈F₀.₁₂,SmFeAsO0.88F0.12,51.0,onset,0.0,0.0,polycrystal,Solid-State Reaction,
sc_atlas:8222,10.1016/j.physc.2014.04.026,,2014,Pb,Pb,7.05,unknown,0.0,0.0,unknown,Physical Vapor Deposition,
sc_atlas:8225,10.1016/j.physc.2014.04.030,,2014,Mo₃Ge,Mo3Ge,3.7,unknown,0.0,0.0,thin_film,Physical Vapor Deposition,Si/SiO2
sc_atlas:8224,10.1016/j.physc.2014.04.030,,2014,Mo₃Ge,Mo3Ge,4.1,unknown,0.0,0.0,thin_film,Physical Vapor Deposition,Si/SiO2
sc_atlas:8223,10.1016/j.physc.2014.04.030,,2014,Mo₃Ge,Mo3Ge,5.3,unknown,0.0,0.0,thin_film,Physical Vapor Deposition,Si/SiO2
sc_atlas:8226,10.1016/j.physc.2014.04.030,,2014,Mo₃Ge,Mo3Ge,6.5,unknown,0.0,0.0,thin_film,Physical Vapor Deposition,Si/SiO2
sc_atlas:30187,10.1016/j.physc.2014.05.004,,2014,Rb₀.₈Fe₁.₆₈Se₂,Rb0.8Fe1.68Se2,31.0,unknown,0.0,0.0,single_crystal,Melt Growth,
sc_atlas:8229,10.1016/j.physc.2014.06.003,,2014,FeSe₀.₉₄,FeSe0.94,10.5,zero,0.0,0.0,single_crystal,Flux Growth,
sc_atlas:30341,10.1016/j.physc.2014.06.014,,2014,"2 (x=0.14, y=0), component: low-T_c",Ca0.86Pr0.14Fe2As2,16.0,unknown,0.0,0.0,single_crystal,Flux Growth,
sc_atlas:30340,10.1016/j.physc.2014.06.014,,2014,Ca₁₋ₓPrₓFe₁₋ᵧCoᵧAs₂,Ca0.86Pr0.14Fe2As2,42.0,unknown,0.0,0.0,single_crystal,Flux Growth,
sc_atlas:30345,10.1016/j.physc.2014.06.014,,2014,Ca₁₋ₓPrₓFe₁₋ᵧCoᵧAs₂,Ca0.93Pr0.07Fe1.96Co0.04As2,12.0,unknown,0.0,0.0001,single_crystal,Flux Growth,
sc_atlas:30344,10.1016/j.physc.2014.06.014,,2014,Ca₁₋ₓPrₓFe₁₋ᵧCoᵧAs₂,Ca0.93Pr0.07Fe1.96Co0.04As2,32.0,onset,0.0,0.0001,single_crystal,Flux Growth,
sc_atlas:30343,10.1016/j.physc.2014.06.014,,2014,Ca₁₋ₓPrₓFe₁₋ᵧCoᵧAs₂,Ca0.95Pr0.05Fe1.96Co0.04As2,12.0,unknown,0.0,0.0001,single_crystal,Flux Growth,
sc_atlas:30342,10.1016/j.physc.2014.06.014,,2014,Ca₁₋ₓPrₓFe₁₋ᵧCoᵧAs₂,Ca0.95Pr0.05Fe1.96Co0.04As2,25.0,onset,0.0,0.0001,single_crystal,Flux Growth,
sc_atlas:8231,10.1016/j.physc.2014.07.001,,2014,FeSe₀.₅Te₀.₅,FeSe0.5Te0.5,17.4,zero,0.0,0.0,thin_film,Physical Vapor Deposition,SrTiO3
sc_atlas:8230,10.1016/j.physc.2014.07.001,,2014,FeSe₀.₅Te₀.₅,FeSe0.5Te0.5,17.9,zero,0.0,0.0,thin_film,Physical Vapor Deposition,SrTiO3
sc_atlas:8232,10.1016/j.physc.2014.07.003,,2014,PIT,MgB2,36.6,onset,0.0,0.01,unknown,Solid-State Reaction,
sc_atlas:8233,10.1016/j.physc.2014.07.003,,2014,IMD,MgB2,37.2,onset,0.0,0.01,unknown,Solid-State Reaction,
sc_atlas:8236,10.1016/j.physc.2014.07.009,,2014,YBa₂Cu₃O₇,YBa2Cu3O7,90.8,unknown,0.0,0.0,single_crystal,Flux Growth,
sc_atlas:8237,10.1016/j.physc.2014.07.015,,2014,Ca₃Rh₄Sn₁₃,Ca3Rh4Sn13,8.37,unknown,0.0,0.0,unknown,unknown,
sc_atlas:8238,10.1016/j.physc.2014.08.005,,2014,K₀.₈Fe₂Se₂ (Mn-doped),K0.8Fe1.97Mn0.03Se2,31.9,unknown,0.0,0.001,unknown,Melt Growth,
sc_atlas:8243,10.1016/j.physc.2014.08.005,,2014,K₀.₈Fe₂Se₂ (Mn-doped),K0.8Fe1.97Mn0.03Se2,32.1,zero,0.0,0.0,unknown,Melt Growth,
sc_atlas:8239,10.1016/j.physc.2014.08.005,,2014,K₀.₈Fe₂Se₂ (Mn-doped),K0.8Fe1.97Mn0.03Se2,36.8,unknown,0.0,0.001,unknown,Melt Growth,
sc_atlas:8244,10.1016/j.physc.2014.08.005,,2014,K₀.₈Fe₂Se₂ (Mn-doped),K0.8Fe1.97Mn0.03Se2,37.4,midpoint,0.0,0.0,unknown,Melt Growth,
sc_atlas:8241,10.1016/j.physc.2014.08.005,,2014,K₀.₈Fe₂Se₂ (Mn-doped),K0.8Fe1.97Mn0.03Se2,39.6,onset,0.0,0.0,unknown,Melt Growth,
sc_atlas:8245,10.1016/j.physc.2014.08.005,,2014,K₀.₈Fe₂Se₂ (Mn-doped),K0.8Fe1.97Mn0.03Se2,42.2,onset,0.0,0.0,unknown,Melt Growth,
sc_atlas:8240,10.1016/j.physc.2014.08.005,,2014,K₀.₈Fe₂Se₂ (Mn-doped),K0.8Fe1.97Mn0.03Se2,42.5,unknown,0.0,0.001,unknown,Melt Growth,
sc_atlas:8242,10.1016/j.physc.2014.08.005,,2014,K₀.₈Fe₂Se₂ (Mn-doped),K0.8Fe1.97Mn0.03Se2,46.1,onset,0.0,0.0,unknown,Melt Growth,
sc_atlas:30389,10.1016/j.physc.2014.08.009,,2014,Ca₃Ir₄Sn₁₃,Ca3Ir4Sn13,7.1,onset,0.0,0.0,single_crystal,Flux Growth,
sc_atlas:8252,10.1016/j.physc.2014.09.005,,2014,Ba₈Si₄₆₋ₓAlₓ,Ba8Si37.94Al8.06,3.0,onset,0.0,0.0,unknown,Melt Growth,
sc_atlas:8251,10.1016/j.physc.2014.09.005,,2014,Ba₈Si₄₆₋ₓAlₓ,Ba8Si38.76Al7.24,4.0,onset,0.0,0.0,unknown,Melt Growth,
sc_atlas:8250,10.1016/j.physc.2014.09.005,,2014,Ba₈Si₄₆₋ₓAlₓ,Ba8Si39.49Al6.51,5.6,onset,0.0,0.0,unknown,Melt Growth,
sc_atlas:8249,10.1016/j.physc.2014.09.005,,2014,Ba₈Si₄₆₋ₓAlₓ,Ba8Si40.61Al5.39,6.0,onset,0.0,0.0,unknown,Melt Growth,
sc_atlas:8248,10.1016/j.physc.2014.09.005,,2014,Ba₈Si₄₆₋ₓAlₓ,Ba8Si42.21Al3.79,5.75,onset,0.0,0.0,unknown,Melt Growth,
sc_atlas:8247,10.1016/j.physc.2014.09.005,,2014,Ba₈Si₄₆₋ₓAlₓ,Ba8Si43.11Al2.89,5.85,onset,0.0,0.0,unknown,Melt Growth,
sc_atlas:8253,10.1016/j.physc.2014.10.001,,2014,DyNi₂B₂C,DyNi2B2C,6.2,zero,0.0,0.0,unknown,Flux Growth; Nanofabrication & Exfoliation,
sc_atlas:8254,10.1016/j.physc.2014.10.001,,2014,DyNi₂B₂C,DyNi2B2C,6.4,onset,0.0,0.0,unknown,Flux Growth; Nanofabrication & Exfoliation,
sc_atlas:8255,10.1016/j.physc.2014.10.002,,2014,Bi₄O₄S₃,Bi4O4S3,4.4,onset,0.0,0.0,polycrystal,Solid-State Reaction,
sc_atlas:8263,10.1016/j.physc.2014.10.010,,2014,Mg₁₋ₓOsₓB₂.₀₄,Mg0.965Os0.035B2.04,35.9,onset,0.0,0.0001,polycrystal,Solid-State Reaction,
sc_atlas:8264,10.1016/j.physc.2014.10.010,,2014,Mg₁₋ₓOsₓB₂.₀₄,Mg0.96Os0.04B2.04,36.1,onset,0.0,0.0001,polycrystal,Solid-State Reaction,
sc_atlas:8261,10.1016/j.physc.2014.10.010,,2014,Mg₁₋ₓOsₓB₂.₀₄,Mg0.975Os0.025B2.04,36.5,onset,0.0,0.0001,polycrystal,Solid-State Reaction,
sc_atlas:8262,10.1016/j.physc.2014.10.010,,2014,Mg₁₋ₓOsₓB₂.₀₄,Mg0.97Os0.03B2.04,36.1,onset,0.0,0.0001,polycrystal,Solid-State Reaction,
sc_atlas:8259,10.1016/j.physc.2014.10.010,,2014,Mg₁₋ₓOsₓB₂.₀₄,Mg0.985Os0.015B2.04,36.9,onset,0.0,0.0001,polycrystal,Solid-State Reaction,
sc_atlas:8260,10.1016/j.physc.2014.10.010,,2014,Mg₁₋ₓOsₓB₂.₀₄,Mg0.98Os0.02B2.04,36.4,onset,0.0,0.0001,polycrystal,Solid-State Reaction,
sc_atlas:8257,10.1016/j.physc.2014.10.010,,2014,Mg₁₋ₓOsₓB₂.₀₄,Mg0.995Os0.005B2.04,37.9,onset,0.0,0.0001,polycrystal,Solid-State Reaction,
sc_atlas:8258,10.1016/j.physc.2014.10.010,,2014,Mg₁₋ₓOsₓB₂.₀₄,Mg0.99Os0.01B2.04,36.8,onset,0.0,0.0001,polycrystal,Solid-State Reaction,
sc_atlas:8256,10.1016/j.physc.2014.10.010,,2014,Mg₁₋ₓOsₓB₂.₀₄,MgB2.04,38.9,onset,0.0,0.0001,polycrystal,Solid-State Reaction,
sc_atlas:8277,10.1016/j.physc.2015.01.001,,2015,Bi₃O₂S₃,Bi3O2S3,4.6,onset,0.0,0.001,polycrystal,Solid-State Reaction,
sc_atlas:8276,10.1016/j.physc.2015.01.001,,2015,Bi₃O₂S₃,Bi3O2S3,4.62,zero,0.0,0.0,polycrystal,Solid-State Reaction,
sc_atlas:8275,10.1016/j.physc.2015.01.001,,2015,Bi₃O₂S₃,Bi3O2S3,7.25,onset,0.0,0.0,polycrystal,Solid-State Reaction,
sc_atlas:8280,10.1016/j.physc.2015.02.003,,2015,YBa₂Cu₃O₇,YBa2Cu3O7,93.67,onset,0.0,0.0,unknown,Solution-based synthesis/processing,
sc_atlas:8279,10.1016/j.physc.2015.02.003,,2015,YBa₂Cu₃O₇,YBa2Cu3O7,94.38,onset,0.0,0.0,unknown,Solution-based synthesis/processing,
sc_atlas:8288,10.1016/j.physc.2015.02.049,,2015,Ti₁₀₀₋ₓVₓ,Ti40V60,7.4,onset,0.0,0.01,polycrystal,Melt Growth; Solid-State Reaction,
sc_atlas:8289,10.1016/j.physc.2015.02.049,,2015,Ti₁₀₀₋ₓVₓ,Ti40V60,7.62,onset,0.0,0.01,polycrystal,Melt Growth; Solid-State Reaction,
sc_atlas:8287,10.1016/j.physc.2015.02.049,,2015,Ti₁₀₀₋ₓVₓ,Ti60V40,7.05,onset,0.0,0.01,polycrystal,Melt Growth; Solid-State Reaction,
sc_atlas:8286,10.1016/j.physc.2015.02.049,,2015,Ti₁₀₀₋ₓVₓ,Ti60V40,7.1,onset,0.0,0.01,polycrystal,Melt Growth; Solid-State Reaction,
sc_atlas:8284,10.1016/j.physc.2015.02.049,,2015,Ti₁₀₀₋ₓVₓ,Ti70V30,6.35,onset,0.0,0.01,polycrystal,Melt Growth; Solid-State Reaction,
sc_atlas:8285,10.1016/j.physc.2015.02.049,,2015,Ti₁₀₀₋ₓVₓ,Ti70V30,6.6,onset,0.0,0.01,polycrystal,Melt Growth; Solid-State Reaction,
sc_atlas:8282,10.1016/j.physc.2015.02.049,,2015,Ti₁₀₀₋ₓVₓ,Ti80V20,4.1,onset,0.0,0.01,polycrystal,Melt Growth; Solid-State Reaction,
sc_atlas:8283,10.1016/j.physc.2015.02.049,,2015,Ti₁₀₀₋ₓVₓ,Ti80V20,4.48,onset,0.0,0.01,polycrystal,Melt Growth; Solid-State Reaction,
sc_atlas:8291,10.1016/j.physc.2015.03.011,,2015,Nb₃Al,Nb3Al,12.3,onset,0.0,0.0,polycrystal,Solid-State Reaction,
sc_atlas:8290,10.1016/j.physc.2015.03.011,,2015,Nb₃Al,Nb3Al,13.4,onset,0.0,0.0,polycrystal,Solid-State Reaction,
sc_atlas:8300,10.1016/j.physc.2015.05.008,,2015,YBa₂Cu₃O₆₊δ,YBa2Cu3O6.76,67.0,unknown,0.0,0.005,polycrystal,Solid-State Reaction,
sc_atlas:8301,10.1016/j.physc.2015.05.008,,2015,YBa₂Cu₃O₆₊δ,YBa2Cu3O6.76,91.0,unknown,0.0,0.005,polycrystal,Solid-State Reaction,
sc_atlas:8303,10.1016/j.physc.2015.06.001,,2015,MgB₂,MgB2,36.4,unknown,0.0,0.0,thin_film,Chemical Vapor Deposition,Ni-Mo alloy
sc_atlas:8304,10.1016/j.physc.2015.06.001,,2015,MgB₂,MgB2,37.0,unknown,0.0,0.0,thin_film,Chemical Vapor Deposition,Ni-Mo alloy
sc_atlas:8302,10.1016/j.physc.2015.06.001,,2015,MgB₂,MgB2,38.25,onset,0.0,0.0,thin_film,Chemical Vapor Deposition,Ni-Mo alloy
sc_atlas:8305,10.1016/j.physc.2015.06.009,,2015,(Ba₀.₄K₀.₄)Fe₂As₂,Ba0.6K0.4Fe2As2,38.8,unknown,0.0,0.0,single_crystal,Flux Growth,
sc_atlas:33276,10.1016/j.physc.2015.08.001,,2015,Mo₁₀₀₋ₓReₓ,Mo52Re48,11.85,onset,0.0,0.01,unknown,Melt Growth,
sc_atlas:33275,10.1016/j.physc.2015.08.001,,2015,Mo₁₀₀₋ₓReₓ,Mo52Re48,12.68,onset,0.0,0.01,unknown,Melt Growth,
sc_atlas:33274,10.1016/j.physc.2015.08.001,,2015,Mo₁₀₀₋ₓReₓ,Mo60Re40,12.44,onset,0.0,0.01,unknown,Melt Growth,
sc_atlas:33273,10.1016/j.physc.2015.08.001,,2015,Mo₁₀₀₋ₓReₓ,Mo60Re40,12.78,onset,0.0,0.01,unknown,Melt Growth,
sc_atlas:33272,10.1016/j.physc.2015.08.001,,2015,Mo₁₀₀₋ₓReₓ,Mo75Re25,9.85,onset,0.0,0.01,unknown,Melt Growth,
sc_atlas:33271,10.1016/j.physc.2015.08.001,,2015,Mo₁₀₀₋ₓReₓ,Mo80Re20,8.63,onset,0.0,0.01,unknown,Melt Growth,
sc_atlas:33270,10.1016/j.physc.2015.08.001,,2015,Mo₁₀₀₋ₓReₓ,Mo85Re15,6.89,onset,0.0,0.01,unknown,Melt Growth,
sc_atlas:8318,10.1016/j.physc.2015.08.006,,2015,Fe₁.₀₆Te₀.₆Se₀.₄,Fe1.06Te0.6Se0.4,14.6,unknown,0.0,0.0,single_crystal,Flux Growth,
sc_atlas:8320,10.1016/j.physc.2015.08.006,,2015,Fe₁.₀₆Te₀.₆Se₀.₄,Fe1.06Te0.6Se0.4,14.9,unknown,0.0,0.0,single_crystal,Flux Growth,
sc_atlas:8319,10.1016/j.physc.2015.08.006,,2015,Fe₁.₀₆Te₀.₆Se₀.₄,Fe1.06Te0.6Se0.4,15.1,unknown,0.0,0.0,single_crystal,Flux Growth,
sc_atlas:8321,10.1016/j.physc.2015.08.006,,2015,Fe₁.₀₆Te₀.₆Se₀.₄,Fe1.06Te0.6Se0.4,15.8,unknown,0.0,0.0,single_crystal,Flux Growth,
sc_atlas:31099,10.1016/j.physc.2015.09.006,,2015,LiₓTl₂₍₁₋ₓ₋Ba₂Ca₂Cu₃O₁₀,Li0.1Tl1.8Ba2Ca2Cu3O10,113.0,zero,0.0,0.0,unknown,Solid-State Reaction,
sc_atlas:31094,10.1016/j.physc.2015.09.006,,2015,LiₓTl₂₍₁₋ₓ₋Ba₂Ca₂Cu₃O₁₀,Li0.1Tl1.8Ba2Ca2Cu3O10,122.0,unknown,0.0,0.002,unknown,Solid-State Reaction,
sc_atlas:31098,10.1016/j.physc.2015.09.006,,2015,LiₓTl₂₍₁₋ₓ₋Ba₂Ca₂Cu₃O₁₀,Li0.1Tl1.8Ba2Ca2Cu3O10,86.0,zero,0.0,0.0,unknown,Solid-State Reaction,
sc_atlas:31097,10.1016/j.physc.2015.09.006,,2015,LiₓTl₂₍₁₋ₓ₋Ba₂Ca₂Cu₃O₁₀,Li0.2Tl1.6Ba2Ca2Cu3O10,125.0,onset,0.0,0.0,unknown,Solid-State Reaction,
sc_atlas:31095,10.1016/j.physc.2015.09.006,,2015,LiₓTl₂₍₁₋ₓ₋Ba₂Ca₂Cu₃O₁₀,Li0.4Tl1.2Ba2Ca2Cu3O10,119.0,unknown,0.0,0.002,unknown,Solid-State Reaction,
sc_atlas:31096,10.1016/j.physc.2015.09.006,,2015,LiₓTl₂₍₁₋ₓ₋Ba₂Ca₂Cu₃O₁₀,Tl2Ba2Ca2Cu3O10,122.0,onset,0.0,0.0,unknown,Solid-State Reaction,
sc_atlas:31093,10.1016/j.physc.2015.09.006,,2015,LiₓTl₂₍₁₋ₓ₋Ba₂Ca₂Cu₃O₁₀,Tl2Ba2Ca2Cu3O10,124.0,unknown,0.0,0.002,unknown,Solid-State Reaction,
sc_atlas:8324,10.1016/j.physc.2015.10.004,,2015,MgB₂,MgB2,38.8,onset,0.0,0.0,unknown,Solid-State Reaction,
sc_atlas:31293,10.1016/j.physc.2015.11.003,,2016,NdFeAsO₀.₈F₀.₂,NdFeAsO0.8F0.2,46.8,zero,0.0,0.0,polycrystal,Solid-State Reaction,
sc_atlas:31292,10.1016/j.physc.2015.11.003,,2016,NdFeAsO₀.₈F₀.₂,NdFeAsO0.8F0.2,51.8,onset,0.0,0.0,polycrystal,Solid-State Reaction,
sc_atlas:31504,10.1016/j.physc.2015.12.005,,2015,La₁.₆₋ₓNd₀.₄SrₓCuO₄,La1.45Nd0.4Sr0.15CuO4,14.3,onset,0.0,0.0,unknown,Melt Growth,
sc_atlas:31503,10.1016/j.physc.2015.12.005,,2015,La₁.₆₋ₓNd₀.₄SrₓCuO₄,La1.5Nd0.4Sr0.1CuO4,7.6,onset,0.0,0.0,unknown,Melt Growth,
sc_atlas:32353,10.1016/j.physc.2016.02.004,,2016,CuₓTiSe₂,Cu0.1TiSe2,4.27,unknown,0.0,0.0,unknown,Chemical Vapor Transport,
sc_atlas:8328,10.1016/j.physc.2016.02.005,,2016,Nb₃Al,Nb3Al,15.4,unknown,0.0,0.0,polycrystal,Solid-State Reaction,
sc_atlas:8326,10.1016/j.physc.2016.02.005,,2016,Nb₃Al,Nb3Al,15.6,unknown,0.0,0.0,polycrystal,Solid-State Reaction,
sc_atlas:8333,10.1016/j.physc.2016.02.013,,2017,NbN,NbN,16.0,unknown,0.0,0.0,thin_film,Physical Vapor Deposition,Al2O3
sc_atlas:31027,10.1016/j.physc.2016.02.018,,2015,Nb₂PdS₅,Nb2PdS5,5.8,zero,0.0,0.0,polycrystal,Solid-State Reaction,
sc_atlas:31024,10.1016/j.physc.2016.02.018,,2015,Nb₂PdS₅,Nb2PdS5,6.0,unknown,0.0,0.0,polycrystal,Solid-State Reaction,
sc_atlas:31025,10.1016/j.physc.2016.02.018,,2015,Nb₂PdS₅,Nb2PdS5,6.25,unknown,0.0,0.0,polycrystal,Solid-State Reaction,
sc_atlas:31026,10.1016/j.physc.2016.02.018,,2015,Nb₂PdS₅,Nb2PdS5,6.3,onset,0.0,0.0,polycrystal,Solid-State Reaction,
sc_atlas:8335,10.1016/j.physc.2016.02.020,,2016,FeSe₁₋ₓTeₓ,FeSe,13.2,zero,0.0,0.0,thin_film,Physical Vapor Deposition,CaF2
sc_atlas:8334,10.1016/j.physc.2016.02.020,,2016,FeSe₁₋ₓTeₓ,FeSe,14.6,onset,0.0,0.0,thin_film,Physical Vapor Deposition,CaF2
sc_atlas:8350,10.1016/j.physc.2016.02.020,,2016,FeSe₁₋ₓTeₓ,FeSe0.2Te0.8,10.4,onset,0.0,0.0,thin_film,Physical Vapor Deposition,CaF2
sc_atlas:8351,10.1016/j.physc.2016.02.020,,2016,FeSe₁₋ₓTeₓ,FeSe0.2Te0.8,9.5,zero,0.0,0.0,thin_film,Physical Vapor Deposition,CaF2
sc_atlas:8349,10.1016/j.physc.2016.02.020,,2016,FeSe₁₋ₓTeₓ,FeSe0.3Te0.7,12.9,zero,0.0,0.0,thin_film,Physical Vapor Deposition,CaF2
sc_atlas:8348,10.1016/j.physc.2016.02.020,,2016,FeSe₁₋ₓTeₓ,FeSe0.3Te0.7,13.4,onset,0.0,0.0,thin_film,Physical Vapor Deposition,CaF2
sc_atlas:8347,10.1016/j.physc.2016.02.020,,2016,FeSe₁₋ₓTeₓ,FeSe0.4Te0.6,15.4,zero,0.0,0.0,thin_film,Physical Vapor Deposition,CaF2
sc_atlas:8346,10.1016/j.physc.2016.02.020,,2016,FeSe₁₋ₓTeₓ,FeSe0.4Te0.6,16.0,onset,0.0,0.0,thin_film,Physical Vapor Deposition,CaF2
sc_atlas:8345,10.1016/j.physc.2016.02.020,,2016,FeSe₁₋ₓTeₓ,FeSe0.5Te0.5,17.6,zero,0.0,0.0,thin_film,Physical Vapor Deposition,CaF2
sc_atlas:8344,10.1016/j.physc.2016.02.020,,2016,FeSe₁₋ₓTeₓ,FeSe0.5Te0.5,18.3,onset,0.0,0.0,thin_film,Physical Vapor Deposition,CaF2
sc_atlas:8343,10.1016/j.physc.2016.02.020,,2016,FeSe₁₋ₓTeₓ,FeSe0.6Te0.4,20.5,zero,0.0,0.0,thin_film,Physical Vapor Deposition,CaF2
sc_atlas:8342,10.1016/j.physc.2016.02.020,,2016,FeSe₁₋ₓTeₓ,FeSe0.6Te0.4,21.7,onset,0.0,0.0,thin_film,Physical Vapor Deposition,CaF2
sc_atlas:8341,10.1016/j.physc.2016.02.020,,2016,FeSe₁₋ₓTeₓ,FeSe0.7Te0.3,20.8,zero,0.0,0.0,thin_film,Physical Vapor Deposition,CaF2
sc_atlas:8340,10.1016/j.physc.2016.02.020,,2016,FeSe₁₋ₓTeₓ,FeSe0.7Te0.3,22.1,onset,0.0,0.0,thin_film,Physical Vapor Deposition,CaF2
sc_atlas:8339,10.1016/j.physc.2016.02.020,,2016,FeSe₁₋ₓTeₓ,FeSe0.8Te0.2,20.3,zero,0.0,0.0,thin_film,Physical Vapor Deposition,CaF2
sc_atlas:8338,10.1016/j.physc.2016.02.020,,2016,FeSe₁₋ₓTeₓ,FeSe0.8Te0.2,22.6,onset,0.0,0.0,thin_film,Physical Vapor Deposition,CaF2
sc_atlas:8337,10.1016/j.physc.2016.02.020,,2016,FeSe₁₋ₓTeₓ,FeSe0.9Te0.1,10.1,zero,0.0,0.0,thin_film,Physical Vapor Deposition,CaF2
sc_atlas:8336,10.1016/j.physc.2016.02.020,,2016,FeSe₁₋ₓTeₓ,FeSe0.9Te0.1,11.5,onset,0.0,0.0,thin_film,Physical Vapor Deposition,CaF2
sc_atlas:8355,10.1016/j.physc.2016.02.021,,2016,MgB₂,MgB2,35.9,onset,0.0,0.0,thin_film,Chemical Vapor Deposition,Nb
sc_atlas:8353,10.1016/j.physc.2016.02.021,,2016,MgB₂,MgB2,36.9,onset,0.0,0.0,thin_film,Chemical Vapor Deposition,Nb
sc_atlas:8354,10.1016/j.physc.2016.02.021,,2016,MgB₂,MgB2,38.5,unknown,0.0,0.0,thin_film,Chemical Vapor Deposition,Nb
sc_atlas:8356,10.1016/j.physc.2016.02.021,,2016,MgB₂,MgB2,38.6,unknown,0.0,0.0,thin_film,Chemical Vapor Deposition,Nb
sc_atlas:8352,10.1016/j.physc.2016.02.021,,2016,MgB₂,MgB2,39.3,onset,0.0,0.0,thin_film,Chemical Vapor Deposition,Nb
sc_atlas:31166,10.1016/j.physc.2016.02.024,,2015,Dy₀.₆Y₀.₄Rh₃.₈₅Ru₀.₁₅B₄,Dy0.6Y0.4Rh3.85Ru0.15B4,6.66,midpoint,0.0,0.0,unknown,Melt Growth,
sc_atlas:8369,10.1016/j.physc.2016.05.006,,2016,MgB₂,MgB2,37.5,onset,0.0,0.01,polycrystal,Solid-State Reaction,
sc_atlas:8368,10.1016/j.physc.2016.05.006,,2016,MgB₂,MgB2,37.6,onset,0.0,0.01,polycrystal,Solid-State Reaction,
sc_atlas:8367,10.1016/j.physc.2016.05.006,,2016,MgB₂,MgB2,37.7,onset,0.0,0.01,polycrystal,Solid-State Reaction,
sc_atlas:31699,10.1016/j.physc.2016.05.009,,2016,MoₓGe₁₋ₓ,Mo0.75Ge0.25,6.0,unknown,0.0,0.0,thin_film,Physical Vapor Deposition; Nanofabrication & Exfoliation,Si
sc_atlas:8372,10.1016/j.physc.2016.05.017,,2016,Fe₁.₀₂SeyTe₁-y-xSx,Fe1.02Se0.5Te0.5,15.1,onset,0.0,0.0,unknown,Solid-State Reaction; Melt Growth,
sc_atlas:8373,10.1016/j.physc.2016.05.023,,2016,FeSe,FeSe,9.0,unknown,0.0,0.0005,unknown,Chemical Vapor Transport,
sc_atlas:8374,10.1016/j.physc.2016.05.023,,2016,FeSe₀.₈₆S₀.₁₄,FeSe0.86S0.14,9.5,unknown,0.0,0.0005,unknown,Chemical Vapor Transport,
sc_atlas:8375,10.1016/j.physc.2016.06.015,,2016,Mo₈₀Ge₂₀,Mo80Ge20,7.3,unknown,0.0,0.0,thin_film,Physical Vapor Deposition; Nanofabrication & Exfoliation,Si
sc_atlas:8379,10.1016/j.physc.2016.07.004,,2016,FeSe₁₋ₓTeₓ,FeSe0.3Te0.7,11.55,unknown,0.0,0.0,single_crystal,Flux Growth,
sc_atlas:8378,10.1016/j.physc.2016.07.004,,2016,FeSe₁₋ₓTeₓ,FeSe0.3Te0.7,13.88,onset,0.0,0.0,single_crystal,Flux Growth,
sc_atlas:8381,10.1016/j.physc.2016.07.004,,2016,FeSe₁₋ₓTeₓ,FeSe0.4Te0.6,13.57,unknown,0.0,0.0,single_crystal,Flux Growth,
sc_atlas:8380,10.1016/j.physc.2016.07.004,,2016,FeSe₁₋ₓTeₓ,FeSe0.4Te0.6,14.37,onset,0.0,0.0,single_crystal,Flux Growth,
sc_atlas:8383,10.1016/j.physc.2016.07.004,,2016,FeSe₁₋ₓTeₓ,FeSe0.5Te0.5,14.33,unknown,0.0,0.0,single_crystal,Flux Growth,
sc_atlas:8382,10.1016/j.physc.2016.07.004,,2016,FeSe₁₋ₓTeₓ,FeSe0.5Te0.5,14.8,onset,0.0,0.0,single_crystal,Flux Growth,
sc_atlas:8385,10.1016/j.physc.2016.07.004,,2016,FeSe₁₋ₓTeₓ,FeSe0.6Te0.4,13.41,unknown,0.0,0.0,single_crystal,Flux Growth,
sc_atlas:8384,10.1016/j.physc.2016.07.004,,2016,FeSe₁₋ₓTeₓ,FeSe0.6Te0.4,14.6,onset,0.0,0.0,single_crystal,Flux Growth,
sc_atlas:8387,10.1016/j.physc.2016.07.004,,2016,FeSe₁₋ₓTeₓ,FeSe0.7Te0.3,12.94,unknown,0.0,0.0,single_crystal,Flux Growth,
sc_atlas:8386,10.1016/j.physc.2016.07.004,,2016,FeSe₁₋ₓTeₓ,FeSe0.7Te0.3,14.8,onset,0.0,0.0,single_crystal,Flux Growth,
sc_atlas:8389,10.1016/j.physc.2016.07.007,,2016,Bi₄₋ₓCoₓO₄S₃,Bi3.9Co0.1O4S3,4.9,zero,0.0,0.0,polycrystal,Solid-State Reaction,
sc_atlas:8388,10.1016/j.physc.2016.07.007,,2016,Bi₄₋ₓCoₓO₄S₃,Bi3.9Co0.1O4S3,5.5,onset,0.0,0.0,polycrystal,Solid-State Reaction,
sc_atlas:8396,10.1016/j.physc.2016.07.015,,2016,Mg₁₋ₓScₓB₂,Mg0.96Sc0.04B2.04,38.35,onset,0.0,0.001,polycrystal,Solid-State Reaction,
sc_atlas:8395,10.1016/j.physc.2016.07.015,,2016,Mg₁₋ₓScₓB₂,Mg0.97Sc0.03B2.04,38.36,onset,0.0,0.001,polycrystal,Solid-State Reaction,
sc_atlas:8393,10.1016/j.physc.2016.07.015,,2016,Mg₁₋ₓScₓB₂,Mg0.985Sc0.015B2.04,38.65,onset,0.0,0.001,polycrystal,Solid-State Reaction,
sc_atlas:8394,10.1016/j.physc.2016.07.015,,2016,Mg₁₋ₓScₓB₂,Mg0.98Sc0.02B2.04,38.58,onset,0.0,0.001,polycrystal,Solid-State Reaction,
sc_atlas:8391,10.1016/j.physc.2016.07.015,,2016,Mg₁₋ₓScₓB₂,Mg0.995Sc0.005B2.04,38.47,onset,0.0,0.001,polycrystal,Solid-State Reaction,
sc_atlas:8392,10.1016/j.physc.2016.07.015,,2016,Mg₁₋ₓScₓB₂,Mg0.99Sc0.01B2.04,38.49,onset,0.0,0.001,polycrystal,Solid-State Reaction,
sc_atlas:8390,10.1016/j.physc.2016.07.015,,2016,Mg₁₋ₓScₓB₂,MgB2.04,38.53,onset,0.0,0.001,polycrystal,Solid-State Reaction,
sc_atlas:8397,10.1016/j.physc.2016.07.020,,2017,Mo₈₀Ge₂₀,Mo80Ge20,7.36,unknown,0.0,0.0,thin_film,Physical Vapor Deposition; Nanofabrication & Exfoliation,Si with SiO2 layer; Si/SiO2
sc_atlas:8405,10.1016/j.physc.2016.08.004,,2016,LiFeAs,LiFeAs,10.0,onset,0.0,0.0,polycrystal,Solid-State Reaction,
sc_atlas:8408,10.1016/j.physc.2016.08.004,,2016,LiFeAs,LiFeAs,17.3,midpoint,0.0,0.0,polycrystal,Solid-State Reaction,
sc_atlas:8407,10.1016/j.physc.2016.08.004,,2016,LiFeAs,LiFeAs,18.2,onset,0.0,0.0,polycrystal,Solid-State Reaction,
sc_atlas:8404,10.1016/j.physc.2016.08.004,,2016,LiFeAs,LiFeAs,19.0,onset,0.0,0.0,polycrystal,Solid-State Reaction,
sc_atlas:8399,10.1016/j.physc.2016.08.004,,2016,LiFeAs,LiFeAs,19.1,onset,0.0,0.0,polycrystal,Solid-State Reaction,
sc_atlas:8398,10.1016/j.physc.2016.08.004,,2016,LiFeAs,LiFeAs,19.2,onset,0.0,0.0,polycrystal,Solid-State Reaction,
sc_atlas:8414,10.1016/j.physc.2016.10.007,,2016,Mg₁₋ₓInₓB₂,Mg0.97In0.03B2.04,37.85,onset,0.0,0.005,polycrystal,Solid-State Reaction,
sc_atlas:8413,10.1016/j.physc.2016.10.007,,2016,Mg₁₋ₓInₓB₂,Mg0.98In0.02B2.04,37.85,onset,0.0,0.005,polycrystal,Solid-State Reaction,
sc_atlas:8412,10.1016/j.physc.2016.10.007,,2016,Mg₁₋ₓInₓB₂,Mg0.99In0.01B2.04,37.85,onset,0.0,0.005,polycrystal,Solid-State Reaction,
sc_atlas:8411,10.1016/j.physc.2016.10.007,,2016,Mg₁₋ₓInₓB₂,MgB2.04,38.16,onset,0.0,0.005,polycrystal,Solid-State Reaction,
sc_atlas:31688,10.1016/j.physc.2016.12.006,,2017,t-FeS,Fe0.93S,4.0,onset,0.0,0.0,unknown,Solution-based synthesis/processing,
sc_atlas:8424,10.1016/j.physc.2017.02.004,,2017,FeSe,FeSe,11.8,onset,0.0,0.002,thin_film,Chemical Vapor Transport; Nanofabrication & Exfoliation,scotch tape
sc_atlas:8425,10.1016/j.physc.2017.02.004,,2017,FeSe,FeSe,13.2,unknown,0.0,0.0,thin_film,Chemical Vapor Transport; Nanofabrication & Exfoliation,scotch tape
sc_atlas:8423,10.1016/j.physc.2017.02.004,,2017,FeSe,FeSe,9.0,zero,0.0,0.0,thin_film,Chemical Vapor Transport; Nanofabrication & Exfoliation,scotch tape
sc_atlas:8426,10.1016/j.physc.2017.06.006,,2017,NdBa₂Cu₃O₇-δ,NdBa2Cu3O6.8,52.3,unknown,0.0,0.0,polycrystal,Solid-State Reaction,
sc_atlas:8430,10.1016/j.physc.2017.07.007,,2017,"MgB₁.₉Cᶜᵇ₀.₁, phase: second phase",MgB1.9C0.1,20.0,onset,0.0,0.0,unknown,Solid-State Reaction,
sc_atlas:32821,10.1016/j.physc.2017.10.010,,2017,Nb₀.₂₅Bi₂Se₃,Nb0.25Bi2Se3,3.25,unknown,0.0,0.0,single_crystal,Flux Growth,
sc_atlas:32822,10.1016/j.physc.2017.10.010,,2017,Nb₀.₂₅Bi₂Se₃,Nb0.25Bi2Se3,3.4,unknown,0.0,0.0,single_crystal,Flux Growth,
sc_atlas:8436,10.1016/j.physc.2017.10.014,,2018,Nb,Nb,7.6,midpoint,0.0,0.0,unknown,unknown,
sc_atlas:8448,10.1016/j.physc.2017.11.006,,2018,MoN,Mo2N,4.25,midpoint,0.0,10.0,thin_film,Physical Vapor Deposition,oxidized silicon; AlN buffered oxidized silicon
sc_atlas:8442,10.1016/j.physc.2017.11.006,,2018,MoN,Mo2N,4.75,midpoint,0.0,10.0,thin_film,Physical Vapor Deposition,oxidized silicon; AlN buffered oxidized silicon
sc_atlas:8447,10.1016/j.physc.2017.11.006,,2018,MoN,Mo2N,5.02,midpoint,0.0,8.0,thin_film,Physical Vapor Deposition,oxidized silicon; AlN buffered oxidized silicon
sc_atlas:8446,10.1016/j.physc.2017.11.006,,2018,MoN,Mo2N,5.76,midpoint,0.0,6.0,thin_film,Physical Vapor Deposition,oxidized silicon; AlN buffered oxidized silicon
sc_atlas:8441,10.1016/j.physc.2017.11.006,,2018,MoN,Mo2N,5.82,midpoint,0.0,7.0,thin_film,Physical Vapor Deposition,oxidized silicon; AlN buffered oxidized silicon
sc_atlas:8445,10.1016/j.physc.2017.11.006,,2018,MoN,Mo2N,6.49,midpoint,0.0,4.0,thin_film,Physical Vapor Deposition,oxidized silicon; AlN buffered oxidized silicon
sc_atlas:8440,10.1016/j.physc.2017.11.006,,2018,MoN,Mo2N,6.5,midpoint,0.0,5.0,thin_film,Physical Vapor Deposition,oxidized silicon; AlN buffered oxidized silicon
sc_atlas:8439,10.1016/j.physc.2017.11.006,,2018,MoN,Mo2N,7.16,midpoint,0.0,3.0,thin_film,Physical Vapor Deposition,oxidized silicon; AlN buffered oxidized silicon
sc_atlas:8444,10.1016/j.physc.2017.11.006,,2018,MoN,Mo2N,7.19,midpoint,0.0,2.0,thin_film,Physical Vapor Deposition,oxidized silicon; AlN buffered oxidized silicon
sc_atlas:8438,10.1016/j.physc.2017.11.006,,2018,MoN,Mo2N,7.79,midpoint,0.0,1.0,thin_film,Physical Vapor Deposition,oxidized silicon; AlN buffered oxidized silicon
sc_atlas:8443,10.1016/j.physc.2017.11.006,,2018,MoN,Mo2N,7.82,midpoint,0.0,0.0,thin_film,Physical Vapor Deposition,oxidized silicon; AlN buffered oxidized silicon
sc_atlas:8437,10.1016/j.physc.2017.11.006,,2018,MoN,Mo2N,8.11,midpoint,0.0,0.0,thin_film,Physical Vapor Deposition,oxidized silicon; AlN buffered oxidized silicon
sc_atlas:8453,10.1016/j.physc.2017.12.003,,2018,Sn,Sn,3.4,unknown,0.0,0.003,unknown,Solution-based synthesis/processing,
sc_atlas:8452,10.1016/j.physc.2017.12.003,,2018,Sn,Sn,3.6,unknown,0.0,0.003,unknown,Solution-based synthesis/processing,
sc_atlas:8454,10.1016/j.physc.2018.01.005,,2018,U₀.₈₅Pt₀.₁₅,U0.85Pt0.15,0.61,midpoint,0.0,0.0,bulk,Melt Growth,
sc_atlas:8455,10.1016/j.physc.2018.01.005,,2018,U₀.₈₅Pt₀.₁₅,U0.85Pt0.15,0.95,midpoint,0.0,0.0,bulk,Melt Growth,
sc_atlas:8456,10.1016/j.physc.2018.01.005,,2018,U₀.₈₅Pt₀.₁₅,U0.85Pt0.15,1.04,midpoint,0.0,0.0,bulk,Melt Growth,
sc_atlas:8464,10.1016/j.physc.2018.01.020,,2018,Gd₁₋ₓCeₓBa₂Cu₃O₆.₉,Gd0.7Ce0.3Ba2Cu3O6.9,51.0,unknown,0.0,0.0,polycrystal,Solid-State Reaction,
sc_atlas:8463,10.1016/j.physc.2018.01.020,,2018,Gd₁₋ₓCeₓBa₂Cu₃O₆.₉,Gd0.9Ce0.1Ba2Cu3O6.9,45.9,unknown,0.0,0.0,polycrystal,Solid-State Reaction,
sc_atlas:8462,10.1016/j.physc.2018.01.020,,2018,Gd₁₋ₓCeₓBa₂Cu₃O₆.₉,GdBa2Cu3O6.9,55.0,unknown,0.0,0.0,polycrystal,Solid-State Reaction,
sc_atlas:33395,10.1016/j.physc.2018.02.002,,2018,RbGd₂Fe₄As₄O₂,RbGd2Fe4As4O2,35.0,unknown,0.0,0.001,polycrystal,Solid-State Reaction,
sc_atlas:8466,10.1016/j.physc.2018.02.010,,2018,YBa₂Cu₃O₇₋δ,YBa2Cu3O6.6,94.0,midpoint,0.0,0.0,unknown,Solution-based synthesis/processing,
sc_atlas:8465,10.1016/j.physc.2018.02.010,,2018,YBa₂Cu₃O₇₋δ,YBa2Cu3O6.62,87.0,midpoint,0.0,0.0,unknown,Solution-based synthesis/processing,
sc_atlas:8468,10.1016/j.physc.2018.02.010,,2018,YBa₂Cu₃O₇₋δ,YBa2Cu3O6.69,96.0,midpoint,0.0,0.0,unknown,Solution-based synthesis/processing,
sc_atlas:8469,10.1016/j.physc.2018.02.010,,2018,YBa₂Cu₃O₇₋δ,YBa2Cu3O6.93,97.0,midpoint,0.0,0.0,unknown,Solution-based synthesis/processing,
sc_atlas:8467,10.1016/j.physc.2018.02.010,,2018,YBa₂Cu₃O₇₋δ,YBa2Cu3O6.98,100.0,midpoint,0.0,0.0,unknown,Solution-based synthesis/processing,
sc_atlas:8475,10.1016/j.physc.2018.02.018,,2018,Y₁₋ₓNiₓBa₂Cu₃O₇₋δ,Y0.996Ni0.004Ba2Cu3O7,85.0,zero,0.0,0.3,polycrystal,Solid-State Reaction,
sc_atlas:8474,10.1016/j.physc.2018.02.018,,2018,Y₁₋ₓNiₓBa₂Cu₃O₇₋δ,Y0.996Ni0.004Ba2Cu3O7,91.7,zero,0.0,0.0,polycrystal,Solid-State Reaction,
sc_atlas:8473,10.1016/j.physc.2018.02.018,,2018,Y₁₋ₓNiₓBa₂Cu₃O₇₋δ,Y0.998Ni0.002Ba2Cu3O7,80.0,zero,0.0,0.3,polycrystal,Solid-State Reaction,
sc_atlas:8472,10.1016/j.physc.2018.02.018,,2018,Y₁₋ₓNiₓBa₂Cu₃O₇₋δ,Y0.998Ni0.002Ba2Cu3O7,91.4,zero,0.0,0.0,polycrystal,Solid-State Reaction,
sc_atlas:8471,10.1016/j.physc.2018.02.018,,2018,Y₁₋ₓNiₓBa₂Cu₃O₇₋δ,YBa2Cu3O7,40.0,zero,0.0,0.3,polycrystal,Solid-State Reaction,
sc_atlas:8470,10.1016/j.physc.2018.02.018,,2018,Y₁₋ₓNiₓBa₂Cu₃O₇₋δ,YBa2Cu3O7,90.0,zero,0.0,0.0,polycrystal,Solid-State Reaction,
sc_atlas:8500,10.1016/j.physc.2018.03.002,,2018,NdFeAsO₀.₈F₀.₂,NdFeAsO0.8F0.2,50.0,zero,0.0,0.0,polycrystal,Solid-State Reaction,
sc_atlas:8501,10.1016/j.physc.2018.03.002,,2018,NdFeAsO₀.₈F₀.₂,NdFeAsO0.8F0.2,51.0,unknown,0.0,0.0,polycrystal,Solid-State Reaction,
sc_atlas:8498,10.1016/j.physc.2018.03.002,,2018,NdFeAsO₀.₈F₀.₂,NdFeAsO0.8F0.2,56.0,unknown,0.0,0.0,polycrystal,Solid-State Reaction,
sc_atlas:8499,10.1016/j.physc.2018.03.002,,2018,NdFeAsO₀.₈F₀.₂,NdFeAsO0.8F0.2,62.0,onset,0.0,0.0,polycrystal,Solid-State Reaction,
sc_atlas:8504,10.1016/j.physc.2018.04.013,,2018,Ta,Ta,4.38,unknown,0.0,0.0,unknown,unknown,
sc_atlas:8508,10.1016/j.physc.2018.05.004,,2018,MgB₂,MgB2,39.0,unknown,0.0,0.0,unknown,Solid-State Reaction,
sc_atlas:33171,10.1016/j.physc.2018.08.011,,2017,K₃C₁₈H₁₄,K3C18H14,107.0,unknown,0.0,0.005,polycrystal,Physical Vapor Deposition; Solid-State Reaction,
sc_atlas:8543,10.1016/j.physc.2019.01.012,,2019,MgB₂,MgB2,18.5,onset,0.0,0.001,polycrystal,Solid-State Reaction,
sc_atlas:8546,10.1016/j.physc.2019.01.012,,2019,MgB₂,MgB2,21.5,onset,0.0,0.001,polycrystal,Solid-State Reaction,
sc_atlas:8545,10.1016/j.physc.2019.01.012,,2019,MgB₂,MgB2,22.0,onset,0.0,0.001,polycrystal,Solid-State Reaction,
sc_atlas:8547,10.1016/j.physc.2019.01.012,,2019,MgB₂,MgB2,23.5,onset,0.0,0.001,polycrystal,Solid-State Reaction,
sc_atlas:8542,10.1016/j.physc.2019.01.012,,2019,MgB₂,MgB2,26.0,onset,0.0,0.001,polycrystal,Solid-State Reaction,
sc_atlas:8571,10.1016/j.physc.2019.01.012,,2019,MgB₂,MgB2,27.8,zero,0.0,0.0,polycrystal,Solid-State Reaction,
sc_atlas:8544,10.1016/j.physc.2019.01.012,,2019,MgB₂,MgB2,28.5,onset,0.0,0.001,polycrystal,Solid-State Reaction,
sc_atlas:8564,10.1016/j.physc.2019.01.012,,2019,MgB₂,MgB2,28.7,onset,0.0,0.0,polycrystal,Solid-State Reaction,
sc_atlas:8569,10.1016/j.physc.2019.01.012,,2019,MgB₂,MgB2,28.9,zero,0.0,0.0,polycrystal,Solid-State Reaction,
sc_atlas:8560,10.1016/j.physc.2019.01.012,,2019,MgB₂,MgB2,29.2,onset,0.0,0.0,polycrystal,Solid-State Reaction,
sc_atlas:8562,10.1016/j.physc.2019.01.012,,2019,MgB₂,MgB2,29.3,onset,0.0,0.0,polycrystal,Solid-State Reaction,
sc_atlas:8558,10.1016/j.physc.2019.01.012,,2019,MgB₂,MgB2,31.0,onset,0.0,0.0,polycrystal,Solid-State Reaction,
sc_atlas:8572,10.1016/j.physc.2019.01.012,,2019,MgB₂,MgB2,31.8,onset,0.0,0.0,polycrystal,Solid-State Reaction,
sc_atlas:8570,10.1016/j.physc.2019.01.012,,2019,MgB₂,MgB2,33.1,onset,0.0,0.0,polycrystal,Solid-State Reaction,
sc_atlas:8566,10.1016/j.physc.2019.01.012,,2019,MgB₂,MgB2,33.4,onset,0.0,0.0,polycrystal,Solid-State Reaction,
sc_atlas:8568,10.1016/j.physc.2019.01.012,,2019,MgB₂,MgB2,33.6,onset,0.0,0.0,polycrystal,Solid-State Reaction,
sc_atlas:8557,10.1016/j.physc.2019.01.012,,2019,MgB₂,MgB2,37.9,zero,0.0,0.0,polycrystal,Solid-State Reaction,
sc_atlas:8553,10.1016/j.physc.2019.01.012,,2019,MgB₂,MgB2,38.0,zero,0.0,0.0,polycrystal,Solid-State Reaction,
sc_atlas:8555,10.1016/j.physc.2019.01.012,,2019,MgB₂,MgB2,38.1,zero,0.0,0.0,polycrystal,Solid-State Reaction,
sc_atlas:8551,10.1016/j.physc.2019.01.012,,2019,MgB₂,MgB2,38.2,zero,0.0,0.0,polycrystal,Solid-State Reaction,
sc_atlas:8549,10.1016/j.physc.2019.01.012,,2019,MgB₂,MgB2,38.3,zero,0.0,0.0,polycrystal,Solid-State Reaction,
sc_atlas:8552,10.1016/j.physc.2019.01.012,,2019,MgB₂,MgB2,38.6,onset,0.0,0.0,polycrystal,Solid-State Reaction,
sc_atlas:8548,10.1016/j.physc.2019.01.012,,2019,MgB₂,MgB2,38.7,onset,0.0,0.0,polycrystal,Solid-State Reaction,
sc_atlas:8556,10.1016/j.physc.2019.01.012,,2019,MgB₂,MgB2,38.8,onset,0.0,0.0,polycrystal,Solid-State Reaction,
sc_atlas:33794,10.1016/j.physc.2019.02.011,,2018,SnₓNbSe₂,NbSe2,6.3,onset,0.0,0.0,polycrystal,Solid-State Reaction,
sc_atlas:33795,10.1016/j.physc.2019.02.011,,2018,SnₓNbSe₂,Sn0.04NbSe2,3.15,onset,0.0,0.0,polycrystal,Solid-State Reaction,
sc_atlas:8596,10.1016/j.physc.2019.04.002,,2019,GaInSn eutectic alloy (78:15:7),Ga78In15Sn7,6.0,zero,0.0,0.0,unknown,Solid-State Reaction,glass substrate; glass
sc_atlas:8597,10.1016/j.physc.2019.04.003,,2019,Sr(Fe₀.₈₈Co₀.₁₂)₂As₂,SrFe1.76Co0.24As2,11.3,onset,0.0,0.002,single_crystal,Flux Growth,
sc_atlas:8598,10.1016/j.physc.2019.04.003,,2019,Sr(Fe₀.₈₈Co₀.₁₂)₂As₂,SrFe1.76Co0.24As2,16.5,onset,0.0,0.0,single_crystal,Flux Growth,
sc_atlas:8600,10.1016/j.physc.2019.04.003,,2019,Sr(Fe₀.₈₈Co₀.₁₂)₂As₂,SrFe1.76Co0.24As2,5.2,onset,2.98,0.0,single_crystal,Flux Growth,
sc_atlas:8599,10.1016/j.physc.2019.04.003,,2019,Sr(Fe₀.₈₈Co₀.₁₂)₂As₂,SrFe1.76Co0.24As2,7.8,onset,0.98,0.002,single_crystal,Flux Growth,
sc_atlas:8610,10.1016/j.physc.2019.06.001,,2019,Yb₀.₆Ca₀.₄Ba₂-ySryCu₃O₆,Yb0.6Ca0.4Ba1.4Sr0.6Cu3O5.90,60.8,unknown,0.0,0.001,polycrystal,Solid-State Reaction,
sc_atlas:8611,10.1016/j.physc.2019.06.001,,2019,Yb₀.₆Ca₀.₄Ba₂-ySryCu₃O₆,Yb0.6Ca0.4Ba1.4Sr0.6Cu3O5.90,73.0,onset,0.0,0.001,polycrystal,Solid-State Reaction,
sc_atlas:8608,10.1016/j.physc.2019.06.001,,2019,Yb₀.₆Ca₀.₄Ba₂-ySryCu₃O₆,Yb0.6Ca0.4Ba1.6Sr0.4Cu3O5.88,47.9,unknown,0.0,0.001,polycrystal,Solid-State Reaction,
sc_atlas:8609,10.1016/j.physc.2019.06.001,,2019,Yb₀.₆Ca₀.₄Ba₂-ySryCu₃O₆,Yb0.6Ca0.4Ba1.6Sr0.4Cu3O5.88,60.0,onset,0.0,0.001,polycrystal,Solid-State Reaction,
sc_atlas:8606,10.1016/j.physc.2019.06.001,,2019,Yb₀.₆Ca₀.₄Ba₂-ySryCu₃O₆,Yb0.6Ca0.4Ba1.8Sr0.2Cu3O5.91,33.9,unknown,0.0,0.001,polycrystal,Solid-State Reaction,
sc_atlas:8607,10.1016/j.physc.2019.06.001,,2019,Yb₀.₆Ca₀.₄Ba₂-ySryCu₃O₆,Yb0.6Ca0.4Ba1.8Sr0.2Cu3O5.91,46.0,onset,0.0,0.001,polycrystal,Solid-State Reaction,
sc_atlas:8615,10.1016/j.physc.2019.06.003,,2019,FeSe₀.₈Te₀.₂,FeSe0.8Te0.2,18.6,zero,0.0,9.0,thin_film,Physical Vapor Deposition; Nanofabrication & Exfoliation,CaF2
sc_atlas:8613,10.1016/j.physc.2019.06.003,,2019,FeSe₀.₈Te₀.₂,FeSe0.8Te0.2,21.9,zero,0.0,0.0,thin_film,Physical Vapor Deposition; Nanofabrication & Exfoliation,CaF2
sc_atlas:8614,10.1016/j.physc.2019.06.003,,2019,FeSe₀.₈Te₀.₂,FeSe0.8Te0.2,22.9,onset,0.0,9.0,thin_film,Physical Vapor Deposition; Nanofabrication & Exfoliation,CaF2
sc_atlas:8612,10.1016/j.physc.2019.06.003,,2019,FeSe₀.₈Te₀.₂,FeSe0.8Te0.2,24.0,onset,0.0,0.0,thin_film,Physical Vapor Deposition; Nanofabrication & Exfoliation,CaF2
sc_atlas:18217,10.1016/j.physc.2019.1353511,,2019,Sn/BaTiO3 (ENZ composite),Sn,3.68,onset,0.0,0.0,unknown,Solution-based synthesis/processing; Physical Vapor Deposition,BaTiO3(ENZcomposite)
sc_atlas:8620,10.1016/j.physc.2019.1353518,,2019,Pb₂₋ₓBiₓPd,Pb1.4Bi0.6Pd,3.3,onset,0.0,0.0,polycrystal,Solid-State Reaction,
sc_atlas:8619,10.1016/j.physc.2019.1353518,,2019,Pb₂₋ₓBiₓPd,Pb1.6Bi0.4Pd,2.8,onset,0.0,0.0,polycrystal,Solid-State Reaction,
sc_atlas:8618,10.1016/j.physc.2019.1353518,,2019,Pb₂₋ₓBiₓPd,Pb1.8Bi0.2Pd,3.3,onset,0.0,0.0,polycrystal,Solid-State Reaction,
sc_atlas:8617,10.1016/j.physc.2019.1353518,,2019,Pb₂₋ₓBiₓPd,Pb2Pd,3.0,onset,0.0,0.0,polycrystal,Solid-State Reaction,
sc_atlas:8621,10.1016/j.physc.2019.1353522,,2019,BaTa₂S₅,BaTa2S5,2.87,midpoint,0.0,0.0,polycrystal,Solid-State Reaction,
sc_atlas:8623,10.1016/j.physc.2019.1353522,,2019,BaTa₂S₅,BaTa2S5,3.09,midpoint,0.0,0.0,polycrystal,Solid-State Reaction,
sc_atlas:8624,10.1016/j.physc.2019.1353522,,2019,BaTa₂S₅,BaTa2S5,3.13,midpoint,0.0,0.0,polycrystal,Solid-State Reaction,
sc_atlas:8622,10.1016/j.physc.2019.1353522,,2019,BaTa₂S₅,BaTa2S5,3.14,midpoint,0.0,0.0,polycrystal,Solid-State Reaction,
sc_atlas:8628,10.1016/j.physc.2019.1353540,,2019,Pure Mg₁.₀₅B₂,Mg1.05B2,38.5,unknown,0.0,0.0,polycrystal,Solid-State Reaction,
sc_atlas:8625,10.1016/j.physc.2019.1353540,,2019,Carbon coated Mg₁.₀₅B₂,Mg1.05B2C0.042,34.47,unknown,0.0,0.0,polycrystal,Solid-State Reaction,
sc_atlas:8626,10.1016/j.physc.2019.1353540,,2019,Carbon coated (Mg₁.₀₅B₂)Ni₀.₀₄,Mg1.05B2C0.042Ni0.04,35.51,unknown,0.0,0.0,polycrystal,Solid-State Reaction,
sc_atlas:8627,10.1016/j.physc.2019.1353540,,2019,Carbon coated (Mg₁.₀₅B₂)Ni₀.₀₆,Mg1.05B2C0.042Ni0.06,38.3,unknown,0.0,0.0,polycrystal,Solid-State Reaction,
sc_atlas:8633,10.1016/j.physc.2019.1353547,,2019,"No. 5, d: 4.0 nm, RsqN: 264.7 Ω",NbN,10.57,unknown,0.0,0.0,thin_film,Physical Vapor Deposition,MgO
sc_atlas:8634,10.1016/j.physc.2019.1353547,,2019,"No. 6, d: 5.2 nm, RsqN: 258.1 Ω",NbN,11.11,unknown,0.0,0.0,thin_film,Physical Vapor Deposition,MgO
sc_atlas:8635,10.1016/j.physc.2019.1353547,,2019,"No. 7, d: 7.5 nm, RsqN: 106.6 Ω",NbN,13.13,unknown,0.0,0.0,thin_film,Physical Vapor Deposition,MgO
