Repository: zhiyuliu0158-ui/occ-alignn-tc

# P-B-Occ-ALIGNN-full-Tc

Occupancy-aware ALIGNN-style graph neural network for superconducting critical temperature `Tc_K` regression.

本仓库只做一个任务：

```text
CIF + pressure_GPa + magnetic_field_T + field_direction + optional metadata -> Tc_K
```

不做 superconducting / non-superconducting 分类。

## 1. 模型简介

`PBOccALIGNNFullTc` 是一个纯 PyTorch 实现的 ALIGNN-style 图神经网络：

- bond graph 的 node 是 crystallographic site。
- bond graph 的 edge 是周期近邻 directed bond。
- line graph 的 node 是 directed bond。
- line graph 的 edge 是角度 `i-j-k`。
- 所有 scatter / aggregation 使用 `torch.index_add`，不依赖 `torch_scatter`、DGL、PyTorch Geometric 或官方 ALIGNN 包。
- 输出为 `logtc_mu`、`logtc_logvar` 和 `Tc_pred_K = exp(logtc_mu) - 1`。

File: data/sc-atlas-data.csv (part 11 of 62)
source_record_id,doi,source_title,source_year,formula_raw,formula_normalized,tc_value_k,tc_criterion,pressure_gpa,magnetic_field_t,sample_form,preparation_method,substrate
sc_atlas:8636,10.1016/j.physc.2019.1353547,,2019,"No. 8, d: 10.0 nm, RsqN: 79.15 Ω",NbN,13.57,unknown,0.0,0.0,thin_film,Physical Vapor Deposition,MgO
sc_atlas:8638,10.1016/j.physc.2019.1353547,,2019,"No. 10, d: 13.0 nm, RsqN: 44.02 Ω",NbN,13.74,unknown,0.0,0.0,thin_film,Physical Vapor Deposition,MgO
sc_atlas:8637,10.1016/j.physc.2019.1353547,,2019,"No. 9, d: 12.5 nm, RsqN: 67.47 Ω",NbN,13.99,unknown,0.0,0.0,thin_film,Physical Vapor Deposition,MgO
sc_atlas:8639,10.1016/j.physc.2019.1353547,,2019,"No. 11, d: 20.2 nm, RsqN: 35.36 Ω",NbN,14.49,unknown,0.0,0.0,thin_film,Physical Vapor Deposition,MgO
sc_atlas:8629,10.1016/j.physc.2019.1353547,,2019,"No. 1, d: 2.0 nm, RsqN: 1344 Ω",NbN,2.58,unknown,0.0,0.0,thin_film,Physical Vapor Deposition,MgO
sc_atlas:8630,10.1016/j.physc.2019.1353547,,2019,"No. 2, d: 2.0 nm, RsqN: 1168 Ω",NbN,2.67,unknown,0.0,0.0,thin_film,Physical Vapor Deposition,MgO
sc_atlas:8632,10.1016/j.physc.2019.1353547,,2019,"No. 4, d: 2.6 nm, RsqN: 1167 Ω",NbN,3.71,unknown,0.0,0.0,thin_film,Physical Vapor Deposition,MgO
sc_atlas:8631,10.1016/j.physc.2019.1353547,,2019,"No. 3, d: 2.5 nm, RsqN: 629.4 Ω",NbN,7.85,unknown,0.0,0.0,thin_film,Physical Vapor Deposition,MgO
sc_atlas:8656,10.1016/j.physc.2019.1353583,,2020,Lu₀.₅Ca₀.₅Ba₁.₄Sr₀.₆Cu₃O₆+δ,Lu0.5Ca0.5Ba1.4Sr0.6Cu3O5.87,64.5,unknown,0.0,0.001,polycrystal,Solid-State Reaction,
sc_atlas:8655,10.1016/j.physc.2019.1353583,,2020,Lu₀.₅Ca₀.₅Ba₁.₄Sr₀.₆Cu₃O₆+δ,Lu0.5Ca0.5Ba1.4Sr0.6Cu3O5.87,80.0,onset,0.0,0.001,polycrystal,Solid-State Reaction,
sc_atlas:8654,10.1016/j.physc.2019.1353583,,2020,Lu₀.₅Ca₀.₅Ba₁.₄Sr₀.₆Cu₃O₆+δ,Lu0.5Ca0.5Ba1.4Sr0.6Cu3O6,63.1,unknown,0.0,0.001,polycrystal,Solid-State Reaction,
sc_atlas:8653,10.1016/j.physc.2019.1353583,,2020,Lu₀.₅Ca₀.₅Ba₁.₄Sr₀.₆Cu₃O₆+δ,Lu0.5Ca0.5Ba1.4Sr0.6Cu3O6,78.0,onset,0.0,0.001,polycrystal,Solid-State Reaction,
sc_atlas:8652,10.1016/j.physc.2019.1353583,,2020,Lu₀.₅Ca₀.₅Ba₁.₄Sr₀.₆Cu₃O₆+δ,Lu0.5Ca0.5Ba1.4Sr0.6Cu3O6.09,56.0,unknown,0.0,0.001,polycrystal,Solid-State Reaction,
sc_atlas:8651,10.1016/j.physc.2019.1353583,,2020,Lu₀.₅Ca₀.₅Ba₁.₄Sr₀.₆Cu₃O₆+δ,Lu0.5Ca0.5Ba1.4Sr0.6Cu3O6.09,72.0,onset,0.0,0.001,polycrystal,Solid-State Reaction,
sc_atlas:8650,10.1016/j.physc.2019.1353583,,2020,Lu₀.₅Ca₀.₅Ba₁.₄Sr₀.₆Cu₃O₆+δ,Lu0.5Ca0.5Ba1.4Sr0.6Cu3O6.14,57.8,unknown,0.0,0.001,polycrystal,Solid-State Reaction,
sc_atlas:8649,10.1016/j.physc.2019.1353583,,2020,Lu₀.₅Ca₀.₅Ba₁.₄Sr₀.₆Cu₃O₆+δ,Lu0.5Ca0.5Ba1.4Sr0.6Cu3O6.14,75.0,onset,0.0,0.001,polycrystal,Solid-State Reaction,
sc_atlas:8648,10.1016/j.physc.2019.1353583,,2020,Lu₀.₅Ca₀.₅Ba₁.₄Sr₀.₆Cu₃O₆+δ,Lu0.5Ca0.5Ba1.4Sr0.6Cu3O6.27,65.2,unknown,0.0,0.001,polycrystal,Solid-State Reaction,
sc_atlas:8647,10.1016/j.physc.2019.1353583,,2020,Lu₀.₅Ca₀.₅Ba₁.₄Sr₀.₆Cu₃O₆+δ,Lu0.5Ca0.5Ba1.4Sr0.6Cu3O6.27,79.0,onset,0.0,0.001,polycrystal,Solid-State Reaction,
sc_atlas:8646,10.1016/j.physc.2019.1353583,,2020,Lu₀.₅Ca₀.₅Ba₁.₄Sr₀.₆Cu₃O₆+δ,Lu0.5Ca0.5Ba1.4Sr0.6Cu3O6.42,72.0,unknown,0.0,0.001,polycrystal,Solid-State Reaction,
sc_atlas:8645,10.1016/j.physc.2019.1353583,,2020,Lu₀.₅Ca₀.₅Ba₁.₄Sr₀.₆Cu₃O₆+δ,Lu0.5Ca0.5Ba1.4Sr0.6Cu3O6.42,79.0,onset,0.0,0.001,polycrystal,Solid-State Reaction,
sc_atlas:8644,10.1016/j.physc.2019.1353583,,2020,Lu₀.₅Ca₀.₅Ba₁.₄Sr₀.₆Cu₃O₆+δ,Lu0.5Ca0.5Ba1.4Sr0.6Cu3O6.46,75.5,unknown,0.0,0.001,polycrystal,Solid-State Reaction,
sc_atlas:8643,10.1016/j.physc.2019.1353583,,2020,Lu₀.₅Ca₀.₅Ba₁.₄Sr₀.₆Cu₃O₆+δ,Lu0.5Ca0.5Ba1.4Sr0.6Cu3O6.46,79.0,onset,0.0,0.001,polycrystal,Solid-State Reaction,
sc_atlas:8642,10.1016/j.physc.2019.1353583,,2020,Lu₀.₅Ca₀.₅Ba₁.₄Sr₀.₆Cu₃O₆+δ,Lu0.5Ca0.5Ba1.4Sr0.6Cu3O6.58,66.5,unknown,0.0,0.001,polycrystal,Solid-State Reaction,
sc_atlas:8641,10.1016/j.physc.2019.1353583,,2020,Lu₀.₅Ca₀.₅Ba₁.₄Sr₀.₆Cu₃O₆+δ,Lu0.5Ca0.5Ba1.4Sr0.6Cu3O6.58,75.0,onset,0.0,0.001,polycrystal,Solid-State Reaction,
sc_atlas:8660,10.1016/j.physc.2019.1353586,,2020,TaRh₂B₂,TaRh2B2,5.5,zero,2.5,0.0,polycrystal,Solid-State Reaction,
sc_atlas:8665,10.1016/j.physc.2019.1353586,,2020,TaRh₂B₂,TaRh2B2,5.62,onset,0.9,0.0,polycrystal,Solid-State Reaction,
sc_atlas:8664,10.1016/j.physc.2019.1353586,,2020,TaRh₂B₂,TaRh2B2,5.73,onset,0.6,0.0,polycrystal,Solid-State Reaction,
sc_atlas:8663,10.1016/j.physc.2019.1353586,,2020,TaRh₂B₂,TaRh2B2,5.82,onset,0.3,0.0,polycrystal,Solid-State Reaction,
sc_atlas:8662,10.1016/j.physc.2019.1353586,,2020,TaRh₂B₂,TaRh2B2,5.9,onset,0.16,0.0,polycrystal,Solid-State Reaction,
sc_atlas:8659,10.1016/j.physc.2019.1353586,,2020,TaRh₂B₂,TaRh2B2,5.95,zero,1.5,0.0,polycrystal,Solid-State Reaction,
sc_atlas:8658,10.1016/j.physc.2019.1353586,,2020,TaRh₂B₂,TaRh2B2,5.98,zero,1.0,0.0,polycrystal,Solid-State Reaction,
sc_atlas:8657,10.1016/j.physc.2019.1353586,,2020,TaRh₂B₂,TaRh2B2,6.02,zero,0.0,0.0,polycrystal,Solid-State Reaction,
sc_atlas:8667,10.1016/j.physc.2019.1353587,,2020,MgB₂,MgB2,34.9,midpoint,0.0,0.0,thin_film,Chemical Vapor Deposition; Nanofabrication & Exfoliation,MgO
sc_atlas:8666,10.1016/j.physc.2019.1353587,,2020,MgB₂,MgB2,35.4,midpoint,0.0,0.0,thin_film,Chemical Vapor Deposition; Nanofabrication & Exfoliation,MgO
sc_atlas:8668,10.1016/j.physc.2019.1353587,,2020,MgB₂,MgB2,36.1,midpoint,0.0,0.0,thin_film,Chemical Vapor Deposition; Nanofabrication & Exfoliation,MgO
sc_atlas:8669,10.1016/j.physc.2020.1353606,,2020,MgB₂,MgB2,34.7,unknown,0.0001,0.0,polycrystal,Solid-State Reaction,
sc_atlas:8671,10.1016/j.physc.2020.1353619,,2020,LaRh₃,LaRh3,2.4,unknown,0.0,0.0,unknown,Melt Growth,
sc_atlas:8670,10.1016/j.physc.2020.1353619,,2020,LaRh₃,LaRh3,2.6,unknown,0.0,0.001,unknown,Melt Growth,
sc_atlas:8676,10.1016/j.physc.2020.1353665,,2020,BaFePtAs₂,BaFePtAs2,12.0,unknown,0.0,0.002,polycrystal,Solid-State Reaction,
sc_atlas:8678,10.1016/j.physc.2020.1353665,,2020,BaFePtAs₂,BaFePtAs2,130.0,unknown,0.0,0.005,polycrystal,Solid-State Reaction,
sc_atlas:8674,10.1016/j.physc.2020.1353665,,2020,BaFePtAs₂,BaFePtAs2,20.0,onset,0.0,0.002,polycrystal,Solid-State Reaction,
sc_atlas:8675,10.1016/j.physc.2020.1353665,,2020,BaFePtAs₂,BaFePtAs2,7.5,onset,0.0,0.0,polycrystal,Solid-State Reaction,
sc_atlas:8677,10.1016/j.physc.2020.1353665,,2020,BaFePtAs₂,BaFePtAs2,90.0,unknown,0.0,0.002,polycrystal,Solid-State Reaction,
sc_atlas:8679,10.1016/j.physc.2020.1353666,,2020,Ga-Ag alloy,Ga97.4Ag3.4,7.03,onset,0.0,0.001,unknown,Nanofabrication & Exfoliation,
sc_atlas:34610,10.1016/j.physc.2020.1353731,,2019,La₂₋ₓEuₓO₂Bi₃Ag₀.₆Sn₀.₄S₆,La1.4Eu0.6O2Bi3Ag0.6Sn0.4S6,4.1,onset,0.0,0.001,polycrystal,Solid-State Reaction,
sc_atlas:34609,10.1016/j.physc.2020.1353731,,2019,La₂₋ₓEuₓO₂Bi₃Ag₀.₆Sn₀.₄S₆,La1.5Eu0.5O2Bi3Ag0.6Sn0.4S6,4.1,onset,0.0,0.001,polycrystal,Solid-State Reaction,
sc_atlas:34608,10.1016/j.physc.2020.1353731,,2019,La₂₋ₓEuₓO₂Bi₃Ag₀.₆Sn₀.₄S₆,La1.6Eu0.4O2Bi3Ag0.6Sn0.4S6,4.0,onset,0.0,0.001,polycrystal,Solid-State Reaction,
sc_atlas:34607,10.1016/j.physc.2020.1353731,,2019,La₂₋ₓEuₓO₂Bi₃Ag₀.₆Sn₀.₄S₆,La1.7Eu0.3O2Bi3Ag0.6Sn0.4S6,3.4,onset,0.0,0.001,polycrystal,Solid-State Reaction,
sc_atlas:34606,10.1016/j.physc.2020.1353731,,2019,La₂₋ₓEuₓO₂Bi₃Ag₀.₆Sn₀.₄S₆,La1.8Eu0.2O2Bi3Ag0.6Sn0.4S6,3.3,onset,0.0,0.001,polycrystal,Solid-State Reaction,
sc_atlas:34605,10.1016/j.physc.2020.1353731,,2019,La₂₋ₓEuₓO₂Bi₃Ag₀.₆Sn₀.₄S₆,La1.9Eu0.1O2Bi3Ag0.6Sn0.4S6,2.8,onset,0.0,0.001,polycrystal,Solid-State Reaction,
sc_atlas:34604,10.1016/j.physc.2020.1353731,,2019,La₂₋ₓEuₓO₂Bi₃Ag₀.₆Sn₀.₄S₆,La2O2Bi3Ag0.6Sn0.4S6,2.2,onset,0.0,0.001,polycrystal,Solid-State Reaction,
sc_atlas:8693,10.1016/j.physc.2020.1353755,,2020,(Pb₀.₄Sn₀.₆)₀.₈In₀.₂Te,Pb0.32Sn0.48In0.2Te,4.02,midpoint,0.0,0.0,polycrystal,Solid-State Reaction,
sc_atlas:8696,10.1016/j.physc.2020.1353773,,2020,15-nm-thick NbN/SiO₂/Si film,NbN,10.44,midpoint,0.0,0.0,thin_film,Physical Vapor Deposition; Nanofabrication & Exfoliation,SiO2/Si; MgO
sc_atlas:8697,10.1016/j.physc.2020.1353773,,2020,epitaxial 10-nm-thick NbN/MgO film,NbN,14.51,midpoint,0.0,0.0,thin_film,Physical Vapor Deposition; Nanofabrication & Exfoliation,MgO
sc_atlas:8695,10.1016/j.physc.2020.1353773,,2020,10-nm-thick NbN/SiO₂/Si film,NbN,9.24,midpoint,0.0,0.0,thin_film,Physical Vapor Deposition; Nanofabrication & Exfoliation,SiO2/Si; MgO
sc_atlas:8718,10.1016/j.physc.2021.1353838,,2021,MgB₂,MgB2,22.0,onset,0.0,0.001,polycrystal,Solid-State Reaction,
sc_atlas:8721,10.1016/j.physc.2021.1353838,,2021,MgB₂,MgB2,26.0,onset,0.0,0.001,polycrystal,Solid-State Reaction,
sc_atlas:8717,10.1016/j.physc.2021.1353838,,2021,MgB₂,MgB2,26.5,onset,0.0,0.001,polycrystal,Solid-State Reaction,
sc_atlas:8713,10.1016/j.physc.2021.1353838,,2021,MgB₂,MgB2,27.0,onset,0.0,0.001,polycrystal,Solid-State Reaction,
sc_atlas:8716,10.1016/j.physc.2021.1353838,,2021,MgB₂,MgB2,28.0,onset,0.0,0.001,polycrystal,Solid-State Reaction,
sc_atlas:8711,10.1016/j.physc.2021.1353838,,2021,MgB₂,MgB2,28.5,onset,0.0,0.001,polycrystal,Solid-State Reaction,
sc_atlas:8712,10.1016/j.physc.2021.1353838,,2021,MgB₂,MgB2,29.0,onset,0.0,0.001,polycrystal,Solid-State Reaction,
sc_atlas:8720,10.1016/j.physc.2021.1353838,,2021,MgB₂,MgB2,29.5,onset,0.0,0.001,polycrystal,Solid-State Reaction,
sc_atlas:8719,10.1016/j.physc.2021.1353838,,2021,MgB₂,MgB2,30.5,onset,0.0,0.001,polycrystal,Solid-State Reaction,
sc_atlas:8702,10.1016/j.physc.2021.1353838,,2021,MgB₂,MgB2,31.0,onset,0.0,0.0,polycrystal,Solid-State Reaction,
sc_atlas:8703,10.1016/j.physc.2021.1353838,,2021,MgB₂,MgB2,31.8,onset,0.0,0.0,polycrystal,Solid-State Reaction,
sc_atlas:8710,10.1016/j.physc.2021.1353838,,2021,MgB₂,MgB2,32.5,onset,0.0,0.001,polycrystal,Solid-State Reaction,
sc_atlas:8704,10.1016/j.physc.2021.1353838,,2021,MgB₂,MgB2,33.7,onset,0.0,0.0,polycrystal,Solid-State Reaction,
sc_atlas:8706,10.1016/j.physc.2021.1353838,,2021,MgB₂,MgB2,34.0,onset,0.0,0.0,polycrystal,Solid-State Reaction,
sc_atlas:8705,10.1016/j.physc.2021.1353838,,2021,MgB₂,MgB2,34.4,onset,0.0,0.0,polycrystal,Solid-State Reaction,
sc_atlas:8707,10.1016/j.physc.2021.1353838,,2021,MgB₂,MgB2,35.9,onset,0.0,0.0,polycrystal,Solid-State Reaction,
sc_atlas:8709,10.1016/j.physc.2021.1353838,,2021,MgB₂,MgB2,36.0,onset,0.0,0.0,polycrystal,Solid-State Reaction,
sc_atlas:8708,10.1016/j.physc.2021.1353838,,2021,MgB₂,MgB2,36.6,onset,0.0,0.0,polycrystal,Solid-State Reaction,
sc_atlas:8698,10.1016/j.physc.2021.1353838,,2021,MgB₂,MgB2,38.0,onset,0.0,0.001,polycrystal,Solid-State Reaction,
sc_atlas:8699,10.1016/j.physc.2021.1353838,,2021,"unmilled powder, T_sin: 910 °C",MgB2,38.8,onset,0.0,0.0,polycrystal,Solid-State Reaction,
sc_atlas:35742,10.1016/j.physc.2021.1353869,,2021,Pr₂Ba₄Cu₇O₁₅-δ,Pr2Ba4Cu7O14.46,18.0,zero,0.0,0.0,polycrystal,Solution-based synthesis/processing; Solid-State Reaction,
sc_atlas:35741,10.1016/j.physc.2021.1353869,,2021,Pr₂Ba₄Cu₇O₁₅-δ,Pr2Ba4Cu7O14.46,24.3,onset,0.0,0.0,polycrystal,Solution-based synthesis/processing; Solid-State Reaction,
sc_atlas:35743,10.1016/j.physc.2021.1353869,,2021,Pr₂Ba₄Cu₇O₁₅-δ,Pr2Ba4Cu7O14.46,5.0,zero,0.0,9.0,polycrystal,Solution-based synthesis/processing; Solid-State Reaction,
sc_atlas:35738,10.1016/j.physc.2021.1353869,,2021,Pr₂Ba₄Cu₇O₁₅-δ,Pr2Ba4Cu7O14.57,18.0,zero,0.0,0.0,polycrystal,Solution-based synthesis/processing; Solid-State Reaction,
sc_atlas:35737,10.1016/j.physc.2021.1353869,,2021,Pr₂Ba₄Cu₇O₁₅-δ,Pr2Ba4Cu7O14.57,22.0,onset,0.0,0.0,polycrystal,Solution-based synthesis/processing; Solid-State Reaction,
sc_atlas:35740,10.1016/j.physc.2021.1353869,,2021,Pr₂Ba₄Cu₇O₁₅-δ,Pr2Ba4Cu7O14.57,5.0,zero,0.0,10.0,polycrystal,Solution-based synthesis/processing; Solid-State Reaction,
sc_atlas:36069,10.1016/j.physc.2021.1353968,,2021,Nd₂₋ₓCeₓCuO₄,Nd1.855Ce0.145CuO4,10.7,unknown,0.0,0.0,unknown,Physical Vapor Deposition,SrTiO3
sc_atlas:36070,10.1016/j.physc.2021.1353968,,2021,Nd₂₋ₓCeₓCuO₄,Nd1.865Ce0.135CuO4,9.6,unknown,0.0,0.0,unknown,Physical Vapor Deposition,SrTiO3
sc_atlas:37739,10.1016/j.physc.2023.1354254,,2023,"REOBiS₂ (RE = La, Ce, Pr, Nd, Sm, Gd in different combinations)",La0.1Ce0.3Pr0.3Nd0.1Sm0.2OBiS2,3.7,zero,0.0,0.0,unknown,Flux Growth,
sc_atlas:37863,10.1016/j.physc.2023.1354308,,2023,(AgPbBi)_{(1-x)/3}In_{x}Te,Ag0.1666666667Pb0.1666666667Bi0.1666666667In0.5Te,2.6,unknown,0.0,0.001,unknown,Melt Growth; Solid-State Reaction,3InxTe
sc_atlas:37861,10.1016/j.physc.2023.1354308,,2023,(AgPbBi)_{(1-x)/3}In_{x}Te,Ag0.2333333333Pb0.2333333333Bi0.2333333333In0.3Te,2.6,unknown,0.0,0.001,unknown,Melt Growth; Solid-State Reaction,3InxTe
sc_atlas:37860,10.1016/j.physc.2023.1354308,,2023,(AgPbBi)_{(1-x)/3}In_{x}Te,Ag0.2666666667Pb0.2666666667Bi0.2666666667In0.2Te,2.3,unknown,0.0,0.001,unknown,Melt Growth; Solid-State Reaction,3InxTe
sc_atlas:37866,10.1016/j.physc.2023.1354308,,2023,(AgPbBi)_{(1-x)/3}In_{x}Te,Ag0.2Pb0.2Bi0.2In0.4Te,2.33,unknown,0.0,0.0,unknown,Melt Growth; Solid-State Reaction,3InxTe
sc_atlas:37865,10.1016/j.physc.2023.1354308,,2023,(AgPbBi)_{(1-x)/3}In_{x}Te,Ag0.2Pb0.2Bi0.2In0.4Te,2.6,zero,0.0,0.0,unknown,Melt Growth; Solid-State Reaction,3InxTe
sc_atlas:37864,10.1016/j.physc.2023.1354308,,2023,(AgPbBi)_{(1-x)/3}In_{x}Te,Ag0.2Pb0.2Bi0.2In0.4Te,2.7,onset,0.0,0.0,unknown,Melt Growth; Solid-State Reaction,3InxTe
sc_atlas:37862,10.1016/j.physc.2023.1354308,,2023,(AgPbBi)_{(1-x)/3}In_{x}Te,Ag0.2Pb0.2Bi0.2In0.4Te,2.8,unknown,0.0,0.001,unknown,Melt Growth; Solid-State Reaction,3InxTe
sc_atlas:37859,10.1016/j.physc.2023.1354332,,2023,YBa₂Cu₄O₈,YBa2Cu4O8,78.59,unknown,0.0,0.2,unknown,unknown,
sc_atlas:37858,10.1016/j.physc.2023.1354332,,2023,YBa₂Cu₄O₈,YBa2Cu4O8,78.79,unknown,0.0,0.2,unknown,unknown,
sc_atlas:39064,10.1016/j.physc.2025.1354729,,2025,Fe₁₋ₓPrₓSe₀.₅Te₀.₅,Fe0.98Pr0.02Se0.5Te0.5,13.0,onset,0.0,0.0,polycrystal,Solid-State Reaction,
sc_atlas:39059,10.1016/j.physc.2025.1354729,,2025,Fe₁₋ₓPrₓSe₀.₅Te₀.₅,Fe0.99Pr0.01Se0.5Te0.5,13.0,onset,0.0,0.0,polycrystal,Solid-State Reaction,
sc_atlas:39065,10.1016/j.physc.2025.1354729,,2025,Fe₁₋ₓPrₓSe₀.₅Te₀.₅,Fe0.9Pr0.1Se0.5Te0.5,10.0,onset,0.0,0.0,polycrystal,Solid-State Reaction,
sc_atlas:39062,10.1016/j.physc.2025.1354729,,2025,Fe₁₋ₓPrₓSe₀.₅Te₀.₅,FeSe0.5Te0.5,14.0,onset,0.0,0.0,polycrystal,Solid-State Reaction,
sc_atlas:39058,10.1016/j.physc.2025.1354729,,2025,Fe₁₋ₓPrₓSe₀.₅Te₀.₅,FeSe0.5Te0.5,14.8,onset,0.0,0.0,polycrystal,Solid-State Reaction,
sc_atlas:39066,10.1016/j.physc.2025.1354729,,2025,Fe₁₋ₓPrₓSe₀.₅Te₀.₅,FeSe0.5Te0.5,16.3,onset,0.0,0.0,polycrystal,Solid-State Reaction,
sc_atlas:8728,10.1016/j.physe.2016.02.020,,2016,La₂₋ₓSrₓCuO₄,La1.804Sr0.196CuO4,30.5,onset,0.0,0.001,unknown,Melt Growth,
sc_atlas:8729,10.1016/j.physe.2016.02.020,,2016,La₂₋ₓSrₓCuO₄,La1.87Sr0.13CuO4,34.0,onset,0.0,0.001,unknown,Melt Growth,
sc_atlas:8731,10.1016/j.physe.2016.02.020,,2016,La₂₋ₓSrₓCuO₄,La1.88Sr0.12CuO4,27.5,onset,0.0,0.001,unknown,Melt Growth,
sc_atlas:8732,10.1016/j.physe.2016.02.020,,2016,La₂₋ₓSrₓCuO₄,La1.915Sr0.085CuO4,23.5,onset,0.0,0.001,unknown,Melt Growth,
sc_atlas:8733,10.1016/j.physe.2016.02.020,,2016,La₂₋ₓSrₓCuO₄,La1.924Sr0.076CuO4,18.0,onset,0.0,0.001,unknown,Melt Growth,
sc_atlas:8730,10.1016/j.physe.2016.02.020,,2016,La₂₋ₓSrₓCuO₄,La1.9Sr0.1CuO4,28.0,onset,0.0,0.001,unknown,Melt Growth,
sc_atlas:8738,10.1016/j.physleta.2020.126570,,2020,Zr₁₋ₓNbₓB₂,Zr0.96Nb0.04B2,7.99,onset,0.0,0.0,unknown,Melt Growth,
sc_atlas:8737,10.1016/j.physleta.2020.126570,,2020,Zr₁₋ₓNbₓB₂,Zr0.96Nb0.04B2,8.0,onset,0.0,0.001,unknown,Melt Growth,
sc_atlas:8736,10.1016/j.physleta.2020.126570,,2020,Zr₁₋ₓNbₓB₂,Zr0.96Nb0.04B2,8.1,unknown,0.0,0.0,unknown,Melt Growth,
sc_atlas:8739,10.1016/j.physleta.2020.126570,,2020,Zr₁₋ₓNbₓB₂,Zr0.96Nb0.04B2,8.13,onset,0.0,0.0,unknown,Melt Growth,
sc_atlas:8740,10.1016/j.physleta.2020.126570,,2020,Zr₁₋ₓNbₓB₂,Zr0.96Nb0.04B2,8.14,unknown,0.0,0.0,unknown,Melt Growth,
sc_atlas:8742,10.1016/j.proeng.2011.12.421,,2012,Bi₂Sr₂₋ₓCaₓCuO₆,Bi2Sr1.4Ca0.6CuO6,85.68,onset,0.0,0.0,unknown,Solution-based synthesis/processing,
sc_atlas:8746,10.1016/j.rinp.2016.11.054,,2017,FeSe₀.₆Te₀.₄,FeSe0.6Te0.4,19.7,zero,0.0,0.0,thin_film,Physical Vapor Deposition; Melt Growth,CaF2
sc_atlas:8745,10.1016/j.rinp.2016.11.054,,2017,FeSe₀.₆Te₀.₄,FeSe0.6Te0.4,21.0,onset,0.0,0.0,thin_film,Physical Vapor Deposition; Melt Growth,CaF2
sc_atlas:8747,10.1016/j.rinp.2019.102275,,2019,Hf₂₁Nb₂₅Ti₁₅V₁₅Zr₂₄,Hf21Nb25Ti15V15Zr24,5.3,onset,0.0,0.0,unknown,Melt Growth,
sc_atlas:34904,10.1016/j.rinp.2020.102993,,2020,H₃S,H3S,45.9,unknown,155.0,0.0,unknown,unknown,
sc_atlas:34903,10.1016/j.rinp.2020.102993,,2020,H₃S,H3S,46.0,unknown,155.0,0.0,unknown,unknown,
sc_atlas:34861,10.1016/j.rinp.2020.103118,,2020,Nd₀.₈Sr₀.₂NiO₂,Nd0.8Sr0.2NiO2,12.2,unknown,0.0,0.0,unknown,unknown,
sc_atlas:34860,10.1016/j.rinp.2020.103118,,2020,Nd₀.₈Sr₀.₂NiO₂,Nd0.8Sr0.2NiO2,14.0,unknown,0.0,0.0,unknown,unknown,
sc_atlas:8752,10.1016/j.rinp.2020.103177,,2020,Bi₁.₆Pb₀.₄Sr₂CaCu₂O₈,Bi1.6Pb0.4Sr2CaCu2O8,72.0,zero,0.0,0.0,polycrystal,Solid-State Reaction,
sc_atlas:8753,10.1016/j.rinp.2020.103177,,2020,Bi₁.₆Pb₀.₄Sr₂CaCu₂O₈,Bi1.6Pb0.4Sr2CaCu2O8,81.0,onset,0.0,0.0005,polycrystal,Solid-State Reaction,
sc_atlas:8751,10.1016/j.rinp.2020.103177,,2020,Bi₁.₆Pb₀.₄Sr₂CaCu₂O₈,Bi1.6Pb0.4Sr2CaCu2O8,83.0,onset,0.0,0.0,polycrystal,Solid-State Reaction,
sc_atlas:18486,10.1016/j.rinp.2020.103339,,2020,Ba(Fe1-xCox)2As2,BaFe1.68Co0.32As2,20.9,midpoint,0.0,0.0,unknown,unknown,
sc_atlas:18485,10.1016/j.rinp.2020.103339,,2020,Ba(Fe1-xCox)2As2,BaFe1.84Co0.16As2,22.4,zero,0.0,0.0,unknown,unknown,MgO
sc_atlas:18487,10.1016/j.rinp.2020.103339,,2020,Ba(Fe1-xCox)2As2,BaFe1.84Co0.16As2,23.1,zero,0.0,0.0,unknown,unknown,MgO
sc_atlas:18488,10.1016/j.rinp.2020.103339,,2020,Ba(Fe1-xNix)2As2,BaFe1.908Co0Ni0.092As2,18.6,unknown,0.0,0.0,unknown,unknown,
sc_atlas:18489,10.1016/j.rinp.2020.103339,,2020,Ca10(Pt4As8)((Fe1-xPtx)2As2)5,Ca10Fe9.7Pt4.054As18,26.0,unknown,0.0,0.0,unknown,unknown,
sc_atlas:18492,10.1016/j.rinp.2020.103339,,2020,FeSe1-xTex,Fe1.02Te0.61Se0.39,10.1,unknown,0.0,0.0,unknown,unknown,
sc_atlas:18490,10.1016/j.rinp.2020.103339,,2020,FeSe,FeSe,8.65,zero,0.0,0.0,unknown,unknown,
sc_atlas:18491,10.1016/j.rinp.2020.103339,,2020,FeSe,FeSe,9.0,zero,0.0,0.0,unknown,unknown,
sc_atlas:32262,10.1016/j.scib.2016.12.015,,2017,Eu₁₋ₓLaₓFeAs₂,Eu0.85La0.15FeAs2,11.0,onset,0.0,0.0,single_crystal,Solid-State Reaction; Flux Growth,
sc_atlas:32263,10.1016/j.scib.2016.12.015,,2017,Eu₁₋ₓLaₓFeAs₂,Eu0.85La0.15FeAs2,8.0,onset,0.0,0.0,single_crystal,Solid-State Reaction; Flux Growth,
sc_atlas:32264,10.1016/j.scib.2016.12.015,,2017,Eu₁₋ₓLaₓFeAs₂,Eu0.9La0.1FeAs2,6.0,onset,0.0,0.001,single_crystal,Solid-State Reaction; Flux Growth,
sc_atlas:31991,10.1016/j.scib.2017.05.008,,2017,β-Bi₂Pd,Bi2Pd,6.2,unknown,0.0,0.0,thin_film,Molecular Beam Epitaxy,SrTiO3
sc_atlas:17880,10.1016/j.scib.2017.12.009,,2018,FeS (protonated),FeS,5.0,onset,0.0,0.0,unknown,Solution-based synthesis/processing,
sc_atlas:17882,10.1016/j.scib.2017.12.009,,2018,FeSe0.93S0.07 (protonated),FeSe0.93S0.07,9.0,onset,0.0,0.0,unknown,Chemical Vapor Transport,
sc_atlas:8772,10.1016/j.scib.2018.05.016,,2018,annealed monolayer FeSe,FeSe,18.0,onset,0.0,0.0,monolayer,Molecular Beam Epitaxy,MgO
sc_atlas:33547,10.1016/j.scib.2018.06.011,,2018,K₂Mo₃As₃,K2Mo3As3,10.4,onset,0.0,0.0,polycrystal,Solid-State Reaction,
sc_atlas:34077,10.1016/j.scib.2018.11.017,,2019,Ba₀.₆K₀.₄Fe₂As₂,Ba0.6K0.4Fe2As2,38.5,onset,0.0,0.0,single_crystal,Flux Growth,
sc_atlas:34076,10.1016/j.scib.2018.11.017,,2019,Ba₀.₆K₀.₄Fe₂As₂,Ba0.6K0.4Fe2As2,39.0,onset,0.0,0.0,single_crystal,Flux Growth,
sc_atlas:18148,10.1016/j.scib.2018.12.024,,2019,Ba0.6K0.4Fe2As2,Ba0.6K0.4Fe2As2,37.8,unknown,0.0,0.0,single_crystal,Flux Growth,
sc_atlas:18149,10.1016/j.scib.2018.12.024,,2019,Ba0.6K0.4Fe2As2,Ba0.6K0.4Fe2As2,40.0,unknown,0.0,0.0,single_crystal,Flux Growth,
sc_atlas:18150,10.1016/j.scib.2018.12.024,,2019,CaKFe4As4,CaKFe4As4,35.0,unknown,0.0,0.0,single_crystal,Flux Growth,
sc_atlas:18151,10.1016/j.scib.2018.12.024,,2019,CaKFe4As4,CaKFe4As4,36.0,unknown,0.0,0.0,single_crystal,Flux Growth,
sc_atlas:8773,10.1016/j.scib.2019.04.022,,2019,"(Li,Fe)OHFeSe",Li0.81Fe1.16H1O1Se1,27.0,onset,0.0,0.0,unknown,Solution-based synthesis/processing; Nanofabrication & Exfoliation,solid ion conductor
sc_atlas:34300,10.1016/j.scib.2019.07.019,,2019,β-Bi₂Pd,Bi2Pd,5.4,unknown,0.0,0.0,thin_film,Molecular Beam Epitaxy; Flux Growth,SrTiO3
sc_atlas:34361,10.1016/j.scib.2020.04.039,,2020,PbTaSe₂,PbTaSe2,3.8,unknown,0.0,0.0,unknown,Chemical Vapor Transport,
sc_atlas:35079,10.1016/j.scib.2020.09.007,,2020,"S₃, x=0.57",In0.57TaSe2,1.18,onset,0.0,0.0,unknown,Solid-State Reaction; Chemical Vapor Transport,
sc_atlas:35080,10.1016/j.scib.2020.09.007,,2020,"S₄, x=0.57",In0.57TaSe2,1.36,onset,0.0,0.0,unknown,Solid-State Reaction; Chemical Vapor Transport,
sc_atlas:35076,10.1016/j.scib.2020.09.007,,2020,"S₀, x=0.58",In0.58TaSe2,0.91,onset,0.0,0.0,unknown,Solid-State Reaction; Chemical Vapor Transport,
sc_atlas:35078,10.1016/j.scib.2020.09.007,,2020,"S₂, x=0.58",In0.58TaSe2,0.95,onset,0.0,0.0,unknown,Solid-State Reaction; Chemical Vapor Transport,
sc_atlas:35077,10.1016/j.scib.2020.09.007,,2020,"S₁, x=0.59",In0.59TaSe2,1.18,onset,0.0,0.0,unknown,Solid-State Reaction; Chemical Vapor Transport,
sc_atlas:35081,10.1016/j.scib.2020.09.007,,2020,"S₅, x=0.59",In0.59TaSe2,1.45,onset,0.0,0.0,unknown,Solid-State Reaction; Chemical Vapor Transport,
sc_atlas:35083,10.1016/j.scib.2020.09.007,,2020,"S₇, x=0.6",In0.6TaSe2,0.84,onset,0.0,0.0,unknown,Solid-State Reaction; Chemical Vapor Transport,
sc_atlas:35666,10.1016/j.scib.2020.10.006,,2021,Fe₁₊ᵧSe₁₋ₓTeₓ,Fe1.11Se0.4Te0.6,8.0,unknown,0.0,0.0,unknown,Nanofabrication & Exfoliation,
sc_atlas:35201,10.1016/j.scib.2020.12.007,,2020,Ir₁₋δSb,Ir0.92Sb,2.8,onset,1.5,0.0,unknown,Solid-State Reaction; Melt Growth,
sc_atlas:35202,10.1016/j.scib.2020.12.007,,2020,Ir₁₋δSb,Ir0.965Sb,4.2,onset,5.5,0.0,unknown,Solid-State Reaction; Melt Growth,
sc_atlas:35962,10.1016/j.scib.2021.05.015,,2021,(Ba₀.₆K₀.₄)Fe₂As₂,Ba0.6K0.4Fe2As2,38.0,unknown,0.0,0.0,unknown,Flux Growth,
sc_atlas:19479,10.1016/j.scib.2024.01.036,,2024,Cs(V1-xTax)3Sb5,CsV2.58Ta0.42Sb5,5.5,unknown,0.0,0.0,single_crystal,Flux Growth,
sc_atlas:19480,10.1016/j.scib.2024.01.036,,2024,Cs(V1-xTix)3Sb5,CsV2.85Ti0.15Sb5,3.5,unknown,0.0,0.0,single_crystal,Flux Growth,
sc_atlas:8776,10.1016/j.scriptamat.2010.04.036,,2010,Cu-doped,Mg1.012B1.84Cu0.08,38.3,onset,0.0,0.0,unknown,Solid-State Reaction,
sc_atlas:8775,10.1016/j.scriptamat.2010.04.036,,2010,MgB₂,MgB2,38.0,onset,0.0,0.0,unknown,Solid-State Reaction,
sc_atlas:8781,10.1016/j.scriptamat.2012.03.029,,2012,Mg(B₁₋ₓCₓ)₂,MgB1.918C0.082,36.93,unknown,0.0,0.0,polycrystal,Solid-State Reaction,
sc_atlas:8780,10.1016/j.scriptamat.2012.03.029,,2012,Mg(B₁₋ₓCₓ)₂,MgB1.934C0.066,36.27,unknown,0.0,0.0,polycrystal,Solid-State Reaction,
sc_atlas:8779,10.1016/j.scriptamat.2012.03.029,,2012,Mg(B₁₋ₓCₓ)₂,MgB1.97C0.03,36.3,unknown,0.0,0.0,polycrystal,Solid-State Reaction,
sc_atlas:8778,10.1016/j.scriptamat.2012.03.029,,2012,Mg(B₁₋ₓCₓ)₂,MgB1.98C0.02,37.06,unknown,0.0,0.0,polycrystal,Solid-State Reaction,
sc_atlas:8782,10.1016/j.scriptamat.2012.07.014,,2012,MgB₂,MgB2,38.87,unknown,0.0,0.0,polycrystal,Solid-State Reaction,
sc_atlas:8787,10.1016/j.scriptamat.2013.05.007,,2013,MgB₂,MgB2,38.9,unknown,0.0,0.0,polycrystal,Solid-State Reaction,
sc_atlas:8791,10.1016/j.scriptamat.2014.03.024,,2014,MgB₂,MgB2,38.8,onset,0.0,0.0,unknown,Solid-State Reaction,
sc_atlas:8795,10.1016/j.scriptamat.2015.04.003,,2015,MgB₂₋ₓCₓ,MgB1.9693C0.0307,35.92,unknown,0.0,0.0,unknown,Solid-State Reaction,
sc_atlas:8794,10.1016/j.scriptamat.2015.04.003,,2015,MgB₂₋ₓCₓ,MgB1.9734C0.0266,34.85,unknown,0.0,0.0,unknown,Solid-State Reaction,
sc_atlas:8793,10.1016/j.scriptamat.2015.04.003,,2015,MgB₂₋ₓCₓ,MgB1.9768C0.0232,35.33,unknown,0.0,0.0,unknown,Solid-State Reaction,
sc_atlas:8792,10.1016/j.scriptamat.2015.04.003,,2015,Undoped MgB₂,MgB2,37.32,unknown,0.0,0.0,unknown,Solid-State Reaction,
sc_atlas:8799,10.1016/j.scriptamat.2015.09.039,,2016,FeSe₀.₅Te₀.₅,FeSe0.5Te0.5,11.0,zero,0.0,0.0,polycrystal,Solid-State Reaction,
sc_atlas:8801,10.1016/j.scriptamat.2015.09.039,,2016,FeSe₀.₅Te₀.₅,FeSe0.5Te0.5,11.5,zero,0.0,0.0,polycrystal,Solid-State Reaction,
sc_atlas:8803,10.1016/j.scriptamat.2015.09.039,,2016,FeSe₀.₅Te₀.₅,FeSe0.5Te0.5,12.5,zero,0.0,0.0,polycrystal,Solid-State Reaction,
sc_atlas:8796,10.1016/j.scriptamat.2015.09.039,,2016,FeSe₀.₅Te₀.₅,FeSe0.5Te0.5,13.5,onset,0.0,0.0,polycrystal,Solid-State Reaction,
sc_atlas:8798,10.1016/j.scriptamat.2015.09.039,,2016,FeSe₀.₅Te₀.₅,FeSe0.5Te0.5,14.6,onset,0.0,0.0,polycrystal,Solid-State Reaction,
sc_atlas:8800,10.1016/j.scriptamat.2015.09.039,,2016,FeSe₀.₅Te₀.₅,FeSe0.5Te0.5,14.8,onset,0.0,0.0,polycrystal,Solid-State Reaction,
sc_atlas:8802,10.1016/j.scriptamat.2015.09.039,,2016,FeSe₀.₅Te₀.₅,FeSe0.5Te0.5,15.6,onset,0.0,0.0,polycrystal,Solid-State Reaction,
sc_atlas:8797,10.1016/j.scriptamat.2015.09.039,,2016,FeSe₀.₅Te₀.₅,FeSe0.5Te0.5,9.0,zero,0.0,0.0,polycrystal,Solid-State Reaction,
sc_atlas:8804,10.1016/j.scriptamat.2019.06.021,,2019,Fe₁₋ₓCoₓSe₀.₅Te₀.₅,Fe0.97Co0.03Se0.5Te0.5,12.0,unknown,0.0,0.0,unknown,Flux Growth,
sc_atlas:8805,10.1016/j.scriptamat.2019.06.021,,2019,Fe₁₋ₓCoₓSe₀.₅Te₀.₅,Fe0.97Co0.03Se0.5Te0.5,20.0,unknown,1.2,0.0,unknown,Flux Growth,
sc_atlas:8806,10.1016/j.scriptamat.2019.09.010,,2020,FeSe₁₋ₓSₓ,FeSe,10.6,onset,0.0,0.0,polycrystal,Solid-State Reaction,
sc_atlas:8812,10.1016/j.scriptamat.2019.09.010,,2020,FeSe₁₋ₓSₓ,FeSe0.57S0.43,4.3,onset,0.0,0.0,polycrystal,Solid-State Reaction,
sc_atlas:8811,10.1016/j.scriptamat.2019.09.010,,2020,FeSe₁₋ₓSₓ,FeSe0.635S0.365,4.6,onset,0.0,0.0,polycrystal,Solid-State Reaction,
sc_atlas:8810,10.1016/j.scriptamat.2019.09.010,,2020,FeSe₁₋ₓSₓ,FeSe0.74S0.26,7.3,onset,0.0,0.0,polycrystal,Solid-State Reaction,
sc_atlas:8809,10.1016/j.scriptamat.2019.09.010,,2020,FeSe₁₋ₓSₓ,FeSe0.81S0.19,11.1,onset,0.0,0.0,polycrystal,Solid-State Reaction,
sc_atlas:8807,10.1016/j.scriptamat.2019.09.010,,2020,FeSe₁₋ₓSₓ,FeSe0.95S0.05,11.9,onset,0.0,0.0,polycrystal,Solid-State Reaction,
sc_atlas:8808,10.1016/j.scriptamat.2019.09.010,,2020,FeSe₁₋ₓSₓ,FeSe0.9S0.1,12.2,onset,0.0,0.0,polycrystal,Solid-State Reaction,
sc_atlas:37645,10.1016/j.scriptamat.2022.115099,,2023,Cr₅₊ₓMo₃₅₋ₓW₁₂Re₃₅Ru₁₃C₂₀,Cr11Mo29W12Re35Ru13C20,3.83,midpoint,0.0,0.0,unknown,Melt Growth,
sc_atlas:37646,10.1016/j.scriptamat.2022.115099,,2023,Cr₅₊ₓMo₃₅₋ₓW₁₂Re₃₅Ru₁₃C₂₀,Cr14Mo26W12Re35Ru13C20,3.35,midpoint,0.0,0.0,unknown,Melt Growth,
sc_atlas:37643,10.1016/j.scriptamat.2022.115099,,2023,Cr₅₊ₓMo₃₅₋ₓW₁₂Re₃₅Ru₁₃C₂₀,Cr5Mo35W12Re35Ru13C20,5.49,midpoint,0.0,0.0,unknown,Melt Growth,
sc_atlas:37644,10.1016/j.scriptamat.2022.115099,,2023,Cr₅₊ₓMo₃₅₋ₓW₁₂Re₃₅Ru₁₃C₂₀,Cr8Mo32W12Re35Ru13C20,4.73,midpoint,0.0,0.0,unknown,Melt Growth,
sc_atlas:8814,10.1016/j.solidstatesciences.2010.01.012,,2010,MgB₂,MgB1.979C0.021,38.0,unknown,0.0,0.002,polycrystal,Solid-State Reaction,
sc_atlas:8817,10.1016/j.solidstatesciences.2010.01.012,,2010,MgB₂,MgB1.987C0.013,37.5,unknown,0.0,0.002,polycrystal,Solid-State Reaction,
sc_atlas:8816,10.1016/j.solidstatesciences.2010.01.012,,2010,MgB₂,MgB1.987C0.013,37.6,unknown,0.0,0.002,polycrystal,Solid-State Reaction,
sc_atlas:8815,10.1016/j.solidstatesciences.2010.01.012,,2010,MgB₂,MgB2,38.4,unknown,0.0,0.002,polycrystal,Solid-State Reaction,
sc_atlas:8813,10.1016/j.solidstatesciences.2010.01.012,,2010,MgB₂,MgB2,38.5,unknown,0.0,0.002,polycrystal,Solid-State Reaction,
sc_atlas:28653,10.1016/j.solidstatesciences.2012.10.004,,2013,SmFe₁₋ₓNiₓAsO,SmFe0.92Ni0.08AsO,6.0,unknown,0.0,0.0,polycrystal,Solid-State Reaction,
sc_atlas:28652,10.1016/j.solidstatesciences.2012.10.004,,2013,SmFe₁₋ₓNiₓAsO,SmFe0.94Ni0.06AsO,9.0,unknown,0.0,0.0,polycrystal,Solid-State Reaction,
sc_atlas:28651,10.1016/j.solidstatesciences.2012.10.004,,2013,SmFe₁₋ₓNiₓAsO,SmFe0.96Ni0.04AsO,7.5,unknown,0.0,0.0,polycrystal,Solid-State Reaction,
sc_atlas:29463,10.1016/j.solidstatesciences.2013.12.005,,2014,Ba₁₋ₓKₓTi₂Sb₂O,Ba0.88K0.12Ti2Sb2O,6.1,unknown,0.0,0.0,polycrystal,Solid-State Reaction,
sc_atlas:29462,10.1016/j.solidstatesciences.2013.12.005,,2014,Ba₁₋ₓKₓTi₂Sb₂O,Ba0.96K0.04Ti2Sb2O,4.3,unknown,0.0,0.0,polycrystal,Solid-State Reaction,
sc_atlas:29461,10.1016/j.solidstatesciences.2013.12.005,,2014,Ba₁₋ₓKₓTi₂Sb₂O,BaTi2Sb2O,1.2,unknown,0.0,0.0,polycrystal,Solid-State Reaction,
sc_atlas:39318,10.1016/j.solidstatesciences.2024.107787,,2025,Ba(Fe₁₋ₓNiₓ)₂As₂,BaFe1.84Ni0.16As2,10.3,onset,0.0,0.0,thin_film,Physical Vapor Deposition,CaF2
sc_atlas:39321,10.1016/j.solidstatesciences.2024.107787,,2025,Ba(Fe₁₋ₓNiₓ)₂As₂,BaFe1.84Ni0.16As2,9.27,unknown,0.0,0.0,thin_film,Physical Vapor Deposition,CaF2
sc_atlas:39319,10.1016/j.solidstatesciences.2024.107787,,2025,Ba(Fe₁₋ₓNiₓ)₂As₂,BaFe1.93Ni0.07As2,20.27,unknown,0.0,0.0,thin_film,Physical Vapor Deposition,CaF2
sc_atlas:39316,10.1016/j.solidstatesciences.2024.107787,,2025,Ba(Fe₁₋ₓNiₓ)₂As₂,BaFe1.93Ni0.07As2,21.1,onset,0.0,0.0,thin_film,Physical Vapor Deposition,CaF2
sc_atlas:39320,10.1016/j.solidstatesciences.2024.107787,,2025,Ba(Fe₁₋ₓNiₓ)₂As₂,BaFe1.9Ni0.1As2,20.36,unknown,0.0,0.0,thin_film,Physical Vapor Deposition,CaF2
sc_atlas:39317,10.1016/j.solidstatesciences.2024.107787,,2025,Ba(Fe₁₋ₓNiₓ)₂As₂,BaFe1.9Ni0.1As2,21.6,onset,0.0,0.0,thin_film,Physical Vapor Deposition,CaF2
sc_atlas:24428,10.1016/j.ssc.2008.03.009,,2008,MgB₂₋ₓCₓ,MgB1.92C0.08,20.71,zero,0.0,8.0,polycrystal,Solid-State Reaction,
sc_atlas:24425,10.1016/j.ssc.2008.03.009,,2008,MgB₂₋ₓCₓ,MgB1.92C0.08,34.68,zero,0.0,0.0,polycrystal,Solid-State Reaction,
sc_atlas:24429,10.1016/j.ssc.2008.03.009,,2008,MgB₂₋ₓCₓ,MgB1.9C0.1,20.1,zero,0.0,8.0,polycrystal,Solid-State Reaction,
sc_atlas:24426,10.1016/j.ssc.2008.03.009,,2008,MgB₂₋ₓCₓ,MgB1.9C0.1,34.35,zero,0.0,0.0,polycrystal,Solid-State Reaction,
sc_atlas:24427,10.1016/j.ssc.2008.03.009,,2008,MgB₂₋ₓCₓ,MgB2,18.75,zero,0.0,8.0,polycrystal,Solid-State Reaction,
sc_atlas:24424,10.1016/j.ssc.2008.03.009,,2008,MgB₂₋ₓCₓ,MgB2,38.15,zero,0.0,0.0,polycrystal,Solid-State Reaction,
sc_atlas:24664,10.1016/j.ssc.2008.05.010,,2008,BaNi₂P₂,BaNi2P2,2.7,zero,0.0,0.0,polycrystal,Solid-State Reaction,
sc_atlas:24662,10.1016/j.ssc.2008.05.010,,2008,BaNi₂P₂,BaNi2P2,3.0,onset,0.0,0.0,polycrystal,Solid-State Reaction,
sc_atlas:24818,10.1016/j.ssc.2008.07.006,,2008,NbB₂₊ₓ,NbB2.2,8.9,onset,0.0,0.0,polycrystal,Solid-State Reaction,
sc_atlas:24819,10.1016/j.ssc.2008.07.006,,2008,NbB₂₊ₓ,NbB2.6,11.0,onset,0.0,0.0,polycrystal,Solid-State Reaction,
sc_atlas:24589,10.1016/j.ssc.2008.07.032,,2008,LaFeAsO₁₋ₓFₓ,LaFeAsO0.4F0.6,30.0,zero,0.0,0.0,polycrystal,Solid-State Reaction,
sc_atlas:24591,10.1016/j.ssc.2008.07.032,,2008,LaFeAsO₁₋ₓFₓ,LaFeAsO0.4F0.6,31.0,zero,0.0,0.0001,polycrystal,Solid-State Reaction,
sc_atlas:24590,10.1016/j.ssc.2008.07.032,,2008,LaFeAsO₁₋ₓFₓ,LaFeAsO0.4F0.6,40.0,onset,0.0,0.0001,polycrystal,Solid-State Reaction,
sc_atlas:24588,10.1016/j.ssc.2008.07.032,,2008,LaFeAsO₁₋ₓFₓ,LaFeAsO0.4F0.6,41.0,onset,0.0,0.0,polycrystal,Solid-State Reaction,
sc_atlas:24681,10.1016/j.ssc.2008.10.008,,2008,SmO₁₋ₓFₓFeAs,SmO0.85F0.15FeAs,42.0,unknown,0.0,0.0,polycrystal,Solid-State Reaction,
sc_atlas:24680,10.1016/j.ssc.2008.10.008,,2008,SmO₁₋ₓFₓFeAs,SmO0.88F0.12FeAs,25.0,unknown,0.0,0.0,polycrystal,Solid-State Reaction,
sc_atlas:24682,10.1016/j.ssc.2008.10.008,,2008,SmO₁₋ₓFₓFeAs,SmO0.8F0.2FeAs,47.0,unknown,0.0,0.0,polycrystal,Solid-State Reaction,
sc_atlas:24683,10.1016/j.ssc.2008.10.008,,2008,SmO₁₋ₓFₓFeAs,SmO0.8F0.2FeAs,54.0,unknown,0.0,0.0,polycrystal,Solid-State Reaction,
sc_atlas:25078,10.1016/j.ssc.2008.11.028,,2009,CeOFe₁₋ₓCoₓAs,CeOFe0.85Co0.15As,4.5,unknown,0.0,0.0,polycrystal,Solid-State Reaction,
sc_atlas:25079,10.1016/j.ssc.2008.11.028,,2009,CeOFe₁₋ₓCoₓAs,CeOFe0.8Co0.2As,4.9,unknown,0.0,0.0,polycrystal,Solid-State Reaction,
sc_atlas:25077,10.1016/j.ssc.2008.11.028,,2009,CeOFe₁₋ₓCoₓAs,CeOFe0.9Co0.1As,11.3,onset,0.0,0.0,polycrystal,Solid-State Reaction,
sc_atlas:25076,10.1016/j.ssc.2008.11.028,,2009,CeOFe₁₋ₓCoₓAs,CeOFe0.9Co0.1As,11.31,onset,0.0,0.0,polycrystal,Solid-State Reaction,
sc_atlas:24732,10.1016/j.ssc.2009.04.022,,2009,Sr₂RuO₄,Sr2RuO4,1.69,unknown,0.0,0.0,polycrystal,Solid-State Reaction,SiO2
sc_atlas:25189,10.1016/j.ssc.2009.05.007,,2009,Ni₀.₀₅TaS₂,Ni0.05TaS2,2.2,zero,0.0,0.0,single_crystal,Solid-State Reaction; Flux Growth,
sc_atlas:25188,10.1016/j.ssc.2009.05.007,,2009,Ni₀.₀₅TaS₂,Ni0.05TaS2,3.9,onset,0.0,0.0,single_crystal,Solid-State Reaction; Flux Growth,
sc_atlas:15386,10.1016/j.ssc.2009.07.011,,2009,FeSe,FeSe0.99,8.0,unknown,0.0,0.0,polycrystal,Solid-State Reaction,
sc_atlas:25718,10.1016/j.ssc.2009.10.001,,2009,BaFe₂As₂:Co,BaFe1.8Co0.2As2,11.4,unknown,0.0,9.0,unknown,Physical Vapor Deposition; Solid-State Reaction,LSAT
sc_atlas:25720,10.1016/j.ssc.2009.10.001,,2009,BaFe₂As₂:Co,BaFe1.8Co0.2As2,13.5,unknown,0.0,9.0,unknown,Physical Vapor Deposition; Solid-State Reaction,LSAT
sc_atlas:25717,10.1016/j.ssc.2009.10.001,,2009,BaFe₂As₂:Co,BaFe1.8Co0.2As2,17.0,onset,0.0,9.0,unknown,Physical Vapor Deposition; Solid-State Reaction,LSAT
sc_atlas:25719,10.1016/j.ssc.2009.10.001,,2009,BaFe₂As₂:Co,BaFe1.8Co0.2As2,19.0,onset,0.0,9.0,unknown,Physical Vapor Deposition; Solid-State Reaction,LSAT
sc_atlas:25715,10.1016/j.ssc.2009.10.001,,2009,BaFe₂As₂:Co,BaFe1.8Co0.2As2,20.0,onset,0.0,0.0,unknown,Physical Vapor Deposition; Solid-State Reaction,LSAT
sc_atlas:26229,10.1016/j.ssc.2009.12.007,,2010,Ce₂PdIn₈,Ce2PdIn8,0.7,onset,0.0,0.0,unknown,Melt Growth,
sc_atlas:8827,10.1016/j.ssc.2010.01.040,,2010,Ba₀.₆K₀.₄BiO₃,Ba0.6K0.4BiO3,26.0,onset,0.0,0.0005,unknown,Solution-based synthesis/processing,
sc_atlas:26341,10.1016/j.ssc.2010.03.025,,2010,FeSe₀.₈₅,FeSe0.85,7.2,zero,0.0,0.0,polycrystal,Solid-State Reaction,
sc_atlas:25833,10.1016/j.ssc.2010.04.019,,2010,BaFe₂(As₁₋ₓPₓ)₂,BaFe2As1.36P0.64,30.1,unknown,0.0,0.0,unknown,Solid-State Reaction; Melt Growth,
sc_atlas:25832,10.1016/j.ssc.2010.04.019,,2010,BaFe₂(As₁₋ₓPₓ)₂,BaFe2As1.36P0.64,30.2,midpoint,0.0,0.0,unknown,Solid-State Reaction; Melt Growth,
sc_atlas:25831,10.1016/j.ssc.2010.04.019,,2010,BaFe₂(As₁₋ₓPₓ)₂,BaFe2As1.36P0.64,30.9,onset,0.0,0.0,unknown,Solid-State Reaction; Melt Growth,
sc_atlas:8835,10.1016/j.ssc.2010.06.033,,2010,Fe₁.₀₃Te₀.₅₅Se₀.₄₅,Fe1.03Te0.55Se0.45,13.6,zero,0.0,0.0,unknown,Melt Growth,
sc_atlas:8834,10.1016/j.ssc.2010.06.033,,2010,Fe₁.₀₃Te₀.₅₅Se₀.₄₅,Fe1.03Te0.55Se0.45,14.0,midpoint,0.0,0.0,unknown,Melt Growth,
sc_atlas:8833,10.1016/j.ssc.2010.06.033,,2010,Fe₁.₀₃Te₀.₅₅Se₀.₄₅,Fe1.03Te0.55Se0.45,14.4,onset,0.0,0.0,unknown,Melt Growth,
sc_atlas:26718,10.1016/j.ssc.2010.11.006,,2010,FeSe₀.₅Te₀.₅,FeSe0.5Te0.5,12.5,onset,0.0,0.0,unknown,Solid-State Reaction,
sc_atlas:8836,10.1016/j.ssc.2010.11.027,,2011,Cu₀.₁₀TiSe₂,Cu0.10TiSe2,3.9,midpoint,0.0,0.0,unknown,Chemical Vapor Transport,
sc_atlas:26234,10.1016/j.ssc.2010.11.030,,2011,FeTe₀.₆₀Se₀.₄₀,FeTe0.6Se0.4,14.5,unknown,0.0,0.0,single_crystal,Flux Growth,
sc_atlas:27099,10.1016/j.ssc.2011.01.005,,2011,NiBi₃,NiBi3,4.05,onset,0.0,0.001,unknown,Solid-State Reaction,
sc_atlas:26988,10.1016/j.ssc.2011.01.010,,2011,FeCrₓSe,FeCr0.01Se,10.4,onset,0.0,0.005,polycrystal,Solid-State Reaction,
sc_atlas:26989,10.1016/j.ssc.2011.01.010,,2011,FeCrₓSe,FeCr0.02Se,11.2,onset,0.0,0.005,polycrystal,Solid-State Reaction,
sc_atlas:26990,10.1016/j.ssc.2011.01.010,,2011,FeCrₓSe,FeCr0.03Se,11.2,onset,0.0,0.005,polycrystal,Solid-State Reaction,
sc_atlas:27274,10.1016/j.ssc.2011.03.004,,2011,YNiGe₃,YNiGe3,0.46,onset,0.0,0.0,unknown,Melt Growth,
sc_atlas:8837,10.1016/j.ssc.2011.03.006,,2011,Pr₂CuO₄,Pr2CuO4,26.0,zero,0.0,0.0,thin_film,Molecular Beam Epitaxy,SrTiO3; (001)SrTiO3; GdScO3; (110)GdScO3; DyScO3; (110)DyScO3
sc_atlas:8838,10.1016/j.ssc.2011.03.006,,2011,Pr₂CuO₄,Pr2CuO4,26.5,zero,0.0,0.0,thin_film,Molecular Beam Epitaxy,DyScO3
sc_atlas:27207,10.1016/j.ssc.2011.03.014,,2011,Cs₀.₈Fe₂Se₂,Cs0.8Fe2Se2,28.0,midpoint,1.2,0.0,unknown,Melt Growth,
sc_atlas:27208,10.1016/j.ssc.2011.03.014,,2011,Cs₀.₈Fe₂Se₂,Cs0.8Fe2Se2,30.0,onset,1.2,0.0,unknown,Melt Growth,
sc_atlas:8844,10.1016/j.ssc.2011.08.003,,2011,La₂₋ₓSrₓCuO₄,La1.87Sr0.13CuO4,36.0,onset,0.0,0.0,unknown,Melt Growth,
sc_atlas:27732,10.1016/j.ssc.2011.08.031,,2011,"RTQ, Fe_int: 5%",Fe1.002Se0.5Te0.5,10.0,unknown,0.0,0.0,unknown,Solid-State Reaction,
sc_atlas:27733,10.1016/j.ssc.2011.08.031,,2011,"300Q, Fe_int: 6%",Fe1.007Se0.5Te0.5,13.0,unknown,0.0,0.0,unknown,Solid-State Reaction,
sc_atlas:16142,10.1016/j.ssc.2011.10.028,,2012,MgB2,MgB2,40.0,unknown,0.0,0.0,polycrystal,Solid-State Reaction,
sc_atlas:16143,10.1016/j.ssc.2011.10.028,,2012,MgB2,MgB2,41.5,unknown,0.0,0.0,polycrystal,Solid-State Reaction,
sc_atlas:16144,10.1016/j.ssc.2011.10.028,,2012,MgB2,MgB2,41.6,unknown,0.0,0.0,polycrystal,Solid-State Reaction,
sc_atlas:8848,10.1016/j.ssc.2011.12.006,,2012,Ba(Fe1-xCox)₂As₂,BaFe1.768Co0.232As2,10.5,unknown,0.0,0.0,single_crystal,Flux Growth,
sc_atlas:8847,10.1016/j.ssc.2011.12.006,,2012,Ba(Fe1-xCox)₂As₂,BaFe1.804Co0.196As2,16.5,unknown,0.0,0.0,single_crystal,Flux Growth,
sc_atlas:8846,10.1016/j.ssc.2011.12.006,,2012,Ba(Fe1-xCox)₂As₂,BaFe1.832Co0.168As2,20.7,unknown,0.0,0.0,single_crystal,Flux Growth,
sc_atlas:8845,10.1016/j.ssc.2011.12.006,,2012,Ba(Fe1-xCox)₂As₂,BaFe1.88Co0.12As2,24.0,unknown,0.0,0.0,single_crystal,Flux Growth,
sc_atlas:8849,10.1016/j.ssc.2011.12.006,,2012,Ba(Fe1-xCox)₂As₂,BaFe1.88Co0.12As2,24.5,unknown,0.0,0.0,single_crystal,Flux Growth,
sc_atlas:16224,10.1016/j.ssc.2011.12.034,,2012,Ca10(Pt4As8)(Fe2-xPtxAs2)5,Ca10Fe8.2Pt5.8As18,32.7,zero,0.0,0.0,unknown,Flux Growth,
sc_atlas:16223,10.1016/j.ssc.2011.12.034,,2012,Ca10(Pt4As8)(Fe2-xPtxAs2)5,Ca10Fe8.2Pt5.8As18,34.6,onset,0.0,0.0,unknown,Flux Growth,
sc_atlas:16222,10.1016/j.ssc.2011.12.034,,2012,Ca10(Pt4As8)(Fe2-xPtxAs2)5,Ca10Fe8.2Pt5.8As18,37.0,onset,0.0,0.0,unknown,Flux Growth,
sc_atlas:16221,10.1016/j.ssc.2011.12.034,,2012,Ca10(Pt4As8)(Fe2-xPtxAs2)5,Ca10Fe8.2Pt5.8As18,38.0,unknown,0.0,0.0,unknown,Flux Growth,
sc_atlas:16219,10.1016/j.ssc.2011.12.034,,2012,Ca10(Pt3As8)(Fe2-xPtxAs2)5,Ca10Fe9.2Pt3.8As18,13.0,unknown,0.0,0.0,unknown,Flux Growth,
sc_atlas:16220,10.1016/j.ssc.2011.12.034,,2012,Ca10(Pt3As8)(Fe2-xPtxAs2)5,Ca10Fe9.2Pt3.8As18,13.7,zero,0.0,0.0,unknown,Flux Growth,
sc_atlas:8850,10.1016/j.ssc.2012.01.030,,2012,Fe₁±xSe,Fe0.97Se,10.0,onset,0.0,0.0,unknown,Solid-State Reaction,
sc_atlas:8852,10.1016/j.ssc.2012.01.030,,2012,Fe₁±xSe,Fe1.03Se,10.0,onset,0.0,0.0,unknown,Solid-State Reaction,
sc_atlas:8853,10.1016/j.ssc.2012.01.030,,2012,Fe₁±xSe,Fe1.03Se,30.0,onset,0.0,0.0,unknown,Solid-State Reaction,
sc_atlas:8851,10.1016/j.ssc.2012.01.030,,2012,Fe₁±xSe,FeSe,10.0,onset,0.0,0.0,unknown,Solid-State Reaction,
sc_atlas:28699,10.1016/j.ssc.2012.03.021,,2012,ErNi₂B₂C,ErNi2B2C,11.0,unknown,0.0,0.0,unknown,Nanofabrication & Exfoliation,
sc_atlas:28202,10.1016/j.ssc.2012.04.077,,2012,MgC₁₋ₓBₓNi₃,Mg1.2C1.44B0.16Ni3,6.3,onset,0.0,0.001,polycrystal,Solid-State Reaction,
sc_atlas:28201,10.1016/j.ssc.2012.04.077,,2012,MgC₁₋ₓBₓNi₃,Mg1.2C1.52B0.08Ni3,6.9,onset,0.0,0.001,polycrystal,Solid-State Reaction,
sc_atlas:28200,10.1016/j.ssc.2012.04.077,,2012,MgC₁₋ₓBₓNi₃,Mg1.2C1.6Ni3,7.3,onset,0.0,0.001,polycrystal,Solid-State Reaction,
sc_atlas:28303,10.1016/j.ssc.2012.10.020,,2013,FeSe,FeSe,8.1,unknown,0.0,0.0002,thin_film,Solution-based synthesis/processing,Fe
sc_atlas:28092,10.1016/j.ssc.2012.11.020,,2013,La₂₋ₓSrₓCuO₄,La1.84Sr0.16CuO4,37.0,unknown,0.0,0.0,unknown,unknown,
sc_atlas:28093,10.1016/j.ssc.2012.11.020,,2013,La₂₋ₓSrₓCuO₄,La1.84Sr0.16CuO4,38.0,unknown,0.0,0.0,unknown,unknown,
sc_atlas:28497,10.1016/j.ssc.2012.11.021,,2013,LaO₁₋ₓFₓBiS₂,LaO0.5F0.5BiS2,2.4,zero,0.0,0.0,polycrystal,Solid-State Reaction,
sc_atlas:28495,10.1016/j.ssc.2012.11.021,,2013,LaO₁₋ₓFₓBiS₂,LaO0.5F0.5BiS2,2.7,onset,0.0,0.003,polycrystal,Solid-State Reaction,
sc_atlas:8855,10.1016/j.ssc.2013.01.012,,2013,Rb₀.₁₉WO₃,Rb0.19WO3,3.0,unknown,10.0,0.0,unknown,Solution-based synthesis/processing,
sc_atlas:8854,10.1016/j.ssc.2013.01.012,,2013,Rb₀.₁₉WO₃,Rb0.19WO3,5.5,unknown,0.0,0.0,unknown,Solution-based synthesis/processing,
sc_atlas:28662,10.1016/j.ssc.2013.02.008,,2013,CaFe₁.₈₉Co₀.₁₁As₂,CaFe1.89Co0.11As2,20.0,unknown,0.0,0.0,single_crystal,Flux Growth,
sc_atlas:16674,10.1016/j.ssc.2013.10.019,,2014,CeO1-yFyBiS2,CeO0.34F0.66BiS2,3.0,unknown,0.0,0.0,single_crystal,Flux Growth,
sc_atlas:16673,10.1016/j.ssc.2013.10.019,,2014,CeO1-yFyBiS2,CeO0.35F0.65BiS2,3.0,unknown,0.0,0.0,single_crystal,Flux Growth,
