Repository: zhiyuliu0158-ui/occ-alignn-tc

# P-B-Occ-ALIGNN-full-Tc

Occupancy-aware ALIGNN-style graph neural network for superconducting critical temperature `Tc_K` regression.

本仓库只做一个任务：

```text
CIF + pressure_GPa + magnetic_field_T + field_direction + optional metadata -> Tc_K
```

不做 superconducting / non-superconducting 分类。

## 1. 模型简介

`PBOccALIGNNFullTc` 是一个纯 PyTorch 实现的 ALIGNN-style 图神经网络：

- bond graph 的 node 是 crystallographic site。
- bond graph 的 edge 是周期近邻 directed bond。
- line graph 的 node 是 directed bond。
- line graph 的 edge 是角度 `i-j-k`。
- 所有 scatter / aggregation 使用 `torch.index_add`，不依赖 `torch_scatter`、DGL、PyTorch Geometric 或官方 ALIGNN 包。
- 输出为 `logtc_mu`、`logtc_logvar` 和 `Tc_pred_K = exp(logtc_mu) - 1`。

File: data/sc-atlas-data.csv (part 12 of 62)
source_record_id,doi,source_title,source_year,formula_raw,formula_normalized,tc_value_k,tc_criterion,pressure_gpa,magnetic_field_t,sample_form,preparation_method,substrate
sc_atlas:16675,10.1016/j.ssc.2013.10.019,,2014,LaO1-yFyBiS2,LaO0.54F0.46BiS2,3.0,unknown,0.0,0.0,single_crystal,Flux Growth,
sc_atlas:16679,10.1016/j.ssc.2013.10.019,,2014,NdO1-yFyBiS2,NdO0.62F0.38BiS2,5.0,unknown,0.0,0.0,single_crystal,Flux Growth,
sc_atlas:16678,10.1016/j.ssc.2013.10.019,,2014,NdO1-yFyBiS2,NdO0.63F0.37BiS2,5.0,unknown,0.0,0.0,single_crystal,Flux Growth,
sc_atlas:16677,10.1016/j.ssc.2013.10.019,,2014,NdO1-yFyBiS2,NdO0.74F0.26BiS2,5.0,unknown,0.0,0.0,single_crystal,Flux Growth,
sc_atlas:29259,10.1016/j.ssc.2013.11.027,,2014,As-grown,LaO0.5F0.5BiS2,2.4,unknown,0.0,0.0005,polycrystal,Solid-State Reaction,
sc_atlas:29258,10.1016/j.ssc.2013.11.027,,2014,As-grown,LaO0.5F0.5BiS2,3.0,onset,0.0,0.0,polycrystal,Solid-State Reaction,
sc_atlas:29261,10.1016/j.ssc.2013.11.027,,2014,LaO₀.₅F₀.₅BiS₂,LaO0.5F0.5BiS2,6.9,unknown,0.0,0.0005,polycrystal,Solid-State Reaction,
sc_atlas:29260,10.1016/j.ssc.2013.11.027,,2014,LaO₀.₅F₀.₅BiS₂,LaO0.5F0.5BiS2,7.0,zero,0.0,0.0,polycrystal,Solid-State Reaction,
sc_atlas:8857,10.1016/j.ssc.2013.11.029,,2014,MgB₂,MgB2,35.4,unknown,0.0,0.0,polycrystal,Solid-State Reaction,
sc_atlas:29804,10.1016/j.ssc.2013.12.011,,2014,YPtBi,YPtBi,0.77,onset,0.0,0.0,single_crystal,Flux Growth,
sc_atlas:29803,10.1016/j.ssc.2013.12.011,,2014,YPtBi,YPtBi,0.98,midpoint,0.0,0.0,single_crystal,Flux Growth,
sc_atlas:29747,10.1016/j.ssc.2014.01.001,,2014,Zn,Zn,0.85,unknown,0.0,0.0,unknown,unknown,
sc_atlas:29746,10.1016/j.ssc.2014.01.001,,2014,Zn,Zn,0.86,unknown,0.0,0.0,unknown,unknown,
sc_atlas:29742,10.1016/j.ssc.2014.01.001,,2014,Zn,Zn,0.87,unknown,0.0,0.0,unknown,unknown,
sc_atlas:29743,10.1016/j.ssc.2014.01.001,,2014,Zn,Zn,0.88,unknown,0.0,0.0,unknown,unknown,
sc_atlas:29941,10.1016/j.ssc.2014.02.002,,2014,Ba(Fe₁₋ₓRuₓ)₂As₂,BaFe1.3Ru0.7As2,20.0,unknown,0.0,0.0,unknown,Melt Growth,
sc_atlas:29944,10.1016/j.ssc.2014.02.002,,2014,Ba(Fe₁₋ₓRuₓ)₂As₂,BaFe1.3Ru0.7As2,20.5,unknown,0.0,0.0,unknown,Melt Growth,
sc_atlas:29940,10.1016/j.ssc.2014.02.002,,2014,Ba(Fe₁₋ₓRuₓ)₂As₂,BaFe1.48Ru0.52As2,21.0,unknown,0.0,0.0,unknown,Melt Growth,
sc_atlas:29939,10.1016/j.ssc.2014.02.002,,2014,Ba(Fe₁₋ₓRuₓ)₂As₂,BaFe1.72Ru0.28As2,7.0,unknown,0.0,0.0,unknown,Melt Growth,
sc_atlas:29942,10.1016/j.ssc.2014.02.002,,2014,Ba(Fe₁₋ₓRuₓ)₂As₂,BaFe1.76Ru0.24As2,34.7,unknown,0.8,0.0,unknown,Melt Growth,
sc_atlas:29943,10.1016/j.ssc.2014.02.002,,2014,Ba(Fe₁₋ₓRuₓ)₂As₂,BaFe2As2,35.4,unknown,1.5,0.0,unknown,Melt Growth,
sc_atlas:29929,10.1016/j.ssc.2014.02.006,,2014,PrFe₁₋ₓCoₓAsO,PrFe0.75Co0.25AsO,4.0,onset,0.0,0.0,polycrystal,Solid-State Reaction,
sc_atlas:29925,10.1016/j.ssc.2014.02.006,,2014,PrFe₁₋ₓCoₓAsO,PrFe0.85Co0.15AsO,11.12,zero,0.0,0.0,polycrystal,Solid-State Reaction,
sc_atlas:29927,10.1016/j.ssc.2014.02.006,,2014,PrFe₁₋ₓCoₓAsO,PrFe0.85Co0.15AsO,12.4,onset,0.0,10.0,polycrystal,Solid-State Reaction,
sc_atlas:29926,10.1016/j.ssc.2014.02.006,,2014,PrFe₁₋ₓCoₓAsO,PrFe0.85Co0.15AsO,13.5,onset,0.0,0.0,polycrystal,Solid-State Reaction,
sc_atlas:29928,10.1016/j.ssc.2014.02.006,,2014,PrFe₁₋ₓCoₓAsO,PrFe0.8Co0.2AsO,8.6,onset,0.0,0.0,polycrystal,Solid-State Reaction,
sc_atlas:29921,10.1016/j.ssc.2014.02.006,,2014,PrFe₁₋ₓCoₓAsO,PrFe0.93Co0.07AsO,7.0,onset,0.0,0.0,polycrystal,Solid-State Reaction,
sc_atlas:29922,10.1016/j.ssc.2014.02.006,,2014,PrFe₁₋ₓCoₓAsO,PrFe0.9Co0.1AsO,10.16,zero,0.0,0.0,polycrystal,Solid-State Reaction,
sc_atlas:29924,10.1016/j.ssc.2014.02.006,,2014,PrFe₁₋ₓCoₓAsO,PrFe0.9Co0.1AsO,12.3,onset,0.0,10.0,polycrystal,Solid-State Reaction,
sc_atlas:29923,10.1016/j.ssc.2014.02.006,,2014,PrFe₁₋ₓCoₓAsO,PrFe0.9Co0.1AsO,13.4,onset,0.0,0.0,polycrystal,Solid-State Reaction,
sc_atlas:30290,10.1016/j.ssc.2014.05.018,,2014,Ca₀.₃₃Na₀.₆₇Fe₂As₂,Ca0.33Na0.67Fe2As2,33.7,onset,0.0,0.0,single_crystal,Flux Growth,
sc_atlas:30170,10.1016/j.ssc.2014.06.006,,2014,CeO₀.₅F₀.₅BiS₂,CeO0.5F0.5BiS2,2.2,zero,0.0,0.0,polycrystal,Solid-State Reaction,
sc_atlas:30169,10.1016/j.ssc.2014.06.006,,2014,CeO₀.₅F₀.₅BiS₂,CeO0.5F0.5BiS2,2.5,onset,0.0,0.0,polycrystal,Solid-State Reaction,
sc_atlas:30174,10.1016/j.ssc.2014.06.006,,2014,CeO₀.₅F₀.₅BiS₂,CeO0.5F0.5BiS2,6.0,zero,1.38,0.0,polycrystal,Solid-State Reaction,
sc_atlas:30176,10.1016/j.ssc.2014.06.006,,2014,CeO₀.₅F₀.₅BiS₂,CeO0.5F0.5BiS2,7.0,zero,1.68,0.0,polycrystal,Solid-State Reaction,
sc_atlas:30175,10.1016/j.ssc.2014.06.006,,2014,CeO₀.₅F₀.₅BiS₂,CeO0.5F0.5BiS2,8.0,onset,1.38,0.0,polycrystal,Solid-State Reaction,
sc_atlas:8858,10.1016/j.ssc.2014.07.005,,2014,Mo₃Sb₇,Mo3Sb7,2.3,onset,0.0,0.001,single_crystal,Flux Growth,
sc_atlas:8859,10.1016/j.ssc.2014.07.005,,2014,Mo₃Sb₇,Mo3Sb7,2.35,zero,0.0,0.0,single_crystal,Flux Growth,
sc_atlas:30150,10.1016/j.ssc.2014.09.014,,2014,FeTe₀.₈S₀.₂,FeTe0.8S0.2,7.0,unknown,0.0,0.001,polycrystal,Solid-State Reaction; Solution-based synthesis/processing,
sc_atlas:28933,10.1016/j.ssc.2014.09.016,,2015,Ba(Fe₁₋ₓCoₓ)₂As₂,BaFe1.72Co0.28As2,13.5,onset,0.0,0.0,single_crystal,Flux Growth,
sc_atlas:16890,10.1016/j.ssc.2014.10.027,,2014,Fe_{1+x}Se,Fe1.01Se,10.1,midpoint,0.0,0.0,unknown,Solid-State Reaction,
sc_atlas:16889,10.1016/j.ssc.2014.10.027,,2014,Fe_{1+x}Se,Fe1.01Se,11.4,onset,0.0,0.0,unknown,Solid-State Reaction,
sc_atlas:16887,10.1016/j.ssc.2014.10.027,,2014,Fe_{1+x}Se,Fe1.01Se,8.2,onset,0.0,0.0,unknown,Solid-State Reaction,
sc_atlas:16886,10.1016/j.ssc.2014.10.027,,2014,Fe_{1+x}Se,Fe1.01Se,8.5,unknown,0.0,0.0,unknown,Solid-State Reaction,
sc_atlas:16892,10.1016/j.ssc.2014.10.027,,2014,Fe_{1+x}Se,Fe1.01Se,8.9,onset,0.0,0.0,unknown,Solid-State Reaction,
sc_atlas:16888,10.1016/j.ssc.2014.10.027,,2014,Fe_{1+x}Se,Fe1.01Se,9.0,onset,0.0,0.0,unknown,Solid-State Reaction,
sc_atlas:16894,10.1016/j.ssc.2014.10.027,,2014,FeCr_{x}Se,FeCr0.02Se,10.5,onset,0.0,0.0,unknown,Solid-State Reaction,
sc_atlas:16899,10.1016/j.ssc.2014.10.027,,2014,FeCr_{x}Se,FeCr0.02Se,10.9,onset,0.0,0.0,unknown,Solid-State Reaction,
sc_atlas:16895,10.1016/j.ssc.2014.10.027,,2014,FeCr_{x}Se,FeCr0.02Se,11.0,onset,0.0,0.0,unknown,Solid-State Reaction,
sc_atlas:16897,10.1016/j.ssc.2014.10.027,,2014,FeCr_{x}Se,FeCr0.02Se,12.0,midpoint,0.0,0.0,unknown,Solid-State Reaction,
sc_atlas:16896,10.1016/j.ssc.2014.10.027,,2014,FeCr_{x}Se,FeCr0.02Se,13.2,onset,0.0,0.0,unknown,Solid-State Reaction,
sc_atlas:16901,10.1016/j.ssc.2014.10.027,,2014,FeMn_{x}Se,FeMn0.04Se,10.0,onset,0.0,0.0,unknown,Solid-State Reaction,
sc_atlas:16904,10.1016/j.ssc.2014.10.027,,2014,FeMn_{x}Se,FeMn0.04Se,10.1,midpoint,0.0,0.0,unknown,Solid-State Reaction,
sc_atlas:16903,10.1016/j.ssc.2014.10.027,,2014,FeMn_{x}Se,FeMn0.04Se,11.2,onset,0.0,0.0,unknown,Solid-State Reaction,
sc_atlas:16905,10.1016/j.ssc.2014.10.027,,2014,FeMn_{x}Se,FeMn0.04Se,9.2,unknown,0.0,0.0,unknown,Solid-State Reaction,
sc_atlas:16906,10.1016/j.ssc.2014.10.027,,2014,FeMn_{x}Se,FeMn0.04Se,9.8,onset,0.0,0.0,unknown,Solid-State Reaction,
sc_atlas:16909,10.1016/j.ssc.2014.10.027,,2014,FeTi_{x}Se,FeTi0.01Se,11.0,onset,0.0,0.0,unknown,Solid-State Reaction,
sc_atlas:16908,10.1016/j.ssc.2014.10.027,,2014,FeTi_{x}Se,FeTi0.01Se,8.0,onset,0.0,0.0,unknown,Solid-State Reaction,
sc_atlas:16916,10.1016/j.ssc.2014.10.027,,2014,FeV_{x}Se,FeV0.02Se,10.8,unknown,0.0,0.0,unknown,Solid-State Reaction,
sc_atlas:16911,10.1016/j.ssc.2014.10.027,,2014,FeV_{x}Se,FeV0.02Se,11.2,onset,0.0,0.0,unknown,Solid-State Reaction,
sc_atlas:16915,10.1016/j.ssc.2014.10.027,,2014,FeV_{x}Se,FeV0.02Se,11.4,midpoint,0.0,0.0,unknown,Solid-State Reaction,
sc_atlas:16914,10.1016/j.ssc.2014.10.027,,2014,FeV_{x}Se,FeV0.02Se,12.6,onset,0.0,0.0,unknown,Solid-State Reaction,
sc_atlas:16910,10.1016/j.ssc.2014.10.027,,2014,FeV_{x}Se,FeV0.02Se,9.5,onset,0.0,0.0,unknown,Solid-State Reaction,
sc_atlas:16912,10.1016/j.ssc.2014.10.027,,2014,FeV_{x}Se,FeV0.03Se,9.2,onset,0.0,0.0,unknown,Solid-State Reaction,
sc_atlas:8860,10.1016/j.ssc.2014.11.015,,2015,MgB₂,MgB2,39.7,unknown,0.0,0.0,thin_film,Chemical Vapor Deposition,Al2O3
sc_atlas:30307,10.1016/j.ssc.2014.12.009,,2015,CaFe₂₋ₓNiₓAs₂,CaFe1.96Ni0.04As2,15.0,onset,0.0,0.0,single_crystal,Flux Growth,
sc_atlas:8862,10.1016/j.ssc.2014.12.016,,2015,LaO1-xFxBiSe₂,LaO0.5F0.5BiSe2,2.8,zero,0.0,0.0,polycrystal,Solid-State Reaction,
sc_atlas:8861,10.1016/j.ssc.2014.12.016,,2015,LaO1-xFxBiSe₂,LaO0.5F0.5BiSe2,3.1,onset,0.0,0.0,polycrystal,Solid-State Reaction,
sc_atlas:30901,10.1016/j.ssc.2015.03.007,,2015,CeCu₂Si₂,CeCu2Si2,2.0,unknown,4.0,0.0,unknown,unknown,
sc_atlas:30900,10.1016/j.ssc.2015.03.007,,2015,CeCu₂Si₂,CeCu2Si2,2.4,unknown,4.5,0.0,unknown,unknown,
sc_atlas:8867,10.1016/j.ssc.2015.06.004,,2015,MgB₂,MgB2,37.1,onset,0.0,0.01,polycrystal,Solid-State Reaction,
sc_atlas:8866,10.1016/j.ssc.2015.06.004,,2015,MgB₂,MgB2,37.4,onset,0.0,0.01,polycrystal,Solid-State Reaction,
sc_atlas:8865,10.1016/j.ssc.2015.06.004,,2015,MgB₂,MgB2,37.5,onset,0.0,0.01,polycrystal,Solid-State Reaction,
sc_atlas:8864,10.1016/j.ssc.2015.06.004,,2015,MgB₂,MgB2,37.6,onset,0.0,0.01,polycrystal,Solid-State Reaction,
sc_atlas:8863,10.1016/j.ssc.2015.06.004,,2015,MgB₂,MgB2,38.3,onset,0.0,0.01,polycrystal,Solid-State Reaction,
sc_atlas:31344,10.1016/j.ssc.2015.09.002,,2015,NdO₀.₇F₀.₃Bi₁₋ₓPbₓS₂,NdO0.7F0.3Bi0.94Pb0.06S2,5.6,zero,0.0,0.0,single_crystal,Flux Growth,
sc_atlas:8869,10.1016/j.ssc.2016.05.005,,2016,Bi₃Ni₁₋ₓFeₓ,Bi3Ni,4.05,unknown,0.0,0.001,polycrystal,Solid-State Reaction,
sc_atlas:8870,10.1016/j.ssc.2016.05.005,,2016,Bi₃Ni₁₋ₓFeₓ,Bi3Ni0.95Fe0.05,4.08,unknown,0.0,0.001,polycrystal,Solid-State Reaction,
sc_atlas:8871,10.1016/j.ssc.2016.05.005,,2016,Bi₃Ni₁₋ₓFeₓ,Bi3Ni0.9Fe0.1,4.06,unknown,0.0,0.001,polycrystal,Solid-State Reaction,
sc_atlas:31974,10.1016/j.ssc.2016.07.017,,2016,CeOBiS₂,CeOBiS2,1.2,zero,0.0,0.0,single_crystal,Solid-State Reaction; Flux Growth,
sc_atlas:31972,10.1016/j.ssc.2016.07.017,,2016,CeOBiS₂,CeOBiS2,1.3,zero,0.0,0.0,single_crystal,Solid-State Reaction; Flux Growth,
sc_atlas:31971,10.1016/j.ssc.2016.07.017,,2016,CeOBiS₂,CeOBiS2,1.9,onset,0.0,0.0,single_crystal,Solid-State Reaction; Flux Growth,
sc_atlas:31973,10.1016/j.ssc.2016.07.017,,2016,CeOBiS₂,CeOBiS2,3.1,onset,0.0,0.0,single_crystal,Solid-State Reaction; Flux Growth,
sc_atlas:31975,10.1016/j.ssc.2016.07.017,,2016,CeOBiS₂,CeOBiS2,3.5,onset,0.0,0.0,single_crystal,Solid-State Reaction; Flux Growth,
sc_atlas:32461,10.1016/j.ssc.2017.03.002,,2017,Li₂Pd₃₋ₓCuₓB,Li2Pd2.8Cu0.2B,6.44,midpoint,0.0,0.0,unknown,Melt Growth,
sc_atlas:32460,10.1016/j.ssc.2017.03.002,,2017,Li₂Pd₃₋ₓCuₓB,Li2Pd2.9Cu0.1B,6.75,midpoint,0.0,0.0,unknown,Melt Growth,
sc_atlas:32459,10.1016/j.ssc.2017.03.002,,2017,Li₂Pd₃₋ₓCuₓB,Li2Pd3B,7.29,midpoint,0.0,0.0,unknown,Melt Growth,
sc_atlas:32680,10.1016/j.ssc.2017.05.022,,2017,"La(O,F)BiS₂",LaO0.54F0.46Bi0.92Cd0.08S2,2.3,zero,0.0,0.0,unknown,Flux Growth,
sc_atlas:32679,10.1016/j.ssc.2017.05.022,,2017,"La(O,F)BiS₂",LaO0.54F0.46Bi0.92Cd0.08S2,3.0,onset,0.0,0.0,unknown,Flux Growth,
sc_atlas:32678,10.1016/j.ssc.2017.05.022,,2017,"La(O,F)BiS₂",LaO0.54F0.46Bi0.92Cd0.08S2,4.0,onset,0.0,0.0,unknown,Flux Growth,
sc_atlas:33030,10.1016/j.ssc.2017.11.002,,2017,LaO₀.₅F₀.₅Bi₁₋ₓPbₓS₂,LaO0.5F0.5BiS2,3.0,onset,0.0,0.001,single_crystal,Flux Growth,
sc_atlas:33094,10.1016/j.ssc.2017.11.018,,2017,FeSe,FeSe,2.5,zero,0.0,0.0,thin_film,Solution-based synthesis/processing,RABiTS tape; RABiTS
sc_atlas:33095,10.1016/j.ssc.2017.11.018,,2017,FeSe,FeSe,6.0,onset,0.0,0.0,thin_film,Solution-based synthesis/processing,RABiTS tape; RABiTS
sc_atlas:33093,10.1016/j.ssc.2017.11.018,,2017,FeSe,FeSe,8.4,onset,0.0,0.0,thin_film,Solution-based synthesis/processing,RABiTS tape; RABiTS
sc_atlas:8886,10.1016/j.ssc.2018.01.001,,2018,(Re₁₋ₓFeₓ)₆Hf,Re4.8Fe1.2Hf,2.43,midpoint,0.0,0.0,unknown,Melt Growth,
sc_atlas:8885,10.1016/j.ssc.2018.01.001,,2018,(Re₁₋ₓFeₓ)₆Hf,Re4.8Fe1.2Hf,3.13,onset,0.0,0.0,unknown,Melt Growth,
sc_atlas:8884,10.1016/j.ssc.2018.01.001,,2018,(Re₁₋ₓFeₓ)₆Hf,Re5.1Fe0.9Hf,3.4,unknown,0.0,0.0,unknown,Melt Growth,
sc_atlas:8883,10.1016/j.ssc.2018.01.001,,2018,(Re₁₋ₓFeₓ)₆Hf,Re5.1Fe0.9Hf,3.81,midpoint,0.0,0.0,unknown,Melt Growth,
sc_atlas:8882,10.1016/j.ssc.2018.01.001,,2018,(Re₁₋ₓFeₓ)₆Hf,Re5.1Fe0.9Hf,4.25,onset,0.0,0.0,unknown,Melt Growth,
sc_atlas:8881,10.1016/j.ssc.2018.01.001,,2018,(Re₁₋ₓFeₓ)₆Hf,Re5.4Fe0.6Hf,4.85,unknown,0.0,0.0,unknown,Melt Growth,
sc_atlas:8880,10.1016/j.ssc.2018.01.001,,2018,(Re₁₋ₓFeₓ)₆Hf,Re5.4Fe0.6Hf,5.12,midpoint,0.0,0.0,unknown,Melt Growth,
sc_atlas:8879,10.1016/j.ssc.2018.01.001,,2018,(Re₁₋ₓFeₓ)₆Hf,Re5.4Fe0.6Hf,5.32,onset,0.0,0.0,unknown,Melt Growth,
sc_atlas:8878,10.1016/j.ssc.2018.01.001,,2018,(Re₁₋ₓFeₓ)₆Hf,Re5.7Fe0.3Hf,5.62,unknown,0.0,0.0,unknown,Melt Growth,
sc_atlas:8877,10.1016/j.ssc.2018.01.001,,2018,(Re₁₋ₓFeₓ)₆Hf,Re5.7Fe0.3Hf,5.81,midpoint,0.0,0.0,unknown,Melt Growth,
sc_atlas:8876,10.1016/j.ssc.2018.01.001,,2018,(Re₁₋ₓFeₓ)₆Hf,Re5.7Fe0.3Hf,5.89,onset,0.0,0.0,unknown,Melt Growth,
sc_atlas:8888,10.1016/j.ssc.2018.01.001,,2018,(Re₁₋ₓFeₓ)₆Hf,Re6Hf,6.1,onset,2.5,0.0,unknown,Melt Growth,
sc_atlas:8875,10.1016/j.ssc.2018.01.001,,2018,(Re₁₋ₓFeₓ)₆Hf,Re6Hf,6.17,unknown,0.0,0.0,unknown,Melt Growth,
sc_atlas:8887,10.1016/j.ssc.2018.01.001,,2018,(Re₁₋ₓFeₓ)₆Hf,Re6Hf,6.25,onset,0.0,0.0,unknown,Melt Growth,
sc_atlas:8874,10.1016/j.ssc.2018.01.001,,2018,(Re₁₋ₓFeₓ)₆Hf,Re6Hf,6.32,midpoint,0.0,0.0,unknown,Melt Growth,
sc_atlas:8873,10.1016/j.ssc.2018.01.001,,2018,(Re₁₋ₓFeₓ)₆Hf,Re6Hf,6.44,onset,0.0,0.0,unknown,Melt Growth,
sc_atlas:8890,10.1016/j.ssc.2018.07.002,,2018,FeSe (Bi₂Se₃-doped),Fe1Bi0.00416Se1.00624,8.5,unknown,0.0,0.0,unknown,Flux Growth,
sc_atlas:8891,10.1016/j.ssc.2018.07.002,,2018,FeSe (Bi₂Se₃-doped),Fe1Bi0.01273Se1.01910,8.5,unknown,0.0,0.0,unknown,Flux Growth,
sc_atlas:8889,10.1016/j.ssc.2018.07.002,,2018,FeSe (Bi₂Se₃-doped),FeSe,7.1,unknown,0.0,0.0,unknown,Flux Growth,
sc_atlas:33839,10.1016/j.ssc.2018.08.014,,2018,Ti-doped NiTe₂,Ti0.1NiTe1.5,4.0,unknown,0.0,0.0,unknown,Solid-State Reaction; Melt Growth,
sc_atlas:33756,10.1016/j.ssc.2019.04.001,,2019,#Pr-3,Ce0.333333Pr0.333333Nd0.333333O0.5F0.5BiS2,3.76,unknown,0.0,0.001,unknown,Solid-State Reaction,
sc_atlas:33755,10.1016/j.ssc.2019.04.001,,2019,#Pr-2,Ce0.5Nd0.5O0.5F0.5BiS2,3.76,unknown,0.0,0.001,unknown,Solid-State Reaction,
sc_atlas:33757,10.1016/j.ssc.2019.04.001,,2019,#Pr-4,La0.05Ce0.25Pr0.35Nd0.35O0.5F0.5BiS2,3.69,unknown,0.0,0.001,unknown,Solid-State Reaction,
sc_atlas:33758,10.1016/j.ssc.2019.04.001,,2019,#Pr-5,La0.2Ce0.2Pr0.2Nd0.2Sm0.2O0.5F0.5BiS2,3.97,unknown,0.0,0.001,unknown,Solid-State Reaction,
sc_atlas:33754,10.1016/j.ssc.2019.04.001,,2019,#Pr-1,PrO0.5F0.5BiS2,3.7,unknown,0.0,0.001,unknown,Solid-State Reaction,
sc_atlas:8892,10.1016/j.ssc.2019.113666,,2019,Lu₂Fe₃Si₅,Lu2Fe3Si5,6.1,onset,0.0,0.0,unknown,Melt Growth,
sc_atlas:8893,10.1016/j.ssc.2019.113730,,2019,FeSe,FeSe,12.0,onset,0.0,0.0,single_crystal,Flux Growth,
sc_atlas:8895,10.1016/j.ssc.2019.113730,,2019,FeSe,FeSe,5.8,zero,0.0,7.0,single_crystal,Flux Growth,
sc_atlas:8894,10.1016/j.ssc.2019.113730,,2019,FeSe,FeSe,9.0,zero,0.0,0.0,single_crystal,Flux Growth,
sc_atlas:18497,10.1016/j.ssc.2020.114051,,2020,Nb0.9Bi1.2Se3,Nb0.93Bi1.14Se3,2.1,zero,0.0,0.0,single_crystal,Flux Growth,MgO
sc_atlas:18496,10.1016/j.ssc.2020.114051,,2020,Nb0.9Bi1.2Se3,Nb0.93Bi1.14Se3,3.2,zero,0.0,0.0,single_crystal,Flux Growth,
sc_atlas:18498,10.1016/j.ssc.2020.114051,,2020,Nb0.9Bi1.2Se3,Nb0.93Bi1.14Se3,3.4,unknown,0.0,0.0,single_crystal,Flux Growth,
sc_atlas:18500,10.1016/j.ssc.2020.114051,,2020,NbBiS3,NbBiS3,0.21,zero,0.0,0.0,single_crystal,Flux Growth,MgO
sc_atlas:18499,10.1016/j.ssc.2020.114051,,2020,NbBiS3,NbBiS3,0.31,zero,0.0,0.0,single_crystal,Flux Growth,
sc_atlas:18502,10.1016/j.ssc.2020.114051,,2020,NbBiSe3,NbBiSe3,2.2,zero,0.0,0.0,single_crystal,Flux Growth,MgO
sc_atlas:18501,10.1016/j.ssc.2020.114051,,2020,NbBiSe3,NbBiSe3,2.3,zero,0.0,0.0,single_crystal,Flux Growth,
sc_atlas:18503,10.1016/j.ssc.2020.114051,,2020,NbBiSe3,NbBiSe3,2.6,unknown,0.0,0.0,single_crystal,Flux Growth,
sc_atlas:8897,10.1016/j.ssc.2020.114117,,2021,MgB₂,MgB2,36.9,unknown,0.0,0.0,thin_film,Chemical Vapor Deposition,Hastelloy
sc_atlas:8896,10.1016/j.ssc.2020.114117,,2021,MgB₂,MgB2,38.0,unknown,0.0,0.0,thin_film,Chemical Vapor Deposition,Al2O3
sc_atlas:8898,10.1016/j.ssc.2020.114117,,2021,MgB₂,MgB2,38.5,unknown,0.0,0.0,thin_film,Chemical Vapor Deposition,Hastelloy
sc_atlas:36066,10.1016/j.ssc.2021.114363,,2021,TiGeTe₆,TiGeTe6,3.0,onset,13.0,0.0,single_crystal,Flux Growth,
sc_atlas:36067,10.1016/j.ssc.2021.114363,,2021,TiGeTe₆,TiGeTe6,6.0,onset,13.0,0.0,single_crystal,Flux Growth,
sc_atlas:36068,10.1016/j.ssc.2021.114363,,2021,TiGeTe₆,TiGeTe6,8.1,onset,71.0,0.0,single_crystal,Flux Growth,
sc_atlas:36412,10.1016/j.ssc.2021.114531,,2021,SnAs,SnAs,2.9,unknown,0.0,0.02,polycrystal,Solid-State Reaction,
sc_atlas:36411,10.1016/j.ssc.2021.114531,,2021,SnAs,SnAs,3.4,unknown,0.0,0.01,polycrystal,Solid-State Reaction,
sc_atlas:36410,10.1016/j.ssc.2021.114531,,2021,SnAs,SnAs,3.8,unknown,0.0,0.005,polycrystal,Solid-State Reaction,
sc_atlas:36409,10.1016/j.ssc.2021.114531,,2021,SnAs,SnAs,3.9,unknown,0.0,0.003,polycrystal,Solid-State Reaction,
sc_atlas:36407,10.1016/j.ssc.2021.114531,,2021,SnAs,SnAs,4.2,onset,0.0,0.0012,polycrystal,Solid-State Reaction,
sc_atlas:19901,10.1016/j.ssc.2025.115980,,2025,Nb3S4,Nb3S4,3.78,unknown,0.0,0.0,unknown,unknown,
sc_atlas:39411,10.1016/j.supcon.2024.100127,,2024,FeTe₀.₅Se₀.₅,FeTe0.5Se0.5,15.4,unknown,0.0,0.0,thin_film,Physical Vapor Deposition,Hastelloy C276
sc_atlas:39587,10.1016/j.supcon.2025.100167,,2025,TaIr₂B₂,TaIr2B2,4.95,unknown,0.0,0.0,polycrystal,Solid-State Reaction,
sc_atlas:39585,10.1016/j.supcon.2025.100167,,2025,TaIr₂B₂,TaIr2B2,5.1,unknown,0.0,0.0,polycrystal,Solid-State Reaction,
sc_atlas:39586,10.1016/j.supcon.2025.100167,,2025,TaIr₂B₂,TaIr2B2,5.2,unknown,0.0,0.0,polycrystal,Solid-State Reaction,
sc_atlas:8920,10.1016/j.tsf.2010.08.107,,2010,MgB₂,MgB2,34.0,unknown,0.0,1.0,thin_film,Solution-based synthesis/processing,Si
sc_atlas:8918,10.1016/j.tsf.2010.08.107,,2010,MgB₂,MgB2,38.0,unknown,0.0,0.02,thin_film,Solution-based synthesis/processing,Ag
sc_atlas:8919,10.1016/j.tsf.2010.08.107,,2010,MgB₂,MgB2,40.0,onset,0.0,0.0,thin_film,Solution-based synthesis/processing,Si
sc_atlas:8925,10.1016/j.tsf.2012.04.083,,2012,Nb,Nb,8.32,midpoint,0.0,0.0,thin_film,Physical Vapor Deposition; Nanofabrication & Exfoliation,Al2O3
sc_atlas:8922,10.1016/j.tsf.2012.04.083,,2012,Nb,Nb,9.07,midpoint,0.0,0.0,thin_film,Physical Vapor Deposition; Nanofabrication & Exfoliation,Al2O3
sc_atlas:8923,10.1016/j.tsf.2012.04.083,,2012,Nb,Nb,9.14,midpoint,0.0,0.0,thin_film,Physical Vapor Deposition; Nanofabrication & Exfoliation,Al2O3
sc_atlas:8924,10.1016/j.tsf.2012.04.083,,2012,Nb,Nb,9.23,midpoint,0.0,0.0,thin_film,Physical Vapor Deposition; Nanofabrication & Exfoliation,Al2O3
sc_atlas:8921,10.1016/j.tsf.2012.04.083,,2012,Nb,Nb,9.27,midpoint,0.0,0.0,thin_film,Physical Vapor Deposition; Nanofabrication & Exfoliation,Al2O3
sc_atlas:16364,10.1016/j.tsf.2013.07.046,,2012,Ti,Ti,0.4,unknown,0.0,0.0,thin_film,Physical Vapor Deposition,Si
sc_atlas:38305,10.1016/j.xcrp.2024.101816,,2023,Ba(Fe₁₋ₓNiₓ)₂As₂,BaFe1.92Ni0.08As2,17.0,onset,0.0,0.0,unknown,Flux Growth; Nanofabrication & Exfoliation,
sc_atlas:32437,10.1016/S0921-4534(00)00227-6,,2000,DyNi₂B₂C,DyNi2B2C,6.0,unknown,0.0,0.0,unknown,unknown,
sc_atlas:32438,10.1016/S0921-4534(00)00227-6,,2000,DyNi₂B₂C,DyNi2B2C,6.1,unknown,0.0,0.0,unknown,unknown,
sc_atlas:32439,10.1016/S0921-4534(00)00227-6,,2000,DyNi₂B₂C,DyNi2B2C,6.51,unknown,0.0,0.0,unknown,unknown,
sc_atlas:8944,10.1016/s1875-5372(12)60056-3,,2012,MgB₂,MgB1.8Ti0.3Si0.1C0.2,36.65,unknown,0.0,0.001,polycrystal,Solid-State Reaction,
sc_atlas:8943,10.1016/s1875-5372(12)60056-3,,2012,MgB₂,MgB2,37.15,unknown,0.0,0.001,polycrystal,Solid-State Reaction,
sc_atlas:30522,10.1021/acs.cgd.5b00058,,2015,Sn₁₋ₓInₓTe,Sn0.89In0.11Te,2.2,midpoint,0.0,0.0,unknown,Chemical Vapor Transport; Nanofabrication & Exfoliation,Si
sc_atlas:30523,10.1021/acs.cgd.5b00058,,2015,Sn₁₋ₓInₓTe,Sn0.939In0.061Te,1.75,midpoint,0.0,0.0,unknown,Chemical Vapor Transport; Nanofabrication & Exfoliation,Si
sc_atlas:8949,10.1021/acs.cgd.8b00315,,2018,RbEuFe₄As₄,RbEuFe4As4,34.0,onset,0.0,9.0,single_crystal,Flux Growth,
sc_atlas:8946,10.1021/acs.cgd.8b00315,,2018,RbEuFe₄As₄,RbEuFe4As4,36.8,zero,0.0,0.0,single_crystal,Flux Growth,
sc_atlas:8948,10.1021/acs.cgd.8b00315,,2018,RbEuFe₄As₄,RbEuFe4As4,37.0,unknown,0.0,0.0,single_crystal,Flux Growth,
sc_atlas:8945,10.1021/acs.cgd.8b00315,,2018,RbEuFe₄As₄,RbEuFe4As4,37.1,onset,0.0,0.0,single_crystal,Flux Growth,
sc_atlas:34780,10.1021/acs.cgd.9b00451,,2019,"Sm(O,F)BiS₂",Sm1.04O0.83F0.17Bi0.97S2,3.91,zero,0.0,0.0,unknown,Flux Growth,
sc_atlas:34778,10.1021/acs.cgd.9b00451,,2019,"Sm(O,F)BiS₂",Sm1.04O0.83F0.17Bi0.97S2,4.8,unknown,0.0,0.001,unknown,Flux Growth,
sc_atlas:34779,10.1021/acs.cgd.9b00451,,2019,"Sm(O,F)BiS₂",Sm1.04O0.83F0.17Bi0.97S2,5.45,onset,0.0,0.0,unknown,Flux Growth,
sc_atlas:8953,10.1021/acs.cgd.9b01319,,2020,KBBNO,KBa3Bi3.56Na0.44O12,19.0,onset,0.0,0.001,unknown,Solution-based synthesis/processing,
sc_atlas:8952,10.1021/acs.cgd.9b01319,,2020,KBBNO,KBa3Bi3.56Na0.44O12,26.0,onset,0.0,0.001,unknown,Solution-based synthesis/processing,
sc_atlas:8950,10.1021/acs.cgd.9b01319,,2020,KBBNO,KBa3Bi3.56Na0.44O12,27.0,onset,0.0,0.001,unknown,Solution-based synthesis/processing,
sc_atlas:8951,10.1021/acs.cgd.9b01319,,2020,KBBNO,KBa3Bi3.56Na0.44O12,30.0,onset,0.0,0.001,unknown,Solution-based synthesis/processing,
sc_atlas:35420,10.1021/acs.chemmater.0c01807,,2020,Nb₂P₅,Nb2P5,2.6,onset,0.0,0.0,polycrystal,Solid-State Reaction,
sc_atlas:35419,10.1021/acs.chemmater.0c01807,,2020,Nb₂P₅,Nb2P5,2.7,onset,0.0,0.0,polycrystal,Solid-State Reaction,
sc_atlas:35474,10.1021/acs.chemmater.0c02831,,2020,Mo₅₋ₓReₓSi₃,Mo3.5Re1.5Si3,5.11,unknown,0.0,0.0,unknown,Melt Growth,
sc_atlas:35473,10.1021/acs.chemmater.0c02831,,2020,Mo₅₋ₓReₓSi₃,Mo3.5Re1.5Si3,5.27,onset,0.0,0.0005,unknown,Melt Growth,
sc_atlas:35472,10.1021/acs.chemmater.0c02831,,2020,Mo₅₋ₓReₓSi₃,Mo3.5Re1.5Si3,5.29,midpoint,0.0,0.0,unknown,Melt Growth,
sc_atlas:35477,10.1021/acs.chemmater.0c02831,,2020,Mo₅₋ₓReₓSi₃,Mo3Re2Si3,5.66,unknown,0.0,0.0,unknown,Melt Growth,
sc_atlas:35475,10.1021/acs.chemmater.0c02831,,2020,Mo₅₋ₓReₓSi₃,Mo3Re2Si3,5.78,midpoint,0.0,0.0,unknown,Melt Growth,
sc_atlas:35468,10.1021/acs.chemmater.0c02831,,2020,Mo₅₋ₓReₓSi₃,Mo4.5Re0.5Si3,1.67,midpoint,0.0,0.0,unknown,Melt Growth,
sc_atlas:35471,10.1021/acs.chemmater.0c02831,,2020,Mo₅₋ₓReₓSi₃,Mo4Re1Si3,4.15,unknown,0.0,0.0,unknown,Melt Growth,
sc_atlas:35469,10.1021/acs.chemmater.0c02831,,2020,Mo₅₋ₓReₓSi₃,Mo4Re1Si3,4.45,midpoint,0.0,0.0,unknown,Melt Growth,
sc_atlas:35470,10.1021/acs.chemmater.0c02831,,2020,Mo₅₋ₓReₓSi₃,Mo4Re1Si3,4.63,onset,0.0,0.0005,unknown,Melt Growth,
sc_atlas:18481,10.1021/acs.chemmater.1c00272,,2020,HfGeTe4,Hf0.83GeTe4,2.0,zero,13.9,0.0,unknown,Flux Growth,
sc_atlas:18479,10.1021/acs.chemmater.1c00272,,2020,HfGeTe4,Hf0.83GeTe4,6.6,onset,60.0,0.0,unknown,Flux Growth,
sc_atlas:18480,10.1021/acs.chemmater.1c00272,,2020,HfGeTe4,Hf0.83GeTe4,6.8,onset,60.2,0.0,unknown,Flux Growth,
sc_atlas:18483,10.1021/acs.chemmater.1c00272,,2020,ZrGeTe4,ZrGeTe4,2.4,zero,30.3,0.0,unknown,Solid-State Reaction,
sc_atlas:18482,10.1021/acs.chemmater.1c00272,,2020,ZrGeTe4,ZrGeTe4,6.5,onset,57.0,0.0,unknown,Solid-State Reaction,
sc_atlas:18856,10.1021/acs.chemmater.1c02683,,2021,Ti4Co2O,Ti4Co2O,2.7,unknown,0.0,0.0,unknown,Melt Growth,
sc_atlas:18860,10.1021/acs.chemmater.1c02683,,2021,Ti4Ir2O,Ti4Ir2O,5.3,unknown,0.0,0.0,unknown,Melt Growth,
sc_atlas:18859,10.1021/acs.chemmater.1c02683,,2021,Ti4Ir2O,Ti4Ir2O,5.4,unknown,0.0,0.0,unknown,Melt Growth,
sc_atlas:18864,10.1021/acs.chemmater.1c02683,,2021,Ti4Rh2O,Ti4Rh2O,2.3,unknown,0.0,0.0,unknown,Melt Growth,
sc_atlas:18863,10.1021/acs.chemmater.1c02683,,2021,Ti4Rh2O,Ti4Rh2O,2.7,unknown,0.0,0.0,unknown,Melt Growth,
sc_atlas:18862,10.1021/acs.chemmater.1c02683,,2021,Ti4Rh2O,Ti4Rh2O,2.8,unknown,0.0,0.0,unknown,Melt Growth,
sc_atlas:36671,10.1021/acs.chemmater.1c03343,,2021,Sr₂SrCu₂O₄₊yF₂₋y,Sr3Cu2O4.6F1.4,50.0,unknown,0.0,0.001,unknown,Solid-State Reaction,
sc_atlas:36674,10.1021/acs.chemmater.1c03343,,2021,Sr₂SrCu₂O₄₊yF₂₋y,Sr3Cu2O4F2.5,106.0,unknown,0.0,0.0,unknown,Solid-State Reaction,
sc_atlas:36670,10.1021/acs.chemmater.1c03343,,2021,Sr₂SrCu₂O₄₊yF₂₋y,Sr3Cu2O4F2.5,107.0,unknown,0.0,0.0,unknown,Solid-State Reaction,
sc_atlas:38991,10.1021/acs.chemmater.4c03301,,2024,In₃₋ₓS₄,In2.67S4,9.0,onset,0.0,0.0,unknown,Solid-State Reaction,
sc_atlas:38990,10.1021/acs.chemmater.4c03301,,2024,In₃₋ₓS₄,In3S4,17.2,zero,45.0,0.0,unknown,Solid-State Reaction,
sc_atlas:38989,10.1021/acs.chemmater.4c03301,,2024,In₃₋ₓS₄,In3S4,20.0,onset,45.0,0.0,unknown,Solid-State Reaction,
sc_atlas:8954,10.1021/acs.chemmater.5b01655,,2015,Hf₅Sb₃₋ₓRuₓ,Hf5Sb2.5Ru0.5,3.2,zero,0.0,0.0,unknown,Melt Growth,
sc_atlas:31556,10.1021/acs.chemmater.5b03727,,2016,Tl₀.₆Bi₂Te₃,Tl0.6Bi2Te3,2.15,zero,0.0,0.0,unknown,Melt Growth,
sc_atlas:31554,10.1021/acs.chemmater.5b03727,,2016,Tl₀.₆Bi₂Te₃,Tl0.6Bi2Te3,2.28,midpoint,0.0,0.0,unknown,Melt Growth,
sc_atlas:31557,10.1021/acs.chemmater.5b03727,,2016,Tl₀.₆Bi₂Te₃,Tl0.6Bi2Te3,2.35,onset,0.0,0.0002,unknown,Melt Growth,
sc_atlas:31555,10.1021/acs.chemmater.5b03727,,2016,Tl₀.₆Bi₂Te₃,Tl0.6Bi2Te3,2.42,onset,0.0,0.0,unknown,Melt Growth,
sc_atlas:8960,10.1021/acs.chemmater.6b04887,,2016,β-FeSe,FeSe,10.0,onset,0.0,0.0,unknown,Solution-based synthesis/processing,
sc_atlas:8958,10.1021/acs.chemmater.6b04887,,2016,β-FeSe,FeSe,3.2,unknown,0.0,0.0,unknown,Solution-based synthesis/processing,
sc_atlas:8959,10.1021/acs.chemmater.6b04887,,2016,β-FeSe,FeSe,6.0,onset,0.0,0.0,unknown,Solution-based synthesis/processing,
sc_atlas:17696,10.1021/acs.chemmater.6b05458,,2017,RbDy2Fe4As4O2,RbDy2Fe4As4O2,34.3,onset,0.0,0.0,polycrystal,Solid-State Reaction,
sc_atlas:17697,10.1021/acs.chemmater.6b05458,,2017,RbHo2Fe4As4O2,RbHo2Fe4As4O2,33.8,onset,0.0,0.0,polycrystal,Solid-State Reaction,
sc_atlas:17698,10.1021/acs.chemmater.6b05458,,2017,RbSm2Fe4As4O2,RbSm2Fe4As4O2,35.8,onset,0.0,0.0,polycrystal,Solid-State Reaction,
sc_atlas:17699,10.1021/acs.chemmater.6b05458,,2017,RbTb2Fe4As4O2,RbTb2Fe4As4O2,34.7,onset,0.0,0.0,polycrystal,Solid-State Reaction,
sc_atlas:35337,10.1021/acs.inorgchem.0c02090,,2020,Sc₂₀C₈₋ₓBₓC₂₀,Sc20B5.1C22.9,7.6,onset,0.0,0.001,unknown,Solid-State Reaction,
sc_atlas:35339,10.1021/acs.inorgchem.0c02090,,2020,Sc₂₀C₈₋ₓBₓC₂₀,Sc20B5.1C22.9,7.7,unknown,0.0,0.0,unknown,Solid-State Reaction,
sc_atlas:35683,10.1021/acs.inorgchem.0c03686,,2021,"[(Fe,Al)(OH)₂][FeSe]₁.₂",Li0.15Fe1.784Al0.23H2O2Se1.2,38.0,zero,0.0,0.0,unknown,Solution-based synthesis/processing,
sc_atlas:35682,10.1021/acs.inorgchem.0c03686,,2021,"[(Fe,Al)(OH)₂][FeSe]₁.₂",Li0.15Fe1.784Al0.23H2O2Se1.2,40.0,onset,0.0,0.0,unknown,Solution-based synthesis/processing,
sc_atlas:36563,10.1021/acs.inorgchem.1c02604,,2021,LaPd₃P,La0.95Pd3P,0.28,zero,0.0,0.0,polycrystal,Solid-State Reaction,
sc_atlas:36562,10.1021/acs.inorgchem.1c02604,,2021,LaPd₃P,La0.95Pd3P,0.35,onset,0.0,0.0,polycrystal,Solid-State Reaction,
sc_atlas:19249,10.1021/acs.inorgchem.1c03610,,2022,β-FeSe,FeSe,8.0,unknown,0.0,0.0,unknown,Solid-State Reaction; Solution-based synthesis/processing,
sc_atlas:36799,10.1021/acs.inorgchem.2c00013,,2022,Sn₃S₄,Sn3S4,13.3,onset,5.6,0.0,polycrystal,Solid-State Reaction,
sc_atlas:36800,10.1021/acs.inorgchem.2c00013,,2022,Sn₃S₄,Sn3S4,8.5,zero,5.6,0.0,polycrystal,Solid-State Reaction,
sc_atlas:35360,10.1021/acs.inorgchem.2c00568,,2022,Fe₁₋ᵧSe₁₋ₓSₓ,FeS,4.6,unknown,0.0,0.0,unknown,Chemical Vapor Transport; Solution-based synthesis/processing,
sc_atlas:35357,10.1021/acs.inorgchem.2c00568,,2022,Fe₁₋ᵧSe₁₋ₓSₓ,FeSe,9.3,unknown,0.0,0.0,unknown,Chemical Vapor Transport; Solution-based synthesis/processing,
sc_atlas:37266,10.1021/acs.inorgchem.2c00960,,2022,Sr(Pd₁₋ₓPtₓ)₃As,SrPd0.9Pt2.1As,3.7,unknown,0.0,0.001,polycrystal,Solid-State Reaction,
sc_atlas:37267,10.1021/acs.inorgchem.2c00960,,2022,Sr(Pd₁₋ₓPtₓ)₃As,SrPd0.9Pt2.1As,4.0,onset,0.0,0.0,polycrystal,Solid-State Reaction,
sc_atlas:37368,10.1021/acs.inorgchem.2c01647,,2022,Mo₅Si₃₋ₓAsₓ,Mo5Si2.5As0.5,4.4,unknown,0.0,0.0,polycrystal,Solid-State Reaction,
sc_atlas:37370,10.1021/acs.inorgchem.2c01647,,2022,Mo₅Si₃₋ₓAsₓ,Mo5Si2As,7.4,zero,0.0,0.0,polycrystal,Solid-State Reaction,
sc_atlas:37369,10.1021/acs.inorgchem.2c01647,,2022,Mo₅Si₃₋ₓAsₓ,Mo5Si2As,7.7,onset,0.0,0.0,polycrystal,Solid-State Reaction,
sc_atlas:19251,10.1021/acs.inorgchem.2c01906,,2022,β-FeSe,FeSe,8.0,unknown,0.0,0.0,unknown,unknown,
sc_atlas:37633,10.1021/acs.inorgchem.2c02592,,2022,Mo₃ReRuC,Mo3ReRuC,7.7,midpoint,0.0,0.0,unknown,Melt Growth,
sc_atlas:39580,10.1021/acs.inorgchem.3c01364,,2023,"M₁₋ₓPtₓSb (M = equimolar Ru, Rh, Pd, Ir)",Ru0.2Rh0.2Pd0.2Ir0.2Pt0.2Sb,2.15,unknown,0.0,0.0,unknown,Solid-State Reaction,
sc_atlas:8961,10.1021/acs.inorgchem.5b02900,,2016,tP-SrPd₂Bi₂,SrPd2Bi2,2.0,zero,0.0,0.0,unknown,Solid-State Reaction,
sc_atlas:39886,10.1021/acs.inorgchem.5c02320,,2025,κ-(BEST)₂Cu₂(CN)₃,C23H16Cu2N3S8Se8,3.5,onset,0.18,0.0,unknown,Solution-based synthesis/processing,
sc_atlas:39884,10.1021/acs.inorgchem.5c02320,,2025,κ-(BEST)₂Cu₂(CN)₃,C23H16Cu2N3S8Se8,4.0,onset,0.1,0.0,unknown,Solution-based synthesis/processing,
sc_atlas:39885,10.1021/acs.inorgchem.5c02320,,2025,κ-(BEST)₂Cu₂(CN)₃,C23H16Cu2N3S8Se8,4.5,onset,0.11,0.0,unknown,Solution-based synthesis/processing,
sc_atlas:8964,10.1021/acs.inorgchem.6b01734,,2016,Li₁-xFex(OH)Fe₁-ySe,Li0.87Fe1.13OHSe,40.0,unknown,0.0,0.0,unknown,Solution-based synthesis/processing,
sc_atlas:8966,10.1021/acs.inorgchem.6b02708,,2017,β″-BEDT-TTF₂[(H₂O)(NH₄)₂Rh(C₂O₄)₃]·18-crown-6,C38H50N2O19RhS16,2.5,onset,0.0,0.0,unknown,Solution-based synthesis/processing,
sc_atlas:8965,10.1021/acs.inorgchem.6b02708,,2017,β″-BEDT-TTF₂[(H₂O)(NH₄)₂Rh(C₂O₄)₃]·18-crown-6,C38H50N2O19RhS16,2.7,unknown,0.0,0.0,unknown,Solution-based synthesis/processing,
sc_atlas:8968,10.1021/acs.inorgchem.7b02171,,2017,β″-(BEDT-TTF)₂[(H₂O)(NH₄)₂Cr(C₂O₄)₃]·18-crown-6,C38H50CrN2O19S16,2.5,onset,0.0,0.0002,unknown,Solution-based synthesis/processing,
sc_atlas:8967,10.1021/acs.inorgchem.7b02171,,2017,β″-(BEDT-TTF)₂[(H₂O)(NH₄)₂Cr(C₂O₄)₃]·18-crown-6,C38H50CrN2O19S16,4.2,onset,0.0,0.0,unknown,Solution-based synthesis/processing,
sc_atlas:8970,10.1021/acs.inorgchem.8b01510,,2018,LuGe₃,LuGe3,3.1,midpoint,0.0,0.0,polycrystal,Melt Growth; Solid-State Reaction,
sc_atlas:8969,10.1021/acs.inorgchem.8b01510,,2018,LuGe₃,LuGe3,3.3,unknown,0.0,0.002,polycrystal,Melt Growth; Solid-State Reaction,
sc_atlas:8971,10.1021/acs.inorgchem.8b01510,,2018,LuGe₃,LuGe3,3.6,unknown,0.0,0.0,polycrystal,Melt Growth; Solid-State Reaction,
sc_atlas:8972,10.1021/acs.inorgchem.9b01770,,2019,FeSr₂YCu₂O₇₊δ,FeSr2YCu2O7.85,70.0,unknown,0.0,0.002,polycrystal,Solid-State Reaction,
sc_atlas:34193,10.1021/acs.inorgchem.9b02295,,2019,AgIn₅Se₈,AgIn5Se8,2.3,unknown,74.0,0.0,unknown,Melt Growth,
sc_atlas:34194,10.1021/acs.inorgchem.9b02295,,2019,AgIn₅Se₈,AgIn5Se8,2.9,unknown,74.0,0.0,unknown,Melt Growth,
sc_atlas:34191,10.1021/acs.inorgchem.9b02295,,2019,AgIn₅Se₈,AgIn5Se8,3.4,unknown,52.5,0.0,unknown,Melt Growth,
sc_atlas:34195,10.1021/acs.inorgchem.9b02295,,2019,AgIn₅Se₈,AgIn5Se8,3.8,unknown,74.0,0.0,unknown,Melt Growth,
sc_atlas:34761,10.1021/acs.inorgchem.9b02709,,2019,Sc₂₀C₈₋ₓBₓC₂₀,Sc20BC27,7.7,onset,0.0,0.001,unknown,Melt Growth,
sc_atlas:34763,10.1021/acs.inorgchem.9b02709,,2019,Sc₂₀C₈₋ₓBₓC₂₀,Sc20BC27,8.3,onset,0.0,0.0,unknown,Melt Growth,
sc_atlas:35188,10.1021/acs.inorgchem.9b03656,,2020,Ta₂Se,Ta2Se,3.77,unknown,0.0,0.0,unknown,Melt Growth,
sc_atlas:35184,10.1021/acs.inorgchem.9b03656,,2020,Ta₂Se,Ta2Se,3.8,unknown,0.0,0.0,unknown,Melt Growth,
sc_atlas:35185,10.1021/acs.inorgchem.9b03656,,2020,Ta₂Se,Ta2Se,3.85,unknown,0.0,0.005,unknown,Melt Growth,
sc_atlas:35187,10.1021/acs.inorgchem.9b03656,,2020,Ta₂Se,Ta2Se,3.86,midpoint,0.0,0.0,unknown,Melt Growth,
sc_atlas:35139,10.1021/acs.jpcc.0c00527,,2020,PbTaS₂,PbTaS2,2.6,onset,0.0,0.0,polycrystal,Solid-State Reaction; Chemical Vapor Transport,
sc_atlas:8973,10.1021/acs.jpcc.1c02379,,2021,CaKFe₄As₄,CaKFe4As4,35.0,unknown,0.0,0.0,single_crystal,unknown,
sc_atlas:37502,10.1021/acs.jpcc.2c08836,,2022,ZrTe₁.₈,ZrTe1.8,3.2,onset,0.0,0.0,polycrystal,Solid-State Reaction; Chemical Vapor Transport,
sc_atlas:34226,10.1021/acs.jpcc.9b04624,,2019,KCa₂Fe₄As₄F₂,KCa2Fe4As4F2,33.5,onset,0.0,0.0,single_crystal,Flux Growth,
sc_atlas:37801,10.1021/acs.jpclett.3c01577,,2023,YH₆,YH6,215.0,onset,200.0,0.0,unknown,Solid-State Reaction,
sc_atlas:34343,10.1021/acs.jpclett.9b00321,,2019,LaFe₂As₂,LaFe2As2,12.1,onset,0.0,0.0,polycrystal,Solid-State Reaction,
sc_atlas:34344,10.1021/acs.jpclett.9b00321,,2019,LaFe₂As₂,LaFe2As2,13.0,onset,0.0,0.0,polycrystal,Solid-State Reaction,
sc_atlas:34866,10.1021/acs.nanolett.0c00871,,2019,5-layer TaS₂ device,TaS2,1.7,midpoint,0.0,0.0,unknown,Nanofabrication & Exfoliation,
sc_atlas:34867,10.1021/acs.nanolett.0c00871,,2019,3-layer TaS₂ device,TaS2,2.7,midpoint,0.0,0.0,unknown,Nanofabrication & Exfoliation,
sc_atlas:34868,10.1021/acs.nanolett.0c00871,,2019,few-layer TaS₂ devices (3-layer and 5-layer),TaS2,3.0,midpoint,0.0,0.0,unknown,Nanofabrication & Exfoliation,
sc_atlas:34302,10.1021/acs.nanolett.0c01356,,2020,PdTe₂,PdTe2,0.7015,midpoint,0.0,0.0,thin_film,Molecular Beam Epitaxy,SrTiO3
sc_atlas:34303,10.1021/acs.nanolett.0c01356,,2020,PdTe₂,PdTe2,0.7347,midpoint,0.0,0.0,thin_film,Molecular Beam Epitaxy,SrTiO3
sc_atlas:35197,10.1021/acs.nanolett.0c01392,,2020,Pr₀.₈Sr₀.₂NiO₂,Pr0.8Sr0.2NiO2,12.0,onset,0.0,0.0,thin_film,Physical Vapor Deposition; Nanofabrication & Exfoliation,SrTiO3
sc_atlas:35196,10.1021/acs.nanolett.0c01392,,2020,Pr₀.₈Sr₀.₂NiO₂,Pr0.8Sr0.2NiO2,7.0,zero,0.0,0.0,thin_film,Physical Vapor Deposition; Nanofabrication & Exfoliation,SrTiO3
sc_atlas:35558,10.1021/acs.nanolett.0c03386,,2020,NbSe₂,NbSe2,0.2,midpoint,0.0,0.0,thin_film,Molecular Beam Epitaxy; Chemical Vapor Deposition,SiC
sc_atlas:35556,10.1021/acs.nanolett.0c03386,,2020,NbSe₂,NbSe2,1.0,midpoint,0.0,0.0,thin_film,Molecular Beam Epitaxy; Chemical Vapor Deposition,SiC
sc_atlas:35557,10.1021/acs.nanolett.0c03386,,2020,NbSe₂,NbSe2,1.55,midpoint,0.0,0.0,thin_film,Molecular Beam Epitaxy; Chemical Vapor Deposition,SiC
sc_atlas:34704,10.1021/acs.nanolett.0c04024,,2019,2H-NbSe₂,NbSe2,3.6,unknown,0.0,0.0,unknown,Nanofabrication & Exfoliation,
sc_atlas:34705,10.1021/acs.nanolett.0c04024,,2019,2H-NbSe₂,NbSe2,5.5,unknown,0.0,0.0,unknown,Nanofabrication & Exfoliation,
sc_atlas:34706,10.1021/acs.nanolett.0c04024,,2019,2H-NbSe₂,NbSe2,6.2,unknown,0.0,0.0,unknown,Nanofabrication & Exfoliation,
sc_atlas:35255,10.1021/acs.nanolett.1c01426,,2020,4Hₐ-TaSe₂,TaSe2,1.72,zero,0.0,0.0,unknown,Chemical Vapor Transport; Nanofabrication & Exfoliation,SiO2
sc_atlas:35257,10.1021/acs.nanolett.1c01426,,2020,4Hₐ-TaSe₂,TaSe2,1.9,zero,0.0,0.0,unknown,Chemical Vapor Transport; Nanofabrication & Exfoliation,SiO2
sc_atlas:35254,10.1021/acs.nanolett.1c01426,,2020,4Hₐ-TaSe₂,TaSe2,2.02,onset,0.0,0.0,unknown,Chemical Vapor Transport; Nanofabrication & Exfoliation,SiO2
sc_atlas:35256,10.1021/acs.nanolett.1c01426,,2020,4Hₐ-TaSe₂,TaSe2,2.05,onset,0.0,0.0,unknown,Chemical Vapor Transport; Nanofabrication & Exfoliation,SiO2
sc_atlas:35258,10.1021/acs.nanolett.1c01426,,2020,4Hₐ-TaSe₂,TaSe2,2.35,onset,0.0,0.0,unknown,Chemical Vapor Transport; Nanofabrication & Exfoliation,SiO2
sc_atlas:35253,10.1021/acs.nanolett.1c01426,,2020,4Hₐ-TaSe₂,TaSe2,2.66,zero,0.0,0.0,unknown,Chemical Vapor Transport; Nanofabrication & Exfoliation,SiO2/Si
sc_atlas:35252,10.1021/acs.nanolett.1c01426,,2020,4Hₐ-TaSe₂,TaSe2,2.92,onset,0.0,0.0,unknown,Chemical Vapor Transport; Nanofabrication & Exfoliation,SiO2/Si
sc_atlas:36278,10.1021/acs.nanolett.1c01703,,2021,FeTe₁₋ₓSeₓ/Bi₂Te₃,FeTe0.88Se0.12,12.7,onset,0.0,0.0,thin_film,Molecular Beam Epitaxy,Al2O3
sc_atlas:36202,10.1021/acs.nanolett.1c02424,,2021,FeTeₓSe₁₋ₓ,FeTe0.7Se0.3,14.5,unknown,0.0,0.0,thin_film,Nanofabrication & Exfoliation,C
sc_atlas:36589,10.1021/acs.nanolett.1c02487,,2021,In/InAs,In,3.0,unknown,0.0,0.0,thin_film,Molecular Beam Epitaxy; Physical Vapor Deposition,InAs
sc_atlas:36515,10.1021/acs.nanolett.1c03508,,2021,FeSe,FeSe,12.6,zero,4.11,0.0,bulk,Nanofabrication & Exfoliation,
sc_atlas:36513,10.1021/acs.nanolett.1c03508,,2021,FeSe,FeSe,23.7,zero,3.3600000000000003,0.0,bulk,Nanofabrication & Exfoliation,
sc_atlas:36512,10.1021/acs.nanolett.1c03508,,2021,FeSe,FeSe,27.0,zero,3.51,0.0,bulk,Nanofabrication & Exfoliation,
sc_atlas:36514,10.1021/acs.nanolett.1c03508,,2021,FeSe,FeSe,28.2,zero,3.85,0.0,bulk,Nanofabrication & Exfoliation,
sc_atlas:36511,10.1021/acs.nanolett.1c03508,,2021,FeSe,FeSe,9.0,zero,0.0,0.0,bulk,Nanofabrication & Exfoliation,
sc_atlas:36620,10.1021/acs.nanolett.1c04370,,2021,Sn₁₋ₓInₓTe,Sn0.7In0.3Te,3.5,unknown,0.0,0.0,thin_film,Molecular Beam Epitaxy,BaF2
sc_atlas:36619,10.1021/acs.nanolett.1c04370,,2021,Sn₁₋ₓInₓTe,Sn0.96In0.04Te,1.5,unknown,0.0,0.0,thin_film,Molecular Beam Epitaxy,BaF2
sc_atlas:36550,10.1021/acs.nanolett.1c04512,,2021,magic-angle twisted bilayer graphene (MATBG),C,2.1,midpoint,0.0,0.0,unknown,Nanofabrication & Exfoliation,
sc_atlas:36552,10.1021/acs.nanolett.1c04512,,2021,magic-angle twisted bilayer graphene (MATBG),C,2.6,midpoint,0.0,0.0,unknown,Nanofabrication & Exfoliation,
sc_atlas:36553,10.1021/acs.nanolett.1c04512,,2021,magic-angle twisted bilayer graphene (MATBG),C,2.8,midpoint,0.0,0.0,unknown,Nanofabrication & Exfoliation,
sc_atlas:36611,10.1021/acs.nanolett.1c04863,,2022,1-UC FeSe/SrTiO₃,FeSe,47.1,unknown,0.0,0.0,thin_film,Molecular Beam Epitaxy,SrTiO3
sc_atlas:36614,10.1021/acs.nanolett.1c04863,,2022,1-UC FeSe/SrTiO₃,FeSe,47.8,unknown,0.0,0.0,thin_film,Molecular Beam Epitaxy,SrTiO3
sc_atlas:36612,10.1021/acs.nanolett.1c04863,,2022,1-UC FeSe/SrTiO₃,FeSe,47.9,unknown,0.0,0.0,thin_film,Molecular Beam Epitaxy,SrTiO3
sc_atlas:36613,10.1021/acs.nanolett.1c04863,,2022,1-UC FeSe/SrTiO₃,FeSe,48.0,unknown,0.0,0.0,thin_film,Molecular Beam Epitaxy,SrTiO3
sc_atlas:36610,10.1021/acs.nanolett.1c04863,,2022,1-UC FeSe/SrTiO₃,FeSe,49.3,unknown,0.0,0.0,thin_film,Molecular Beam Epitaxy,SrTiO3
sc_atlas:36609,10.1021/acs.nanolett.1c04863,,2022,1-UC FeSe/SrTiO₃,FeSe,49.6,unknown,0.0,0.0,thin_film,Molecular Beam Epitaxy,SrTiO3
sc_atlas:36605,10.1021/acs.nanolett.1c04863,,2022,1-UC FeSe/SrTiO₃,FeSe,50.0,unknown,0.0,0.0,thin_film,Molecular Beam Epitaxy,SrTiO3
sc_atlas:36616,10.1021/acs.nanolett.1c04863,,2022,1-UC FeSe/SrTiO₃,FeSe,50.3,unknown,0.0,0.0,thin_film,Molecular Beam Epitaxy,SrTiO3
sc_atlas:36615,10.1021/acs.nanolett.1c04863,,2022,1-UC FeSe/SrTiO₃,FeSe,50.4,unknown,0.0,0.0,thin_film,Molecular Beam Epitaxy,SrTiO3
sc_atlas:36608,10.1021/acs.nanolett.1c04863,,2022,1-UC FeSe/SrTiO₃,FeSe,50.6,unknown,0.0,0.0,thin_film,Molecular Beam Epitaxy,SrTiO3
sc_atlas:36607,10.1021/acs.nanolett.1c04863,,2022,1-UC FeSe/SrTiO₃,FeSe,50.7,unknown,0.0,0.0,thin_film,Molecular Beam Epitaxy,SrTiO3
sc_atlas:19048,10.1021/acs.nanolett.2c01851,,2022,6R-TaS2,TaS2,2.6,onset,0.0,0.0,polycrystal,Solid-State Reaction; Nanofabrication & Exfoliation,
sc_atlas:19051,10.1021/acs.nanolett.2c01851,,2022,Restacked 6R-TaS2,TaS2,3.6,unknown,0.0,0.0,polycrystal,Solid-State Reaction; Nanofabrication & Exfoliation,
sc_atlas:19071,10.1021/acs.nanolett.2c02814,,2022,Al,Al,1.21,midpoint,0.0,0.0,unknown,Nanofabrication & Exfoliation; Physical Vapor Deposition; Solid-State Reaction,
sc_atlas:19070,10.1021/acs.nanolett.2c02814,,2022,Al,Al,1.34,unknown,0.0,0.0,unknown,Nanofabrication & Exfoliation; Physical Vapor Deposition; Solid-State Reaction,
sc_atlas:19068,10.1021/acs.nanolett.2c02814,,2022,"Al-Si alloy (Al1-xSix, x~0.13)",Al0.87Si0.13,1.54,midpoint,0.0,0.0,unknown,Nanofabrication & Exfoliation; Physical Vapor Deposition; Solid-State Reaction,Si
sc_atlas:19118,10.1021/acs.nanolett.2c03587,,2022,FeTe/FeSe/SrTiO3 (heterostructure),Fe3SeTe2,18.0,unknown,0.0,0.0,unknown,Molecular Beam Epitaxy,SrTiO3
sc_atlas:19116,10.1021/acs.nanolett.2c03587,,2022,FeSe/SrTiO3 (interface),FeSe,23.0,zero,0.0,0.0,unknown,Molecular Beam Epitaxy; Physical Vapor Deposition,SrTiO3
sc_atlas:19115,10.1021/acs.nanolett.2c03587,,2022,FeSe/SrTiO3 (interface),FeSe,29.0,zero,0.0,0.0,unknown,Molecular Beam Epitaxy; Physical Vapor Deposition,SrTiO3
