Repository: zhiyuliu0158-ui/occ-alignn-tc

# P-B-Occ-ALIGNN-full-Tc

Occupancy-aware ALIGNN-style graph neural network for superconducting critical temperature `Tc_K` regression.

本仓库只做一个任务：

```text
CIF + pressure_GPa + magnetic_field_T + field_direction + optional metadata -> Tc_K
```

不做 superconducting / non-superconducting 分类。

## 1. 模型简介

`PBOccALIGNNFullTc` 是一个纯 PyTorch 实现的 ALIGNN-style 图神经网络：

- bond graph 的 node 是 crystallographic site。
- bond graph 的 edge 是周期近邻 directed bond。
- line graph 的 node 是 directed bond。
- line graph 的 edge 是角度 `i-j-k`。
- 所有 scatter / aggregation 使用 `torch.index_add`，不依赖 `torch_scatter`、DGL、PyTorch Geometric 或官方 ALIGNN 包。
- 输出为 `logtc_mu`、`logtc_logvar` 和 `Tc_pred_K = exp(logtc_mu) - 1`。

File: data/sc-atlas-data.csv (part 13 of 62)
source_record_id,doi,source_title,source_year,formula_raw,formula_normalized,tc_value_k,tc_criterion,pressure_gpa,magnetic_field_t,sample_form,preparation_method,substrate
sc_atlas:19114,10.1021/acs.nanolett.2c03587,,2022,FeSe/SrTiO3 (interface),FeSe,40.0,onset,0.0,0.0,unknown,Molecular Beam Epitaxy; Physical Vapor Deposition,SrTiO3
sc_atlas:37593,10.1021/acs.nanolett.2c04103,,2023,CsV₃Sb₅,CsV3Sb5,2.5,zero,0.0,0.0,unknown,Flux Growth; Nanofabrication & Exfoliation,diamond
sc_atlas:37592,10.1021/acs.nanolett.2c04103,,2023,CsV₃Sb₅,CsV3Sb5,2.8,zero,0.0,0.0,unknown,Flux Growth; Nanofabrication & Exfoliation,diamond
sc_atlas:37594,10.1021/acs.nanolett.2c04103,,2023,CsV₃Sb₅,CsV3Sb5,4.3,zero,0.0,0.0,unknown,Flux Growth; Nanofabrication & Exfoliation,C
sc_atlas:35623,10.1021/acs.nanolett.2c04297,,2021,PtBi₂,PtBi2,0.275,midpoint,0.0,0.0,thin_film,Nanofabrication & Exfoliation,SiO2
sc_atlas:35624,10.1021/acs.nanolett.2c04297,,2021,PtBi₂,PtBi2,0.325,midpoint,0.0,0.0,thin_film,Nanofabrication & Exfoliation,SiO2
sc_atlas:35621,10.1021/acs.nanolett.2c04297,,2021,PtBi₂,PtBi2,0.356,midpoint,0.0,0.0,thin_film,Nanofabrication & Exfoliation,SiO2
sc_atlas:35620,10.1021/acs.nanolett.2c04297,,2021,PtBi₂,PtBi2,0.36,midpoint,0.0,0.0,thin_film,Nanofabrication & Exfoliation,SiO2
sc_atlas:35622,10.1021/acs.nanolett.2c04297,,2021,PtBi₂,PtBi2,0.365,midpoint,0.0,0.0,thin_film,Nanofabrication & Exfoliation,SiO2
sc_atlas:35619,10.1021/acs.nanolett.2c04297,,2021,PtBi₂,PtBi2,0.392,midpoint,0.0,0.0,thin_film,Nanofabrication & Exfoliation,SiO2
sc_atlas:35625,10.1021/acs.nanolett.2c04297,,2021,PtBi₂,PtBi2,0.4,midpoint,0.0,0.0,thin_film,Nanofabrication & Exfoliation,SiO2
sc_atlas:38528,10.1021/acs.nanolett.4c01068,,2024,LaSb₂,LaSb2,2.0,midpoint,0.0,0.0,thin_film,Molecular Beam Epitaxy,MgO
sc_atlas:38529,10.1021/acs.nanolett.4c01068,,2024,LaSb₂,LaSb2,2.03,midpoint,0.0,0.0,thin_film,Molecular Beam Epitaxy,MgO
sc_atlas:38530,10.1021/acs.nanolett.4c01068,,2024,LaSb₂,LaSb2,2.05,midpoint,0.0,0.0,thin_film,Molecular Beam Epitaxy,MgO
sc_atlas:37734,10.1021/acs.nanolett.4c01435,,2023,FeSe/SrTiO₃ (monolayer interface),FeSe,49.0,unknown,0.0,0.0,thin_film,Molecular Beam Epitaxy,SrTiO3
sc_atlas:38862,10.1021/acs.nanolett.4c02475,,2024,RbEuFe₄As₄,RbEuFe4As4,36.95,onset,0.0,0.0,single_crystal,Flux Growth,
sc_atlas:38863,10.1021/acs.nanolett.4c02475,,2024,RbEuFe₄As₄,RbEuFe4As4,37.0,onset,0.0,0.0,single_crystal,Flux Growth,
sc_atlas:38861,10.1021/acs.nanolett.4c02475,,2024,RbEuFe₄As₄,RbEuFe4As4,37.05,onset,0.0,0.0,single_crystal,Flux Growth,
sc_atlas:38853,10.1021/acs.nanolett.4c04734,,2024,AuSn₄,AuSn4,2.21,unknown,0.0,0.0,single_crystal,Flux Growth,
sc_atlas:39226,10.1021/acs.nanolett.4c05257,,2024,₂M-WS₂,WS2,6.98,unknown,0.0,0.0,unknown,Nanofabrication & Exfoliation,SiO2
sc_atlas:39225,10.1021/acs.nanolett.4c05257,,2024,₂M-WS₂,WS2,8.76,unknown,0.0,0.0,unknown,Nanofabrication & Exfoliation,SiO2
sc_atlas:19613,10.1021/acs.nanolett.4c05650,,2025,FeTe0.55Se0.45,FeTe0.55Se0.45,14.5,unknown,0.0,0.0,single_crystal,Flux Growth,
sc_atlas:17339,10.1021/acs.nanolett.5b04361,,2016,2H-K0.4MoS2,K0.4MoS2,6.9,onset,0.0,0.0,unknown,Solution-based synthesis/processing,
sc_atlas:17335,10.1021/acs.nanolett.5b04361,,2016,1T-KMoS2,KMoS2,2.8,onset,0.0,0.0,unknown,Solution-based synthesis/processing,
sc_atlas:17337,10.1021/acs.nanolett.5b04361,,2016,1T'-KMoS2,KMoS2,4.6,onset,0.0,0.0,unknown,Solution-based synthesis/processing,
sc_atlas:38917,10.1021/acs.nanolett.5c02265,,2024,UTe₂,UTe2,1.57,unknown,0.0,0.0,unknown,unknown,
sc_atlas:40233,10.1021/acs.nanolett.5c04251,,2025,1T″-NbTe₂,NbTe2,0.4,unknown,0.0,0.0,unknown,Chemical Vapor Transport,
sc_atlas:31856,10.1021/acs.nanolett.6b01293,,2016,IrTe₂,IrTe2,3.0,unknown,0.0,0.0,unknown,unknown,
sc_atlas:31857,10.1021/acs.nanolett.6b01293,,2016,IrTe₂,IrTe2,3.1,unknown,0.0,0.0,unknown,unknown,
sc_atlas:32412,10.1021/acs.nanolett.6b04825,,2017,optimally-doped Ba(Fe₁₋ₓCoₓ)₂As₂,BaFe1.88Co0.12As2,22.0,unknown,0.0,0.0,unknown,Flux Growth,
sc_atlas:32762,10.1021/acs.nanolett.7b03026,,2017,NbSe₂,NbSe2,2.4,zero,0.0,0.0,thin_film,Molecular Beam Epitaxy,SiC
sc_atlas:32761,10.1021/acs.nanolett.7b03026,,2017,NbSe₂,NbSe2,6.61,onset,0.0,0.0,thin_film,Molecular Beam Epitaxy,SiC
sc_atlas:32763,10.1021/acs.nanolett.7b03026,,2017,NbSe₂,NbSe2,6.95,onset,0.0,0.0,thin_film,Molecular Beam Epitaxy,SiC
sc_atlas:33430,10.1021/acs.nanolett.8b00443,,2018,NbSe₂,NbSe2,2.0,midpoint,0.0,0.0,thin_film,Nanofabrication & Exfoliation,SrTiO3
sc_atlas:33429,10.1021/acs.nanolett.8b00443,,2018,NbSe₂,NbSe2,4.8,midpoint,0.0,0.0,thin_film,Nanofabrication & Exfoliation,BN
sc_atlas:33428,10.1021/acs.nanolett.8b00443,,2018,NbSe₂,NbSe2,5.5,midpoint,0.0,0.0,thin_film,Nanofabrication & Exfoliation,BN
sc_atlas:33427,10.1021/acs.nanolett.8b00443,,2018,NbSe₂,NbSe2,6.2,midpoint,0.0,0.0,thin_film,Nanofabrication & Exfoliation,BN
sc_atlas:33426,10.1021/acs.nanolett.8b00443,,2018,NbSe₂,NbSe2,7.0,midpoint,0.0,0.0,thin_film,Nanofabrication & Exfoliation,BN
sc_atlas:33385,10.1021/acs.nanolett.8b01390,,2018,MoS₂,MoS2,11.0,onset,0.0,0.0,thin_film,Nanofabrication & Exfoliation,SiO2
sc_atlas:32778,10.1021/acs.nanolett.8b02954,,2019,Nb_{x}Bi₂Se₃,Nb0.28Bi2Se3,0.8,unknown,0.0,0.0,unknown,Nanofabrication & Exfoliation,SiO2
sc_atlas:32777,10.1021/acs.nanolett.8b02954,,2019,Nb_{x}Bi₂Se₃,Nb0.28Bi2Se3,3.5,unknown,0.0,0.0,unknown,Nanofabrication & Exfoliation,SiO2
sc_atlas:34248,10.1021/acs.nanolett.9b00135,,2019,single layer FeSe/SrTiO₃,FeSe,49.0,unknown,0.0,0.0,thin_film,Molecular Beam Epitaxy,SrTiO3
sc_atlas:33317,10.1021/acs.nanolett.9b00144,,2019,FeSe/STO (interface),FeSe,56.6,unknown,0.0,0.0,thin_film,Molecular Beam Epitaxy,SrTiO3
sc_atlas:33471,10.1021/acs.nanolett.9b01574,,2019,1T-TiSe₂,TiSe2,2.3,onset,0.0,0.0,unknown,unknown,
sc_atlas:34128,10.1021/acsaelm.8b00014,,2019,BaFe₂₋ₓNiₓAs₂,BaFe1.892Ni0.108As2,19.5,onset,0.0,0.001,unknown,unknown,
sc_atlas:34129,10.1021/acsaelm.8b00014,,2019,BaFe₂₋ₓNiₓAs₂,BaFe1.908Ni0.092As2,18.8,onset,0.0,0.001,unknown,unknown,
sc_atlas:8981,10.1021/acsaelm.9b00751,,2020,LiTi₂O₄,LiTi2O4,11.5,unknown,0.0,0.0,thin_film,Physical Vapor Deposition,MgAl2O4
sc_atlas:8980,10.1021/acsaelm.9b00751,,2020,LiTi₂O₄,LiTi2O4,13.3,unknown,0.0,0.0,thin_film,Physical Vapor Deposition,MgAl2O4
sc_atlas:8982,10.1021/acsami.6b00574,,2016,FeSe,FeSe,10.7,onset,0.0,0.0,thin_film,Physical Vapor Deposition,CaF2
sc_atlas:8983,10.1021/acsami.6b00574,,2016,FeSe,FeSe,9.8,zero,0.0,0.0,thin_film,Physical Vapor Deposition,CaF2
sc_atlas:8984,10.1021/acsami.6b00574,,2016,FeSe,Mg0.064FeSe,12.7,onset,0.0,0.0,thin_film,Physical Vapor Deposition,CaF2
sc_atlas:8985,10.1021/acsami.6b00574,,2016,FeSe,Mg0.131FeSe,13.4,onset,0.0,0.0,thin_film,Physical Vapor Deposition,CaF2
sc_atlas:8986,10.1021/acsami.6b00574,,2016,FeSe,Mg0.262FeSe,11.4,onset,0.0,0.0,thin_film,Physical Vapor Deposition,CaF2
sc_atlas:8987,10.1021/acsami.6b00574,,2016,FeSe,Mg0.753FeSe,4.9,onset,0.0,0.0,thin_film,Physical Vapor Deposition,CaF2
sc_atlas:8991,10.1021/acsami.7b11853,,2017,FeSe,Fe1.05Se,13.4,zero,0.0,0.0,thin_film,Physical Vapor Deposition,CaF2
sc_atlas:8990,10.1021/acsami.7b11853,,2017,FeSe,Fe1.05Se,15.1,onset,0.0,0.0,thin_film,Physical Vapor Deposition,CaF2
sc_atlas:8988,10.1021/acsami.7b11853,,2017,FeSe,Fe1.14Se,10.7,onset,0.0,0.0,thin_film,Physical Vapor Deposition,CaF2
sc_atlas:8989,10.1021/acsami.7b11853,,2017,FeSe,Fe1.14Se,8.1,zero,0.0,0.0,thin_film,Physical Vapor Deposition,CaF2
sc_atlas:8994,10.1021/acsanm.9b00984,,2019,MgB₂,MgB2,38.47,midpoint,0.0,0.005,polycrystal,Solid-State Reaction,
sc_atlas:8995,10.1021/acsnano.0c03289,,2020,"(Li,Fe)OHFeSe",Li0.81Fe1.16O1H1Se1,27.0,unknown,0.0,0.0,unknown,Solution-based synthesis/processing; Nanofabrication & Exfoliation,
sc_atlas:36503,10.1021/acsnano.2c09338,,2022,LiTi₂O₄,LiTi2O4,12.0,onset,0.0,0.0,thin_film,Physical Vapor Deposition; Nanofabrication & Exfoliation,MgAl2O4
sc_atlas:36502,10.1021/acsnano.2c09338,,2022,LiTi₂O₄,LiTi2O4,13.0,onset,0.0,0.0,thin_film,Physical Vapor Deposition; Nanofabrication & Exfoliation,MgAl2O4
sc_atlas:32088,10.1021/acsnano.5b05236,,2016,Fe(Te₁₋ₓSeₓ),FeTe0.5Se0.5,12.0,unknown,0.0,0.0,thin_film,Nanofabrication & Exfoliation,SiO2
sc_atlas:32087,10.1021/acsnano.5b05236,,2016,Fe(Te₁₋ₓSeₓ),FeTe0.5Se0.5,15.0,unknown,0.0,0.0,thin_film,Nanofabrication & Exfoliation,SiO2
sc_atlas:32352,10.1021/acsnano.5b05450,,2017,Na₂₋ᵨMo₆Se₆,Na1.8Mo6Se6,1.71,unknown,0.0,0.0,unknown,Solid-State Reaction,
sc_atlas:32351,10.1021/acsnano.5b05450,,2017,Na₂₋ᵨMo₆Se₆,Na1.8Mo6Se6,2.7,onset,0.0,0.0,unknown,Solid-State Reaction,
sc_atlas:31277,10.1021/acsnano.5b07848,,2015,C₆CaC₆,CaC12,2.0,zero,0.0,0.0,thin_film,Physical Vapor Deposition,SiC
sc_atlas:31276,10.1021/acsnano.5b07848,,2015,C₆CaC₆,CaC12,4.0,onset,0.0,0.0,thin_film,Physical Vapor Deposition,SiC
sc_atlas:39569,10.1021/acsnano.5c08406,,2025,UTe₂,UTe2,2.1,unknown,0.0,0.0,unknown,Flux Growth,
sc_atlas:9001,10.1021/acsnano.7b06888,,2017,B-doped Q-carbon,B0.17C0.83,36.0,unknown,0.0,0.0,thin_film,Physical Vapor Deposition,Al2O3
sc_atlas:8999,10.1021/acsnano.7b06888,,2017,B-doped Q-carbon,B0.27C0.73,50.0,unknown,0.0,0.0,thin_film,Physical Vapor Deposition,Al2O3
sc_atlas:8998,10.1021/acsnano.7b06888,,2017,B-doped Q-carbon,B0.27C0.73,55.0,onset,0.0,0.0,thin_film,Physical Vapor Deposition,Al2O3
sc_atlas:9002,10.1021/acsomega.8b02984,,2019,Bi NPs,Bi,4.0,unknown,0.0,0.0,unknown,Physical Vapor Deposition,
sc_atlas:9009,10.1021/acsomega.8b02984,,2019,Bi NPs,Bi,4.23,unknown,0.0,0.0,unknown,Physical Vapor Deposition,
sc_atlas:9005,10.1021/acsomega.8b02984,,2019,Bi₀.₉₂Ni₀.₀₈ NPs,Bi0.92Ni0.08,12.0,unknown,0.0,0.0,unknown,Physical Vapor Deposition,
sc_atlas:9004,10.1021/acsomega.8b02984,,2019,Bi₀.₉₄Ni₀.₀₆ NPs,Bi0.94Ni0.06,7.0,unknown,0.0,0.0,unknown,Physical Vapor Deposition,
sc_atlas:9006,10.1021/acsomega.8b02984,,2019,Bi₀.₉Ni₀.₁ NPs,Bi0.9Ni0.1,18.0,unknown,0.0,0.0,unknown,Physical Vapor Deposition,
sc_atlas:9010,10.1021/acsomega.8b02984,,2019,Bi₀.₉Ni₀.₁ NPs,Bi0.9Ni0.1,19.0,unknown,0.0,0.0,unknown,Physical Vapor Deposition,
sc_atlas:24144,10.1021/cm0702262,,2007,Naₓ(H₃O)₂CoO₂·yH₂O,Na0.325H2.94CoO3.46,4.5,unknown,0.0,0.0,unknown,Solid-State Reaction; Solution-based synthesis/processing,
sc_atlas:24145,10.1021/cm0702262,,2007,Naₓ(H₃O)₂CoO₂·yH₂O,Na0.33H2.5CoO3.23,3.8,unknown,0.0,0.0,unknown,Solid-State Reaction; Solution-based synthesis/processing,
sc_atlas:24147,10.1021/cm0702262,,2007,Naₓ(H₃O)₂CoO₂·yH₂O,Na0.387H1.86CoO2.93,3.0,unknown,0.0,0.0,unknown,Solid-State Reaction; Solution-based synthesis/processing,
sc_atlas:24146,10.1021/cm0702262,,2007,Naₓ(H₃O)₂CoO₂·yH₂O,Na0.38H2CoO3,3.2,unknown,0.0,0.0,unknown,Solid-State Reaction; Solution-based synthesis/processing,
sc_atlas:24149,10.1021/cm0702262,,2007,Naₓ(H₃O)₂CoO₂·yH₂O,Na0.42H1.8CoO2.9,2.4,unknown,0.0,0.0,unknown,Solid-State Reaction; Solution-based synthesis/processing,
sc_atlas:24148,10.1021/cm0702262,,2007,Naₓ(H₃O)₂CoO₂·yH₂O,Na0.4H1.78CoO2.89,2.5,unknown,0.0,0.0,unknown,Solid-State Reaction; Solution-based synthesis/processing,
sc_atlas:9011,10.1021/cm500032u,,2014,SrAuSi₃,SrAuSi3,1.54,unknown,0.0,0.0,polycrystal,Solid-State Reaction,
sc_atlas:9012,10.1021/cm500032u,,2014,SrAuSi₃,SrAuSi3,1.6,zero,0.0,0.0,polycrystal,Solid-State Reaction,
sc_atlas:9014,10.1021/cm5041612,,2015,"Sample III, synthesis: air/H₂O-free",FeSe,8.0,unknown,0.0,0.0,unknown,Solution-based synthesis/processing,H2O-free
sc_atlas:9015,10.1021/cm504449s,,2015,NbRuB,NbRuB,3.1,zero,0.0,0.0,unknown,Melt Growth,
sc_atlas:9018,10.1021/ic200826d,,2011,BaGe₃,BaGe3,4.0,zero,0.0,0.0,polycrystal,Solid-State Reaction,
sc_atlas:9020,10.1021/ic3005618,,2012,Na₁₋yFe₂₋xAs₂,Na0.9Fe1.7As2,11.0,unknown,0.0,0.0015,unknown,Solution-based synthesis/processing,
sc_atlas:28685,10.1021/ic301870n,,2012,(Li₀.₈₈□₀.₁₂)Nb₃.₀(O₀.₁₃N₀.₈₇)₄,Li0.88Nb3O0.52N3.48,3.0,onset,0.0,0.0,unknown,Solid-State Reaction,
sc_atlas:30499,10.1021/ic5023938,,2014,La₁₋ySm_yO₀.₅F₀.₅BiS₂,La0.2Sm0.8O0.5F0.5BiS2,4.4,unknown,0.0,0.0,polycrystal,Solid-State Reaction,
sc_atlas:30498,10.1021/ic5023938,,2014,La₁₋ySm_yO₀.₅F₀.₅BiS₂,La0.2Sm0.8O0.5F0.5BiS2,4.6,unknown,0.0,0.0,polycrystal,Solid-State Reaction,
sc_atlas:15620,10.1021/ja100055k,,2010,Sm_{0.85}Nd_{0.15}FeAsO_{0.85}F_{0.15},Sm0.85Nd0.15FeAsO0.85F0.15,31.8,onset,0.0,0.0,polycrystal,Solid-State Reaction,
sc_atlas:15619,10.1021/ja100055k,,2010,Sm_{0.85}Nd_{0.15}FeAsO_{0.85}F_{0.15},Sm0.85Nd0.15FeAsO0.85F0.15,31.9,onset,0.0,0.0,polycrystal,Solid-State Reaction,
sc_atlas:15618,10.1021/ja100055k,,2010,Sm_{0.85}Nd_{0.15}FeAsO_{0.85}F_{0.15},Sm0.85Nd0.15FeAsO0.85F0.15,33.2,onset,0.0,0.0,polycrystal,Solid-State Reaction,
sc_atlas:15617,10.1021/ja100055k,,2010,Sm_{0.85}Nd_{0.15}FeAsO_{0.85}F_{0.15},Sm0.85Nd0.15FeAsO0.85F0.15,37.7,onset,0.0,0.0,polycrystal,Solid-State Reaction,
sc_atlas:15616,10.1021/ja100055k,,2010,Sm_{0.85}Nd_{0.15}FeAsO_{0.85}F_{0.15},Sm0.85Nd0.15FeAsO0.85F0.15,38.9,onset,0.0,0.0,polycrystal,Solid-State Reaction,
sc_atlas:15615,10.1021/ja100055k,,2010,Sm_{0.85}Nd_{0.15}FeAsO_{0.85}F_{0.15},Sm0.85Nd0.15FeAsO0.85F0.15,46.7,onset,0.0,0.0,polycrystal,Solid-State Reaction,
sc_atlas:15614,10.1021/ja100055k,,2010,Sm_{0.85}Nd_{0.15}FeAsO_{0.85}F_{0.15},Sm0.85Nd0.15FeAsO0.85F0.15,48.3,onset,0.0,0.0,polycrystal,Solid-State Reaction,
sc_atlas:15613,10.1021/ja100055k,,2010,Sm_{0.85}Nd_{0.15}FeAsO_{0.85}F_{0.15},Sm0.85Nd0.15FeAsO0.85F0.15,50.2,onset,0.0,0.0,polycrystal,Solid-State Reaction,
sc_atlas:15612,10.1021/ja100055k,,2010,Sm_{0.85}Nd_{0.15}FeAsO_{0.85}F_{0.15},Sm0.85Nd0.15FeAsO0.85F0.15,50.7,onset,0.0,0.0,polycrystal,Solid-State Reaction,
sc_atlas:15624,10.1021/ja100055k,,2010,SmFeAsO_{1-x}F_x,SmFeAsO0.85F0.15,42.5,onset,0.0,0.0,polycrystal,Solid-State Reaction,
sc_atlas:15623,10.1021/ja100055k,,2010,SmFeAsO_{1-x}F_x,SmFeAsO0.85F0.15,45.5,onset,0.0,0.0,polycrystal,Solid-State Reaction,
sc_atlas:15622,10.1021/ja100055k,,2010,SmFeAsO_{1-x}F_x,SmFeAsO0.85F0.15,48.2,onset,0.0,0.0,polycrystal,Solid-State Reaction,
sc_atlas:15621,10.1021/ja100055k,,2010,SmFeAsO_{1-x}F_x,SmFeAsO0.85F0.15,50.3,onset,0.0,0.0,polycrystal,Solid-State Reaction,
sc_atlas:15625,10.1021/ja100055k,,2010,SmFeAsO_{1-x}F_x,SmFeAsO0.8F0.2,53.2,onset,0.0,0.0,polycrystal,Solid-State Reaction,
sc_atlas:9022,10.1021/ja105854m,,2010,κ-α′-(BEDT-TTF)₂Ag(CF₃)₄(TCE),C26H19AgCl3F12S16,11.1,unknown,0.0,0.0002,unknown,Solution-based synthesis/processing; Nanofabrication & Exfoliation,
sc_atlas:9021,10.1021/ja105854m,,2010,κ-α′-(BEDT-TTF)₂Ag(CF₃)₄(TCE),C26H19AgCl3F12S16,9.2,unknown,0.0,0.0002,unknown,Solution-based synthesis/processing; Nanofabrication & Exfoliation,
sc_atlas:9025,10.1021/ja207353x,,2011,β-(BDA-TTP)₂I₃,C24H24S16I3,10.5,onset,0.95,0.0,unknown,unknown,
sc_atlas:9024,10.1021/ja207353x,,2011,β-(BDA-TTP)₂I₃,C24H24S16I3,8.5,onset,0.8500000000000001,0.0,unknown,unknown,
sc_atlas:9026,10.1021/ja207353x,,2011,β-(BDA-TTP)₂I₃,C24H24S16I3,9.5,onset,1.0,0.0,unknown,unknown,
sc_atlas:28973,10.1021/ja312705x,,2013,KₓFe₂Se₂(NH₃)ᵧ,K0.3Fe2Se2N0.47H1.41,44.0,onset,0.0,0.0,unknown,Solution-based synthesis/processing,
sc_atlas:28974,10.1021/ja312705x,,2013,KₓFe₂Se₂(NH₃)ᵧ,K0.6Fe2Se2N0.37H1.11,30.0,onset,0.0,0.0,unknown,Solution-based synthesis/processing,
sc_atlas:29437,10.1021/ja4062079,,2013,Nb₂PdₓS₅-δ,Nb2Pd0.596S4.884,5.05,unknown,0.0,0.0,unknown,Flux Growth,
sc_atlas:29428,10.1021/ja4062079,,2013,Nb₂PdₓS₅-δ,Nb2Pd0.604S4.781,5.04,unknown,0.0,0.0,unknown,Flux Growth,
sc_atlas:29438,10.1021/ja4062079,,2013,Nb₂PdₓS₅-δ,Nb2Pd0.689S4.944,5.26,unknown,0.0,0.0,unknown,Flux Growth,
sc_atlas:29429,10.1021/ja4062079,,2013,Nb₂PdₓS₅-δ,Nb2Pd0.692S4.811,5.28,unknown,0.0,0.0,unknown,Flux Growth,
sc_atlas:29439,10.1021/ja4062079,,2013,Nb₂PdₓS₅-δ,Nb2Pd0.781S4.956,5.31,unknown,0.0,0.0,unknown,Flux Growth,
sc_atlas:29430,10.1021/ja4062079,,2013,Nb₂PdₓS₅-δ,Nb2Pd0.792S4.845,6.1,unknown,0.0,0.0,unknown,Flux Growth,
sc_atlas:29431,10.1021/ja4062079,,2013,Nb₂PdₓS₅-δ,Nb2Pd0.829S4.841,6.28,unknown,0.0,0.0,unknown,Flux Growth,
sc_atlas:29422,10.1021/ja4062079,,2013,Nb₂PdₓS₅-δ,Nb2Pd0.887S4.388,4.67,unknown,0.0,0.0,unknown,Flux Growth,
sc_atlas:29423,10.1021/ja4062079,,2013,Nb₂PdₓS₅-δ,Nb2Pd0.902S4.684,4.95,unknown,0.0,0.0,unknown,Flux Growth,
sc_atlas:29440,10.1021/ja4062079,,2013,Nb₂PdₓS₅-δ,Nb2Pd0.903S4.943,6.53,unknown,0.0,0.0,unknown,Flux Growth,
sc_atlas:29427,10.1021/ja4062079,,2013,Nb₂PdₓS₅-δ,Nb2Pd0.905S4.841,6.06,unknown,0.0,0.0,unknown,Flux Growth,
sc_atlas:29426,10.1021/ja4062079,,2013,Nb₂PdₓS₅-δ,Nb2Pd0.908S4.849,5.93,unknown,0.0,0.0,unknown,Flux Growth,
sc_atlas:29447,10.1021/ja4062079,,2013,Nb₂PdₓS₅-δ,Nb2Pd0.909S4.414,5.13,unknown,0.0,0.0,unknown,Flux Growth,
sc_atlas:29451,10.1021/ja4062079,,2013,Nb₂PdₓS₅-δ,Nb2Pd0.911S4.989,5.81,unknown,0.0,0.0,unknown,Flux Growth,
sc_atlas:29448,10.1021/ja4062079,,2013,Nb₂PdₓS₅-δ,Nb2Pd0.912S4.733,5.65,unknown,0.0,0.0,unknown,Flux Growth,
sc_atlas:29450,10.1021/ja4062079,,2013,Nb₂PdₓS₅-δ,Nb2Pd0.916S4.977,6.27,unknown,0.0,0.0,unknown,Flux Growth,
sc_atlas:29425,10.1021/ja4062079,,2013,Nb₂PdₓS₅-δ,Nb2Pd0.917S4.880,6.05,unknown,0.0,0.0,unknown,Flux Growth,
sc_atlas:29424,10.1021/ja4062079,,2013,Nb₂PdₓS₅-δ,Nb2Pd0.919S4.855,6.28,unknown,0.0,0.0,unknown,Flux Growth,
sc_atlas:29455,10.1021/ja4062079,,2013,Nb₂PdₓS₅-δ,Nb2Pd0.933S4.943,5.63,unknown,0.0,0.0,unknown,Flux Growth,
sc_atlas:29456,10.1021/ja4062079,,2013,Nb₂PdₓS₅-δ,Nb2Pd0.937S4.937,5.44,unknown,0.0,0.0,unknown,Flux Growth,
sc_atlas:29449,10.1021/ja4062079,,2013,Nb₂PdₓS₅-δ,Nb2Pd0.939S4.941,6.45,unknown,0.0,0.0,unknown,Flux Growth,
sc_atlas:29457,10.1021/ja4062079,,2013,Nb₂PdₓS₅-δ,Nb2Pd0.941S4.943,5.07,unknown,0.0,0.0,unknown,Flux Growth,
sc_atlas:29441,10.1021/ja4062079,,2013,Nb₂PdₓS₅-δ,Nb2Pd0.944S4.972,7.06,unknown,0.0,0.0,unknown,Flux Growth,
sc_atlas:29432,10.1021/ja4062079,,2013,Nb₂PdₓS₅-δ,Nb2Pd0.948S4.843,7.08,unknown,0.0,0.0,unknown,Flux Growth,
sc_atlas:29433,10.1021/ja4062079,,2013,Nb₂PdₓS₅-δ,Nb2Pd0.950S4.830,6.93,unknown,0.0,0.0,unknown,Flux Growth,
sc_atlas:29452,10.1021/ja4062079,,2013,Nb₂PdₓS₅-δ,Nb2Pd0.951S4.959,6.26,unknown,0.0,0.0,unknown,Flux Growth,
sc_atlas:29434,10.1021/ja4062079,,2013,Nb₂PdₓS₅-δ,Nb2Pd0.958S4.847,6.91,unknown,0.0,0.0,unknown,Flux Growth,
sc_atlas:29421,10.1021/ja4062079,,2013,Nb₂PdₓS₅-δ,Nb2Pd0.963S4.967,7.2,unknown,0.0,0.0,unknown,Flux Growth,
sc_atlas:29420,10.1021/ja4062079,,2013,Nb₂PdₓS₅-δ,Nb2Pd0.963S4.967,7.43,unknown,0.0,0.0,unknown,Flux Growth,
sc_atlas:29453,10.1021/ja4062079,,2013,Nb₂PdₓS₅-δ,Nb2Pd0.969S4.951,6.49,unknown,0.0,0.0,unknown,Flux Growth,
sc_atlas:29454,10.1021/ja4062079,,2013,Nb₂PdₓS₅-δ,Nb2Pd0.972S4.933,5.66,unknown,0.0,0.0,unknown,Flux Growth,
sc_atlas:29443,10.1021/ja4062079,,2013,Nb₂PdₓS₅-δ,Nb2Pd0.977S4.965,7.11,unknown,0.0,0.0,unknown,Flux Growth,
sc_atlas:29435,10.1021/ja4062079,,2013,Nb₂PdₓS₅-δ,Nb2Pd0.984S4.805,6.58,unknown,0.0,0.0,unknown,Flux Growth,
sc_atlas:29445,10.1021/ja4062079,,2013,Nb₂PdₓS₅-δ,Nb2Pd0.988S4.979,5.86,unknown,0.0,0.0,unknown,Flux Growth,
sc_atlas:29446,10.1021/ja4062079,,2013,Nb₂PdₓS₅-δ,Nb2Pd0.989S4.995,5.02,unknown,0.0,0.0,unknown,Flux Growth,
sc_atlas:29444,10.1021/ja4062079,,2013,Nb₂PdₓS₅-δ,Nb2Pd0.991S4.988,6.45,unknown,0.0,0.0,unknown,Flux Growth,
sc_atlas:29436,10.1021/ja4062079,,2013,Nb₂PdₓS₅-δ,Nb2Pd0.992S4.774,6.53,unknown,0.0,0.0,unknown,Flux Growth,
sc_atlas:29694,10.1021/ja410845b,,2014,(Ca₀.₉Pr₀.₁)Fe₁.₃As₁.₈O₀.₂,Ca0.73Pr0.27FeAs2,20.0,onset,0.0,0.0,polycrystal,Solid-State Reaction,
sc_atlas:29695,10.1021/ja410845b,,2014,from (Ca₀.₉Pr₀.₁)Fe₁.₃As₁.₈O₀.₂,Ca0.73Pr0.27FeAs2,24.0,onset,0.0,0.0,polycrystal,Solid-State Reaction,
sc_atlas:30580,10.1021/ja412094n,,2014,Ta₄Pd₃Te₁₆,Ta4Pd3Te16,4.1,midpoint,0.0,0.0,single_crystal,Flux Growth,
sc_atlas:30579,10.1021/ja412094n,,2014,Ta₄Pd₃Te₁₆,Ta4Pd3Te16,4.11,zero,0.0,0.0,single_crystal,Flux Growth,
sc_atlas:30578,10.1021/ja412094n,,2014,Ta₄Pd₃Te₁₆,Ta4Pd3Te16,4.46,midpoint,0.0,0.0,single_crystal,Flux Growth,
sc_atlas:30576,10.1021/ja412094n,,2014,Ta₄Pd₃Te₁₆,Ta4Pd3Te16,4.6,unknown,0.0,0.0,single_crystal,Flux Growth,
sc_atlas:30577,10.1021/ja412094n,,2014,Ta₄Pd₃Te₁₆,Ta4Pd3Te16,4.62,onset,0.0,0.0,single_crystal,Flux Growth,
sc_atlas:30582,10.1021/ja508564s,,2014,Eu₃Bi₂S₄F₄,Eu3Bi2S4F4,1.4,zero,0.0,0.0,polycrystal,Solid-State Reaction,
sc_atlas:30581,10.1021/ja508564s,,2014,Eu₃Bi₂S₄F₄,Eu3Bi2S4F4,1.5,onset,0.0,0.0,polycrystal,Solid-State Reaction,
sc_atlas:18565,10.1021/jacs.0c13396,,2021,(TMA)0.5Fe2Se2,C2H6Fe2N0.5Se2,43.0,unknown,0.0,0.0,unknown,Chemical Vapor Transport; Solution-based synthesis/processing,
sc_atlas:18566,10.1021/jacs.0c13396,,2021,(TMA)0.5Fe2Se2,C2H6Fe2N0.5Se2,45.0,onset,0.0,0.0,unknown,Chemical Vapor Transport; Solution-based synthesis/processing,
sc_atlas:18568,10.1021/jacs.0c13396,,2021,β-FeSe,FeSe,36.7,unknown,8.9,0.0,unknown,Chemical Vapor Transport; Solution-based synthesis/processing,
sc_atlas:18567,10.1021/jacs.0c13396,,2021,β-FeSe,FeSe,8.0,unknown,0.0,0.0,unknown,Chemical Vapor Transport; Solution-based synthesis/processing,
sc_atlas:19034,10.1021/jacs.1c09244,,2022,IrAs3,IrAs3,4.4,unknown,93.7,0.0,polycrystal,Solid-State Reaction,
sc_atlas:19035,10.1021/jacs.1c09244,,2022,IrP3,IrP3,4.8,unknown,98.7,0.0,polycrystal,unknown,
sc_atlas:36488,10.1021/jacs.2c09499,,2022,AuTe₂Se₄/₃,Au3Te6Se4,2.8,unknown,0.0,0.0,unknown,Nanofabrication & Exfoliation,
sc_atlas:36489,10.1021/jacs.2c09499,,2022,AuTe₂Se₄/₃,Au3Te6Se4,3.4,unknown,0.0,0.0,unknown,Nanofabrication & Exfoliation,
sc_atlas:36490,10.1021/jacs.2c09499,,2022,AuTe₂Se₄/₃,Au3Te6Se4,8.5,onset,59.7,0.0,unknown,Nanofabrication & Exfoliation,
sc_atlas:38235,10.1021/jacs.3c11968,,2024,Na₂CoSe₂O,Na2CoSe2O,5.4,unknown,0.0,0.0005,polycrystal,Solid-State Reaction,
sc_atlas:38234,10.1021/jacs.3c11968,,2024,Na₂CoSe₂O,Na2CoSe2O,6.3,onset,0.0,0.0,polycrystal,Solid-State Reaction,
sc_atlas:38680,10.1021/jacs.4c06836,,2024,Ti₁₋ₓMnₓ,Ti0.84Mn0.16,25.0,onset,142.0,0.0,unknown,Melt Growth,
sc_atlas:38677,10.1021/jacs.4c06836,,2024,Ti₁₋ₓMnₓ,Ti0.88Mn0.12,2.5,onset,0.0,0.0,unknown,Melt Growth,
sc_atlas:38678,10.1021/jacs.4c06836,,2024,Ti₁₋ₓMnₓ,Ti0.88Mn0.12,21.2,onset,80.2,0.0,unknown,Melt Growth,
sc_atlas:38679,10.1021/jacs.4c06836,,2024,Ti₁₋ₓMnₓ,Ti0.88Mn0.12,26.0,onset,160.0,0.0,unknown,Melt Growth,
sc_atlas:30770,10.1021/jacs.5b06815,,2015,SrₓBi₂Se₃,Sr0.058Bi2.01Se3,2.15,onset,0.0,0.0,unknown,Melt Growth,
sc_atlas:30771,10.1021/jacs.5b06815,,2015,SrₓBi₂Se₃,Sr0.061Bi2.01Se3,2.32,onset,0.0,0.0,unknown,Melt Growth,
sc_atlas:30779,10.1021/jacs.5b06815,,2015,SrₓBi₂Se₃,Sr0.062Bi1.99Se3,2.32,onset,0.0,0.0,unknown,Melt Growth,
sc_atlas:30782,10.1021/jacs.5b06815,,2015,SrₓBi₂Se₃,Sr0.062Bi2.01Se3,2.39,zero,0.0,0.0,unknown,Melt Growth,
sc_atlas:30772,10.1021/jacs.5b06815,,2015,SrₓBi₂Se₃,Sr0.062Bi2.01Se3,2.59,onset,0.0,0.0,unknown,Melt Growth,
sc_atlas:30774,10.1021/jacs.5b06815,,2015,SrₓBi₂Se₃,Sr0.062Bi2.01Se3,2.6,onset,0.0,0.0,unknown,Melt Growth,
sc_atlas:30780,10.1021/jacs.5b06815,,2015,SrₓBi₂Se₃,Sr0.062Bi2Se3,2.34,onset,0.0,0.0,unknown,Melt Growth,
sc_atlas:30781,10.1021/jacs.5b06815,,2015,SrₓBi₂Se₃,Sr0.063Bi1.99Se3,2.31,onset,0.0,0.0,unknown,Melt Growth,
sc_atlas:30773,10.1021/jacs.5b06815,,2015,SrₓBi₂Se₃,Sr0.063Bi2.01Se3,2.58,onset,0.0,0.0,unknown,Melt Growth,
sc_atlas:30775,10.1021/jacs.5b06815,,2015,SrₓBi₂Se₃,Sr0.063Bi2Se3,2.6,onset,0.0,0.0,unknown,Melt Growth,
sc_atlas:30778,10.1021/jacs.5b06815,,2015,SrₓBi₂Se₃,Sr0.064Bi2.01Se3,2.51,onset,0.0,0.0,unknown,Melt Growth,
sc_atlas:30777,10.1021/jacs.5b06815,,2015,SrₓBi₂Se₃,Sr0.064Bi2.01Se3,2.56,onset,0.0,0.0,unknown,Melt Growth,
sc_atlas:30776,10.1021/jacs.5b06815,,2015,SrₓBi₂Se₃,Sr0.065Bi2Se3,2.6,onset,0.0,0.0,unknown,Melt Growth,
sc_atlas:31686,10.1021/jacs.6b00236,,2016,ThFeAsN,ThFeAsN,28.0,zero,0.0,0.0,polycrystal,Solid-State Reaction,
sc_atlas:31685,10.1021/jacs.6b00236,,2016,ThFeAsN,ThFeAsN,30.0,onset,0.0,0.0,polycrystal,Solid-State Reaction,
sc_atlas:31954,10.1021/jacs.6b04538,,2016,KCa₂Fe₄As₄F₂,KCa2Fe4As4F2,32.3,zero,0.0,0.0,polycrystal,Solid-State Reaction,
sc_atlas:31955,10.1021/jacs.6b04538,,2016,KCa₂Fe₄As₄F₂,KCa2Fe4As4F2,32.7,unknown,0.0,0.0,polycrystal,Solid-State Reaction,
sc_atlas:31953,10.1021/jacs.6b04538,,2016,KCa₂Fe₄As₄F₂,KCa2Fe4As4F2,32.8,midpoint,0.0,0.0,polycrystal,Solid-State Reaction,
sc_atlas:31956,10.1021/jacs.6b04538,,2016,KCa₂Fe₄As₄F₂,KCa2Fe4As4F2,33.0,onset,0.0,0.001,polycrystal,Solid-State Reaction,
sc_atlas:31952,10.1021/jacs.6b04538,,2016,KCa₂Fe₄As₄F₂,KCa2Fe4As4F2,33.1,onset,0.0,0.0,polycrystal,Solid-State Reaction,
sc_atlas:17795,10.1021/jacs.7b04274,,2017,Ba_xIr_4As_12,Ba0.67Ir4As12,3.2,onset,0.0,0.0,unknown,Solid-State Reaction,
sc_atlas:17796,10.1021/jacs.7b04274,,2017,Ba_xIr_4As_12,Ba0.85Ir4As12,4.8,onset,0.0,0.0,unknown,Solid-State Reaction,
sc_atlas:17797,10.1021/jacs.7b04274,,2017,Ba_xIr_4P_12,Ba0.89Ir4P12,5.6,onset,0.0,0.0,unknown,Solid-State Reaction,
sc_atlas:34219,10.1021/jacs.8b13796,,2019,Bi₃O₂S₂Cl,Bi3O2S2Cl,2.6,unknown,0.0,0.0,unknown,Solid-State Reaction,
sc_atlas:34221,10.1021/jacs.8b13796,,2019,Bi₃O₂S₂Cl,Bi3O2S2Cl,2.8,unknown,0.0,0.0,unknown,Solid-State Reaction,
sc_atlas:34220,10.1021/jacs.8b13796,,2019,Bi₃O₂S₂Cl,Bi3O2S2Cl,3.5,unknown,0.0,0.0,unknown,Solid-State Reaction,
sc_atlas:34597,10.1021/jacs.9b10439,,2019,NdH₉,NdH9,4.3,unknown,120.0,0.0,polycrystal,Solid-State Reaction,
sc_atlas:34596,10.1021/jacs.9b10439,,2019,NdH₉,NdH9,4.5,unknown,110.0,0.0,polycrystal,Solid-State Reaction,
sc_atlas:34598,10.1021/jacs.9b10439,,2019,NdH₉,NdH9,63.0,unknown,120.0,0.0,polycrystal,Solid-State Reaction,
sc_atlas:9028,10.1021/jp912204n,,2010,κ-(BEDT-TTF)₂Cu[N(CN)₂]Br,C22H16BrCuN3S16,11.8,unknown,0.0,0.0,unknown,Solution-based synthesis/processing,
sc_atlas:26084,10.1021/nl080850t,,2009,Sn,Sn,3.0,unknown,0.0,0.0,unknown,unknown,SiO2
sc_atlas:26081,10.1021/nl080850t,,2009,Sn,Sn,3.2,onset,0.0,0.0,unknown,unknown,SiO2
sc_atlas:26082,10.1021/nl080850t,,2009,Sn,Sn,3.55,unknown,0.0,0.0,unknown,unknown,SiO2
sc_atlas:26083,10.1021/nl080850t,,2009,Sn,Sn,3.6,unknown,0.0,0.0,unknown,unknown,SiO2
sc_atlas:25462,10.1021/nl901431t,,2009,N₁ and N₄,Bi,1.3,onset,0.0,0.0,unknown,Solution-based synthesis/processing,
sc_atlas:25463,10.1021/nl901431t,,2009,N₂ and N₃,Bi,1.9,onset,0.0,0.0,unknown,Solution-based synthesis/processing,
sc_atlas:9033,10.1021/nn102009g,,2010,Pb,Pb,2.4,unknown,0.0,0.0,unknown,Solution-based synthesis/processing,
sc_atlas:9032,10.1021/nn102009g,,2010,Pb,Pb,6.3,unknown,0.0,0.0,unknown,Solution-based synthesis/processing,
sc_atlas:9031,10.1021/nn102009g,,2010,Pb,Pb,6.7,unknown,0.0,0.0,unknown,Solution-based synthesis/processing,
sc_atlas:9029,10.1021/nn102009g,,2010,Pb,Pb,6.9,unknown,0.0,0.0,unknown,Solution-based synthesis/processing,
sc_atlas:9036,10.1021/nn3056669,,2013,FeSe,FeSe,8.0,onset,0.0,0.01,thin_film,Chemical Vapor Deposition,Si
sc_atlas:9037,10.1021/nn400604v,,2013,Pb-SBA-15,Pb,6.9,unknown,0.0,0.0,unknown,Chemical Vapor Deposition,SiO2
sc_atlas:9038,10.1021/nn400604v,,2013,Pb-SBA-15,Pb,7.2,onset,0.0,0.0,unknown,Chemical Vapor Deposition,SiO2
sc_atlas:9039,10.1021/nn400604v,,2013,Pb-SBA-15,Pb,7.3,onset,0.0,0.0,unknown,Chemical Vapor Deposition,SiO2
sc_atlas:9040,10.1021/nn404262v,,2014,FeSe,FeSe,33.0,onset,0.0,0.1,thin_film,Chemical Vapor Deposition,Si
sc_atlas:24508,10.1038/nature07045,,2008,SmFeAsO₁₋ₓFₓ,SmFeAsO0.85F0.15,41.2,midpoint,0.0,0.0,polycrystal,Solid-State Reaction,
sc_atlas:24504,10.1038/nature07045,,2008,SmFeAsO₁₋ₓFₓ,SmFeAsO0.85F0.15,41.3,onset,0.0,0.0,polycrystal,Solid-State Reaction,
sc_atlas:24506,10.1038/nature07045,,2008,SmFeAsO₁₋ₓFₓ,SmFeAsO0.85F0.15,41.7,midpoint,0.0,0.0,polycrystal,Solid-State Reaction,
sc_atlas:24503,10.1038/nature07045,,2008,SmFeAsO₁₋ₓFₓ,SmFeAsO0.85F0.15,41.8,onset,0.0,0.001,polycrystal,Solid-State Reaction,
sc_atlas:24505,10.1038/nature07045,,2008,SmFeAsO₁₋ₓFₓ,SmFeAsO0.85F0.15,43.0,onset,0.0,0.0,polycrystal,Solid-State Reaction,
sc_atlas:24507,10.1038/nature07045,,2008,SmFeAsO₁₋ₓFₓ,SmFeAsO0.85F0.15,43.7,onset,0.0,0.0,polycrystal,Solid-State Reaction,
sc_atlas:24534,10.1038/nature07058,,2008,LaFeAsO₀.₈₉F₀.₁₁,LaFeAsO0.89F0.11,26.0,unknown,0.0,0.0,polycrystal,Solid-State Reaction,
sc_atlas:14905,10.1038/nature07081,,2008,SmFeAsO1-xFx,SmFeAsO0.85F0.15,42.0,unknown,0.0,0.0,unknown,Solid-State Reaction,
sc_atlas:24873,10.1038/nature07625,,2008,Ba₀.₆K₀.₄Fe₂As₂,Ba0.6K0.4Fe2As2,38.0,unknown,0.0,0.0,unknown,Solid-State Reaction,
sc_atlas:24855,10.1038/nature07676,,2009,Ba₁₋ₓKₓFe₂As₂,Ba0.6K0.4Fe2As2,28.0,midpoint,0.0,0.0,unknown,Flux Growth,
sc_atlas:24854,10.1038/nature07676,,2009,Ba₁₋ₓKₓFe₂As₂,Ba0.6K0.4Fe2As2,28.2,midpoint,0.0,0.0,unknown,Flux Growth,
sc_atlas:15050,10.1038/nature07981,,2009,Ba_{0.6}K_{0.4}Fe_{2}As_{2} with ^{56}Fe,Ba0.6K0.4Fe2As2,37.3,midpoint,0.0,0.0,unknown,Solid-State Reaction,
sc_atlas:15054,10.1038/nature07981,,2009,Ba_{0.6}K_{0.4}Fe_{2}As_{2} with ^{56}Fe,Ba0.6K0.4Fe2As2,37.4,midpoint,0.0,0.0,unknown,Solid-State Reaction,
sc_atlas:15051,10.1038/nature07981,,2009,Ba_{0.6}K_{0.4}Fe_{2}As_{2} with ^{54}Fe,Ba0.6K0.4Fe2As2,37.8,midpoint,0.0,0.0,unknown,Solid-State Reaction,
sc_atlas:15053,10.1038/nature07981,,2009,Ba_{0.6}K_{0.4}Fe_{2}As_{2} with ^{54}Fe,Ba0.6K0.4Fe2As2,37.82,midpoint,0.0,0.0,unknown,Solid-State Reaction,
sc_atlas:15055,10.1038/nature07981,,2009,Ba_{0.6}K_{0.4}Fe_{2}As_{2} with ^{54}Fe,Ba0.6K0.4Fe2As2,37.86,midpoint,0.0,0.0,unknown,Solid-State Reaction,
sc_atlas:15060,10.1038/nature07981,,2009,SmFeAsO_{0.85}F_{0.15} with ^{n}O,SmFeAsO0.85F0.15,39.8,midpoint,0.0,0.0,unknown,Solid-State Reaction,
sc_atlas:15061,10.1038/nature07981,,2009,SmFeAsO_{0.85}F_{0.15} with ^{18}O,SmFeAsO0.85F0.15,40.1,midpoint,0.0,0.0,unknown,Solid-State Reaction,
sc_atlas:15064,10.1038/nature07981,,2009,SmFeAsO_{0.85}F_{0.15} with ^{n}O,SmFeAsO0.85F0.15,40.5,midpoint,0.0,0.0,unknown,Solid-State Reaction,
sc_atlas:15065,10.1038/nature07981,,2009,SmFeAsO_{0.85}F_{0.15} with ^{18}O,SmFeAsO0.85F0.15,40.85,midpoint,0.0,0.0,unknown,Solid-State Reaction,
sc_atlas:15058,10.1038/nature07981,,2009,SmFeAsO_{0.85}F_{0.15} with ^{56}Fe,SmFeAsO0.85F0.15,40.9,midpoint,0.0,0.0,unknown,Solid-State Reaction,
sc_atlas:15056,10.1038/nature07981,,2009,SmFeAsO_{0.85}F_{0.15} with ^{56}Fe,SmFeAsO0.85F0.15,41.4,midpoint,0.0,0.0,unknown,Solid-State Reaction,
sc_atlas:15066,10.1038/nature07981,,2009,SmFeAsO_{0.85}F_{0.15} with ^{n}O,SmFeAsO0.85F0.15,41.5,midpoint,0.0,0.0,unknown,Solid-State Reaction,
sc_atlas:15062,10.1038/nature07981,,2009,SmFeAsO_{0.85}F_{0.15} with ^{n}O,SmFeAsO0.85F0.15,41.7,midpoint,0.0,0.0,unknown,Solid-State Reaction,
sc_atlas:15063,10.1038/nature07981,,2009,SmFeAsO_{0.85}F_{0.15} with ^{18}O,SmFeAsO0.85F0.15,41.85,midpoint,0.0,0.0,unknown,Solid-State Reaction,
sc_atlas:15057,10.1038/nature07981,,2009,SmFeAsO_{0.85}F_{0.15} with ^{54}Fe,SmFeAsO0.85F0.15,41.9,midpoint,0.0,0.0,unknown,Solid-State Reaction,
sc_atlas:26721,10.1038/nature09260,,2010,La₂CuO₄₊ᵧ,La2CuO4.1,16.0,unknown,0.0,0.0,polycrystal,Solid-State Reaction,
sc_atlas:26719,10.1038/nature09260,,2010,La₂CuO₄₊ᵧ,La2CuO4.1,40.0,unknown,0.0,0.0,polycrystal,Solid-State Reaction,
sc_atlas:17202,10.1038/nature14964,,2015,H2S,H2S,80.0,unknown,0.0,0.0,unknown,Physical Vapor Deposition; Nanofabrication & Exfoliation,
sc_atlas:31966,10.1038/nature16175,,2016,TiSe₂,TiSe2,3.0,unknown,0.0,0.0,thin_film,Chemical Vapor Transport; Nanofabrication & Exfoliation,SiO2
sc_atlas:31038,10.1038/nature16522,,2016,K₃C₆₀,K3C60,19.8,unknown,0.0,0.0,polycrystal,Solid-State Reaction,
sc_atlas:31037,10.1038/nature16522,,2016,K₃C₆₀,K3C60,20.0,unknown,0.0,0.0,polycrystal,Solid-State Reaction,
sc_atlas:33415,10.1038/nature26160,,2018,twisted bilayer graphene (TBG),C,0.5,midpoint,0.0,0.0,unknown,Nanofabrication & Exfoliation,SiO2
sc_atlas:33416,10.1038/nature26160,,2018,twisted bilayer graphene (TBG),C,1.7,midpoint,0.0,0.0,unknown,Nanofabrication & Exfoliation,SiO2
sc_atlas:30816,10.1038/ncomms10567,,2016,Pr₁.₃₋ₓLa₀.₇CeₓCuO₄,Pr1.2La0.7Ce0.1CuO4,26.2,unknown,0.0,0.0,polycrystal,Melt Growth; Solid-State Reaction,
sc_atlas:30813,10.1038/ncomms10567,,2016,Pr₁.₃₋ₓLa₀.₇CeₓCuO₄,Pr1.2La0.7Ce0.1CuO4,27.0,unknown,0.0,0.0,polycrystal,Melt Growth; Solid-State Reaction,
sc_atlas:30815,10.1038/ncomms10567,,2016,Pr₁.₃₋ₓLa₀.₇CeₓCuO₄,Pr1.2La0.7Ce0.1CuO4,27.2,unknown,0.0,0.0,polycrystal,Melt Growth; Solid-State Reaction,
sc_atlas:31058,10.1038/ncomms10608,,2016,(Li₁₋ₓFeₓ)OHFe₁₋ᵧSe,Li0.84Fe1.14H1O1Se1,41.0,onset,0.0,0.0,unknown,Solution-based synthesis/processing,
sc_atlas:31059,10.1038/ncomms10608,,2016,(Li₁₋ₓFeₓ)OHFe₁₋ᵧSe,Li0.84Fe1.14H1O1Se1,42.0,unknown,0.0,0.0,unknown,Solution-based synthesis/processing,
sc_atlas:17189,10.1038/ncomms10712,,2016,URu2Si2-xPx,URu2Si2,1.4,unknown,0.0,0.0,unknown,Flux Growth,
sc_atlas:17235,10.1038/ncomms10840,,2016,FeSe (K-dosed),FeSe,44.0,unknown,0.0,0.0,thin_film,Physical Vapor Deposition; Flux Growth,SrTiO3
sc_atlas:31244,10.1038/ncomms11038,,2016,MoTe₂,MoTe2,0.1,zero,0.0,0.0,unknown,Chemical Vapor Transport,
sc_atlas:31245,10.1038/ncomms11038,,2016,MoTe₂,MoTe2,8.2,unknown,11.7,0.0,unknown,Chemical Vapor Transport,
sc_atlas:31771,10.1038/ncomms11043,,2016,2H-TaS₂,TaS2,0.54,midpoint,0.0,0.0,thin_film,Chemical Vapor Transport; Nanofabrication & Exfoliation,SiO2
sc_atlas:31772,10.1038/ncomms11043,,2016,2H-TaS₂,TaS2,1.45,midpoint,0.0,0.0,thin_film,Chemical Vapor Transport; Nanofabrication & Exfoliation,SiO2
sc_atlas:31773,10.1038/ncomms11043,,2016,2H-TaS₂,TaS2,1.79,midpoint,0.0,0.0,thin_film,Chemical Vapor Transport; Nanofabrication & Exfoliation,SiO2
sc_atlas:31461,10.1038/ncomms11116,,2015,FeSe,FeSe,20.0,unknown,0.0,0.0,unknown,Physical Vapor Deposition,
sc_atlas:26664,10.1038/ncomms1115,,2010,FeSeₓTe₁₋ₓ,FeSe0.45Te0.55,14.5,midpoint,0.0,0.0,unknown,Flux Growth,
sc_atlas:25665,10.1038/ncomms1140,,2010,TiN₃,TiN,0.45,unknown,0.0,0.0,unknown,Chemical Vapor Deposition; Nanofabrication & Exfoliation,Si/SiO2
sc_atlas:25664,10.1038/ncomms1140,,2010,TiN₂,TiN,1.0,unknown,0.0,0.0,unknown,Chemical Vapor Deposition; Nanofabrication & Exfoliation,Si/SiO2
sc_atlas:25663,10.1038/ncomms1140,,2010,TiN₁,TiN,1.3,unknown,0.0,0.0,unknown,Chemical Vapor Deposition; Nanofabrication & Exfoliation,Si/SiO2
sc_atlas:31522,10.1038/ncomms12146,,2016,FeSe,FeSe,27.5,zero,5.8,0.0,single_crystal,Chemical Vapor Transport; Flux Growth,
sc_atlas:31524,10.1038/ncomms12146,,2016,FeSe,FeSe,33.2,zero,8.8,0.0,single_crystal,Chemical Vapor Transport; Flux Growth,
sc_atlas:31523,10.1038/ncomms12146,,2016,FeSe,FeSe,38.3,zero,6.3,0.0,single_crystal,Chemical Vapor Transport; Flux Growth,
sc_atlas:31521,10.1038/ncomms12146,,2016,FeSe,FeSe,9.0,zero,0.0,0.0,single_crystal,Chemical Vapor Transport; Flux Growth,
sc_atlas:26839,10.1038/ncomms1223,,2011,Ba₁₋ₓKₓFe₂As₂,Ba0.68K0.32Fe2As2,38.5,unknown,0.0,0.0,unknown,Melt Growth,
sc_atlas:31970,10.1038/ncomms12774,,2016,Ce₁₋ₓYbₓCoIn₅,Ce0.7Yb0.3CoIn5,1.5,unknown,0.0,0.0,single_crystal,Flux Growth,
sc_atlas:31969,10.1038/ncomms12774,,2016,Ce₁₋ₓYbₓCoIn₅,Ce0.95Yb0.05CoIn5,2.25,unknown,0.0,0.0,single_crystal,Flux Growth,
sc_atlas:31968,10.1038/ncomms12774,,2016,Ce₁₋ₓYbₓCoIn₅,CeCoIn5,2.3,unknown,0.0,0.0,single_crystal,Flux Growth,
sc_atlas:25642,10.1038/ncomms1394,,2011,Ba₁₋ₓKₓFe₂As₂,Ba0.6K0.4Fe2As2,37.0,unknown,0.0,0.0,single_crystal,Flux Growth,
sc_atlas:25641,10.1038/ncomms1394,,2011,Ba₁₋ₓKₓFe₂As₂,Ba0.75K0.25Fe2As2,26.0,midpoint,0.0,0.0,single_crystal,Flux Growth,
sc_atlas:32518,10.1038/ncomms14464,,2017,Pb,Pb,7.02,midpoint,0.0,0.0,thin_film,Physical Vapor Deposition,Si
sc_atlas:32520,10.1038/ncomms14464,,2017,Pb,Pb,7.08,midpoint,0.0,0.0,thin_film,Physical Vapor Deposition,Si
sc_atlas:32527,10.1038/ncomms14464,,2017,Pb,Pb,7.1,midpoint,0.0,0.0,thin_film,Physical Vapor Deposition,Si
sc_atlas:32524,10.1038/ncomms14464,,2017,Pb,Pb,7.12,midpoint,0.0,0.0,thin_film,Physical Vapor Deposition,Si
sc_atlas:32523,10.1038/ncomms14464,,2017,Pb,Pb,7.13,midpoint,0.0,0.0,thin_film,Physical Vapor Deposition,Si
sc_atlas:32525,10.1038/ncomms14464,,2017,Pb,Pb,7.15,midpoint,0.0,0.0,thin_film,Physical Vapor Deposition,Si
sc_atlas:32531,10.1038/ncomms14464,,2017,Pb,Pb,7.17,midpoint,0.0,0.0,thin_film,Physical Vapor Deposition,Si
sc_atlas:32535,10.1038/ncomms14464,,2017,Pb,Pb,7.18,midpoint,0.0,0.0,thin_film,Physical Vapor Deposition,Si
sc_atlas:32521,10.1038/ncomms14464,,2017,Pb,Pb,7.2,midpoint,0.0,0.0,thin_film,Physical Vapor Deposition,Si
sc_atlas:9048,10.1038/ncomms14480,,2017,UCoGe,UCoGe,0.5,unknown,0.0,0.0,unknown,Melt Growth,
sc_atlas:32895,10.1038/ncomms14549,,2017,"Pb nanocrystal, volume ratio: V/V_Anderson = 0.55",Pb,5.0,unknown,0.0,0.0,thin_film,Physical Vapor Deposition,InAs
sc_atlas:32894,10.1038/ncomms14549,,2017,"Pb nanocrystal, volume ratio: V/V_Anderson = 0.89",Pb,6.0,unknown,0.0,0.0,thin_film,Physical Vapor Deposition,InAs
sc_atlas:32893,10.1038/ncomms14549,,2017,bulk Pb,Pb,7.2,unknown,0.0,0.0,thin_film,Physical Vapor Deposition,InAs
sc_atlas:27232,10.1038/ncomms1513,,2011,powder sample-C,K3C14H10,4.7,onset,0.0,0.001,unknown,Solid-State Reaction,
sc_atlas:27233,10.1038/ncomms1513,,2011,"sample-B, source: Table S1",K3C14H10,4.9,onset,0.0,0.0,unknown,Solid-State Reaction,
sc_atlas:27231,10.1038/ncomms1513,,2011,Kₓ phenanthrene,K3C14H10,5.0,onset,0.0,0.0,unknown,Solid-State Reaction,
sc_atlas:27236,10.1038/ncomms1513,,2011,Kₓ phenanthrene,K3C14H10,5.9,onset,1.0,0.0,unknown,Solid-State Reaction,
sc_atlas:31819,10.1038/ncomms15975,,2016,LiTi₂O₄,LiTi2O4,12.0,unknown,0.0,0.0,thin_film,Physical Vapor Deposition,SrTiO3
sc_atlas:31820,10.1038/ncomms15975,,2016,LiTi₂O₄,LiTi2O4,12.5,unknown,0.0,0.0,thin_film,Physical Vapor Deposition,SrTiO3
sc_atlas:31821,10.1038/ncomms15975,,2016,LiTi₂O₄,LiTi2O4,13.0,unknown,0.0,0.005,thin_film,Physical Vapor Deposition,SrTiO3
sc_atlas:31818,10.1038/ncomms15975,,2016,LiTi₂O₄,LiTi2O4,13.7,unknown,0.0,0.0,thin_film,Physical Vapor Deposition,Nb(0.05 wt%-doped SrTiO3(111); SrTiO3(111)
sc_atlas:27874,10.1038/ncomms1785,,2012,PuCoGa₅,PuCoGa5,14.5,unknown,0.0,0.0,single_crystal,Flux Growth,
sc_atlas:27873,10.1038/ncomms1785,,2012,PuCoGa₅,PuCoGa5,18.1,unknown,0.0,0.0,single_crystal,Flux Growth,
sc_atlas:27872,10.1038/ncomms1785,,2012,PuCoGa₅,PuCoGa5,18.5,unknown,0.0,0.0,single_crystal,Flux Growth,
sc_atlas:28403,10.1038/ncomms1913,,2012,LaFeAsO₁₋ₓHₓ,LaFeAsO0.64H0.36,36.0,onset,0.0,0.0,polycrystal,Solid-State Reaction,
sc_atlas:28402,10.1038/ncomms1913,,2012,LaFeAsO₁₋ₓHₓ,LaFeAsO0.79H0.21,18.0,onset,0.0,0.0,polycrystal,Solid-State Reaction,
sc_atlas:28404,10.1038/ncomms1913,,2012,LaFeAsO₁₋ₓHₓ,LaFeAsO0.7H0.3,46.0,onset,2.6,0.0,polycrystal,Solid-State Reaction,
sc_atlas:28401,10.1038/ncomms1913,,2012,LaFeAsO₁₋ₓHₓ,LaFeAsO0.92H0.08,29.0,onset,0.0,0.0,polycrystal,Solid-State Reaction,
sc_atlas:28058,10.1038/ncomms1946,,2012,FeSe,FeSe,55.0,unknown,0.0,0.0,thin_film,Molecular Beam Epitaxy,SrTiO3
sc_atlas:9051,10.1038/ncomms2337,,2013,on IBAD substrate,FeSe0.5Te0.5,11.0,unknown,0.0,0.0,unknown,Physical Vapor Deposition,MgO
sc_atlas:28565,10.1038/ncomms2592,,2012,NaFe₁₋ₓCoₓAs,NaFe0.972Co0.028As,20.0,unknown,0.0,0.0,unknown,Flux Growth,
sc_atlas:28566,10.1038/ncomms2592,,2012,NaFe₁₋ₓCoₓAs,NaFe0.986Co0.014As,16.0,unknown,0.0,0.0,unknown,Flux Growth,
sc_atlas:306,10.1038/ncomms2913,,2013,SFC,K0.69Fe1.78Se2,25.0,onset,0.0,0.0,unknown,Flux Growth; Solid-State Reaction,
sc_atlas:305,10.1038/ncomms2913,,2013,KₓFe₂₋ᵧSe₂,K0.69Fe1.78Se2,32.0,unknown,0.0,0.0,unknown,Flux Growth; Solid-State Reaction,
sc_atlas:28742,10.1038/ncomms3477,,2013,CeCoIn₅,CeCoIn5,2.25,unknown,0.0,0.0,single_crystal,Flux Growth,
sc_atlas:9064,10.1038/ncomms3499,,2013,Ba₁₂₂:P + 1mol.% BZO,Ba1.01Fe2As1.32P0.66Zr0.01O0.03,25.3,zero,0.0,0.0,thin_film,Solid-State Reaction; Physical Vapor Deposition; Nanofabrication & Exfoliation,MgO
sc_atlas:9065,10.1038/ncomms3499,,2013,Ba122:P + 3 mol.% BZO (A),Ba1.03Fe2As1.32P0.66Zr0.03O0.09,25.0,zero,0.0,0.0,thin_film,Solid-State Reaction; Physical Vapor Deposition; Nanofabrication & Exfoliation,MgO
sc_atlas:9066,10.1038/ncomms3499,,2013,Ba122:P + 3 mol.% BZO (B),Ba1.03Fe2As1.32P0.66Zr0.03O0.09,25.1,zero,0.0,0.0,thin_film,Solid-State Reaction; Physical Vapor Deposition; Nanofabrication & Exfoliation,MgO
sc_atlas:9063,10.1038/ncomms3499,,2013,Ba₁₂₂:P,BaFe2As1.32P0.66,26.3,zero,0.0,0.0,thin_film,Solid-State Reaction; Physical Vapor Deposition; Nanofabrication & Exfoliation,MgO
sc_atlas:28244,10.1038/ncomms3596,,2013,Sr₂RuO₄,Sr2RuO4,1.35,unknown,0.0,0.0,thin_film,Melt Growth; Nanofabrication & Exfoliation,Si/SiO2
sc_atlas:28243,10.1038/ncomms3596,,2013,Sr₂RuO₄,Sr2RuO4,1.5,unknown,0.0,0.0,thin_film,Melt Growth; Nanofabrication & Exfoliation,Si/SiO2
