Repository: zhiyuliu0158-ui/occ-alignn-tc

# P-B-Occ-ALIGNN-full-Tc

Occupancy-aware ALIGNN-style graph neural network for superconducting critical temperature `Tc_K` regression.

本仓库只做一个任务：

```text
CIF + pressure_GPa + magnetic_field_T + field_direction + optional metadata -> Tc_K
```

不做 superconducting / non-superconducting 分类。

## 1. 模型简介

`PBOccALIGNNFullTc` 是一个纯 PyTorch 实现的 ALIGNN-style 图神经网络：

- bond graph 的 node 是 crystallographic site。
- bond graph 的 edge 是周期近邻 directed bond。
- line graph 的 node 是 directed bond。
- line graph 的 edge 是角度 `i-j-k`。
- 所有 scatter / aggregation 使用 `torch.index_add`，不依赖 `torch_scatter`、DGL、PyTorch Geometric 或官方 ALIGNN 包。
- 输出为 `logtc_mu`、`logtc_logvar` 和 `Tc_pred_K = exp(logtc_mu) - 1`。

File: data/sc-atlas-data.csv (part 14 of 62)
source_record_id,doi,source_title,source_year,formula_raw,formula_normalized,tc_value_k,tc_criterion,pressure_gpa,magnetic_field_t,sample_form,preparation_method,substrate
sc_atlas:28245,10.1038/ncomms3596,,2013,Sr₂RuO₄,Sr2RuO4,1.9,onset,0.0,0.0,thin_film,Melt Growth; Nanofabrication & Exfoliation,Si/SiO2
sc_atlas:16588,10.1038/ncomms3749,,2013,Na(Fe_{0.96}Co_{0.03}Cu_{0.01})As,NaFe0.96Co0.03Cu0.01As,16.0,unknown,0.0,0.0,single_crystal,Flux Growth,
sc_atlas:16589,10.1038/ncomms3749,,2013,Na(Fe_{0.96}Co_{0.03}Mn_{0.01})As,NaFe0.96Co0.03Mn0.01As,12.8,unknown,0.0,0.0,single_crystal,Flux Growth,
sc_atlas:16590,10.1038/ncomms3749,,2013,Na(Fe_{1-x}Co_x)As,NaFe0.97Co0.03As,20.5,unknown,0.0,0.0,single_crystal,Flux Growth,
sc_atlas:29078,10.1038/ncomms3874,,2013,Ba₁₋ₓKₓFe₂As₂,Ba0.67K0.33Fe2As2,38.5,unknown,0.0,0.0,unknown,unknown,
sc_atlas:29791,10.1038/ncomms3877,,2013,"S₁₀, thickness: ≈10 nm, type: bulk",BaFe2As2,10.0,zero,0.0,0.0,thin_film,Physical Vapor Deposition,MgAl2O4
sc_atlas:29798,10.1038/ncomms3877,,2013,"S₈₀, thickness: ≈80 nm, type: filamentary",BaFe2As2,2.0,onset,0.0,0.0,thin_film,Physical Vapor Deposition,MgAl2O4
sc_atlas:29797,10.1038/ncomms3877,,2013,"S₆₀, thickness: ≈60 nm, type: filamentary",BaFe2As2,24.0,onset,0.0,0.0,thin_film,Physical Vapor Deposition,MgAl2O4
sc_atlas:29796,10.1038/ncomms3877,,2013,"S30, thickness: ≈30 nm, type: filamentary",BaFe2As2,32.0,onset,0.0,0.0,thin_film,Physical Vapor Deposition,MgAl2O4
sc_atlas:29794,10.1038/ncomms3877,,2013,"S₁₀, thickness: ≈10 nm, type: filamentary",BaFe2As2,35.0,onset,0.0,0.0,thin_film,Physical Vapor Deposition,MgAl2O4
sc_atlas:29793,10.1038/ncomms3877,,2013,"S₃₀, thickness: ≈30 nm, type: bulk",BaFe2As2,8.0,zero,0.0,0.0,thin_film,Physical Vapor Deposition,MgAl2O4
sc_atlas:29792,10.1038/ncomms3877,,2013,"S₁₅, thickness: ≈15 nm, type: bulk",BaFe2As2,9.0,zero,0.0,0.0,thin_film,Physical Vapor Deposition,MgAl2O4
sc_atlas:29556,10.1038/ncomms4202,,2014,Rb₁₋ₓFe₂₋ᵧSe₂,Rb0.74Fe1.6Se2,32.0,unknown,0.0,0.0,unknown,Melt Growth,
sc_atlas:30137,10.1038/ncomms4711,,2014,Ba₁₋ₓKₓFe₂As₂,Ba0.85K0.15Fe2As2,14.5,unknown,0.0,0.0,single_crystal,Flux Growth,
sc_atlas:17071,10.1038/ncomms5756,,2014,Na0.65(1)Fe1.93(1)Se2,Na0.65Fe1.93Se1.4S0.6,25.0,unknown,0.0,0.001,unknown,Solution-based synthesis/processing,
sc_atlas:17070,10.1038/ncomms5756,,2014,Na0.65(1)Fe1.93(1)Se2,Na0.65Fe1.93Se2,37.0,unknown,0.0,0.001,unknown,Solution-based synthesis/processing,
sc_atlas:17073,10.1038/ncomms5756,,2014,Na0.80(4)(NH3)0.60Fe1.86(1)Se2,Na0.8Fe1.86Se1S1N0.6H1.8,25.0,unknown,0.0,0.001,unknown,Solution-based synthesis/processing,
sc_atlas:17072,10.1038/ncomms5756,,2014,Na0.80(4)(NH3)0.60Fe1.86(1)Se2,Na0.8Fe1.86Se2N0.6H1.8,45.0,unknown,0.0,0.001,unknown,Solution-based synthesis/processing,
sc_atlas:29917,10.1038/ncomms6044,,2014,FeSe,FeSe,70.0,unknown,0.0,0.0,thin_film,Molecular Beam Epitaxy,BaTi0.95Nb0.05O3
sc_atlas:29916,10.1038/ncomms6044,,2014,FeSeᴮ,FeSe,75.0,unknown,0.0,0.0,thin_film,Molecular Beam Epitaxy,BaTi0.95Nb0.05O3
sc_atlas:29919,10.1038/ncomms6047,,2014,single-layer FeSe/SrTiO₃ film,FeSe,40.0,unknown,0.0,0.0,unknown,Molecular Beam Epitaxy,SrTiO3
sc_atlas:29920,10.1038/ncomms6047,,2014,double-layer FeSe/SrTiO₃ film,FeSe,55.0,unknown,0.0,0.0,unknown,Molecular Beam Epitaxy,SrTiO3
sc_atlas:30270,10.1038/ncomms6508,,2014,CrAs,CrAs,1.0,zero,0.3,0.0,single_crystal,Flux Growth,
sc_atlas:30271,10.1038/ncomms6508,,2014,CrAs,CrAs,1.47,zero,1.088,0.0,single_crystal,Flux Growth,
sc_atlas:30272,10.1038/ncomms6508,,2014,CrAs,CrAs,1.506,midpoint,0.95,0.0,single_crystal,Flux Growth,
sc_atlas:30269,10.1038/ncomms6508,,2014,CrAs,CrAs,2.0,unknown,0.8,0.0,single_crystal,Flux Growth,
sc_atlas:30209,10.1038/ncomms7056,,2015,LiFe₁₋ₓCoₓAs,LiFe0.97Co0.03As,15.0,onset,0.0,0.0,single_crystal,Flux Growth,
sc_atlas:30208,10.1038/ncomms7056,,2015,LiFe₁₋ₓCoₓAs,LiFe0.99Co0.01As,16.0,onset,0.0,0.0,single_crystal,Flux Growth,
sc_atlas:30207,10.1038/ncomms7056,,2015,LiFe₁₋ₓCoₓAs,LiFeAs,18.0,onset,0.0,0.0,single_crystal,Flux Growth,
sc_atlas:30328,10.1038/ncomms7633,,2015,BiPd,BiPd,3.8,unknown,0.0,0.0,unknown,Melt Growth,
sc_atlas:30428,10.1038/ncomms8183,,2015,LiTi₂O₄,LiTi2O4,11.0,unknown,0.0,0.0,thin_film,Physical Vapor Deposition; Nanofabrication & Exfoliation,MgAl2O4
sc_atlas:30761,10.1038/ncomms8804,,2015,WTe₂,WTe2,2.6,onset,24.0,0.0,single_crystal,Flux Growth,
sc_atlas:30760,10.1038/ncomms8804,,2015,WTe₂,WTe2,6.5,onset,13.0,0.0,single_crystal,Flux Growth,
sc_atlas:30757,10.1038/ncomms8805,,2015,WTe₂,WTe2,3.1,onset,2.5,0.0,unknown,Chemical Vapor Transport,
sc_atlas:30758,10.1038/ncomms8805,,2015,WTe₂,WTe2,7.0,onset,16.8,0.0,unknown,Chemical Vapor Transport,
sc_atlas:30666,10.1038/ncomms8911,,2014,Ba₁₋ₓKₓFe₂As₂,Ba0.738K0.262Fe2As2,26.0,unknown,0.0,0.0,unknown,Flux Growth,
sc_atlas:30665,10.1038/ncomms8911,,2014,Ba₁₋ₓKₓFe₂As₂,Ba0.768K0.232Fe2As2,24.0,onset,0.0,0.0,unknown,Flux Growth,
sc_atlas:30355,10.1038/ncomms9231,,2015,BaPb₁₋ₓBiₓO₃,BaPb0.72Bi0.28O3,7.0,unknown,0.0,0.0,unknown,unknown,
sc_atlas:30354,10.1038/ncomms9231,,2015,BaPb₁₋ₓBiₓO₃,BaPb0.76Bi0.24O3,10.5,unknown,0.0,0.0,unknown,unknown,
sc_atlas:30353,10.1038/ncomms9231,,2015,BaPb₁₋ₓBiₓO₃,BaPb0.82Bi0.18O3,7.0,unknown,0.0,0.0,unknown,unknown,
sc_atlas:9067,10.1038/ncomms9279,,2015,Sb₂Te₃,Sb2Te3,8.6,onset,0.0,0.0,thin_film,Melt Growth; Nanofabrication & Exfoliation,SiO2
sc_atlas:9068,10.1038/ncomms9826,,2015,MoS₂,MoS2,10.0,onset,0.0,0.0,thin_film,Nanofabrication & Exfoliation,glass substrate; glass
sc_atlas:9069,10.1038/ncomms9826,,2015,MoS₂,MoS2,4.0,onset,0.0,0.0,thin_film,Nanofabrication & Exfoliation,glass substrate; glass
sc_atlas:30998,10.1038/ncomms9863,,2015,Ba₀.₆₅Rb₀.₃₅Fe₂As₂,Ba0.65Rb0.35Fe2As2,35.9,onset,2.25,0.0,polycrystal,Solid-State Reaction,
sc_atlas:30997,10.1038/ncomms9863,,2015,Ba₀.₆₅Rb₀.₃₅Fe₂As₂,Ba0.65Rb0.35Fe2As2,36.8,onset,0.0,0.0,polycrystal,Solid-State Reaction,
sc_atlas:30996,10.1038/ncomms9863,,2015,Ba₀.₆₅Rb₀.₃₅Fe₂As₂,Ba0.65Rb0.35Fe2As2,36.9,onset,0.0,0.0,polycrystal,Solid-State Reaction,
sc_atlas:30995,10.1038/ncomms9863,,2015,Ba₀.₆₅Rb₀.₃₅Fe₂As₂,Ba0.65Rb0.35Fe2As2,37.0,unknown,0.0,0.0,polycrystal,Solid-State Reaction,
sc_atlas:24910,10.1038/nmat2396,,2008,SmFeAsO₁₋ₓFₓ,SmFeAsO0.7F0.3,45.0,midpoint,0.0,0.0,polycrystal,Solid-State Reaction,
sc_atlas:24904,10.1038/nmat2396,,2008,SmFeAsO₁₋ₓFₓ,SmFeAsO0.82F0.18,45.0,midpoint,0.0,0.0,polycrystal,Solid-State Reaction,
sc_atlas:24903,10.1038/nmat2396,,2008,SmFeAsO₁₋ₓFₓ,SmFeAsO0.85F0.15,38.0,midpoint,0.0,0.0,polycrystal,Solid-State Reaction,
sc_atlas:24901,10.1038/nmat2396,,2008,SmFeAsO₁₋ₓFₓ,SmFeAsO0.87F0.13,25.0,midpoint,0.0,0.0,polycrystal,Solid-State Reaction,
sc_atlas:24900,10.1038/nmat2396,,2008,SmFeAsO₁₋ₓFₓ,SmFeAsO0.88F0.12,17.0,midpoint,0.0,0.0,polycrystal,Solid-State Reaction,
sc_atlas:24899,10.1038/nmat2396,,2008,SmFeAsO₁₋ₓFₓ,SmFeAsO0.9F0.1,10.0,midpoint,0.0,0.0,polycrystal,Solid-State Reaction,
sc_atlas:26151,10.1038/nmat2443,,2009,BaFe₂As₂,BaFe2As2,30.5,zero,5.5,0.0,polycrystal,Solid-State Reaction,
sc_atlas:26150,10.1038/nmat2443,,2009,BaFe₂As₂,BaFe2As2,31.0,onset,5.5,0.0,polycrystal,Solid-State Reaction,
sc_atlas:25450,10.1038/nmat2491,,2009,β-Fe₁.₀₁Se,Fe1.01Se,18.6,onset,0.8,0.0,unknown,unknown,
sc_atlas:25451,10.1038/nmat2491,,2009,β-Fe₁.₀₁Se,Fe1.01Se,36.7,onset,0.0,0.0,unknown,unknown,
sc_atlas:25448,10.1038/nmat2491,,2009,β-Fe₁.₀₁Se,Fe1.01Se,8.5,onset,0.0,0.0,unknown,unknown,
sc_atlas:25927,10.1038/NMAT2721,,2010,Ba(Fe₁₋ₓCoₓ)₂As₂,BaFe1.84Co0.16As2,14.3,zero,0.0,0.0,thin_film,Physical Vapor Deposition,bare LSAT
sc_atlas:25929,10.1038/NMAT2721,,2010,Ba(Fe₁₋ₓCoₓ)₂As₂,BaFe1.84Co0.16As2,15.3,zero,0.0,0.0,thin_film,Physical Vapor Deposition,LaAlO3
sc_atlas:25931,10.1038/NMAT2721,,2010,Ba(Fe₁₋ₓCoₓ)₂As₂,BaFe1.84Co0.16As2,16.5,zero,0.0,0.0,thin_film,Physical Vapor Deposition,GdScO3
sc_atlas:25934,10.1038/NMAT2721,,2010,Ba(Fe₁₋ₓCoₓ)₂As₂,BaFe1.84Co0.16As2,18.0,zero,0.0,0.0,thin_film,Physical Vapor Deposition,SrTiO3
sc_atlas:25933,10.1038/NMAT2721,,2010,Ba(Fe₁₋ₓCoₓ)₂As₂,BaFe1.84Co0.16As2,19.0,zero,0.0,0.0,thin_film,Physical Vapor Deposition,BaTiO3
sc_atlas:25926,10.1038/NMAT2721,,2010,Ba(Fe₁₋ₓCoₓ)₂As₂,BaFe1.84Co0.16As2,19.2,zero,0.0,0.0,thin_film,Physical Vapor Deposition,SrTiO3
sc_atlas:25930,10.1038/NMAT2721,,2010,Ba(Fe₁₋ₓCoₓ)₂As₂,BaFe1.84Co0.16As2,19.8,zero,0.0,0.0,thin_film,Physical Vapor Deposition,SrTiO3
sc_atlas:25928,10.1038/NMAT2721,,2010,Ba(Fe₁₋ₓCoₓ)₂As₂,BaFe1.84Co0.16As2,20.8,zero,0.0,0.0,thin_film,Physical Vapor Deposition,BaTiO3
sc_atlas:25932,10.1038/NMAT2721,,2010,Ba(Fe₁₋ₓCoₓ)₂As₂,BaFe1.84Co0.16As2,20.9,zero,0.0,0.0,thin_film,Physical Vapor Deposition,SrTiO3
sc_atlas:25924,10.1038/NMAT2721,,2010,Ba(Fe₁₋ₓCoₓ)₂As₂,BaFe1.84Co0.16As2,21.5,zero,0.0,0.0,thin_film,Physical Vapor Deposition,SrTiO3
sc_atlas:25925,10.1038/NMAT2721,,2010,Ba(Fe₁₋ₓCoₓ)₂As₂,BaFe1.84Co0.16As2,22.8,onset,0.0,0.0,thin_film,Physical Vapor Deposition,SrTiO3
sc_atlas:26363,10.1038/nmat2795,,2010,SmFeAsO₁₋ₓFₓ,SmFeAsO0.7F0.25,48.0,unknown,0.0,0.0,unknown,Flux Growth; Nanofabrication & Exfoliation,SiO2
sc_atlas:15863,10.1038/NMAT2981,,2011,Cs_xFe_2Se_2,Cs0.8Fe2Se2,30.0,onset,0.0,0.0,unknown,Flux Growth,
sc_atlas:15864,10.1038/NMAT2981,,2011,K_xFe_2Se_2,K0.8Fe2Se2,31.7,onset,0.0,0.0,unknown,Flux Growth,
sc_atlas:28185,10.1038/nmat3333,,2012,Ba₀.₆K₀.₄Fe₂As₂,Ba0.6K0.4Fe2As2,37.4,onset,0.0,0.0,unknown,Solid-State Reaction,
sc_atlas:28186,10.1038/nmat3333,,2012,Ba₀.₆K₀.₄Fe₂As₂,Ba0.6K0.4Fe2As2,38.7,onset,0.0,0.0,unknown,Solid-State Reaction,
sc_atlas:28142,10.1038/nmat3464,,2012,Liₓ(NH₂)ᵧ(NH₃)₁₋ᵧFe₂Se₂,Li0.6N1H2.8Fe2Se2,43.0,unknown,0.0,0.0,unknown,Solution-based synthesis/processing,
sc_atlas:28856,10.1038/nmat3654,,2013,FeSe/SrTiO₃,FeSe,65.0,unknown,0.0,0.0,unknown,Molecular Beam Epitaxy,SrTiO3
sc_atlas:29396,10.1038/NMAT3963,,2014,YBa₂Cu₃O₆.₅,YBa2Cu3O6.5,50.0,unknown,0.0,0.0,single_crystal,Flux Growth,
sc_atlas:16933,10.1038/nmat4153,,2015,FeSe/SrTiO3 (interface),FeSe,111.0,unknown,0.0,0.0,unknown,Molecular Beam Epitaxy,SrTiO3
sc_atlas:30398,10.1038/nmat4155,,2014,(Li₀.₈Fe₀.₂)OHFeSe,Li0.8Fe1.2H1O1Se1,40.0,unknown,0.0,0.001,unknown,Solution-based synthesis/processing,
sc_atlas:9070,10.1038/nmat4302,,2015,FeSe/SrTiO₃,FeSe,60.0,onset,0.0,0.0,thin_film,Molecular Beam Epitaxy; Physical Vapor Deposition,SrTiO3
sc_atlas:31189,10.1038/nmat4351,,2015,BaFe₂S₃,BaFe2S3,13.0,onset,14.5,0.0,polycrystal,Solid-State Reaction,
sc_atlas:31186,10.1038/nmat4351,,2015,BaFe₂S₃,BaFe2S3,14.0,onset,0.0,0.0,polycrystal,Solid-State Reaction,
sc_atlas:31188,10.1038/nmat4351,,2015,BaFe₂S₃,BaFe2S3,15.0,zero,13.5,0.0,polycrystal,Solid-State Reaction,
sc_atlas:31191,10.1038/nmat4351,,2015,BaFe₂S₃,BaFe2S3,15.5,onset,0.0,0.0,polycrystal,Solid-State Reaction,
sc_atlas:31187,10.1038/nmat4351,,2015,BaFe₂S₃,BaFe2S3,17.0,onset,13.5,0.0,polycrystal,Solid-State Reaction,
sc_atlas:31192,10.1038/nmat4351,,2015,BaFe₂S₃,BaFe2S3,17.5,onset,0.0,0.0,polycrystal,Solid-State Reaction,
sc_atlas:30854,10.1038/nmat4492,,2016,FeSe,FeSe,8.7,onset,0.0,0.001,unknown,Chemical Vapor Transport; Melt Growth,
sc_atlas:9072,10.1038/nmat4728,,2016,pristine optimally doped Ba(Fe₁.₉₄Co₀.₀₆)₂As₂,BaFe1.88Co0.12As2,24.0,unknown,0.0,0.0,unknown,Flux Growth,
sc_atlas:9074,10.1038/nnano.2010.41,,2010,λ-(BETS)₂GaCl₄,C20H16Cl4GaS8Se8,8.0,unknown,0.0,0.0,unknown,Solution-based synthesis/processing; Physical Vapor Deposition,Ag
sc_atlas:31486,10.1038/nnano.2015.314,,2015,MoS₂,MoS2,2.0,onset,0.0,0.0,monolayer,Nanofabrication & Exfoliation,SiO2
sc_atlas:31487,10.1038/nnano.2015.314,,2015,MoS₂,MoS2,7.0,onset,0.0,0.0,monolayer,Nanofabrication & Exfoliation,SiO2
sc_atlas:25039,10.1038/nphys1127,,2009,YBa₂Cu₃O₆.₉₉₁,YBa2Cu3O6.991,88.0,unknown,0.0,0.0,unknown,Flux Growth,
sc_atlas:25633,10.1038/nphys1531,,2010,NdFeAsO₀.₈₈F₀.₁₂,NdFeAsO0.88F0.12,43.0,unknown,0.0,0.0,polycrystal,Solid-State Reaction,
sc_atlas:25967,10.1038/NPHYS1656,,2010,Ba(Fe₁₋ₓCoₓ)₂As₂,BaFe1.772Co0.228As2,12.8,unknown,0.0,0.0,unknown,Flux Growth,
sc_atlas:25966,10.1038/NPHYS1656,,2010,Ba(Fe₁₋ₓCoₓ)₂As₂,BaFe1.884Co0.116As2,24.0,onset,0.0,0.0,unknown,Flux Growth,
sc_atlas:25968,10.1038/NPHYS1656,,2010,Ba(Fe₁₋ₓCoₓ)₂As₂,BaFe1.906Co0.094As2,17.0,unknown,0.0,0.0,unknown,Flux Growth,
sc_atlas:28031,10.1038/NPHYS1852,,2011,S-type,CeCu2Si2,0.6,onset,0.0,0.0,unknown,unknown,
sc_atlas:26590,10.1038/NPHYS1879,,2011,Ba₀.₆K₀.₄Fe₂As₂,Ba0.6K0.4Fe2As2,37.0,unknown,0.0,0.0,unknown,Flux Growth,
sc_atlas:27032,10.1038/nphys1892,,2011,InO,InO,1.2,zero,0.0,0.0,thin_film,Physical Vapor Deposition; Nanofabrication & Exfoliation,SiO2
sc_atlas:27033,10.1038/nphys1892,,2011,InO,InO,1.4,zero,0.0,0.0,thin_film,Physical Vapor Deposition; Nanofabrication & Exfoliation,SiO2
sc_atlas:27031,10.1038/nphys1892,,2011,InO,InO,1.7,zero,0.0,0.0,thin_film,Physical Vapor Deposition; Nanofabrication & Exfoliation,SiO2
sc_atlas:26521,10.1038/nphys1908,,2010,Ba₀.₆K₀.₄Fe₂As₂,Ba0.6K0.4Fe2As2,37.0,unknown,0.0,0.0,single_crystal,Flux Growth,
sc_atlas:26522,10.1038/nphys1908,,2010,Ba₀.₆K₀.₄Fe₂As₂,Ba0.6K0.4Fe2As2,37.2,onset,0.0,0.0,single_crystal,Flux Growth,
sc_atlas:27753,10.1038/nphys1912,,2011,La₂₋ₓSrₓCuO₄,La1.84Sr0.16CuO4,41.0,unknown,0.0,0.0,thin_film,Molecular Beam Epitaxy,LaSrAlO4
sc_atlas:27754,10.1038/nphys1912,,2011,La₂₋ₓSrₓCuO₄,La1.91Sr0.09CuO4,22.0,unknown,0.0,0.0,thin_film,Molecular Beam Epitaxy,LaSrAlO4
sc_atlas:27573,10.1038/nphys2216,,2012,FeSeₓTe_{1-x},FeSe0.35Te0.65,12.5,unknown,0.0,0.0,single_crystal,Flux Growth,
sc_atlas:27682,10.1038/nphys2248,,2012,BaFe₂(As₁₋ₓPₓ)₂,BaFe2As1.4P0.6,30.0,unknown,0.0,0.0,unknown,Melt Growth,
sc_atlas:28574,10.1038/nphys2380,,2012,La₁.₈₋ₓEu₀.₂SrₓCuO₄,La1.69Eu0.2Sr0.11CuO4,3.86,unknown,0.0,0.0,unknown,unknown,
sc_atlas:28377,10.1038/NPHYS2456,,2012,YBa₂Cu₃O₆.₆₇,YBa2Cu3O6.67,67.0,unknown,0.0,0.0,unknown,unknown,
sc_atlas:16730,10.1038/nphys2478,,2013,Ba0.6K0.4Fe2As2,Ba0.6K0.4Fe2As2,38.0,zero,0.0,0.0,single_crystal,Flux Growth,
sc_atlas:16731,10.1038/nphys2478,,2013,Ba0.6K0.4Fe2As2,Ba0.6K0.4Fe2As2,38.3,zero,0.0,0.0,single_crystal,Flux Growth,
sc_atlas:16732,10.1038/nphys2478,,2013,Na(Fe0.975Co0.025)As,NaFe0.975Co0.025As,21.0,unknown,0.0,0.0,single_crystal,Flux Growth,
sc_atlas:16533,10.1038/NPHYS2617,,2013,K(Fe1-xCox)2As2,KFe1.932Co0.068As2,1.7,zero,0.0,0.0,single_crystal,Flux Growth,
sc_atlas:16536,10.1038/NPHYS2617,,2013,KFe2As2,KFe2As2,3.52,zero,0.0,0.0,single_crystal,Flux Growth,
sc_atlas:16535,10.1038/NPHYS2617,,2013,KFe2As2,KFe2As2,3.54,zero,0.0,0.0,single_crystal,Flux Growth,
sc_atlas:16534,10.1038/NPHYS2617,,2013,KFe2As2,KFe2As2,4.0,unknown,0.0,0.0,single_crystal,Flux Growth,
sc_atlas:29054,10.1038/nphys2671,,2013,CeCoIn₅,CeCoIn5,2.1,unknown,0.0,0.0,single_crystal,Flux Growth; Nanofabrication & Exfoliation,
sc_atlas:29053,10.1038/nphys2671,,2013,CeCoIn₅,CeCoIn5,2.3,unknown,0.0,0.0,single_crystal,Flux Growth; Nanofabrication & Exfoliation,
sc_atlas:30282,10.1038/nphys2820,,2014,CeCo(In₁₋ₓCdₓ)₅,CeCoIn4.95Cd0.05,1.2,zero,0.0,0.0,single_crystal,Flux Growth,
sc_atlas:30281,10.1038/nphys2820,,2014,CeCo(In₁₋ₓCdₓ)₅,CeCoIn5,2.3,unknown,0.0,0.0,single_crystal,Flux Growth,
sc_atlas:30406,10.1038/nphys2833,,2014,stoichiometric CeCoIn₅,CeCoIn5,2.3,unknown,0.0,0.0,unknown,Flux Growth,
sc_atlas:16817,10.1038/nphys2937,,2014,√7×√3 Pb/Si(111),Pb,1.5,unknown,0.0,0.0,thin_film,Physical Vapor Deposition,Si
sc_atlas:16818,10.1038/nphys2937,,2014,SIC Pb/Si(111),Pb,1.8,unknown,0.0,0.0,thin_film,Physical Vapor Deposition,Si
sc_atlas:30606,10.1038/NPHYS2961,,2014,La₂₋ₓSrₓCuO₄,La1.93Sr0.07CuO4,3.8,zero,0.0,0.0,unknown,Melt Growth,
sc_atlas:30165,10.1038/nphys3034,,2014,(V₂Sr₄O₆)Fe₂As₂,Sr4V2O6Fe2As2,19.0,unknown,0.0,0.0,single_crystal,Flux Growth; Nanofabrication & Exfoliation,
sc_atlas:30164,10.1038/nphys3034,,2014,(V₂Sr₄O₆)Fe₂As₂,Sr4V2O6Fe2As2,19.8,unknown,0.0,0.0,single_crystal,Flux Growth; Nanofabrication & Exfoliation,
sc_atlas:29416,10.1038/nphys3117,,2013,Nd₂₋ₓCeₓCuO₄,Nd1.834Ce0.166CuO4,25.0,unknown,0.0,0.0,unknown,Melt Growth,
sc_atlas:29415,10.1038/nphys3117,,2013,Nd₂₋ₓCeₓCuO₄,Nd1.853Ce0.147CuO4,25.0,unknown,0.0,0.0,unknown,Melt Growth,
sc_atlas:30446,10.1038/nphys3121,,2014,κ-(BEDT-TTF)₂Cu(NCS)₂,C22H16CuN2S18,3.0,unknown,0.0,22.0,unknown,Solution-based synthesis/processing,
sc_atlas:30445,10.1038/nphys3121,,2014,κ-(BEDT-TTF)₂Cu(NCS)₂,C22H16CuN2S18,8.0,unknown,0.0,15.0,unknown,Solution-based synthesis/processing,
sc_atlas:30561,10.1038/nphys3170,,2014,URu₂Si₂,URu2Si2,1.45,zero,0.0,0.0,unknown,Melt Growth,
sc_atlas:30560,10.1038/nphys3170,,2014,URu₂Si₂,URu2Si2,1.5,unknown,0.0,0.0,unknown,Melt Growth,
sc_atlas:30592,10.1038/nphys3227,,2015,NbN,NbN,4.2,unknown,0.0,0.0,thin_film,Physical Vapor Deposition,MgO
sc_atlas:30591,10.1038/nphys3227,,2015,NbN,NbN,9.5,unknown,0.0,0.0,thin_film,Physical Vapor Deposition,MgO
sc_atlas:30004,10.1038/nphys3371,,2015,"Fe(Te,Se)",Fe1.001Te0.57Se0.43,14.0,unknown,0.0,0.0,unknown,Flux Growth,
sc_atlas:30003,10.1038/nphys3371,,2015,"Fe(Te,Se)",Fe1.005Te0.57Se0.43,12.0,unknown,0.0,0.0,unknown,Flux Growth,
sc_atlas:30002,10.1038/nphys3371,,2015,"Fe(Te,Se)",FeTe0.57Se0.43,14.5,onset,0.0,0.0,unknown,Flux Growth,
sc_atlas:9076,10.1038/nphys3502,,2015,YBa₂Cu₃O₆+δ,YBa2Cu3O6.43,41.0,unknown,0.0,0.0,unknown,unknown,
sc_atlas:9075,10.1038/nphys3502,,2015,YBa₂Cu₃O₆+δ,YBa2Cu3O6.47,49.0,unknown,0.0,0.0,unknown,unknown,
sc_atlas:17255,10.1038/nphys3530,,2015,FeSe/MgO (interface),FeSe,39.0,onset,0.0,0.0,thin_film,unknown,MgO
sc_atlas:17256,10.1038/nphys3530,,2015,FeSe/SrTiO3 (interface),FeSe,43.3,onset,0.0,0.0,thin_film,unknown,SrTiO3
sc_atlas:17257,10.1038/nphys3530,,2015,FeSe/SrTiO3 (interface),FeSe,43.5,onset,0.0,0.0,thin_film,unknown,SrTiO3
sc_atlas:17258,10.1038/nphys3530,,2015,FeSe/SrTiO3 (interface),FeSe,46.3,onset,0.0,0.0,thin_film,unknown,SrTiO3
sc_atlas:31218,10.1038/nphys3538,,2016,NbSe₂,NbSe2,3.0,midpoint,0.0,0.0,unknown,Chemical Vapor Transport; Nanofabrication & Exfoliation,SiO2
sc_atlas:31217,10.1038/nphys3538,,2016,NbSe₂,NbSe2,7.0,midpoint,0.0,0.0,unknown,Chemical Vapor Transport; Nanofabrication & Exfoliation,SiO2
sc_atlas:31216,10.1038/nphys3579,,2015,NbSe₂,NbSe2,5.26,onset,0.0,0.0,polycrystal,Solid-State Reaction; Chemical Vapor Transport; Nanofabrication & Exfoliation,
sc_atlas:31103,10.1038/nphys3580,,2016,MoS₂,MoS2,10.0,unknown,0.0,0.0,unknown,Nanofabrication & Exfoliation,
sc_atlas:31102,10.1038/nphys3580,,2016,MoS₂,MoS2,6.5,unknown,0.0,0.0,unknown,Nanofabrication & Exfoliation,
sc_atlas:31105,10.1038/nphys3580,,2016,MoS₂,MoS2,7.4,unknown,0.0,0.0,unknown,Nanofabrication & Exfoliation,
sc_atlas:31101,10.1038/nphys3580,,2016,MoS₂,MoS2,9.7,midpoint,0.0,0.0,unknown,Nanofabrication & Exfoliation,
sc_atlas:31525,10.1038/nphys3781,,2016,CuₓBi₂Se₃,Cu0.3Bi2Se3,3.4,unknown,0.0,0.0,unknown,Solution-based synthesis/processing,
sc_atlas:31676,10.1038/nphys3907,,2017,CuₓBi₂Se₃,Cu0.3Bi2Se3,1.3,onset,0.0,0.0,unknown,Melt Growth; Solution-based synthesis/processing,
sc_atlas:31672,10.1038/nphys3907,,2017,CuₓBi₂Se₃,Cu0.3Bi2Se3,3.2,onset,0.0,0.0,unknown,Melt Growth; Solution-based synthesis/processing,
sc_atlas:31675,10.1038/nphys3907,,2017,CuₓBi₂Se₃,Cu0.3Bi2Se3,3.5,onset,0.0,0.0,unknown,Melt Growth; Solution-based synthesis/processing,
sc_atlas:31674,10.1038/nphys3907,,2017,CuₓBi₂Se₃,Cu0.3Bi2Se3,3.6,onset,0.0,0.0,unknown,Melt Growth; Solution-based synthesis/processing,
sc_atlas:24151,10.1038/nphys753,,2007,Ca₂₋ₓNaₓCuO₂Cl₂,Ca1.86Na0.14CuO2Cl2,28.0,unknown,0.0,0.0,polycrystal,Solid-State Reaction,
sc_atlas:24150,10.1038/nphys753,,2007,Ca₂₋ₓNaₓCuO₂Cl₂,Ca1.87Na0.13CuO2Cl2,25.0,unknown,0.0,0.0,polycrystal,Solid-State Reaction,
sc_atlas:31683,10.1038/npjquantmats.2016.5,,2016,Au₂Pb,Au2Pb,1.13,onset,0.0,0.0,single_crystal,Flux Growth,
sc_atlas:31682,10.1038/npjquantmats.2016.5,,2016,Au₂Pb,Au2Pb,1.18,zero,0.0,0.0,single_crystal,Flux Growth,
sc_atlas:31681,10.1038/npjquantmats.2016.5,,2016,Au₂Pb,Au2Pb,1.3,onset,0.0,0.0,single_crystal,Flux Growth,
sc_atlas:31684,10.1038/npjquantmats.2016.5,,2016,Au₂Pb,Au2Pb,2.1,onset,0.0,0.0,single_crystal,Flux Growth,
sc_atlas:13295,10.1038/s41427-019-0158-2,,2019,unknown,Ba3TiTe5,2.8,zero,17.3,0.0,unknown,Solid-State Reaction,
sc_atlas:13294,10.1038/s41427-019-0158-2,,2019,unknown,Ba3TiTe5,3.8,onset,17.3,0.0,unknown,Solid-State Reaction,
sc_atlas:13296,10.1038/s41427-019-0158-2,,2019,unknown,Ba3TiTe5,4.3,onset,18.9,0.0,unknown,Solid-State Reaction,
sc_atlas:13291,10.1038/s41427-019-0158-2,,2019,unknown,Ba3TiTe5,5.0,onset,8.8,0.0,unknown,Solid-State Reaction,
sc_atlas:13293,10.1038/s41427-019-0158-2,,2019,unknown,Ba3TiTe5,5.4,onset,15.9,0.0,unknown,Solid-State Reaction,
sc_atlas:13290,10.1038/s41427-019-0158-2,,2019,unknown,Ba3TiTe5,6.4,onset,36.7,0.0,unknown,Solid-State Reaction,
sc_atlas:13292,10.1038/s41427-019-0158-2,,2019,unknown,Ba3TiTe5,7.5,onset,12.35,0.0,unknown,Solid-State Reaction,
sc_atlas:35827,10.1038/s41427-022-00457-6,,2023,Y,Y,1.2,unknown,11.0,0.0,unknown,unknown,
sc_atlas:35829,10.1038/s41427-022-00457-6,,2023,Y,Y,10.3,onset,48.6,0.0,unknown,unknown,
sc_atlas:35830,10.1038/s41427-022-00457-6,,2023,Y,Y,19.1,unknown,90.2,0.0,unknown,unknown,
sc_atlas:35831,10.1038/s41427-022-00457-6,,2023,Y,Y,20.0,unknown,100.0,0.0,unknown,unknown,
sc_atlas:35832,10.1038/s41427-022-00457-6,,2023,Y,Y,3.9,onset,48.6,9.0,unknown,unknown,
sc_atlas:35828,10.1038/s41427-022-00457-6,,2023,Y,Y,9.9,zero,35.4,0.0,unknown,unknown,
sc_atlas:326,10.1038/s41427-024-00564-6,,2024,300 nm Nb film on Si substrate,Nb,8.8,unknown,0.0,0.0,thin_film,Physical Vapor Deposition,Si
sc_atlas:32032,10.1038/s41467-017-00162-x,,2017,Li₀.₈Fe₀.₂ODFeSe,Li0.8Fe1.2D1O1Se1,41.0,unknown,0.0,0.0,unknown,Solution-based synthesis/processing,
sc_atlas:32766,10.1038/s41467-017-00185-4,,2017,ThFeAsN,ThFeAsN,30.0,onset,0.0,0.0,unknown,Solid-State Reaction,
sc_atlas:32799,10.1038/s41467-017-00947-0,,2017,AuTe₂Se₄/₃,Au3Te6Se4,2.85,onset,0.0,0.0,unknown,Flux Growth,
sc_atlas:32588,10.1038/s41467-017-01066-6,,2017,T_d-MoTe₂,MoTe2,0.1,unknown,0.0,0.0,unknown,Flux Growth,
sc_atlas:32589,10.1038/s41467-017-01066-6,,2017,T_d-MoTe₂,MoTe2,4.0,unknown,1.9,0.0,unknown,Flux Growth,
sc_atlas:9077,10.1038/s41467-017-01209-9,,2017,β-PdBi₂,PdBi2,5.4,unknown,0.0,0.0,unknown,Melt Growth,
sc_atlas:32572,10.1038/s41467-017-01277-x,,2017,FeSe₁₋ₓSₓ,FeSe0.83S0.17,35.0,zero,0.0,0.0,unknown,Chemical Vapor Transport,
sc_atlas:32571,10.1038/s41467-017-01277-x,,2017,FeSe₁₋ₓSₓ,FeSe0.83S0.17,4.0,zero,0.0,0.0,unknown,Chemical Vapor Transport,
sc_atlas:32574,10.1038/s41467-017-01277-x,,2017,FeSe₁₋ₓSₓ,FeSe0.88S0.12,32.0,zero,3.0,0.0,unknown,Chemical Vapor Transport,
sc_atlas:32573,10.1038/s41467-017-01277-x,,2017,FeSe₁₋ₓSₓ,FeSe0.92S0.08,32.0,zero,3.0,0.0,unknown,Chemical Vapor Transport,
sc_atlas:32575,10.1038/s41467-017-01277-x,,2017,FeSe₁₋ₓSₓ,FeSe0.96S0.04,32.0,zero,7.0,0.0,unknown,Chemical Vapor Transport,
sc_atlas:33063,10.1038/s41467-017-02016-y,,2017,Ba₁₋ₓKₓFe₂As₂,Ba0.5K0.5Fe2As2,38.0,unknown,0.0,0.0,polycrystal,Solid-State Reaction; Nanofabrication & Exfoliation,
sc_atlas:32827,10.1038/s41467-017-02137-4,,2017,β-PdBi₂,PdBi2,5.4,unknown,0.0,0.0,unknown,Melt Growth,
sc_atlas:9079,10.1038/s41467-017-02739-y,,2018,FeSe,FeSe,10.0,unknown,0.0,0.0,unknown,Chemical Vapor Transport,
sc_atlas:9080,10.1038/s41467-017-02739-y,,2018,FeSe,FeSe,37.0,unknown,9.0,0.0,unknown,Chemical Vapor Transport,
sc_atlas:32772,10.1038/s41467-018-02843-7,,2018,(Li₁₋ₓFeₓ)OHFe₁₋ᵧSe,Li0.84Fe1.14H1O1Se1,12.0,zero,6.5,0.0,unknown,Solution-based synthesis/processing,
sc_atlas:32769,10.1038/s41467-018-02843-7,,2018,(Li₁₋ₓFeₓ)OHFe₁₋ᵧSe,Li0.84Fe1.14H1O1Se1,13.0,onset,5.0,0.0,unknown,Solution-based synthesis/processing,
sc_atlas:32771,10.1038/s41467-018-02843-7,,2018,(Li₁₋ₓFeₓ)OHFe₁₋ᵧSe,Li0.84Fe1.14H1O1Se1,31.0,onset,6.5,0.0,unknown,Solution-based synthesis/processing,
sc_atlas:32768,10.1038/s41467-018-02843-7,,2018,(Li₁₋ₓFeₓ)OHFe₁₋ᵧSe,Li0.84Fe1.14H1O1Se1,40.0,unknown,0.0,0.0,unknown,Solution-based synthesis/processing,
sc_atlas:32767,10.1038/s41467-018-02843-7,,2018,(Li₁₋ₓFeₓ)OHFe₁₋ᵧSe,Li0.84Fe1.14H1O1Se1,41.0,unknown,0.0,0.0,unknown,Solution-based synthesis/processing,
sc_atlas:32774,10.1038/s41467-018-02843-7,,2018,(Li₁₋ₓFeₓ)OHFe₁₋ᵧSe,Li0.84Fe1.14H1O1Se1,46.2,zero,12.5,0.0,unknown,Solution-based synthesis/processing,
sc_atlas:32773,10.1038/s41467-018-02843-7,,2018,(Li₁₋ₓFeₓ)OHFe₁₋ᵧSe,Li0.84Fe1.14H1O1Se1,52.7,onset,12.5,0.0,unknown,Solution-based synthesis/processing,
sc_atlas:33080,10.1038/s41467-018-03000-w,,2018,NbSe₂,NbSe2,7.2,unknown,0.0,0.0,unknown,Nanofabrication & Exfoliation,SiO2
sc_atlas:9081,10.1038/s41467-018-03267-z,,2018,V,V,5.31,unknown,0.0,0.0,unknown,unknown,
sc_atlas:33508,10.1038/s41467-018-03275-z,,2018,ZrNCl,ZrNCl,14.6,midpoint,0.0,0.0,thin_film,Nanofabrication & Exfoliation,SiO2/Si
sc_atlas:32923,10.1038/s41467-018-03404-8,,2018,FeTe₀.₅₅Se₀.₄₅,FeTe0.55Se0.45,13.3,unknown,0.0,0.001,single_crystal,Flux Growth,
sc_atlas:17852,10.1038/s41467-018-03888-4,,2017,2H-TaS2,TaS2,0.8,midpoint,0.0,0.0,unknown,Nanofabrication & Exfoliation,
sc_atlas:17853,10.1038/s41467-018-03888-4,,2017,2H-TaS2,TaS2,3.0,midpoint,0.0,0.0,unknown,Nanofabrication & Exfoliation,
sc_atlas:33377,10.1038/s41467-018-04909-y,,2018,LiFeAs,LiFeAs,13.0,unknown,0.0,0.0,single_crystal,Flux Growth,
sc_atlas:32957,10.1038/s41467-018-05153-0,,2018,2H-NbSe₂,NbSe2,4.8,unknown,0.0,0.0,unknown,Chemical Vapor Transport,
sc_atlas:32954,10.1038/s41467-018-05153-0,,2018,2H-NbSe₂,NbSe2,7.25,unknown,0.0,0.0,unknown,Chemical Vapor Transport,
sc_atlas:32956,10.1038/s41467-018-05153-0,,2018,2H-NbSe₂,NbSe2,7.3,unknown,0.0,0.0,unknown,Chemical Vapor Transport,
sc_atlas:32955,10.1038/s41467-018-05153-0,,2018,2H-NbSe₂,NbSe2,7.45,unknown,0.0,0.0,unknown,Chemical Vapor Transport,
sc_atlas:33666,10.1038/s41467-018-05529-2,,2018,NaFe₁₋ₓNiₓAs,NaFe0.988Ni0.012As,17.0,unknown,0.0,0.0,unknown,unknown,
sc_atlas:17839,10.1038/s41467-018-06707-y,,2018,La2-xSrxCuO4,La1.81Sr0.19CuO4,30.1,unknown,0.0,0.0,polycrystal,unknown,
sc_atlas:17838,10.1038/s41467-018-06707-y,,2018,La2-xSrxCuO4,La1.85Sr0.15CuO4,37.2,unknown,0.0,0.0,polycrystal,unknown,
sc_atlas:17837,10.1038/s41467-018-06707-y,,2018,La2-xSrxCuO4,La1.875Sr0.125CuO4,31.0,unknown,0.0,0.0,polycrystal,unknown,
sc_atlas:17836,10.1038/s41467-018-06707-y,,2018,La2-xSrxCuO4,La1.92Sr0.08CuO4,17.3,unknown,0.0,0.0,polycrystal,unknown,
sc_atlas:17840,10.1038/s41467-018-06707-y,,2018,YBa2Cu3O7-δ,YBa2Cu2.91Zn0.09O6.92,60.2,unknown,0.0,0.0,polycrystal,Solid-State Reaction,
sc_atlas:9082,10.1038/s41467-018-07123-y,,2018,Ta₂PdS₅,Ta2PdS5,3.3,midpoint,0.0,0.0,thin_film,Chemical Vapor Transport; Nanofabrication & Exfoliation,SiO2
sc_atlas:33445,10.1038/s41467-019-08962-z,,2019,RbFe₂As₂,K0.34RbFe2As2,12.0,unknown,0.0,0.0,single_crystal,Flux Growth,
sc_atlas:33444,10.1038/s41467-019-08962-z,,2019,RbFe₂As₂,RbFe2As2,2.5,zero,0.0,0.0,single_crystal,Flux Growth,
sc_atlas:33281,10.1038/s41467-019-09995-0,,2019,1Td-MoTe₂,MoTe2,0.35,zero,0.0,0.0,unknown,Chemical Vapor Deposition; Nanofabrication & Exfoliation,SiO2
sc_atlas:33282,10.1038/s41467-019-09995-0,,2019,1Td-MoTe₂,MoTe2,1.4,zero,0.0,0.0,unknown,Chemical Vapor Deposition; Nanofabrication & Exfoliation,SiO2
sc_atlas:33283,10.1038/s41467-019-09995-0,,2019,1Td-MoTe₂,MoTe2,3.16,zero,0.0,0.0,unknown,Chemical Vapor Deposition; Nanofabrication & Exfoliation,SiO2
sc_atlas:33760,10.1038/s41467-019-10480-x,,2019,La₁.₈₇₅Sr₀.₁₂₅CuO₄,La1.875Sr0.125CuO4,29.4,unknown,0.0,0.0,unknown,Melt Growth; Nanofabrication & Exfoliation,
sc_atlas:33759,10.1038/s41467-019-10480-x,,2019,La₁.₈₇₅Sr₀.₁₂₅CuO₄,La1.875Sr0.125CuO4,30.1,unknown,0.0,0.0,unknown,Melt Growth; Nanofabrication & Exfoliation,
sc_atlas:33922,10.1038/s41467-019-11607-w,,2019,Pb,Pb,5.73,zero,0.0,0.0,thin_film,Molecular Beam Epitaxy,Si
sc_atlas:33921,10.1038/s41467-019-11607-w,,2019,Pb,Pb,9.21,onset,0.0,0.0,thin_film,Molecular Beam Epitaxy,Si
sc_atlas:34869,10.1038/s41467-019-14126-w,,2020,CuₓBi₂Se₃,Cu0.28Bi2Se3,3.4,unknown,0.0,0.0,unknown,Solution-based synthesis/processing,
sc_atlas:34870,10.1038/s41467-019-14126-w,,2020,CuₓBi₂Se₃,Cu0.36Bi2Se3,3.4,unknown,0.0,0.0,unknown,Solution-based synthesis/processing,
sc_atlas:34871,10.1038/s41467-019-14126-w,,2020,CuₓBi₂Se₃,Cu0.37Bi2Se3,3.4,unknown,0.0,0.0,unknown,Solution-based synthesis/processing,
sc_atlas:34872,10.1038/s41467-019-14126-w,,2020,CuₓBi₂Se₃,Cu0.46Bi2Se3,3.0,unknown,0.0,0.0,unknown,Solution-based synthesis/processing,
sc_atlas:34873,10.1038/s41467-019-14126-w,,2020,CuₓBi₂Se₃,Cu0.54Bi2Se3,3.0,unknown,0.0,0.0,unknown,Solution-based synthesis/processing,
sc_atlas:34709,10.1038/s41467-020-14536-1,,2020,YBa₂Cu₃O₆.₆₇,YBa2Cu3O6.67,67.0,unknown,0.0,0.0,single_crystal,Flux Growth,
sc_atlas:28854,10.1038/s41467-020-14681-7,,2013,SFC,K0.69Fe1.78Se2,25.0,onset,0.0,0.0,unknown,Flux Growth,
sc_atlas:28853,10.1038/s41467-020-14681-7,,2013,KₓFe₂₋ᵧSe₂,K0.69Fe1.78Se2,32.0,unknown,0.0,0.0,unknown,Flux Growth,
sc_atlas:18240,10.1038/s41467-020-16871-9,,2020,Cu_xBi_2Se_3,Cu0.2Bi2Se3,3.3,unknown,0.0,0.0,unknown,unknown,
sc_atlas:18241,10.1038/s41467-020-16871-9,,2020,Nb_xBi_2Se_3,Nb0.25Bi2Se3,3.25,unknown,0.0,0.0,unknown,Flux Growth,
sc_atlas:18242,10.1038/s41467-020-16871-9,,2020,Nb_xBi_2Se_3,Nb0.25Bi2Se3,3.3,unknown,0.0,0.0,unknown,Flux Growth,
sc_atlas:34963,10.1038/s41467-020-16987-y,,2020,Nb-C,C43Ga15N13Nb29,5.6,midpoint,0.0,0.0,unknown,Nanofabrication & Exfoliation,SiO2
sc_atlas:18288,10.1038/s41467-020-17138-z,,2020,La_{1.48}Nd_{0.4}Sr_{0.12}CuO_{4},La1.48Nd0.4Sr0.12CuO4,3.4,zero,0.0,0.0,unknown,Melt Growth,
sc_atlas:18287,10.1038/s41467-020-17138-z,,2020,La_{1.48}Nd_{0.4}Sr_{0.12}CuO_{4},La1.48Nd0.4Sr0.12CuO4,3.6,zero,0.0,0.0,unknown,Melt Growth,
sc_atlas:18290,10.1038/s41467-020-17138-z,,2020,La_{1.7}Eu_{0.2}Sr_{0.1}CuO_{4},La1.7Eu0.2Sr0.1CuO4,5.5,zero,0.0,0.0,unknown,Melt Growth,
sc_atlas:18289,10.1038/s41467-020-17138-z,,2020,La_{1.7}Eu_{0.2}Sr_{0.1}CuO_{4},La1.7Eu0.2Sr0.1CuO4,5.7,zero,0.0,0.0,unknown,Melt Growth,
sc_atlas:34729,10.1038/s41467-020-17913-y,,2020,SrₓBi₂Se₃,Sr0.06Bi2Se3,2.83,midpoint,0.0,0.0,unknown,Melt Growth,
sc_atlas:35194,10.1038/s41467-020-19908-1,,2020,Nd₁₋ₓSrₓNiO₂,Nd0.8Sr0.2NiO2,15.3,onset,0.0,0.0,thin_film,Molecular Beam Epitaxy,SrTiO3
sc_atlas:35195,10.1038/s41467-020-19908-1,,2020,Nd₁₋ₓSrₓNiO₂,Nd0.8Sr0.2NiO2,9.1,zero,0.0,0.0,thin_film,Molecular Beam Epitaxy,SrTiO3
sc_atlas:35115,10.1038/s41467-020-20103-5,,2021,BaH₁₂,BaH12,20.0,unknown,140.0,0.0,polycrystal,Solid-State Reaction,
sc_atlas:35131,10.1038/s41467-020-20252-7,,2021,RuO₂,RuO2,0.92,midpoint,0.0,0.0,thin_film,Molecular Beam Epitaxy; Nanofabrication & Exfoliation,TiO2
sc_atlas:35130,10.1038/s41467-020-20252-7,,2021,RuO₂,RuO2,2.0,midpoint,0.0,0.0,thin_film,Molecular Beam Epitaxy; Nanofabrication & Exfoliation,TiO2
sc_atlas:35529,10.1038/s41467-020-20350-6,,2021,Ba(Fe₁₋ₓCoₓ)₂As₂,BaFe1.84Co0.16As2,23.0,unknown,0.0,0.0,unknown,unknown,
sc_atlas:35857,10.1038/s41467-021-21642-1,,2021,Si(111)-(√7×√3)-In,In,2.97,unknown,0.0,0.0,unknown,Physical Vapor Deposition,Si
sc_atlas:35853,10.1038/s41467-021-21642-1,,2021,Si(111)-(√7×√3)-In,In,2.99,unknown,0.0,0.0,unknown,Physical Vapor Deposition,Si
sc_atlas:35856,10.1038/s41467-021-21642-1,,2021,Si(111)-(√7×√3)-In,In,3.04,unknown,0.0,0.0,unknown,Physical Vapor Deposition,Si
sc_atlas:35855,10.1038/s41467-021-21642-1,,2021,Flat#3,In,3.11,unknown,0.0,0.0,unknown,Physical Vapor Deposition,Si
sc_atlas:35852,10.1038/s41467-021-21642-1,,2021,Flat#1,In,3.14,unknown,0.0,0.0,unknown,Physical Vapor Deposition,Si
sc_atlas:36011,10.1038/s41467-021-22516-2,,2021,1 UC FeSe/SrTiO₃,FeSe,65.0,unknown,0.0,0.0,unknown,Molecular Beam Epitaxy,SrTiO3
sc_atlas:35675,10.1038/s41467-021-22807-8,,2021,LaPt₃P,LaPt3P,1.1,unknown,0.0,0.0,polycrystal,Solid-State Reaction,
sc_atlas:34708,10.1038/s41467-021-22906-6,,2021,UTe₂,UTe2,1.57,midpoint,0.0,0.0,unknown,Chemical Vapor Transport,
sc_atlas:36012,10.1038/s41467-021-23076-1,,2021,₂M-WS₂,WS2,8.8,unknown,0.0,0.0,unknown,Solid-State Reaction,
sc_atlas:35455,10.1038/s41467-021-23106-y,,2021,single-layer FeSe/SrTiO₃ interface,FeSe,40.0,onset,0.0,0.0,thin_film,Molecular Beam Epitaxy,SrTiO3
sc_atlas:35457,10.1038/s41467-021-23106-y,,2021,single-layer FeSe/SrTiO₃ interface,FeSe,65.0,onset,0.0,0.0,thin_film,Molecular Beam Epitaxy,SrTiO3
sc_atlas:36160,10.1038/s41467-021-23928-w,,2021,CsV₃Sb₅,CsV3Sb5,2.7,unknown,0.0,0.0,single_crystal,Flux Growth,
sc_atlas:36161,10.1038/s41467-021-23928-w,,2021,CsV₃Sb₅,CsV3Sb5,8.0,unknown,2.0,0.0,single_crystal,Flux Growth,
sc_atlas:18641,10.1038/s41467-021-24176-8,,2021,Sr2-yLayRuO4,Sr1.98La0.02RuO4,0.7,unknown,0.0,0.0,unknown,Melt Growth,
sc_atlas:18642,10.1038/s41467-021-24176-8,,2021,Sr2-yLayRuO4,Sr1.98La0.02RuO4,0.75,unknown,0.0,0.0,unknown,Melt Growth,
sc_atlas:18643,10.1038/s41467-021-24176-8,,2021,Sr2RuO4,Sr2RuO4,1.26,unknown,0.0,0.0,unknown,Melt Growth,
sc_atlas:18644,10.1038/s41467-021-24176-8,,2021,Sr2RuO4,Sr2RuO4,1.3,unknown,0.0,0.0,unknown,Melt Growth,
sc_atlas:36191,10.1038/s41467-021-24670-z,,2021,YbRh₂Si₂,YbRh2Si2,0.0079,midpoint,0.0,0.0,unknown,unknown,
sc_atlas:35481,10.1038/s41467-021-25721-1,,2020,MnSe,MnSe,5.0,onset,12.0,0.0,polycrystal,Solid-State Reaction,
sc_atlas:35483,10.1038/s41467-021-25721-1,,2020,MnSe,MnSe,9.0,onset,35.0,0.0,polycrystal,Solid-State Reaction,
sc_atlas:36081,10.1038/s41467-021-26028-x,,2021,Bi₂Sr₂CaDyCu₂O₈,Bi2Sr2CaDyCu2O8,37.0,unknown,0.0,0.0,unknown,Melt Growth,
sc_atlas:35379,10.1038/s41467-021-26706-w,,2021,LaH₁₀,LaH10,189.0,onset,120.0,0.0,polycrystal,Solid-State Reaction,
sc_atlas:35377,10.1038/s41467-021-26706-w,,2021,LaH₁₀,LaH10,191.0,onset,120.0,0.0,polycrystal,Solid-State Reaction,
sc_atlas:35378,10.1038/s41467-021-26706-w,,2021,LaH₁₀,LaH10,241.0,onset,136.0,0.0,polycrystal,Solid-State Reaction,
sc_atlas:35376,10.1038/s41467-021-26706-w,,2021,LaH₁₀,LaH10,243.0,onset,138.0,0.0,polycrystal,Solid-State Reaction,
sc_atlas:35380,10.1038/s41467-021-26706-w,,2021,LaH₁₀,LaH10,246.0,onset,136.0,0.0,polycrystal,Solid-State Reaction,
sc_atlas:35633,10.1038/s41467-021-26708-8,,2021,stoichiometric LiFeAs,LiFeAs,17.0,unknown,0.0,0.0,single_crystal,Flux Growth,
sc_atlas:35635,10.1038/s41467-021-26708-8,,2021,LiFeAs,LiFeAs,20.5,unknown,0.0,0.0,single_crystal,Flux Growth,
sc_atlas:36017,10.1038/s41467-021-27084-z,,2021,CsV₃Sb₅,CsV3Sb5,3.5,onset,0.0,0.0,unknown,Flux Growth,
sc_atlas:18493,10.1038/s41467-022-28790-y,,2022,CeCoIn5,CeCoIn5,2.1,midpoint,0.0,0.0,single_crystal,Flux Growth,
sc_atlas:18494,10.1038/s41467-022-28790-y,,2022,KFe2As2,KFe2As2,3.2,midpoint,0.0,0.0,single_crystal,Flux Growth,
sc_atlas:18495,10.1038/s41467-022-28790-y,,2022,LaFePO,LaFePO,5.9,midpoint,0.0,0.0,single_crystal,Flux Growth,
sc_atlas:36487,10.1038/s41467-022-30442-0,,2022,CsV₆Sb₆,CsV6Sb6,1.0,onset,79.5,0.0,single_crystal,Flux Growth,
sc_atlas:36485,10.1038/s41467-022-30442-0,,2022,CsV₆Sb₆,CsV6Sb6,1.04,onset,21.2,0.0,single_crystal,Flux Growth,
sc_atlas:36486,10.1038/s41467-022-30442-0,,2022,CsV₆Sb₆,CsV6Sb6,1.48,onset,33.0,0.0,single_crystal,Flux Growth,
sc_atlas:35950,10.1038/s41467-022-30454-w,,2022,CaH₆,CaH6,210.0,onset,160.0,0.0,unknown,Solid-State Reaction,
sc_atlas:19056,10.1038/s41467-022-30782-x,,2022,H3S,H3S,195.0,unknown,155.0,0.0,unknown,Physical Vapor Deposition,
sc_atlas:19057,10.1038/s41467-022-30782-x,,2022,LaH10,LaH10,200.0,onset,120.0,0.0,unknown,Physical Vapor Deposition,
sc_atlas:19059,10.1038/s41467-022-30782-x,,2022,LaH10,LaH10,231.0,unknown,130.0,0.0,unknown,Physical Vapor Deposition,
sc_atlas:36521,10.1038/s41467-022-31954-5,,2022,NbSe₂,NbSe2,2.25,unknown,0.0,0.0,unknown,Nanofabrication & Exfoliation,BN
sc_atlas:36522,10.1038/s41467-022-31954-5,,2022,NbSe₂,NbSe2,4.0,unknown,0.0,0.0,unknown,Nanofabrication & Exfoliation,BN
sc_atlas:36520,10.1038/s41467-022-31954-5,,2022,NbSe₂,NbSe2,4.3,unknown,0.0,0.0,unknown,Nanofabrication & Exfoliation,BN
sc_atlas:36441,10.1038/s41467-022-32065-x,,2022,No.1,Pr0.82Sr0.18NiO2,16.5,unknown,2.4,0.0,thin_film,Physical Vapor Deposition,SrTiO3
sc_atlas:36436,10.1038/s41467-022-32065-x,,2022,Pr₀.₈₂Sr₀.₁₈NiO₂,Pr0.82Sr0.18NiO2,17.0,onset,0.0,0.0,thin_film,Physical Vapor Deposition,SrTiO3
sc_atlas:36438,10.1038/s41467-022-32065-x,,2022,No.1,Pr0.82Sr0.18NiO2,17.3,onset,0.0,0.0,thin_film,Physical Vapor Deposition,SrTiO3
sc_atlas:36437,10.1038/s41467-022-32065-x,,2022,No.1,Pr0.82Sr0.18NiO2,18.0,onset,0.0,0.0,thin_film,Physical Vapor Deposition,SrTiO3
sc_atlas:36440,10.1038/s41467-022-32065-x,,2022,No.1,Pr0.82Sr0.18NiO2,20.4,onset,2.4,0.0,thin_film,Physical Vapor Deposition,SrTiO3
sc_atlas:36439,10.1038/s41467-022-32065-x,,2022,No.1,Pr0.82Sr0.18NiO2,22.5,onset,2.4,0.0,thin_film,Physical Vapor Deposition,SrTiO3
sc_atlas:36445,10.1038/s41467-022-32065-x,,2022,No.2,Pr0.82Sr0.18NiO2,22.7,onset,6.8,0.0,thin_film,Physical Vapor Deposition,SrTiO3
sc_atlas:36443,10.1038/s41467-022-32065-x,,2022,No.1,Pr0.82Sr0.18NiO2,23.5,onset,6.6,0.0,thin_film,Physical Vapor Deposition,SrTiO3
sc_atlas:36442,10.1038/s41467-022-32065-x,,2022,No.1,Pr0.82Sr0.18NiO2,26.0,onset,6.6,0.0,thin_film,Physical Vapor Deposition,SrTiO3
sc_atlas:36447,10.1038/s41467-022-32065-x,,2022,No.2,Pr0.82Sr0.18NiO2,27.2,onset,12.1,0.0,thin_film,Physical Vapor Deposition,SrTiO3
sc_atlas:36446,10.1038/s41467-022-32065-x,,2022,No.2,Pr0.82Sr0.18NiO2,31.0,onset,12.1,0.0,thin_film,Physical Vapor Deposition,SrTiO3
sc_atlas:36538,10.1038/s41467-022-32177-4,,2022,Sr₂RuO₄,Sr2RuO4,1.55,unknown,0.0,0.0,unknown,Melt Growth; Nanofabrication & Exfoliation,
sc_atlas:36701,10.1038/s41467-022-33077-3,,2022,Ti,Ti,10.2,unknown,99.0,0.0,unknown,unknown,
sc_atlas:36702,10.1038/s41467-022-33077-3,,2022,Ti,Ti,20.3,unknown,108.0,0.0,unknown,unknown,
sc_atlas:36703,10.1038/s41467-022-33077-3,,2022,Ti,Ti,22.0,unknown,180.0,0.0,unknown,unknown,
sc_atlas:36704,10.1038/s41467-022-33077-3,,2022,Ti,Ti,26.0,onset,248.0,0.0,unknown,unknown,
sc_atlas:36700,10.1038/s41467-022-33077-3,,2022,Ti,Ti,3.5,unknown,54.0,0.0,unknown,unknown,
sc_atlas:36501,10.1038/s41467-022-33354-1,,2022,κ-(BEDT-TTF)₂Cu(NCS)₂,C22H16CuN2S18,9.5,unknown,0.0,0.0,unknown,Solution-based synthesis/processing,
sc_atlas:36945,10.1038/s41467-022-33743-6,,2022,"(La, Ce)H₉",La0.5Ce0.5H9,158.0,unknown,110.0,0.0,unknown,Solid-State Reaction,
sc_atlas:36946,10.1038/s41467-022-33743-6,,2022,"(La, Ce)H₉",La0.5Ce0.5H9,168.0,unknown,125.0,0.0,unknown,Solid-State Reaction,
sc_atlas:36947,10.1038/s41467-022-33743-6,,2022,"(La, Ce)H₉",La0.5Ce0.5H9,173.0,unknown,110.0,0.0,unknown,Solid-State Reaction,
sc_atlas:36948,10.1038/s41467-022-33743-6,,2022,"(La, Ce)H₉",La0.5Ce0.5H9,178.0,unknown,172.0,0.0,unknown,Solid-State Reaction,
sc_atlas:37336,10.1038/s41467-022-34756-x,,2022,LiₓZrNCl,Li0.004ZrNCl,16.8,midpoint,0.0,0.0,thin_film,Nanofabrication & Exfoliation; Solution-based synthesis/processing,SiO2; Si; SiO2/Si
sc_atlas:37337,10.1038/s41467-022-34756-x,,2022,LiₓZrNCl,Li0.005ZrNCl,16.4,midpoint,0.0,0.0,thin_film,Nanofabrication & Exfoliation; Solution-based synthesis/processing,SiO2; Si; SiO2/Si
sc_atlas:37339,10.1038/s41467-022-34756-x,,2022,LiₓZrNCl,Li0.014ZrNCl,15.8,midpoint,0.0,0.0,thin_film,Nanofabrication & Exfoliation; Solution-based synthesis/processing,SiO2; Si; SiO2/Si
sc_atlas:37338,10.1038/s41467-022-34756-x,,2022,LiₓZrNCl,Li0.01ZrNCl,15.9,midpoint,0.0,0.0,thin_film,Nanofabrication & Exfoliation; Solution-based synthesis/processing,SiO2; Si; SiO2/Si
sc_atlas:37340,10.1038/s41467-022-34756-x,,2022,LiₓZrNCl,Li0.024ZrNCl,12.1,midpoint,0.0,0.0,thin_film,Nanofabrication & Exfoliation; Solution-based synthesis/processing,SiO2; Si; SiO2/Si
sc_atlas:37341,10.1038/s41467-022-34756-x,,2022,LiₓZrNCl,Li0.47ZrNCl,11.4,midpoint,0.0,0.0,thin_film,Nanofabrication & Exfoliation; Solution-based synthesis/processing,SiO2; Si; SiO2/Si
sc_atlas:36420,10.1038/s41467-022-35191-8,,2021,WB₂,WB2,13.0,onset,48.0,0.0,unknown,Melt Growth,
sc_atlas:36418,10.1038/s41467-022-35191-8,,2021,WB₂,WB2,17.0,onset,74.0,0.0,unknown,Melt Growth,
sc_atlas:36421,10.1038/s41467-022-35191-8,,2021,WB₂,WB2,3.0,onset,4.9,0.0,unknown,Melt Growth,
sc_atlas:36417,10.1038/s41467-022-35191-8,,2021,WB₂,WB2,4.0,onset,57.0,0.0,unknown,Melt Growth,
sc_atlas:18944,10.1038/s41467-022-35718-z,,2022,KV3Sb5,KV3Sb5,1.0,unknown,0.0,0.0,single_crystal,Flux Growth,
sc_atlas:18945,10.1038/s41467-022-35718-z,,2022,KV3Sb5,KV3Sb5,2.3,onset,0.5,0.0,single_crystal,Flux Growth,
sc_atlas:18946,10.1038/s41467-022-35718-z,,2022,RbV3Sb5,RbV3Sb5,1.0,unknown,0.0,0.0,single_crystal,Flux Growth,
sc_atlas:18947,10.1038/s41467-022-35718-z,,2022,RbV3Sb5,RbV3Sb5,3.5,onset,1.5,0.0,single_crystal,Flux Growth,
