Repository: zhiyuliu0158-ui/occ-alignn-tc

# P-B-Occ-ALIGNN-full-Tc

Occupancy-aware ALIGNN-style graph neural network for superconducting critical temperature `Tc_K` regression.

本仓库只做一个任务：

```text
CIF + pressure_GPa + magnetic_field_T + field_direction + optional metadata -> Tc_K
```

不做 superconducting / non-superconducting 分类。

## 1. 模型简介

`PBOccALIGNNFullTc` 是一个纯 PyTorch 实现的 ALIGNN-style 图神经网络：

- bond graph 的 node 是 crystallographic site。
- bond graph 的 edge 是周期近邻 directed bond。
- line graph 的 node 是 directed bond。
- line graph 的 edge 是角度 `i-j-k`。
- 所有 scatter / aggregation 使用 `torch.index_add`，不依赖 `torch_scatter`、DGL、PyTorch Geometric 或官方 ALIGNN 包。
- 输出为 `logtc_mu`、`logtc_logvar` 和 `Tc_pred_K = exp(logtc_mu) - 1`。

File: data/sc-atlas-data.csv (part 15 of 62)
source_record_id,doi,source_title,source_year,formula_raw,formula_normalized,tc_value_k,tc_criterion,pressure_gpa,magnetic_field_t,sample_form,preparation_method,substrate
sc_atlas:360,10.1038/s41467-023-36203-x,,2021,La₂₋ₓSrₓCuO₄,La1.885Sr0.115CuO4,27.5,onset,0.0,0.0,unknown,Melt Growth,
sc_atlas:18763,10.1038/s41467-023-36787-4,,2023,La2-xSrxCuO4,La1.65Sr0.35CuO4,28.0,onset,0.0,0.0,unknown,Molecular Beam Epitaxy,LaSrAlO4
sc_atlas:18761,10.1038/s41467-023-36787-4,,2023,La2-xSrxCuO4,La1.75Sr0.25CuO4,44.0,onset,0.0,0.0,unknown,Molecular Beam Epitaxy,LaSrAlO4
sc_atlas:18762,10.1038/s41467-023-36787-4,,2023,La2-xSrxCuO4,La1.7Sr0.3CuO4,30.0,onset,0.0,0.0,unknown,Molecular Beam Epitaxy,LaSrAlO4
sc_atlas:18760,10.1038/s41467-023-36787-4,,2023,La2-xSrxCuO4,La1.84Sr0.16CuO4,43.0,onset,0.0,0.0,unknown,Molecular Beam Epitaxy,LaSrAlO4
sc_atlas:18759,10.1038/s41467-023-36787-4,,2023,La2-xSrxCuO4,La1.88Sr0.12CuO4,26.0,onset,0.0,0.0,unknown,Molecular Beam Epitaxy,LaSrAlO4
sc_atlas:18764,10.1038/s41467-023-36787-4,,2023,NbN,NbN,14.0,unknown,0.0,0.0,unknown,unknown,
sc_atlas:37354,10.1038/s41467-023-37210-8,,2022,MoS₂,MoS2,10.0,unknown,0.0,0.0,thin_film,Nanofabrication & Exfoliation,SiO2
sc_atlas:37352,10.1038/s41467-023-37210-8,,2022,MoS₂,MoS2,6.0,onset,0.0,0.0,thin_film,Nanofabrication & Exfoliation,SiO2
sc_atlas:37353,10.1038/s41467-023-37210-8,,2022,MoS₂,MoS2,9.0,onset,0.0,0.0,thin_film,Nanofabrication & Exfoliation,SiO2
sc_atlas:19060,10.1038/s41467-023-37605-7,,2023,Cs(V0.93Nb0.07)3Sb5,CsV2.79Nb0.21Sb5,4.4,unknown,0.0,0.0,single_crystal,Flux Growth,
sc_atlas:19061,10.1038/s41467-023-37605-7,,2023,CsV3Sb5,CsV3Sb5,2.6,unknown,0.0,0.0,single_crystal,Flux Growth,
sc_atlas:36098,10.1038/s41467-023-38257-3,,2023,CsV₃Sb₅,CsV3Sb5,0.76,onset,0.0,0.0,thin_film,Flux Growth; Nanofabrication & Exfoliation,Al2O3
sc_atlas:36096,10.1038/s41467-023-38257-3,,2023,CsV₃Sb₅,CsV3Sb5,3.64,onset,0.0,0.0,thin_film,Flux Growth; Nanofabrication & Exfoliation,SiO2/Si; Al2O3/SiO2/Si
sc_atlas:36097,10.1038/s41467-023-38257-3,,2023,CsV₃Sb₅,CsV3Sb5,4.28,onset,0.0,0.0,thin_film,Flux Growth; Nanofabrication & Exfoliation,Al2O3
sc_atlas:36118,10.1038/s41467-023-38688-y,,2023,UTe₂,UTe2,1.65,unknown,0.0,0.0,unknown,Chemical Vapor Transport,
sc_atlas:36119,10.1038/s41467-023-38688-y,,2023,UTe₂,UTe2,1.75,unknown,0.0,0.0,unknown,Chemical Vapor Transport,
sc_atlas:36120,10.1038/s41467-023-38688-y,,2023,UTe₂,UTe2,1.9,onset,0.0,0.0,unknown,Chemical Vapor Transport,
sc_atlas:37237,10.1038/s41467-023-38763-4,,2023,Ca₁₀(Pt₄As₈)((Fe₀.₉₇Pt₀.₀₃)₂As₂)₅,Ca10Fe9.7Pt4.3As18,26.0,onset,0.0,0.0,single_crystal,Flux Growth,
sc_atlas:19330,10.1038/s41467-023-39500-7,,2023,CsV3-xTaxSb5,CsV2.6Ta0.4Sb5,5.5,unknown,0.0,0.0,single_crystal,Flux Growth,
sc_atlas:19331,10.1038/s41467-023-39500-7,,2023,CsV3Sb5,CsV3Sb5,2.5,unknown,0.0,0.0,single_crystal,Flux Growth,
sc_atlas:37541,10.1038/s41467-023-42459-0,,2023,Ba₁₋ₓKₓFe₂As₂,Ba0.25K0.75Fe2As2,12.6,zero,0.0,0.0,unknown,unknown,
sc_atlas:37418,10.1038/s41467-023-42988-8,,2023,Nd₀.₈Sr₀.₂NiO₂,Nd0.8Sr0.2NiO2,14.7,onset,0.0,0.0,thin_film,Physical Vapor Deposition; Nanofabrication & Exfoliation,SrTiO3
sc_atlas:37196,10.1038/s41467-023-44183-1,,2024,UTe₂,UTe2,1.6,unknown,0.0,0.0,single_crystal,Chemical Vapor Transport; Nanofabrication & Exfoliation,
sc_atlas:37319,10.1038/s41467-024-45169-3,,2024,4Hb-TaS₂,TaS2,2.7,unknown,0.0,0.0,unknown,Chemical Vapor Transport,
sc_atlas:37717,10.1038/s41467-024-47043-8,,2024,CsV₃Sb₅,CsV3Sb5,2.8,unknown,0.0,0.0,unknown,Flux Growth,
sc_atlas:38608,10.1038/s41467-024-47875-4,,2024,CeCoIn₅/YbCoIn₅/YbRhIn₅ tricolor superlattice,Ce8Yb6Co11Rh3In70,0.83,midpoint,0.0,0.0,thin_film,Molecular Beam Epitaxy; Nanofabrication & Exfoliation,MgF2
sc_atlas:37317,10.1038/s41467-024-48260-x,,2022,4Hb-TaS₂,TaS2,2.7,unknown,0.0,0.0,unknown,Chemical Vapor Transport; Nanofabrication & Exfoliation,SiO2
sc_atlas:38596,10.1038/s41467-024-50330-z,,2024,CsV₃₋ₓTaₓSb₅,CsV3Sb5,2.5,unknown,0.0,0.0,unknown,Flux Growth,
sc_atlas:38884,10.1038/s41467-024-50833-9,,2024,CsCa₂Fe₄As₄F₂,CsCa2Fe4As4F2,29.0,unknown,0.0,0.0,polycrystal,Solid-State Reaction,
sc_atlas:19539,10.1038/s41467-024-50856-2,,2024,Cs(V1-xTax)3Sb5,CsV2.58Ta0.42Sb5,5.3,unknown,0.0,0.0,single_crystal,Flux Growth,
sc_atlas:19540,10.1038/s41467-024-50856-2,,2024,CsV3Sb5,CsV3Sb5,3.0,unknown,0.0,0.0,single_crystal,Flux Growth,
sc_atlas:38986,10.1038/s41467-024-51558-5,,2024,2H-NbSe₂,NbSe2,7.2,unknown,0.0,0.0,unknown,unknown,
sc_atlas:39119,10.1038/s41467-024-53627-1,,2024,Mo₃Al₂C,Mo3Al2C,8.0,unknown,0.0,0.0,single_crystal,Flux Growth,
sc_atlas:37484,10.1038/s41467-024-53870-6,,2024,CsTi₃Bi₅,CsTi3Bi5,3.6,zero,0.0,0.0,single_crystal,Flux Growth,
sc_atlas:37483,10.1038/s41467-024-53870-6,,2024,CsTi₃Bi₅,CsTi3Bi5,4.8,onset,0.0,0.0,single_crystal,Flux Growth,
sc_atlas:37668,10.1038/s41467-024-54389-6,,2024,t-PtBi₂,PtBi2,10.0,unknown,0.0,0.0,unknown,Flux Growth,
sc_atlas:37666,10.1038/s41467-024-54389-6,,2024,t-PtBi₂,PtBi2,3.5,unknown,0.0,0.0,unknown,Flux Growth,
sc_atlas:37667,10.1038/s41467-024-54389-6,,2024,t-PtBi₂,PtBi2,8.0,unknown,0.0,0.0,unknown,Flux Growth,
sc_atlas:39162,10.1038/s41467-024-54867-x,,2025,β-PdBi₂,PdBi2,1.8,unknown,0.0,0.0,bulk,Melt Growth; Nanofabrication & Exfoliation,
sc_atlas:39160,10.1038/s41467-024-54867-x,,2025,β-PdBi₂,PdBi2,2.4,onset,0.0,0.0,bulk,Melt Growth; Nanofabrication & Exfoliation,
sc_atlas:39159,10.1038/s41467-024-54867-x,,2025,β-PdBi₂,PdBi2,3.0,unknown,0.0,0.0,bulk,Melt Growth; Nanofabrication & Exfoliation,
sc_atlas:39161,10.1038/s41467-024-54867-x,,2025,β-PdBi₂,PdBi2,3.6,unknown,0.0,0.0,bulk,Melt Growth; Nanofabrication & Exfoliation,
sc_atlas:39158,10.1038/s41467-024-54867-x,,2025,β-PdBi₂,PdBi2,4.5,unknown,0.0,0.0,bulk,Melt Growth; Nanofabrication & Exfoliation,
sc_atlas:19777,10.1038/s41467-025-56919-2,,2025,1T'-WS2,WS2,2.0,unknown,1.8,0.0,unknown,Solution-based synthesis/processing; Nanofabrication & Exfoliation,SiO2
sc_atlas:19776,10.1038/s41467-025-56919-2,,2025,1T'-WS2,WS2,2.5,unknown,1.0,0.0,unknown,Solution-based synthesis/processing; Nanofabrication & Exfoliation,SiO2
sc_atlas:19775,10.1038/s41467-025-56919-2,,2025,1T'-WS2,WS2,3.5,unknown,0.5,0.0,unknown,Solution-based synthesis/processing; Nanofabrication & Exfoliation,SiO2
sc_atlas:19774,10.1038/s41467-025-56919-2,,2025,1T'-WS2,WS2,4.2,unknown,0.0,0.0,unknown,Solution-based synthesis/processing; Nanofabrication & Exfoliation,SiO2
sc_atlas:39540,10.1038/s41467-025-57262-2,,2025,PrTi₂Al₂₀,PrTi2Al20,0.16,midpoint,0.0,0.0,single_crystal,Flux Growth,
sc_atlas:38785,10.1038/s41467-025-57431-3,,2025,20 nm thick a-ReZr thin film,Re6Zr,5.7,unknown,0.0,0.0,thin_film,Physical Vapor Deposition; Nanofabrication & Exfoliation,SiO2
sc_atlas:39459,10.1038/s41467-025-58024-w,,2025,ZrAs₂,ZrAs2,1.8,onset,0.0,0.0,unknown,Chemical Vapor Transport,
sc_atlas:39588,10.1038/s41467-025-58941-w,,2025,CsV₃Sb₅,CsV3Sb5,2.5,unknown,0.0,0.0,unknown,Flux Growth,
sc_atlas:38860,10.1038/s41467-025-61882-z,,2025,4Hb-TaS₂,TaS2,2.5,unknown,0.0,2.0,unknown,Chemical Vapor Transport,
sc_atlas:38859,10.1038/s41467-025-61882-z,,2025,4Hb-TaS₂,TaS2,3.0,unknown,0.0,0.0,unknown,Chemical Vapor Transport,
sc_atlas:39537,10.1038/s41467-025-62294-9,,2025,La₄Ni₃O₁₀,La4Ni3O10,17.0,unknown,17.4,0.0,polycrystal,Solid-State Reaction; Melt Growth,
sc_atlas:39538,10.1038/s41467-025-62294-9,,2025,La₄Ni₃O₁₀,La4Ni3O10,22.0,unknown,22.0,0.0,polycrystal,Solid-State Reaction; Melt Growth,
sc_atlas:39539,10.1038/s41467-025-62294-9,,2025,La₄Ni₃O₁₀,La4Ni3O10,23.0,unknown,25.6,0.0,polycrystal,Solid-State Reaction; Melt Growth,
sc_atlas:40113,10.1038/s41467-025-65902-w,,2025,FeTe/CdTe,FeTe,12.0,onset,0.0,0.0,thin_film,Molecular Beam Epitaxy,CdTe
sc_atlas:19978,10.1038/s41467-025-66262-1,,2025,"(La,Y)H10 (P6_3/mmc)",La0.9Y0.1H10,218.0,onset,153.0,0.0,polycrystal,Melt Growth; Solid-State Reaction,mmc)
sc_atlas:19977,10.1038/s41467-025-66262-1,,2025,"(La,Y)H10 (P6_3/mmc)",La0.9Y0.1H10,220.0,onset,153.0,0.0,polycrystal,Melt Growth; Solid-State Reaction,mmc)
sc_atlas:19976,10.1038/s41467-025-66262-1,,2025,"(La,Y)H10 (Fm-3m)",La0.9Y0.1H10,228.0,onset,136.0,0.0,polycrystal,Solid-State Reaction,
sc_atlas:19975,10.1038/s41467-025-66262-1,,2025,"(La,Y)H10 (Fm-3m)",La0.9Y0.1H10,238.0,onset,142.0,0.0,polycrystal,Solid-State Reaction,
sc_atlas:19974,10.1038/s41467-025-66262-1,,2025,"(La,Y)H10 (Fm-3m)",La0.9Y0.1H10,240.0,unknown,153.0,0.0,polycrystal,Solid-State Reaction,
sc_atlas:19973,10.1038/s41467-025-66262-1,,2025,"(La,Y)H10 (Fm-3m)",La0.9Y0.1H10,244.0,onset,153.0,0.0,polycrystal,Solid-State Reaction,
sc_atlas:40001,10.1038/s41467-025-67307-1,,2025,Sr₂RuO₄,Sr2RuO4,1.5,midpoint,0.0,0.0,unknown,Melt Growth,
sc_atlas:32329,10.1038/s41535-016-0006-3,,2016,TiO,TiO,7.0,unknown,0.0,0.002,thin_film,Physical Vapor Deposition,Al2O3
sc_atlas:32330,10.1038/s41535-016-0006-3,,2016,TiO,TiO,7.4,unknown,0.0,0.0,thin_film,Physical Vapor Deposition,Al2O3
sc_atlas:32433,10.1038/s41535-017-0019-6,,2017,FeS,FeS,4.0,unknown,0.0,0.0,unknown,Solution-based synthesis/processing,
sc_atlas:32432,10.1038/s41535-017-0019-6,,2017,FeS,FeS,4.3,unknown,0.0,0.0,unknown,Solution-based synthesis/processing,
sc_atlas:32435,10.1038/s41535-017-0023-x,,2017,ReS₂,ReS2,2.0,unknown,100.0,0.0,unknown,unknown,
sc_atlas:32436,10.1038/s41535-017-0023-x,,2017,ReS₂,ReS2,2.5,onset,91.0,0.0,unknown,unknown,
sc_atlas:32776,10.1038/s41535-017-0057-0,,2017,Eu(Fe₀.₉₁Rh₀.₀₉)₂As₂,EuFe1.82Rh0.18As2,19.6,unknown,0.0,0.0,single_crystal,Flux Growth,
sc_atlas:407,10.1038/s41535-017-0064-1,,2017,NbₓBi₂Se₃,Nb0.25Bi2Se3,3.2,onset,0.0,0.0,unknown,Flux Growth,
sc_atlas:32245,10.1038/s41535-017-0066-z,,2017,TaP,TaP,1.4,onset,0.0,0.0,unknown,Chemical Vapor Transport,
sc_atlas:32244,10.1038/s41535-017-0066-z,,2017,TaP,TaP,2.7,onset,30.0,0.0,unknown,Chemical Vapor Transport,
sc_atlas:32246,10.1038/s41535-017-0066-z,,2017,TaP,TaP,3.25,onset,0.0,0.0,unknown,Chemical Vapor Transport,
sc_atlas:9085,10.1038/s41535-018-0078-3,,2018,β-Bi₄I₄,Bi4I4,6.0,onset,23.0,0.0,unknown,Chemical Vapor Transport,
sc_atlas:32935,10.1038/s41535-018-0102-7,,2018,MoP,MoP,2.0,onset,27.6,0.0,single_crystal,Flux Growth,
sc_atlas:32936,10.1038/s41535-018-0102-7,,2018,MoP,MoP,2.5,onset,46.7,0.0,single_crystal,Flux Growth,
sc_atlas:32937,10.1038/s41535-018-0102-7,,2018,MoP,MoP,3.0,onset,61.5,0.0,single_crystal,Flux Growth,
sc_atlas:32938,10.1038/s41535-018-0102-7,,2018,MoP,MoP,3.7,onset,95.0,0.0,single_crystal,Flux Growth,
sc_atlas:33227,10.1038/s41535-018-0107-2,,2018,TaS₂,TaS2,3.17,onset,0.0,0.0,unknown,Nanofabrication & Exfoliation,
sc_atlas:33226,10.1038/s41535-018-0107-2,,2018,TaS₂,TaS2,3.2,unknown,0.0,0.0,unknown,Nanofabrication & Exfoliation,
sc_atlas:17854,10.1038/s41535-018-0111-6,,2018,CeAg2Si2,CeAg2Si2,1.25,zero,0.0,0.0,unknown,unknown,
sc_atlas:17857,10.1038/s41535-018-0111-6,,2018,CeAu2Si2,CeAu2Si2,0.66,zero,0.0,0.0,unknown,unknown,
sc_atlas:17856,10.1038/s41535-018-0111-6,,2018,CeAu2Si2,CeAu2Si2,1.4,zero,0.0,0.0,unknown,unknown,
sc_atlas:17855,10.1038/s41535-018-0111-6,,2018,CeAu2Si2,CeAu2Si2,2.33,zero,0.0,0.0,unknown,unknown,
sc_atlas:17858,10.1038/s41535-018-0111-6,,2018,CeCu2Ge2,CeCu2Ge2,1.47,zero,0.0,0.0,unknown,unknown,
sc_atlas:17859,10.1038/s41535-018-0111-6,,2018,CeCu2Si2,CeCu2Si2,1.84,zero,0.0,0.0,unknown,unknown,
sc_atlas:17860,10.1038/s41535-018-0111-6,,2018,CeCu2Si2,CeCu2Si2,2.33,zero,0.0,0.0,unknown,unknown,
sc_atlas:17861,10.1038/s41535-018-0111-6,,2018,CeCu2Si2,CeCu2Si2,2.44,zero,0.0,0.0,unknown,unknown,
sc_atlas:17862,10.1038/s41535-018-0111-6,,2018,CeCu5Au,CeCu5Au,0.11,onset,0.0,0.0,unknown,unknown,
sc_atlas:17863,10.1038/s41535-018-0111-6,,2018,CeIrIn5,CeIrIn5,1.0,zero,0.0,0.0,unknown,unknown,
sc_atlas:17867,10.1038/s41535-018-0111-6,,2018,CePd2Si2,CePd2Si2,0.325,zero,0.0,0.0,unknown,unknown,
sc_atlas:17865,10.1038/s41535-018-0111-6,,2018,CePd2Si2,CePd2Si2,0.34,unknown,0.0,0.0,unknown,unknown,
sc_atlas:17864,10.1038/s41535-018-0111-6,,2018,CePd2Si2,CePd2Si2,0.4,unknown,0.0,0.0,unknown,unknown,
sc_atlas:17866,10.1038/s41535-018-0111-6,,2018,CePd2Si2,CePd2Si2,0.441,zero,0.0,0.0,unknown,unknown,
sc_atlas:17869,10.1038/s41535-018-0111-6,,2018,CeRhIn5,CeRhIn5,2.25,zero,0.0,0.0,unknown,unknown,
sc_atlas:17868,10.1038/s41535-018-0111-6,,2018,CeRhIn5,CeRhIn5,2.26,zero,0.0,0.0,unknown,unknown,
sc_atlas:33763,10.1038/s41535-018-0122-3,,2018,BaFe₂(As₀.₇₀P₀.₃₀)₂,BaFe2As1.4P0.6,28.5,zero,0.48,0.0,single_crystal,Flux Growth,
sc_atlas:33762,10.1038/s41535-018-0122-3,,2018,BaFe₂(As₀.₇₀P₀.₃₀)₂,BaFe2As1.4P0.6,29.5,zero,0.0,0.0,single_crystal,Flux Growth,
sc_atlas:33761,10.1038/s41535-018-0122-3,,2018,BaFe₂(As₀.₇₀P₀.₃₀)₂,BaFe2As1.4P0.6,30.0,unknown,0.0,0.0,single_crystal,Flux Growth,
sc_atlas:34003,10.1038/s41535-018-0132-1,,2018,NbAs₂,NbAs2,2.63,onset,12.8,0.0,unknown,Chemical Vapor Transport,
sc_atlas:32265,10.1038/s41535-018-0141-0,,2019,FeSe₁₋ₓSₓ,FeSe0.93S0.07,11.0,unknown,0.0,0.0,unknown,Chemical Vapor Transport,
sc_atlas:32098,10.1038/s41535-018-0144-x,,2019,BaFe₂(As₁₋ₓPₓ)₂,BaFe2As1.08P0.92,19.5,unknown,0.0,0.0,unknown,unknown,
sc_atlas:9086,10.1038/s41535-019-0147-2,,2019,β″-(BEDT-TTF)₂SF₅CH₂CF₂SO₃,C22H18F7O3S18,5.0,unknown,0.0,0.0,unknown,Solution-based synthesis/processing,
sc_atlas:18280,10.1038/s41535-019-0165-0,,2019,CaKFe4As4,CaKFe4As4,35.5,onset,0.0,0.001,single_crystal,Flux Growth,
sc_atlas:33820,10.1038/s41535-019-0171-2,,2019,Ba₁₋ₓKₓFe₂As₂,Ba0.8K0.2Fe2As2,9.0,onset,0.0,0.0,single_crystal,Flux Growth,
sc_atlas:34506,10.1038/s41535-019-0173-0,,2019,CaFe₀.₈₈Co₀.₁₂AsF,CaFe0.88Co0.12AsF,21.0,onset,0.0,0.001,single_crystal,Flux Growth,
sc_atlas:34264,10.1038/s41535-019-0189-5,,2019,₂M-WS₂,WS2,6.0,unknown,1.9,0.0,unknown,Solid-State Reaction,
sc_atlas:34263,10.1038/s41535-019-0189-5,,2019,₂M-WS₂,WS2,8.5,unknown,0.0,0.0,unknown,Solid-State Reaction,
sc_atlas:34715,10.1038/s41535-020-00268-4,,2020,FeTe₁₋ₓSeₓ,FeTe0.55Se0.45,13.5,unknown,0.0,0.0,unknown,unknown,
sc_atlas:34981,10.1038/s41535-020-00270-w,,2020,UTe₂,UTe2,1.7,zero,0.4,0.0,unknown,Chemical Vapor Transport,
sc_atlas:34982,10.1038/s41535-020-00270-w,,2020,UTe₂,UTe2,2.6,zero,0.8500000000000001,0.0,unknown,Chemical Vapor Transport,
sc_atlas:34983,10.1038/s41535-020-00270-w,,2020,UTe₂,UTe2,2.8,zero,1.4,0.0,unknown,Chemical Vapor Transport,
sc_atlas:35362,10.1038/s41535-020-00272-8,,2020,La₁.₈₅Sr₀.₁₅CuO₄,La1.85Sr0.15CuO4,31.0,unknown,0.0,0.0,thin_film,Molecular Beam Epitaxy; Nanofabrication & Exfoliation,LaSrAlO4
sc_atlas:18362,10.1038/s41535-020-0211-y,,2020,FeSe,FeSe,9.0,unknown,0.0,0.0,single_crystal,Flux Growth,
sc_atlas:18363,10.1038/s41535-020-0211-y,,2020,FeSe_{1-y}S_y,FeSe0.95S0.05,9.0,unknown,0.0,0.0,single_crystal,Flux Growth,
sc_atlas:18364,10.1038/s41535-020-0211-y,,2020,FeSe_{1-y}S_y,FeSe0.9S0.1,9.0,unknown,0.0,0.0,single_crystal,Flux Growth,
sc_atlas:34960,10.1038/s41535-020-0223-7,,2020,Ring B,Sr2RuO4,1.3,unknown,0.0,0.0,unknown,Melt Growth; Nanofabrication & Exfoliation,SrTiO3
sc_atlas:34961,10.1038/s41535-020-0223-7,,2020,Sr₂RuO₄,Sr2RuO4,1.5,unknown,0.0,0.0,unknown,Melt Growth; Nanofabrication & Exfoliation,
sc_atlas:34959,10.1038/s41535-020-0223-7,,2020,Sr₂RuO₄,Sr2RuO4,1.75,unknown,0.0,0.0,unknown,Melt Growth; Nanofabrication & Exfoliation,SrTiO3
sc_atlas:34962,10.1038/s41535-020-0223-7,,2020,Sr₂RuO₄,Sr2RuO4,3.0,unknown,0.0,0.0,unknown,Melt Growth; Nanofabrication & Exfoliation,SrTiO3
sc_atlas:34545,10.1038/s41535-020-0227-3,,2020,FeSe,FeSe,3.63,midpoint,0.0,0.0,thin_film,Nanofabrication & Exfoliation,SiO2
sc_atlas:34544,10.1038/s41535-020-0227-3,,2020,FeSe,FeSe,5.38,midpoint,0.0,0.0,thin_film,Nanofabrication & Exfoliation,SiO2
sc_atlas:34543,10.1038/s41535-020-0227-3,,2020,FeSe,FeSe,6.85,midpoint,0.0,0.0,thin_film,Nanofabrication & Exfoliation,SiO2
sc_atlas:34542,10.1038/s41535-020-0227-3,,2020,FeSe,FeSe,7.02,midpoint,0.0,0.0,thin_film,Nanofabrication & Exfoliation,SiO2
sc_atlas:415,10.1038/s41535-020-0240-6,,2019,SrAs₃,SrAs3,3.6,onset,20.6,0.0,single_crystal,Flux Growth,
sc_atlas:417,10.1038/s41535-020-0240-6,,2019,SrAs₃,SrAs3,5.5,onset,63.6,0.0,single_crystal,Flux Growth,
sc_atlas:416,10.1038/s41535-020-0240-6,,2019,SrAs₃,SrAs3,5.8,onset,54.7,0.0,single_crystal,Flux Growth,
sc_atlas:18728,10.1038/s41535-021-00362-1,,2021,Eu_{1-x}La_xFeAs_2,Eu0.75La0.25FeAs2,6.0,unknown,0.0,0.0,single_crystal,Flux Growth; Solid-State Reaction,
sc_atlas:18724,10.1038/s41535-021-00362-1,,2021,Eu_{1-x}La_xFeAs_2,Eu0.85La0.15FeAs2,10.47,unknown,0.0,0.0,single_crystal,Flux Growth; Solid-State Reaction,
sc_atlas:18725,10.1038/s41535-021-00362-1,,2021,Eu_{1-x}La_xFeAs_2,Eu0.85La0.15FeAs2,6.0,unknown,0.0,0.0,single_crystal,Flux Growth; Solid-State Reaction,
sc_atlas:18721,10.1038/s41535-021-00362-1,,2021,Eu_{1-x}La_xFeAs_2,Eu0.8La0.2FeAs2,11.0,unknown,0.0,0.0,single_crystal,Flux Growth; Solid-State Reaction,
sc_atlas:18723,10.1038/s41535-021-00362-1,,2021,Eu_{1-x}La_xFeAs_2,Eu0.8La0.2FeAs2,7.0,unknown,0.0,0.0,single_crystal,Flux Growth; Solid-State Reaction,
sc_atlas:36076,10.1038/s41535-021-00372-z,,2021,Re₃Ge₇₋ₓGaₓ,Re3Ge6.65Ga0.35,2.08,midpoint,0.0,0.0,polycrystal,Solid-State Reaction,
sc_atlas:36077,10.1038/s41535-021-00372-z,,2021,Re₃Ge₇₋ₓGaₓ,Re3Ge6.6Ga0.4,1.49,midpoint,0.0,0.0,polycrystal,Solid-State Reaction,
sc_atlas:36074,10.1038/s41535-021-00372-z,,2021,Re₃Ge₇₋ₓGaₓ,Re3Ge6.75Ga0.25,3.37,midpoint,0.0,0.0,polycrystal,Solid-State Reaction,
sc_atlas:36075,10.1038/s41535-021-00372-z,,2021,Re₃Ge₇₋ₓGaₓ,Re3Ge6.7Ga0.3,2.56,midpoint,0.0,0.0,polycrystal,Solid-State Reaction,
sc_atlas:36073,10.1038/s41535-021-00372-z,,2021,Re₃Ge₇₋ₓGaₓ,Re3Ge6.8Ga0.2,1.81,midpoint,0.0,0.0,polycrystal,Solid-State Reaction,
sc_atlas:36225,10.1038/s41535-021-00376-9,,2021,UTe₂,UTe2,3.0,unknown,0.0,0.0,unknown,Chemical Vapor Transport,
sc_atlas:13385,10.1038/s41535-021-00393-8,,2021,unknown,HfTe3,5.0,onset,9.1,0.0,unknown,Chemical Vapor Transport,
sc_atlas:36095,10.1038/s41535-021-00411-9,,2021,Ba₁₋ₓKₓFe₂As₂,Ba0.72K0.28Fe2As2,37.0,unknown,0.0,0.0,unknown,unknown,
sc_atlas:36094,10.1038/s41535-021-00411-9,,2021,Ba₁₋ₓKₓFe₂As₂,Ba0.77K0.23Fe2As2,26.0,unknown,0.0,0.0,unknown,unknown,
sc_atlas:18941,10.1038/s41535-022-00442-w,,2022,LaNiSi,LaNiSi,1.28,unknown,0.0,0.0,polycrystal,Melt Growth; Solid-State Reaction,
sc_atlas:18942,10.1038/s41535-022-00442-w,,2022,LaPtGe,LaPtGe,3.46,unknown,0.0,0.0,polycrystal,Melt Growth; Solid-State Reaction,
sc_atlas:18943,10.1038/s41535-022-00442-w,,2022,LaPtSi,LaPtSi,3.62,unknown,0.0,0.0,polycrystal,Melt Growth; Solid-State Reaction,
sc_atlas:36299,10.1038/s41535-022-00453-7,,2021,CsV₃Sb₅,CsV3Sb5,2.4,unknown,0.0,0.0,single_crystal,Flux Growth,
sc_atlas:36296,10.1038/s41535-022-00453-7,,2021,CsV₃Sb₅,CsV3Sb5,2.5,unknown,0.0,0.001,single_crystal,Flux Growth,
sc_atlas:36297,10.1038/s41535-022-00453-7,,2021,CsV₃Sb₅,CsV3Sb5,2.7,zero,0.0,0.0,single_crystal,Flux Growth,
sc_atlas:37117,10.1038/s41535-022-00464-4,,2022,β-ThRh₁₋ₓIrₓGe,ThIrGe,5.25,unknown,0.0,0.0,unknown,Melt Growth,
sc_atlas:37116,10.1038/s41535-022-00464-4,,2022,β-ThRh₁₋ₓIrₓGe,ThRh0.1Ir0.9Ge,5.51,midpoint,0.0,0.0,unknown,Melt Growth,
sc_atlas:37115,10.1038/s41535-022-00464-4,,2022,β-ThRh₁₋ₓIrₓGe,ThRh0.2Ir0.8Ge,5.9,midpoint,0.0,0.0,unknown,Melt Growth,
sc_atlas:37114,10.1038/s41535-022-00464-4,,2022,β-ThRh₁₋ₓIrₓGe,ThRh0.3Ir0.7Ge,6.46,midpoint,0.0,0.0,unknown,Melt Growth,
sc_atlas:37113,10.1038/s41535-022-00464-4,,2022,β-ThRh₁₋ₓIrₓGe,ThRh0.4Ir0.6Ge,6.73,midpoint,0.0,0.0,unknown,Melt Growth,
sc_atlas:37112,10.1038/s41535-022-00464-4,,2022,β-ThRh₁₋ₓIrₓGe,ThRh0.5Ir0.5Ge,6.88,midpoint,0.0,0.0,unknown,Melt Growth,
sc_atlas:37111,10.1038/s41535-022-00464-4,,2022,β-ThRh₁₋ₓIrₓGe,ThRh0.6Ir0.4Ge,5.23,zero,0.0,0.0,unknown,Melt Growth,
sc_atlas:37110,10.1038/s41535-022-00464-4,,2022,β-ThRh₁₋ₓIrₓGe,ThRh0.7Ir0.3Ge,4.63,zero,0.0,0.0,unknown,Melt Growth,
sc_atlas:37109,10.1038/s41535-022-00464-4,,2022,β-ThRh₁₋ₓIrₓGe,ThRh0.8Ir0.2Ge,4.25,midpoint,0.0,0.0,unknown,Melt Growth,
sc_atlas:37108,10.1038/s41535-022-00464-4,,2022,β-ThRh₁₋ₓIrₓGe,ThRh0.9Ir0.1Ge,4.0,midpoint,0.0,0.0,unknown,Melt Growth,
sc_atlas:37107,10.1038/s41535-022-00464-4,,2022,β-ThRh₁₋ₓIrₓGe,ThRhGe,3.36,unknown,0.0,0.0,unknown,Melt Growth,
sc_atlas:13391,10.1038/s41535-022-00493-z,,2022,LaFeSiO_{1-δ},LaFeSiO0.9,10.0,onset,0.0,0.0,polycrystal,Solid-State Reaction,
sc_atlas:432,10.1038/s41535-022-00516-9,,2022,CsV₃Sb₅,CsV3Sb5,2.5,onset,0.0,0.0,thin_film,Flux Growth; Nanofabrication & Exfoliation,SiO2/Si
sc_atlas:430,10.1038/s41535-022-00516-9,,2022,CsV₃Sb₅,CsV3Sb5,3.5,onset,0.0,0.0,thin_film,Flux Growth; Nanofabrication & Exfoliation,SiO2/Si
sc_atlas:431,10.1038/s41535-022-00516-9,,2022,CsV₃Sb₅,CsV3Sb5,4.25,onset,0.0,0.0,thin_film,Flux Growth; Nanofabrication & Exfoliation,SiO2/Si
sc_atlas:19000,10.1038/s41535-022-00524-9,,2022,Nb:Sr_{0.95}Ba_{0.05}TiO_{3},Sr0.95Ba0.05Ti0.985Nb0.015O3,0.33,midpoint,0.0,0.0,unknown,Melt Growth,
sc_atlas:19001,10.1038/s41535-022-00524-9,,2022,Nb:Sr_{0.95}Ba_{0.05}TiO_{3},Sr0.95Ba0.05Ti0.98Nb0.02O3,0.21,midpoint,0.0,0.0,unknown,Melt Growth,
sc_atlas:18999,10.1038/s41535-022-00524-9,,2022,Nb:Sr_{0.95}Ba_{0.05}TiO_{3},Sr0.95Ba0.05Ti0.993Nb0.007O3,0.74,midpoint,0.0,0.0,unknown,Melt Growth,
sc_atlas:18998,10.1038/s41535-022-00524-9,,2022,Nb:Sr_{0.95}Ba_{0.05}TiO_{3},Sr0.95Ba0.05Ti0.995Nb0.005O3,0.75,midpoint,0.0,0.0,unknown,Melt Growth,
sc_atlas:18997,10.1038/s41535-022-00524-9,,2022,Nb:Sr_{0.95}Ba_{0.05}TiO_{3},Sr0.95Ba0.05Ti0.9965Nb0.0035O3,0.69,midpoint,0.0,0.0,unknown,Melt Growth,
sc_atlas:18996,10.1038/s41535-022-00524-9,,2022,Nb:Sr_{0.95}Ba_{0.05}TiO_{3},Sr0.95Ba0.05Ti0.998Nb0.002O3,0.61,midpoint,0.0,0.0,unknown,Melt Growth,
sc_atlas:18993,10.1038/s41535-022-00524-9,,2022,Nb:Sr_{0.95}Ba_{0.05}TiO_{3},Sr0.95Ba0.05Ti0.9997Nb0.0003O3,0.38,midpoint,0.0,0.0,unknown,Melt Growth,
sc_atlas:18995,10.1038/s41535-022-00524-9,,2022,Nb:Sr_{0.95}Ba_{0.05}TiO_{3},Sr0.95Ba0.05Ti0.999Nb0.001O3,0.49,midpoint,0.0,0.0,unknown,Melt Growth,
sc_atlas:19006,10.1038/s41535-022-00524-9,,2022,Nb:Sr_{0.985}Ca_{0.015}TiO_{3},Sr0.985Ca0.015Ti0.985Nb0.015O3,0.27,midpoint,0.0,0.0,unknown,Melt Growth,
sc_atlas:19005,10.1038/s41535-022-00524-9,,2022,Nb:Sr_{0.985}Ca_{0.015}TiO_{3},Sr0.985Ca0.015Ti0.995Nb0.005O3,0.56,midpoint,0.0,0.0,unknown,Melt Growth,
sc_atlas:19004,10.1038/s41535-022-00524-9,,2022,Nb:Sr_{0.985}Ca_{0.015}TiO_{3},Sr0.985Ca0.015Ti0.998Nb0.002O3,0.48,midpoint,0.0,0.0,unknown,Melt Growth,
sc_atlas:19002,10.1038/s41535-022-00524-9,,2022,Nb:Sr_{0.985}Ca_{0.015}TiO_{3},Sr0.985Ca0.015Ti0.9995Nb0.0005O3,0.15,midpoint,0.0,0.0,unknown,Melt Growth,
sc_atlas:19003,10.1038/s41535-022-00524-9,,2022,Nb:Sr_{0.985}Ca_{0.015}TiO_{3},Sr0.985Ca0.015Ti0.999Nb0.001O3,0.35,midpoint,0.0,0.0,unknown,Melt Growth,
sc_atlas:19007,10.1038/s41535-022-00524-9,,2022,Nb:SrTiO_{3},SrTi0.995Nb0.005O3,0.5,midpoint,0.0,0.0,unknown,Melt Growth,
sc_atlas:19139,10.1038/s41535-023-00550-1,,2023,La2-xSrxCuO4,La1.77Sr0.23CuO4,24.0,unknown,0.0,0.0,unknown,unknown,
sc_atlas:13393,10.1038/s41535-023-00612-4,,2023,unknown,SrAuBi,2.4,zero,0.0,0.0,unknown,Flux Growth,
sc_atlas:13394,10.1038/s41535-023-00612-4,,2023,unknown,SrAuBi,2.5,onset,0.0,0.0,unknown,Flux Growth,
sc_atlas:38865,10.1038/s41535-024-00663-1,,2024,FeSe₀.₈₂S₀.₁₈,FeSe0.82S0.18,19.0,zero,2.1,0.0,unknown,Chemical Vapor Transport,
sc_atlas:38864,10.1038/s41535-024-00663-1,,2024,FeSe₀.₈₂S₀.₁₈,FeSe0.82S0.18,7.0,zero,0.0,0.0,unknown,Chemical Vapor Transport,
sc_atlas:38450,10.1038/s41535-024-00669-9,,2024,Ta₁.₆Te,Ta1.6Te,0.97,midpoint,0.0,0.0,polycrystal,Solid-State Reaction,
sc_atlas:38449,10.1038/s41535-024-00669-9,,2024,Ta₁.₆Te,Ta1.6Te,1.0,unknown,0.0,0.0,polycrystal,Solid-State Reaction,
sc_atlas:13396,10.1038/s41535-024-00677-9,,2022,FeSe_{0.89}S_{0.11},FeSe0.89S0.11,10.4,unknown,0.0,0.0,unknown,Chemical Vapor Transport,
sc_atlas:13398,10.1038/s41535-024-00677-9,,2022,FeSe_{0.89}S_{0.11},FeSe0.89S0.11,35.0,unknown,4.0,0.0,unknown,Chemical Vapor Transport,
sc_atlas:13399,10.1038/s41535-024-00677-9,,2022,FeSe_{0.89}S_{0.11},FeSe0.89S0.11,39.2,onset,6.0,0.0,unknown,Chemical Vapor Transport,
sc_atlas:13397,10.1038/s41535-024-00677-9,,2022,FeSe_{0.89}S_{0.11},FeSe0.89S0.11,6.0,unknown,1.0,0.0,unknown,Chemical Vapor Transport,
sc_atlas:13400,10.1038/s41535-024-00686-8,,2023,unknown,LaRhGe3,0.39,unknown,0.0,0.0,unknown,Flux Growth,
sc_atlas:38435,10.1038/s41535-025-00776-1,,2025,YBa₂Cu₃O₆₊ₓ,YBa2Cu3O6.48,48.0,unknown,0.0,0.0,unknown,unknown,
sc_atlas:38437,10.1038/s41535-025-00776-1,,2025,YBa₂Cu₃O₆₊ₓ,YBa2Cu3O6.92,91.0,unknown,0.0,0.0,unknown,unknown,
sc_atlas:38438,10.1038/s41535-025-00776-1,,2025,YBa₂Cu₃O₆₊ₓ,YBa2Cu3O6.92,92.0,unknown,0.0,0.0,unknown,unknown,
sc_atlas:38636,10.1038/s41535-025-00819-7,,2025,Ba₁₋ₓKₓFe₂As₂,Ba0.22K0.78Fe2As2,11.6,unknown,0.0,0.0,unknown,unknown,
sc_atlas:34002,10.1038/s41563-018-0061-1,,2018,NbSe₂,NbSe2,5.8,onset,0.0,0.0,unknown,Nanofabrication & Exfoliation,
sc_atlas:34354,10.1038/s41563-019-0369-5,,2019,twinned FeSe,FeSe,8.0,unknown,0.0,0.0,thin_film,Chemical Vapor Transport,BaFe2As2
sc_atlas:34031,10.1038/s41563-019-0397-1,,2019,FeSe₁₋ₓTeₓ,FeSe0.4Te0.6,14.5,unknown,0.0,0.0,unknown,Melt Growth,
sc_atlas:35587,10.1038/s41563-021-00984-7,,2020,Type B,Fe0.985Te0.55Se0.45,14.5,unknown,0.0,0.0,unknown,Melt Growth; Flux Growth,
sc_atlas:36183,10.1038/s41563-021-01077-1,,2021,2H-NbSe₂,NbSe2,7.2,unknown,0.0,0.0,unknown,unknown,
sc_atlas:36398,10.1038/s41563-021-01142-9,,2021,Nd₆Ni₅O₁₂,Nd6Ni5O12,13.0,unknown,0.0,0.0,thin_film,Solid-State Reaction,NdGaO3
sc_atlas:36397,10.1038/s41563-021-01142-9,,2021,Nd₆Ni₅O₁₂,Nd6Ni5O12,15.0,onset,0.0,0.0,thin_film,Solid-State Reaction,NdGaO3
sc_atlas:36233,10.1038/s41563-022-01203-7,,2022,Ba₁₋ₓKₓSbO₃,Ba0.33K0.67SbO3,15.0,unknown,0.0,0.0,polycrystal,Solid-State Reaction,
sc_atlas:37489,10.1038/s41563-023-01653-7,,2023,Twisted double bilayer graphene (TDBG) with WSe₂,C,0.042,midpoint,0.0,0.0,unknown,Nanofabrication & Exfoliation,WSe2
sc_atlas:37488,10.1038/s41563-023-01653-7,,2023,Twisted double bilayer graphene (TDBG) with WSe₂,C,0.064,unknown,0.0,0.0,unknown,Nanofabrication & Exfoliation,WSe2
sc_atlas:38169,10.1038/s41563-023-01766-z,,2024,Nd₀.₈₅Sr₀.₁₅NiO₂,Nd0.85Sr0.15NiO2,17.0,unknown,0.0,0.0,thin_film,Physical Vapor Deposition,LSAT
sc_atlas:38895,10.1038/s41563-024-01995-w,,2024,"Cs(V,Ta)₃Sb₅",CsV2.58Ta0.42Sb5,5.0,zero,0.0,0.0,unknown,Flux Growth,
sc_atlas:38779,10.1038/s41563-025-02252-4,,2025,magic-angle twisted trilayer graphene (MATTG),C,1.2,unknown,0.0,0.0,unknown,Nanofabrication & Exfoliation,
sc_atlas:38778,10.1038/s41563-025-02252-4,,2025,magic-angle twisted trilayer graphene (MATTG),C,1.6,unknown,0.0,0.0,unknown,Nanofabrication & Exfoliation,
sc_atlas:19981,10.1038/s41563-025-02351-2,,2025,La2PrNi2O7,La2PrNi2O7,78.0,onset,14.0,0.0,unknown,Solution-based synthesis/processing,
sc_atlas:33599,10.1038/s41565-018-0122-2,,2018,MoS₂,MoS2,10.0,onset,0.0,0.0,thin_film,Nanofabrication & Exfoliation,SiO2
sc_atlas:33600,10.1038/s41565-018-0122-2,,2018,MoS₂,MoS2,3.5,onset,0.0,0.0,thin_film,Nanofabrication & Exfoliation,SiO2
sc_atlas:33602,10.1038/s41565-018-0122-2,,2018,MoS₂,MoS2,9.0,onset,0.0,0.0,thin_film,Nanofabrication & Exfoliation,SiO2
sc_atlas:38915,10.1038/s41565-025-01940-1,,2025,CsV₃Sb₅,CsV3Sb5,2.3,unknown,0.0,0.0,bulk,unknown,
sc_atlas:38916,10.1038/s41565-025-01940-1,,2025,CsV₃Sb₅,CsV3Sb5,5.4,unknown,0.0,0.0,bulk,unknown,
sc_atlas:17798,10.1038/s41567-018-0179-8,,2018,Mo50Ge50,Mo50Ge50,0.6,unknown,0.0,0.0,nanostructure,Nanofabrication & Exfoliation; Physical Vapor Deposition,SiN
sc_atlas:17799,10.1038/s41567-018-0179-8,,2018,Mo78Ge22,Mo78Ge22,1.5,unknown,0.0,0.0,nanostructure,Nanofabrication & Exfoliation; Physical Vapor Deposition,SiN
sc_atlas:17575,10.1038/s41567-018-0294-6,,2019,MoGe,Mo78Ge22,4.0,midpoint,0.0,0.0,thin_film,Physical Vapor Deposition,SiN
sc_atlas:18220,10.1038/s41567-019-0570-0,,2019,NbSe2-xSx,NbSe1.51S0.49,2.9,unknown,0.0,0.0,monolayer,Molecular Beam Epitaxy,SiC
sc_atlas:18221,10.1038/s41567-019-0570-0,,2019,NbSe2,NbSe2,0.9,unknown,0.0,0.0,monolayer,Molecular Beam Epitaxy,SiC
sc_atlas:34122,10.1038/s41567-019-0571-z,,2019,2H-NbSe₂,NbSe2,3.5,unknown,0.0,0.0,thin_film,Nanofabrication & Exfoliation,BN
sc_atlas:34123,10.1038/s41567-019-0571-z,,2019,2H-NbSe₂,NbSe2,5.0,unknown,0.0,0.0,thin_film,Nanofabrication & Exfoliation,BN
sc_atlas:34124,10.1038/s41567-019-0571-z,,2019,2H-NbSe₂,NbSe2,6.2,unknown,0.0,0.0,thin_film,Nanofabrication & Exfoliation,BN
sc_atlas:34048,10.1038/s41567-019-0630-5,,2019,FeTe₀.₅₅Se₀.₄₅,FeTe0.55Se0.45,14.5,unknown,0.0,0.0,unknown,Flux Growth,
sc_atlas:34199,10.1038/s41567-019-0694-2,,2019,FeSe₀.₈₉S₀.₁₁,FeSe0.89S0.11,22.0,zero,2.0,0.0,unknown,Chemical Vapor Transport,
sc_atlas:34200,10.1038/s41567-019-0694-2,,2019,FeSe₀.₈₉S₀.₁₁,FeSe0.89S0.11,30.0,zero,3.0,0.0,unknown,Chemical Vapor Transport,
sc_atlas:34198,10.1038/s41567-019-0694-2,,2019,FeSe₀.₈₉S₀.₁₁,FeSe0.89S0.11,6.4,zero,0.7000000000000001,0.0,unknown,Chemical Vapor Transport,
sc_atlas:34206,10.1038/s41567-019-0736-9,,2019,Ba₁₋ₓSrₓNi₂As₂,Ba0.29Sr0.71Ni2As2,3.5,unknown,0.0,0.0,single_crystal,Flux Growth,
sc_atlas:34207,10.1038/s41567-019-0736-9,,2019,Ba₁₋ₓSrₓNi₂As₂,Ba0.32Sr0.68Ni2As2,0.5,unknown,0.0,0.0,single_crystal,Flux Growth,
sc_atlas:35581,10.1038/s41567-020-01128-5,,2020,Nd₁₋ₓSrₓNiO₂,Nd0.775Sr0.225NiO2,8.5,midpoint,0.0,0.0,unknown,Physical Vapor Deposition,SrTiO3
sc_atlas:35582,10.1038/s41567-020-01128-5,,2020,Nd₁₋ₓSrₓNiO₂,Nd0.775Sr0.225NiO2,9.0,midpoint,0.0,0.0,unknown,Physical Vapor Deposition,SrTiO3
sc_atlas:34980,10.1038/s41567-020-01148-1,,2020,K₃C₆₀,K3C60,19.8,unknown,0.0,0.0,unknown,Solid-State Reaction,
sc_atlas:34979,10.1038/s41567-020-01148-1,,2020,K₃C₆₀,K3C60,20.0,unknown,0.0,0.0,unknown,Solid-State Reaction,
sc_atlas:34028,10.1038/s41567-020-0822-z,,2020,UPt₃,UPt3,0.49,unknown,0.0,0.0,unknown,unknown,
sc_atlas:34027,10.1038/s41567-020-0822-z,,2020,UPt₃,UPt3,0.56,unknown,0.0,0.0,unknown,unknown,
sc_atlas:33860,10.1038/s41567-020-0886-9,,2020,Ba₁₋ₓKₓFe₂As₂,Ba0.1K0.9Fe2As2,9.0,unknown,0.0,0.0,unknown,unknown,
sc_atlas:33859,10.1038/s41567-020-0886-9,,2020,Ba₁₋ₓKₓFe₂As₂,Ba0.3K0.7Fe2As2,22.0,unknown,0.0,0.0,unknown,unknown,
sc_atlas:34784,10.1038/s41567-020-0983-9,,2019,Ba(Fe₁₋ₓCoₓ)₂As₂,BaFe1.774Co0.226As2,15.0,zero,0.0,0.0,unknown,Flux Growth,
sc_atlas:34783,10.1038/s41567-020-0983-9,,2019,Ba(Fe₁₋ₓCoₓ)₂As₂,BaFe1.824Co0.176As2,22.0,zero,0.0,0.0,unknown,Flux Growth,
sc_atlas:34782,10.1038/s41567-020-0983-9,,2019,Ba(Fe₁₋ₓCoₓ)₂As₂,BaFe1.858Co0.142As2,25.0,zero,0.0,0.0,unknown,Flux Growth,
sc_atlas:34781,10.1038/s41567-020-0983-9,,2019,Ba(Fe₁₋ₓCoₓ)₂As₂,BaFe1.916Co0.084As2,13.0,zero,0.0,0.0,unknown,Flux Growth,
sc_atlas:34949,10.1038/s41567-020-1032-4,,2021,Sr₂RuO₄,Sr2RuO4,1.425,onset,0.0,0.0,unknown,Melt Growth,
sc_atlas:34948,10.1038/s41567-020-1032-4,,2021,Sr₂RuO₄,Sr2RuO4,1.43,onset,0.0,0.0,unknown,Melt Growth,
sc_atlas:34947,10.1038/s41567-020-1032-4,,2021,Sr₂RuO₄,Sr2RuO4,1.45,unknown,0.0,0.0,unknown,Melt Growth,
sc_atlas:34945,10.1038/s41567-020-1033-3,,2021,Sr₂RuO₄,Sr2RuO4,1.4,unknown,0.0,0.0,unknown,Melt Growth,
sc_atlas:34929,10.1038/s41567-021-01182-7,,2021,Sr₂RuO₄,Sr2RuO4,1.22,unknown,0.0,0.0,unknown,Melt Growth,
sc_atlas:34930,10.1038/s41567-021-01182-7,,2021,Sr₂RuO₄,Sr2RuO4,1.35,unknown,0.0,0.0,unknown,Melt Growth,
sc_atlas:34928,10.1038/s41567-021-01182-7,,2021,Sr₂RuO₄,Sr2RuO4,1.38,unknown,0.0,0.0,unknown,Melt Growth,
sc_atlas:34931,10.1038/s41567-021-01182-7,,2021,Sr₂RuO₄,Sr2RuO4,1.39,midpoint,0.0,0.0,unknown,Melt Growth,
sc_atlas:35069,10.1038/s41567-021-01219-x,,2020,NbSe₂,NbSe2,5.0,onset,0.0,0.0,unknown,Nanofabrication & Exfoliation,
sc_atlas:35070,10.1038/s41567-021-01219-x,,2020,NbSe₂,NbSe2,5.5,unknown,0.0,0.0,unknown,Nanofabrication & Exfoliation,
sc_atlas:35072,10.1038/s41567-021-01219-x,,2020,NbSe₂,NbSe2,6.2,unknown,0.0,0.0,unknown,Nanofabrication & Exfoliation,
sc_atlas:35071,10.1038/s41567-021-01219-x,,2020,NbSe₂,NbSe2,6.4,unknown,0.0,0.0,unknown,Nanofabrication & Exfoliation,
sc_atlas:36680,10.1038/s41567-021-01376-z,,2021,¹H-TaS₂,TaS2,2.7,unknown,0.0,0.0,unknown,Chemical Vapor Transport,
sc_atlas:36747,10.1038/s41567-022-01825-3,,2023,La₂₋ₓSrₓCuO₄,La1.78Sr0.22CuO4,26.0,onset,0.0,0.0,unknown,Melt Growth,
sc_atlas:36749,10.1038/s41567-022-01825-3,,2023,La₂₋ₓSrₓCuO₄,La1.837Sr0.163CuO4,38.5,unknown,0.0,0.0,unknown,Melt Growth,
sc_atlas:36748,10.1038/s41567-022-01825-3,,2023,La₂₋ₓSrₓCuO₄,La1.86Sr0.14CuO4,35.0,unknown,0.0,0.0,unknown,Melt Growth,
sc_atlas:37389,10.1038/s41567-022-01889-1,,2022,Sn/Si(111),Sn,4.7,unknown,0.0,0.0,thin_film,Molecular Beam Epitaxy,Si
sc_atlas:37388,10.1038/s41567-022-01889-1,,2022,Sn/Si(111),Sn,7.6,unknown,0.0,0.0,thin_film,Molecular Beam Epitaxy,Si
sc_atlas:37390,10.1038/s41567-022-01889-1,,2022,Sn/Si(111),Sn,9.0,unknown,0.0,0.0,thin_film,Molecular Beam Epitaxy,Si
sc_atlas:38042,10.1038/s41567-023-02209-x,,2023,Nd₂₋ₓCeₓCuO₄,Nd1.85Ce0.15CuO4,25.0,onset,0.0,0.0,unknown,Melt Growth,
sc_atlas:37943,10.1038/s41567-024-02493-1,,2024,"S₃, transition: second",UTe2,1.6,unknown,0.0,0.0,unknown,Chemical Vapor Transport,
sc_atlas:37940,10.1038/s41567-024-02493-1,,2024,UTe₂,UTe2,1.63,unknown,0.0,0.0,unknown,Chemical Vapor Transport,
sc_atlas:37942,10.1038/s41567-024-02493-1,,2024,"S₃, transition: first",UTe2,1.64,unknown,0.0,0.0,unknown,Chemical Vapor Transport,
sc_atlas:37941,10.1038/s41567-024-02493-1,,2024,UTe₂,UTe2,1.7,unknown,0.0,0.0,unknown,Chemical Vapor Transport,
sc_atlas:37959,10.1038/s41567-024-02515-y,,2024,La₃Ni₂O₇-δ,La3Ni1.92O6.73,37.5,onset,13.7,0.0,polycrystal,Solid-State Reaction; Melt Growth,
sc_atlas:37958,10.1038/s41567-024-02515-y,,2024,La₃Ni₂O₇-δ,La3Ni1.92O6.73,40.0,zero,20.5,0.0,polycrystal,Solid-State Reaction; Melt Growth,
sc_atlas:37960,10.1038/s41567-024-02515-y,,2024,La₃Ni₂O₇-δ,La3Ni1.92O6.73,62.0,unknown,20.5,0.0,polycrystal,Solid-State Reaction; Melt Growth,
sc_atlas:37957,10.1038/s41567-024-02515-y,,2024,La₃Ni₂O₇-δ,La3Ni1.92O6.73,66.0,onset,20.5,0.0,polycrystal,Solid-State Reaction; Melt Growth,
sc_atlas:39178,10.1038/s41567-024-02770-z,,2025,CsV₃Sb₅,CsV3Sb5,3.5,midpoint,0.0,0.0,single_crystal,Flux Growth; Nanofabrication & Exfoliation,SiO2
sc_atlas:37685,10.1038/s41567-024-02776-7,,2023,BBG/WSe₂,C,0.04,unknown,0.0,0.0,thin_film,Nanofabrication & Exfoliation,WSe2
sc_atlas:37686,10.1038/s41567-024-02776-7,,2023,BBG/WSe₂,C,0.255,unknown,0.0,0.0,thin_film,Nanofabrication & Exfoliation,WSe2
sc_atlas:18131,10.1038/s41586-019-1201-8,,2018,LaH10,LaH9.6,244.0,zero,145.0,0.0,polycrystal,Solid-State Reaction,
sc_atlas:18133,10.1038/s41586-019-1201-8,,2018,LaH10,LaH9.6,245.0,zero,135.0,0.0,polycrystal,Solid-State Reaction,
sc_atlas:18132,10.1038/s41586-019-1201-8,,2018,LaH10,LaH9.6,249.0,zero,151.0,0.0,polycrystal,Solid-State Reaction,
sc_atlas:18129,10.1038/s41586-019-1201-8,,2018,LaH10,LaH9.6,250.0,onset,170.0,0.0,polycrystal,Solid-State Reaction,
sc_atlas:34273,10.1038/s41586-019-1596-2,,2019,Sr₂RuO₄,Sr2RuO4,1.44,unknown,0.0,0.0,unknown,Melt Growth,
sc_atlas:34275,10.1038/s41586-019-1596-2,,2019,Sr₂RuO₄,Sr2RuO4,2.6,unknown,0.0,1.998,unknown,Melt Growth,
sc_atlas:34274,10.1038/s41586-019-1596-2,,2019,Sr₂RuO₄,Sr2RuO4,3.5,unknown,0.0,0.0,unknown,Melt Growth,
sc_atlas:34256,10.1038/s41586-020-2458-7,,2020,twisted double bilayer graphene (TDBG),C,3.5,unknown,0.0,0.0,unknown,Nanofabrication & Exfoliation,SiO2
sc_atlas:34809,10.1038/s41586-020-2459-6,,2019,magic-angle twisted bilayer graphene (MAG),C,0.4,midpoint,0.0,0.0,unknown,Nanofabrication & Exfoliation,SiO2
sc_atlas:34808,10.1038/s41586-020-2459-6,,2019,magic-angle twisted bilayer graphene (MAG),C,0.42,midpoint,0.0,0.0,unknown,Nanofabrication & Exfoliation,SiO2
sc_atlas:34810,10.1038/s41586-020-2459-6,,2019,magic-angle twisted bilayer graphene (MAG),C,0.5,midpoint,0.0,0.0,unknown,Nanofabrication & Exfoliation,SiO2
sc_atlas:34811,10.1038/s41586-020-2459-6,,2019,magic-angle twisted bilayer graphene (MAG),C,0.65,midpoint,0.0,0.0,unknown,Nanofabrication & Exfoliation,SiO2
sc_atlas:34807,10.1038/s41586-020-2459-6,,2019,magic-angle twisted bilayer graphene (MAG),C,0.92,midpoint,0.0,0.0,unknown,Nanofabrication & Exfoliation,SiO2
sc_atlas:35536,10.1038/s41586-021-03192-0,,2021,mirror symmetric magic-angle twisted trilayer graphene (MATTG),C,1.4,midpoint,0.0,0.0,unknown,Nanofabrication & Exfoliation,
sc_atlas:35535,10.1038/s41586-021-03192-0,,2021,mirror symmetric magic-angle twisted trilayer graphene (MATTG),C,2.9,midpoint,0.0,0.0,unknown,Nanofabrication & Exfoliation,
sc_atlas:9091,10.1038/s41586-021-03915-3,,2021,Ba₆Nb₁₁S₂₈,Ba6Nb11S28,0.85,onset,0.0,0.0,single_crystal,Flux Growth,
sc_atlas:9093,10.1038/s41586-021-03926-0,,2021,rhombohedral trilayer graphene,C,0.05,unknown,0.0,0.0,unknown,Nanofabrication & Exfoliation,BN
sc_atlas:9092,10.1038/s41586-021-03926-0,,2021,rhombohedral trilayer graphene,C,0.106,unknown,0.0,0.0,unknown,Nanofabrication & Exfoliation,BN
sc_atlas:35876,10.1038/s41586-021-03983-5,,2021,CsV₃Sb₅,CsV3Sb5,2.3,unknown,0.0,0.0,single_crystal,Flux Growth,
sc_atlas:35875,10.1038/s41586-021-03983-5,,2021,CsV₃Sb₅,CsV3Sb5,2.8,unknown,0.0,0.0,single_crystal,Flux Growth,
sc_atlas:36448,10.1038/s41586-021-04121-x,,2021,magic-angle twisted bilayer graphene (MATBG),C,1.2,unknown,0.0,0.0,unknown,Nanofabrication & Exfoliation,BN
sc_atlas:36190,10.1038/s41586-021-04151-5,,2021,UTe₂,UTe2,1.6,onset,0.0,0.0,unknown,Chemical Vapor Transport,
sc_atlas:35873,10.1038/s41586-021-04305-5,,2022,La₂₋ₓCeₓCuO₄,La1.84Ce0.16CuO4,10.0,onset,0.0,0.0,thin_film,Molecular Beam Epitaxy; Nanofabrication & Exfoliation,SrTiO3
sc_atlas:35872,10.1038/s41586-021-04305-5,,2022,La₂₋ₓCeₓCuO₄,La1.9Ce0.1CuO4,24.0,onset,0.0,0.0,thin_film,Molecular Beam Epitaxy; Nanofabrication & Exfoliation,SrTiO3
sc_atlas:36187,10.1038/s41586-021-04327-z,,2022,KV₃Sb₅,KV3Sb5,1.1,unknown,0.0,0.0,single_crystal,Flux Growth,
sc_atlas:36727,10.1038/s41586-022-04820-z,,2022,Sr₂RuO₄,Sr2RuO4,3.5,unknown,0.0,0.0,unknown,Melt Growth,
sc_atlas:37740,10.1038/s41586-022-05521-3,,2023,MoTe₂,MoTe2,2.3,unknown,0.0,0.0,single_crystal,Flux Growth; Nanofabrication & Exfoliation,BN
sc_atlas:37741,10.1038/s41586-022-05521-3,,2023,MoTe₂,MoTe2,2.5,unknown,0.0,0.0,single_crystal,Flux Growth; Nanofabrication & Exfoliation,BN
sc_atlas:19232,10.1038/s41586-023-05907-x,,2023,Cs(V1-xTax)3Sb5,CsV2.58Ta0.42Sb5,5.2,unknown,0.0,0.0,single_crystal,Flux Growth,
sc_atlas:19231,10.1038/s41586-023-05907-x,,2023,Cs(V1-xNbx)3Sb5,CsV2.79Nb0.21Sb5,4.4,unknown,0.0,0.0,single_crystal,Flux Growth,
sc_atlas:37349,10.1038/s41586-023-05919-7,,2023,UTe₂,UTe2,1.65,unknown,0.0,0.0,unknown,unknown,
sc_atlas:37463,10.1038/s41586-023-05967-z,,2023,2H-NbSe₂,NbSe2,6.9,unknown,0.0,0.0,unknown,Nanofabrication & Exfoliation,SiO2
sc_atlas:37900,10.1038/s41586-023-06103-7,,2023,EuRbFe₄As₄,EuRbFe4As4,37.0,unknown,0.0,0.0,unknown,Flux Growth,
sc_atlas:37619,10.1038/s41586-023-06294-z,,2023,two-angle twisted trilayer graphene,C,0.3,unknown,0.0,0.0,unknown,Nanofabrication & Exfoliation,BN
sc_atlas:37618,10.1038/s41586-023-06294-z,,2023,two-angle twisted trilayer graphene,C,0.4,midpoint,0.0,0.0,unknown,Nanofabrication & Exfoliation,BN
sc_atlas:37811,10.1038/s41586-023-06408-7,,2023,La₃Ni₂O₇,La3Ni2O7,78.0,onset,18.9,0.0,unknown,Melt Growth,
sc_atlas:37809,10.1038/s41586-023-06408-7,,2023,La₃Ni₂O₇,La3Ni2O7,78.2,unknown,14.0,0.0,unknown,Melt Growth,
sc_atlas:37808,10.1038/s41586-023-06408-7,,2023,La₃Ni₂O₇,La3Ni2O7,80.0,unknown,28.75,0.0,unknown,Melt Growth,
sc_atlas:37778,10.1038/s41586-023-06977-7,,2024,PtBi₂,PtBi2,14.0,unknown,0.0,0.0,single_crystal,Flux Growth,
sc_atlas:37779,10.1038/s41586-023-06977-7,,2024,PtBi₂,PtBi2,8.0,unknown,0.0,0.0,single_crystal,Flux Growth,
sc_atlas:38107,10.1038/s41586-024-07431-y,,2024,CsV₃Sb₅,CsV3Sb5,3.0,zero,0.0,0.0,thin_film,Flux Growth; Nanofabrication & Exfoliation,Si; SiO_{2}/Si
sc_atlas:38108,10.1038/s41586-024-07431-y,,2024,CsV₃Sb₅,CsV3Sb5,3.5,zero,0.0,0.0,thin_film,Flux Growth; Nanofabrication & Exfoliation,Si
sc_atlas:38109,10.1038/s41586-024-07431-y,,2024,CsV₃Sb₅,CsV3Sb5,4.1,zero,0.0,0.0,thin_film,Flux Growth; Nanofabrication & Exfoliation,Si
sc_atlas:38110,10.1038/s41586-024-07431-y,,2024,CsV₃Sb₅,CsV3Sb5,4.3,onset,0.0,0.0,thin_film,Flux Growth; Nanofabrication & Exfoliation,Si
sc_atlas:38300,10.1038/s41586-024-07553-3,,2024,La₄Ni₃O₁₀-δ,La4Ni3O9.96,30.1,onset,69.0,0.0,polycrystal,Solid-State Reaction; Melt Growth,
sc_atlas:38299,10.1038/s41586-024-07553-3,,2024,La₄Ni₃O₁₀-δ,La4Ni3O9.96,4.5,onset,15.5,0.0,polycrystal,Solid-State Reaction; Melt Growth,
