Repository: zhiyuliu0158-ui/occ-alignn-tc

# P-B-Occ-ALIGNN-full-Tc

Occupancy-aware ALIGNN-style graph neural network for superconducting critical temperature `Tc_K` regression.

本仓库只做一个任务：

```text
CIF + pressure_GPa + magnetic_field_T + field_direction + optional metadata -> Tc_K
```

不做 superconducting / non-superconducting 分类。

## 1. 模型简介

`PBOccALIGNNFullTc` 是一个纯 PyTorch 实现的 ALIGNN-style 图神经网络：

- bond graph 的 node 是 crystallographic site。
- bond graph 的 edge 是周期近邻 directed bond。
- line graph 的 node 是 directed bond。
- line graph 的 edge 是角度 `i-j-k`。
- 所有 scatter / aggregation 使用 `torch.index_add`，不依赖 `torch_scatter`、DGL、PyTorch Geometric 或官方 ALIGNN 包。
- 输出为 `logtc_mu`、`logtc_logvar` 和 `Tc_pred_K = exp(logtc_mu) - 1`。

File: data/sc-atlas-data.csv (part 16 of 62)
source_record_id,doi,source_title,source_year,formula_raw,formula_normalized,tc_value_k,tc_criterion,pressure_gpa,magnetic_field_t,sample_form,preparation_method,substrate
sc_atlas:38527,10.1038/s41586-024-07589-5,,2024,SrTa₂S₅,SrTa2S5,1.49,unknown,0.0,0.0005,polycrystal,Solid-State Reaction; Nanofabrication & Exfoliation,
sc_atlas:38153,10.1038/s41586-024-07761-x,,2024,CsCr₃Sb₅,CsCr3Sb5,6.4,onset,4.2,0.0,single_crystal,Flux Growth,
sc_atlas:38894,10.1038/s41586-024-07798-y,,2024,KV₃Sb₅,KV3Sb5,0.93,unknown,0.0,0.0,unknown,unknown,
sc_atlas:38780,10.1038/s41586-024-08381-1,,2025,twisted bilayer WSe₂,WSe2,0.426,midpoint,0.0,0.0,single_crystal,Flux Growth; Nanofabrication & Exfoliation,SiO2
sc_atlas:19586,10.1038/s41586-025-08621-y,,2025,rhombohedral tetralayer graphene/WS2/hBN (aligned),C,0.035,zero,0.0,0.0,unknown,Nanofabrication & Exfoliation,WS2
sc_atlas:19584,10.1038/s41586-025-08621-y,,2025,rhombohedral tetralayer graphene/hBN (aligned),C,0.055,zero,0.0,0.0,unknown,Nanofabrication & Exfoliation,BN
sc_atlas:19587,10.1038/s41586-025-08621-y,,2025,rhombohedral tetralayer graphene/WS2/hBN (aligned),C,0.085,zero,0.0,0.0,unknown,Nanofabrication & Exfoliation,WS2
sc_atlas:19585,10.1038/s41586-025-08621-y,,2025,rhombohedral tetralayer graphene/hBN (aligned),C,0.09,zero,0.0,0.0,unknown,Nanofabrication & Exfoliation,BN
sc_atlas:39329,10.1038/s41586-025-08755-z,,2025,La₂.₈₅Pr₀.₁₅Ni₂O₇,La2.85Pr0.15Ni2O7,32.0,onset,0.0,0.0,thin_film,Physical Vapor Deposition,SrLaAlO4
sc_atlas:39328,10.1038/s41586-025-08755-z,,2025,La₂.₈₅Pr₀.₁₅Ni₂O₇,La2.85Pr0.15Ni2O7,45.0,onset,0.0,0.0,thin_film,Physical Vapor Deposition,SrLaAlO4
sc_atlas:32295,10.1038/s41598-017-00984-1,,2017,Ba(Fe₁₋ₓCoₓ)₂As₂,BaFe1.708Co0.292As2,12.0,unknown,0.0,0.0,unknown,unknown,
sc_atlas:32293,10.1038/s41598-017-00984-1,,2017,Ba(Fe₁₋ₓCoₓ)₂As₂,BaFe1.874Co0.126As2,23.0,unknown,0.0,0.0,unknown,unknown,
sc_atlas:32294,10.1038/s41598-017-00984-1,,2017,Ba(Fe₁₋ₓCoₓ)₂As₂,BaFe1.874Co0.126As2,25.0,unknown,0.0,0.0,unknown,unknown,
sc_atlas:32779,10.1038/s41598-017-01753-w,,2017,NbTiN,Nb0.7Ti0.3N,0.33,unknown,0.0,0.0,thin_film,Chemical Vapor Deposition; Nanofabrication & Exfoliation,Si
sc_atlas:32780,10.1038/s41598-017-01753-w,,2017,NbTiN,Nb0.7Ti0.3N,3.35,unknown,0.0,0.0,thin_film,Chemical Vapor Deposition; Nanofabrication & Exfoliation,Si
sc_atlas:32781,10.1038/s41598-017-01753-w,,2017,NbTiN,Nb0.7Ti0.3N,4.27,unknown,0.0,0.0,thin_film,Chemical Vapor Deposition; Nanofabrication & Exfoliation,Si
sc_atlas:32636,10.1038/s41598-017-04724-3,,2017,BaFe₂(As₁₋ₓPₓ)₂,BaFe2As0.674P1.326,6.3,onset,0.0,0.0,thin_film,Molecular Beam Epitaxy; Physical Vapor Deposition,LaAlO3
sc_atlas:32635,10.1038/s41598-017-04724-3,,2017,BaFe₂(As₁₋ₓPₓ)₂,BaFe2As0.78P1.22,11.4,onset,0.0,0.0,thin_film,Molecular Beam Epitaxy; Physical Vapor Deposition,LaAlO3
sc_atlas:32634,10.1038/s41598-017-04724-3,,2017,BaFe₂(As₁₋ₓPₓ)₂,BaFe2As1.086P0.914,23.7,onset,0.0,0.0,thin_film,Molecular Beam Epitaxy; Physical Vapor Deposition,LaAlO3
sc_atlas:32631,10.1038/s41598-017-04724-3,,2017,BaFe₂(As₁₋ₓPₓ)₂,BaFe2As1.418P0.582,26.9,onset,0.0,0.0,thin_film,Molecular Beam Epitaxy; Physical Vapor Deposition,MgO
sc_atlas:32630,10.1038/s41598-017-04724-3,,2017,BaFe₂(As₁₋ₓPₓ)₂,BaFe2As1.474P0.526,27.9,onset,0.0,0.0,thin_film,Molecular Beam Epitaxy; Physical Vapor Deposition,MgO
sc_atlas:32629,10.1038/s41598-017-04724-3,,2017,BaFe₂(As₁₋ₓPₓ)₂,BaFe2As1.504P0.496,30.7,onset,0.0,0.0,thin_film,Molecular Beam Epitaxy; Physical Vapor Deposition,MgO
sc_atlas:32633,10.1038/s41598-017-04724-3,,2017,BaFe₂(As₁₋ₓPₓ)₂,BaFe2As1.576P0.424,24.9,onset,0.0,0.0,thin_film,Molecular Beam Epitaxy; Physical Vapor Deposition,MgO
sc_atlas:32628,10.1038/s41598-017-04724-3,,2017,BaFe₂(As₁₋ₓPₓ)₂,BaFe2As1.576P0.424,30.3,onset,0.0,0.0,thin_film,Molecular Beam Epitaxy; Physical Vapor Deposition,MgO
sc_atlas:32632,10.1038/s41598-017-04724-3,,2017,BaFe₂(As₁₋ₓPₓ)₂,BaFe2As1.62P0.38,21.6,onset,0.0,0.0,thin_film,Molecular Beam Epitaxy; Physical Vapor Deposition,MgO
sc_atlas:32627,10.1038/s41598-017-04724-3,,2017,BaFe₂(As₁₋ₓPₓ)₂,BaFe2As1.636P0.364,31.7,onset,0.0,0.0,thin_film,Molecular Beam Epitaxy; Physical Vapor Deposition,MgO
sc_atlas:32626,10.1038/s41598-017-04724-3,,2017,BaFe₂(As₁₋ₓPₓ)₂,BaFe2As1.86P0.14,14.0,onset,0.0,0.0,thin_film,Molecular Beam Epitaxy; Physical Vapor Deposition,MgO
sc_atlas:32625,10.1038/s41598-017-04724-3,,2017,BaFe₂(As₁₋ₓPₓ)₂,BaFe2As1.888P0.112,11.4,onset,0.0,0.0,thin_film,Molecular Beam Epitaxy; Physical Vapor Deposition,MgO
sc_atlas:9094,10.1038/s41598-017-05191-6,,2017,2H-NbS₂,NbS2,5.8,unknown,0.0,0.0,unknown,unknown,
sc_atlas:32775,10.1038/s41598-017-09248-4,,2017,MgB₂,MgB2,40.0,unknown,0.0,0.0,unknown,Chemical Vapor Deposition,Al2O3
sc_atlas:32867,10.1038/s41598-017-09997-2,,2017,MgC₀.₉₃Ni₂.₈₅,MgC0.93Ni2.85,6.5,unknown,0.0,0.0,single_crystal,Flux Growth,
sc_atlas:454,10.1038/s41598-017-11371-1,,2017,NaFe₁₋ₓCoₓAs,NaFe0.93Co0.07As,20.3,onset,0.0,0.0,unknown,Melt Growth,
sc_atlas:453,10.1038/s41598-017-11371-1,,2017,NaFe₁₋ₓCoₓAs,NaFe0.97Co0.03As,22.8,onset,0.0,0.0,unknown,Melt Growth,
sc_atlas:452,10.1038/s41598-017-11371-1,,2017,NaFe₁₋ₓCoₓAs,NaFe0.99Co0.01As,19.7,onset,0.0,0.0,unknown,Melt Growth,
sc_atlas:17627,10.1038/s41598-017-12815-4,,2017,γ-Ti3O5,Ti3O5,5.8,zero,0.0,0.0,thin_film,Physical Vapor Deposition,Al2O3
sc_atlas:17626,10.1038/s41598-017-12815-4,,2017,γ-Ti3O5,Ti3O5,6.6,midpoint,0.0,0.0,thin_film,Physical Vapor Deposition,Al2O3
sc_atlas:17625,10.1038/s41598-017-12815-4,,2017,γ-Ti3O5,Ti3O5,7.1,onset,0.0,0.0,thin_film,Physical Vapor Deposition,Al2O3
sc_atlas:17623,10.1038/s41598-017-12815-4,,2017,Ti4O7,Ti4O7,2.5,zero,0.0,0.0,thin_film,Physical Vapor Deposition,La0.3Sr0.7Al0.65Ta0.35O3
sc_atlas:17622,10.1038/s41598-017-12815-4,,2017,Ti4O7,Ti4O7,2.7,midpoint,0.0,0.0,thin_film,Physical Vapor Deposition,La0.3Sr0.7Al0.65Ta0.35O3
sc_atlas:17624,10.1038/s41598-017-12815-4,,2017,Ti4O7,Ti4O7,2.9,onset,0.0,0.0,thin_film,Physical Vapor Deposition,La0.3Sr0.7Al0.65Ta0.35O3
sc_atlas:17621,10.1038/s41598-017-12815-4,,2017,Ti4O7,Ti4O7,3.0,onset,0.0,0.0,thin_film,Physical Vapor Deposition,La0.3Sr0.7Al0.65Ta0.35O3
sc_atlas:9100,10.1038/s41598-017-19042-x,,2018,La₇Ir₃,La7Ir3,2.3,unknown,0.0,0.0,unknown,Melt Growth,
sc_atlas:9104,10.1038/s41598-018-22291-z,,2018,FeSe,FeSe,11.99,onset,0.0,0.0,thin_film,Solid-State Reaction; Physical Vapor Deposition,SrTiO3
sc_atlas:9103,10.1038/s41598-018-22291-z,,2018,FeSe,FeSe,14.01,onset,0.0,0.0,thin_film,Solid-State Reaction; Physical Vapor Deposition,LiF
sc_atlas:9116,10.1038/s41598-018-22291-z,,2018,FeSe,FeSe,15.0,unknown,0.0,0.0,thin_film,Solid-State Reaction; Physical Vapor Deposition,various
sc_atlas:9101,10.1038/s41598-018-22291-z,,2018,FeSe,FeSe,15.17,onset,0.0,0.0,thin_film,Solid-State Reaction; Physical Vapor Deposition,CaF2
sc_atlas:9115,10.1038/s41598-018-22291-z,,2018,FeSe,FeSe,2.0,zero,0.0,0.0,thin_film,Solid-State Reaction; Physical Vapor Deposition,CaF2
sc_atlas:9114,10.1038/s41598-018-22291-z,,2018,FeSe,FeSe,3.4,zero,0.0,0.0,thin_film,Solid-State Reaction; Physical Vapor Deposition,CaF2
sc_atlas:9111,10.1038/s41598-018-22291-z,,2018,FeSe,FeSe,4.75,onset,0.0,0.0,thin_film,Solid-State Reaction; Physical Vapor Deposition,La0.3Sr0.7Al0.65Ta0.35O3
sc_atlas:9110,10.1038/s41598-018-22291-z,,2018,FeSe,FeSe,5.2,onset,0.0,0.0,thin_film,Solid-State Reaction; Physical Vapor Deposition,Nb:SrTiO₃
sc_atlas:9109,10.1038/s41598-018-22291-z,,2018,FeSe,FeSe,5.51,onset,0.0,0.0,thin_film,Solid-State Reaction; Physical Vapor Deposition,MgF2
sc_atlas:9113,10.1038/s41598-018-22291-z,,2018,FeSe,FeSe,5.96,onset,0.0,0.0,thin_film,Solid-State Reaction; Physical Vapor Deposition,MgAl2O4
sc_atlas:9108,10.1038/s41598-018-22291-z,,2018,FeSe,FeSe,6.41,onset,0.0,0.0,thin_film,Solid-State Reaction; Physical Vapor Deposition,LaAlO3
sc_atlas:9112,10.1038/s41598-018-22291-z,,2018,FeSe,FeSe,6.93,onset,0.0,0.0,thin_film,Solid-State Reaction; Physical Vapor Deposition,"(La,Sr)AlO₃"
sc_atlas:9107,10.1038/s41598-018-22291-z,,2018,FeSe,FeSe,7.86,onset,0.0,0.0,thin_film,Solid-State Reaction; Physical Vapor Deposition,TiO2
sc_atlas:9105,10.1038/s41598-018-22291-z,,2018,FeSe,FeSe,9.23,onset,0.0,0.0,thin_film,Solid-State Reaction; Physical Vapor Deposition,MgO
sc_atlas:9106,10.1038/s41598-018-22291-z,,2018,FeSe,FeSe,9.24,onset,0.0,0.0,thin_film,Solid-State Reaction; Physical Vapor Deposition,BaF2
sc_atlas:460,10.1038/s41598-018-22451-1,,2017,NbTiN,Nb0.7Ti0.3N,0.33,unknown,0.0,0.0,thin_film,Chemical Vapor Deposition; Nanofabrication & Exfoliation,Si
sc_atlas:33437,10.1038/s41598-018-22924-3,,2018,Ta+Ti,Nb2.8564Ta0.104Ti0.054Sn0.9856,18.1,onset,0.0,0.0,unknown,Solid-State Reaction,
sc_atlas:17927,10.1038/s41598-018-22924-3,,2018,Nb3Sn (Ta-doped),Nb2.8984Ta0.0948Sn1.0068,18.5,onset,0.0,0.0,unknown,Solid-State Reaction,
sc_atlas:17928,10.1038/s41598-018-22924-3,,2018,Nb3Sn (Ta-doped),Nb2.9236Ta0.1408Sn0.9356,18.4,onset,0.0,0.0,unknown,Solid-State Reaction,
sc_atlas:17930,10.1038/s41598-018-22924-3,,2018,Nb3Sn (Ti-doped),Nb2.9948Ti0.0692Sn0.936,18.2,onset,0.0,0.0,unknown,Solid-State Reaction,
sc_atlas:17931,10.1038/s41598-018-22924-3,,2018,Nb3Sn (Ti-doped),Nb3.0236Ti0.0524Sn0.924,17.9,onset,0.0,0.0,unknown,Solid-State Reaction,
sc_atlas:32927,10.1038/s41598-018-22983-6,,2018,Nb,Nb,6.5,midpoint,0.0,0.0,thin_film,Physical Vapor Deposition; Nanofabrication & Exfoliation,SiO2
sc_atlas:32929,10.1038/s41598-018-22983-6,,2018,Nb,Nb,7.313,midpoint,0.0,0.0,thin_film,Physical Vapor Deposition; Nanofabrication & Exfoliation,Al2O3
sc_atlas:32928,10.1038/s41598-018-22983-6,,2018,Nb,Nb,8.0,midpoint,0.0,0.0,thin_film,Physical Vapor Deposition; Nanofabrication & Exfoliation,SiO2; Al2O3
sc_atlas:32926,10.1038/s41598-018-22983-6,,2018,Nb,Nb,9.133,midpoint,0.0,0.0,thin_film,Physical Vapor Deposition; Nanofabrication & Exfoliation,SiO2
sc_atlas:9118,10.1038/s41598-018-24572-z,,2018,NbTe₄,NbTe4,2.2,zero,69.0,0.0,single_crystal,Flux Growth,
sc_atlas:9117,10.1038/s41598-018-24572-z,,2018,NbTe₄,NbTe4,2.4,onset,12.4,0.0,single_crystal,Flux Growth,
sc_atlas:9119,10.1038/s41598-018-24940-9,,2018,Ca₉.₃₅La₀.₆₅(Pt₃As₈)(Fe₂As₂)₅,Ca9.35La0.65Pt3Fe10As18,26.7,onset,0.0,0.0,unknown,Melt Growth,
sc_atlas:21480,10.1038/s41598-018-29750-7,,2018,K3C60,K3C60,19.5,unknown,0.0,0.0,polycrystal,Solid-State Reaction; Nanofabrication & Exfoliation,
sc_atlas:21481,10.1038/s41598-018-29750-7,,2018,MgB2,MgB2,39.0,unknown,0.0,0.0,polycrystal,Solid-State Reaction; Nanofabrication & Exfoliation,
sc_atlas:33441,10.1038/s41598-018-31203-0,,2018,2H-NbSe₂,NbSe2,7.0,unknown,0.0,0.0002,unknown,Chemical Vapor Transport,
sc_atlas:34099,10.1038/s41598-018-34991-7,,2018,Ce₃PtIn₁₁,Ce3PtIn11,0.23,onset,0.0,0.0,single_crystal,Flux Growth,
sc_atlas:9120,10.1038/s41598-018-36672-x,,2019,CrₓNbSe₂,Cr0.0005NbSe2,6.14,onset,0.0,0.002,unknown,Chemical Vapor Transport,
sc_atlas:9121,10.1038/s41598-018-36672-x,,2019,CrₓNbSe₂,Cr0.0005NbSe2,7.07,onset,1.02,0.002,unknown,Chemical Vapor Transport,
sc_atlas:9122,10.1038/s41598-019-39160-y,,2019,Re₆Zr,Re6Zr,6.78,unknown,0.0,0.0,single_crystal,Melt Growth,
sc_atlas:9123,10.1038/s41598-019-40528-3,,2019,Ca₁₀(Pt₄As₈)(Fe₂As₂)₅,Ca10Pt4Fe10As18,34.6,unknown,0.0,0.0,single_crystal,Melt Growth,
sc_atlas:34413,10.1038/s41598-019-45338-1,,2019,Nb₂N,Nb2N,0.54,zero,0.0,0.0,thin_film,Physical Vapor Deposition,Si3N4
sc_atlas:34412,10.1038/s41598-019-45338-1,,2019,Nb₂N,Nb2N,0.64,onset,0.0,0.0,thin_film,Physical Vapor Deposition,Si3N4
sc_atlas:34409,10.1038/s41598-019-45338-1,,2019,Nb₂N,Nb2N,0.68,zero,0.0,0.0,thin_film,Physical Vapor Deposition,Si3N4
sc_atlas:34405,10.1038/s41598-019-45338-1,,2019,Nb₂N,Nb2N,0.73,zero,0.0,0.0,thin_film,Physical Vapor Deposition,Si3N4
sc_atlas:34408,10.1038/s41598-019-45338-1,,2019,Nb₂N,Nb2N,0.77,onset,0.0,0.0,thin_film,Physical Vapor Deposition,Si3N4
sc_atlas:34406,10.1038/s41598-019-45338-1,,2019,Nb₂N,Nb2N,0.8,unknown,0.0,0.0,thin_film,Physical Vapor Deposition,Si3N4
sc_atlas:34404,10.1038/s41598-019-45338-1,,2019,Nb₂N,Nb2N,0.82,onset,0.0,0.0,thin_film,Physical Vapor Deposition,Si3N4
sc_atlas:34410,10.1038/s41598-019-45338-1,,2019,Nb₂N,Nb2N,0.9,unknown,0.0,0.0,thin_film,Physical Vapor Deposition,Si3N4
sc_atlas:34403,10.1038/s41598-019-45338-1,,2019,Nb₂N,Nb2N,1.18,onset,0.0,0.0,thin_film,Physical Vapor Deposition,Si3N4
sc_atlas:34407,10.1038/s41598-019-45338-1,,2019,Nb₂N,Nb2N,1.24,onset,0.0,0.0,thin_film,Physical Vapor Deposition,Si3N4
sc_atlas:34411,10.1038/s41598-019-45338-1,,2019,Nb₂N,Nb2N,1.35,onset,0.0,0.0,thin_film,Physical Vapor Deposition,Si3N4
sc_atlas:18065,10.1038/s41598-019-48906-7,,2019,β-PdBi2,PdBi2,5.3,unknown,0.0,0.0,unknown,Melt Growth,
sc_atlas:18226,10.1038/s41598-019-50687-y,,2019,FeSe0.5Te0.5,FeSe0.5Te0.5,12.6,unknown,0.0,0.0,unknown,unknown,
sc_atlas:18227,10.1038/s41598-019-50687-y,,2019,FeSe0.5Te0.5,FeSe0.5Te0.5,13.0,unknown,0.0,0.0,unknown,unknown,
sc_atlas:18230,10.1038/s41598-019-50687-y,,2019,LaFePO,LaFePO,5.45,unknown,0.0,0.0,unknown,unknown,
sc_atlas:9127,10.1038/s41598-019-52874-3,,2019,Ru₁₋ₓMnₓSr₂(Eu₁.₄Ce₀.₆)Cu₂O₁₀₋δ,NbN,8.1,unknown,0.0,0.0,unknown,Solid-State Reaction,SiO2
sc_atlas:34785,10.1038/s41598-019-52887-y,,2019,SrFe₂(As₁₋ₓPₓ)₂,SrFe2As1.3P0.7,33.0,onset,0.0,0.0,single_crystal,Flux Growth,
sc_atlas:9133,10.1038/s41598-020-58192-3,,2020,"S3-3, set: Set-3, x=0.33, T_ALD=350°C",Nb0.67Ti0.33N,0.75,unknown,0.0,0.0,thin_film,Chemical Vapor Deposition,Si
sc_atlas:9134,10.1038/s41598-020-58192-3,,2020,"S3-4, set: Set-3, x=0.33, T_ALD=350°C",Nb0.67Ti0.33N,0.97,unknown,0.0,0.0,thin_film,Chemical Vapor Deposition,Si
sc_atlas:9135,10.1038/s41598-020-58192-3,,2020,"S3-5, set: Set-3, x=0.33, T_ALD=350°C",Nb0.67Ti0.33N,1.7,unknown,0.0,0.0,thin_film,Chemical Vapor Deposition,Si
sc_atlas:9136,10.1038/s41598-020-58192-3,,2020,"S3-7, set: Set-3, x=0.33, T_ALD=350°C",Nb0.67Ti0.33N,3.85,unknown,0.0,0.0,thin_film,Chemical Vapor Deposition,Si
sc_atlas:9137,10.1038/s41598-020-58192-3,,2020,"S3-9, set: Set-3, x=0.33, T_ALD=350°C",Nb0.67Ti0.33N,4.28,unknown,0.0,0.0,thin_film,Chemical Vapor Deposition,Si
sc_atlas:9138,10.1038/s41598-020-58192-3,,2020,"S3-10, set: Set-3, x=0.33, T_ALD=350°C",Nb0.67Ti0.33N,4.35,unknown,0.0,0.0,thin_film,Chemical Vapor Deposition,Si
sc_atlas:9130,10.1038/s41598-020-58192-3,,2020,"S2-2, set: Set-2, x=0.3, T_ALD=350°C",Nb0.7Ti0.3N,2.0,unknown,0.0,0.0,thin_film,Chemical Vapor Deposition,Si
sc_atlas:9131,10.1038/s41598-020-58192-3,,2020,"S2-3, set: Set-2, x=0.3, T_ALD=350°C",Nb0.7Ti0.3N,3.27,unknown,0.0,0.0,thin_film,Chemical Vapor Deposition,Si
sc_atlas:9132,10.1038/s41598-020-58192-3,,2020,"S2-5, set: Set-2, x=0.3, T_ALD=350°C",Nb0.7Ti0.3N,4.33,unknown,0.0,0.0,thin_film,Chemical Vapor Deposition,Si
sc_atlas:9128,10.1038/s41598-020-58192-3,,2020,"S1-2, set: Set-1, x=0.3, T_ALD=450°C",Nb0.7Ti0.3N,4.85,unknown,0.0,0.0,thin_film,Chemical Vapor Deposition,Si
sc_atlas:9129,10.1038/s41598-020-58192-3,,2020,"S1-4, set: Set-1, x=0.3, T_ALD=450°C",Nb0.7Ti0.3N,6.26,unknown,0.0,0.0,thin_film,Chemical Vapor Deposition,Si
sc_atlas:32558,10.1038/s41598-020-60313-x,,2020,Ca₂RuO₄,Ca2RuO4,50.0,onset,0.0,0.0,thin_film,Solid-State Reaction; Nanofabrication & Exfoliation,SiO2
sc_atlas:32556,10.1038/s41598-020-60313-x,,2020,Ca₂RuO₄,Ca2RuO4,64.0,midpoint,0.0,0.0,thin_film,Solid-State Reaction; Nanofabrication & Exfoliation,SiO2
sc_atlas:32559,10.1038/s41598-020-60313-x,,2020,Ca₂RuO₄,Ca2RuO4,96.0,onset,0.0,0.0,thin_film,Solid-State Reaction; Nanofabrication & Exfoliation,SiO2
sc_atlas:9168,10.1038/s41598-020-74300-9,,2020,Mg(B₁₋ₓCₓ)₂,MgB1.8C0.2,26.8,unknown,0.0,0.0,polycrystal,Solid-State Reaction,
sc_atlas:9167,10.1038/s41598-020-74300-9,,2020,Mg(B₁₋ₓCₓ)₂,MgB1.8C0.2,27.4,unknown,0.0,0.0,polycrystal,Solid-State Reaction,
sc_atlas:9155,10.1038/s41598-020-74300-9,,2020,Mg(B₁₋ₓCₓ)₂,MgB1.8C0.2,28.8,unknown,0.0,0.0,polycrystal,Solid-State Reaction,
sc_atlas:9153,10.1038/s41598-020-74300-9,,2020,Mg(B₁₋ₓCₓ)₂,MgB1.8C0.2,29.0,unknown,0.0,0.0,polycrystal,Solid-State Reaction,
sc_atlas:9160,10.1038/s41598-020-74300-9,,2020,Mg(B₁₋ₓCₓ)₂,MgB1.8C0.2,29.2,unknown,0.0,0.0,polycrystal,Solid-State Reaction,
sc_atlas:9170,10.1038/s41598-020-74300-9,,2020,Mg(B₁₋ₓCₓ)₂,MgB1.8C0.2,29.9,unknown,0.0,0.0,polycrystal,Solid-State Reaction,
sc_atlas:9159,10.1038/s41598-020-74300-9,,2020,Mg(B₁₋ₓCₓ)₂,MgB1.8C0.2,30.3,unknown,0.0,0.0,polycrystal,Solid-State Reaction,
sc_atlas:9161,10.1038/s41598-020-74300-9,,2020,Mg(B₁₋ₓCₓ)₂,MgB1.8C0.2,30.4,unknown,0.0,0.0,polycrystal,Solid-State Reaction,
sc_atlas:9140,10.1038/s41598-020-74300-9,,2020,Mg(B₁₋ₓCₓ)₂,MgB1.8C0.2,31.4,unknown,0.0,0.0,polycrystal,Solid-State Reaction,
sc_atlas:9165,10.1038/s41598-020-74300-9,,2020,Mg(B₁₋ₓCₓ)₂,MgB1.8C0.2,31.8,unknown,0.0,0.0,polycrystal,Solid-State Reaction,
sc_atlas:9162,10.1038/s41598-020-74300-9,,2020,Mg(B₁₋ₓCₓ)₂,MgB1.8C0.2,32.2,unknown,0.0,0.0,polycrystal,Solid-State Reaction,
sc_atlas:9146,10.1038/s41598-020-74300-9,,2020,Mg(B₁₋ₓCₓ)₂,MgB1.8C0.2,32.3,unknown,0.0,0.0,polycrystal,Solid-State Reaction,
sc_atlas:9144,10.1038/s41598-020-74300-9,,2020,Mg(B₁₋ₓCₓ)₂,MgB1.8C0.2,32.6,unknown,0.0,0.0,polycrystal,Solid-State Reaction,
sc_atlas:9166,10.1038/s41598-020-74300-9,,2020,Mg(B₁₋ₓCₓ)₂,MgB1.8C0.2,32.8,unknown,0.0,0.0,polycrystal,Solid-State Reaction,
sc_atlas:9151,10.1038/s41598-020-74300-9,,2020,Mg(B₁₋ₓCₓ)₂,MgB1.8C0.2,32.9,unknown,0.0,0.0,polycrystal,Solid-State Reaction,
sc_atlas:9150,10.1038/s41598-020-74300-9,,2020,Mg(B₁₋ₓCₓ)₂,MgB1.8C0.2,33.4,unknown,0.0,0.0,polycrystal,Solid-State Reaction,
sc_atlas:9143,10.1038/s41598-020-74300-9,,2020,Mg(B₁₋ₓCₓ)₂,MgB1.8C0.2,33.6,unknown,0.0,0.0,polycrystal,Solid-State Reaction,
sc_atlas:9154,10.1038/s41598-020-74300-9,,2020,Mg(B₁₋ₓCₓ)₂,MgB1.8C0.2,33.7,unknown,0.0,0.0,polycrystal,Solid-State Reaction,
sc_atlas:9148,10.1038/s41598-020-74300-9,,2020,Mg(B₁₋ₓCₓ)₂,MgB1.8C0.2,33.9,unknown,0.0,0.0,polycrystal,Solid-State Reaction,
sc_atlas:9158,10.1038/s41598-020-74300-9,,2020,Mg(B₁₋ₓCₓ)₂,MgB1.8C0.2,34.1,unknown,0.0,0.0,polycrystal,Solid-State Reaction,
sc_atlas:9157,10.1038/s41598-020-74300-9,,2020,Mg(B₁₋ₓCₓ)₂,MgB1.8C0.2,34.4,unknown,0.0,0.0,polycrystal,Solid-State Reaction,
sc_atlas:9169,10.1038/s41598-020-74300-9,,2020,Mg(B₁₋ₓCₓ)₂,MgB1.8C0.2,34.7,unknown,0.0,0.0,polycrystal,Solid-State Reaction,
sc_atlas:9145,10.1038/s41598-020-74300-9,,2020,Mg(B₁₋ₓCₓ)₂,MgB1.8C0.2,34.8,unknown,0.0,0.0,polycrystal,Solid-State Reaction,
sc_atlas:9164,10.1038/s41598-020-74300-9,,2020,Mg(B₁₋ₓCₓ)₂,MgB1.8C0.2,35.0,unknown,0.0,0.0,polycrystal,Solid-State Reaction,
sc_atlas:9174,10.1038/s41598-020-74300-9,,2020,Mg(B₁₋ₓCₓ)₂,MgB1.8C0.2,35.2,unknown,0.0,0.0,polycrystal,Solid-State Reaction,
sc_atlas:9173,10.1038/s41598-020-74300-9,,2020,Mg(B₁₋ₓCₓ)₂,MgB1.8C0.2,35.7,unknown,0.0,0.0,polycrystal,Solid-State Reaction,
sc_atlas:9149,10.1038/s41598-020-74300-9,,2020,Mg(B₁₋ₓCₓ)₂,MgB1.8C0.2,35.8,unknown,0.0,0.0,polycrystal,Solid-State Reaction,
sc_atlas:9176,10.1038/s41598-020-74300-9,,2020,Mg(B₁₋ₓCₓ)₂,MgB1.8C0.2,35.9,unknown,0.0,0.0,polycrystal,Solid-State Reaction,
sc_atlas:9152,10.1038/s41598-020-74300-9,,2020,Mg(B₁₋ₓCₓ)₂,MgB1.8C0.2,36.2,unknown,0.0,0.0,polycrystal,Solid-State Reaction,
sc_atlas:9163,10.1038/s41598-020-74300-9,,2020,Mg(B₁₋ₓCₓ)₂,MgB1.8C0.2,36.3,unknown,0.0,0.0,polycrystal,Solid-State Reaction,
sc_atlas:9178,10.1038/s41598-020-74300-9,,2020,Mg(B₁₋ₓCₓ)₂,MgB1.8C0.2,36.9,unknown,0.0,0.0,polycrystal,Solid-State Reaction,
sc_atlas:9147,10.1038/s41598-020-74300-9,,2020,Mg(B₁₋ₓCₓ)₂,MgB1.8C0.2,37.1,unknown,0.0,0.0,polycrystal,Solid-State Reaction,
sc_atlas:9142,10.1038/s41598-020-74300-9,,2020,Mg(B₁₋ₓCₓ)₂,MgB1.8C0.2,37.2,unknown,0.0,0.0,polycrystal,Solid-State Reaction,
sc_atlas:9177,10.1038/s41598-020-74300-9,,2020,Mg(B₁₋ₓCₓ)₂,MgB1.8C0.2,37.3,unknown,0.0,0.0,polycrystal,Solid-State Reaction,
sc_atlas:9180,10.1038/s41598-020-74300-9,,2020,Mg(B₁₋ₓCₓ)₂,MgB1.8C0.2,37.4,unknown,0.0,0.0,polycrystal,Solid-State Reaction,
sc_atlas:9141,10.1038/s41598-020-74300-9,,2020,Mg(B₁₋ₓCₓ)₂,MgB1.8C0.2,37.6,unknown,0.0,0.0,polycrystal,Solid-State Reaction,
sc_atlas:9139,10.1038/s41598-020-74300-9,,2020,Mg(B₁₋ₓCₓ)₂,MgB1.8C0.2,37.8,unknown,0.0,0.0,polycrystal,Solid-State Reaction,
sc_atlas:34822,10.1038/s41598-020-75968-9,,2019,Nb,Nb,0.35,onset,0.0,0.0,unknown,unknown,
sc_atlas:34823,10.1038/s41598-020-75968-9,,2019,Nb,Nb,0.8,midpoint,0.0,0.0,unknown,unknown,
sc_atlas:34825,10.1038/s41598-020-75968-9,,2019,Nb,Nb,0.86,midpoint,0.0,0.0,unknown,unknown,
sc_atlas:34827,10.1038/s41598-020-75968-9,,2019,Nb,Nb,1.19,midpoint,0.0,0.0,unknown,unknown,
sc_atlas:34824,10.1038/s41598-020-75968-9,,2019,Nb,Nb,1.3,onset,0.0,0.0,unknown,unknown,
sc_atlas:34826,10.1038/s41598-020-75968-9,,2019,Nb,Nb,1.5,onset,0.0,0.0,unknown,unknown,
sc_atlas:34829,10.1038/s41598-020-75968-9,,2019,Nb,Nb,1.63,midpoint,0.0,0.0,unknown,unknown,
sc_atlas:34828,10.1038/s41598-020-75968-9,,2019,Nb,Nb,1.78,onset,0.0,0.0,unknown,unknown,
sc_atlas:34830,10.1038/s41598-020-75968-9,,2019,Nb,Nb,2.28,onset,0.0,0.0,unknown,unknown,
sc_atlas:34833,10.1038/s41598-020-75968-9,,2019,Nb,Nb,2.29,midpoint,0.0,0.0,unknown,unknown,
sc_atlas:34831,10.1038/s41598-020-75968-9,,2019,Nb,Nb,2.38,midpoint,0.0,0.0,unknown,unknown,
sc_atlas:34835,10.1038/s41598-020-75968-9,,2019,Nb,Nb,2.67,midpoint,0.0,0.0,unknown,unknown,
sc_atlas:34834,10.1038/s41598-020-75968-9,,2019,Nb,Nb,2.99,onset,0.0,0.0,unknown,unknown,
sc_atlas:34832,10.1038/s41598-020-75968-9,,2019,Nb,Nb,3.13,onset,0.0,0.0,unknown,unknown,
sc_atlas:34836,10.1038/s41598-020-75968-9,,2019,Nb,Nb,3.39,onset,0.0,0.0,unknown,unknown,
sc_atlas:34837,10.1038/s41598-020-75968-9,,2019,Nb,Nb,4.14,midpoint,0.0,0.0,unknown,unknown,
sc_atlas:34838,10.1038/s41598-020-75968-9,,2019,Nb,Nb,4.62,onset,0.0,0.0,unknown,unknown,
sc_atlas:34839,10.1038/s41598-020-75968-9,,2019,Nb,Nb,4.75,midpoint,0.0,0.0,unknown,unknown,
sc_atlas:34840,10.1038/s41598-020-75968-9,,2019,Nb,Nb,5.22,onset,0.0,0.0,unknown,unknown,
sc_atlas:34841,10.1038/s41598-020-75968-9,,2019,Nb,Nb,5.43,midpoint,0.0,0.0,unknown,unknown,
sc_atlas:34842,10.1038/s41598-020-75968-9,,2019,Nb,Nb,5.75,onset,0.0,0.0,unknown,unknown,
sc_atlas:34845,10.1038/s41598-020-75968-9,,2019,Nb,Nb,6.16,midpoint,0.0,0.0,unknown,unknown,
sc_atlas:34846,10.1038/s41598-020-75968-9,,2019,Nb,Nb,6.29,onset,0.0,0.0,unknown,unknown,
sc_atlas:34843,10.1038/s41598-020-75968-9,,2019,Nb,Nb,6.31,midpoint,0.0,0.0,unknown,unknown,
sc_atlas:34844,10.1038/s41598-020-75968-9,,2019,Nb,Nb,6.48,onset,0.0,0.0,unknown,unknown,
sc_atlas:34847,10.1038/s41598-020-75968-9,,2019,Nb,Nb,7.49,midpoint,0.0,0.0,unknown,unknown,
sc_atlas:34848,10.1038/s41598-020-75968-9,,2019,Nb,Nb,7.6,onset,0.0,0.0,unknown,unknown,
sc_atlas:34850,10.1038/s41598-020-75968-9,,2019,Nb,Nb,7.7,onset,0.0,0.0,unknown,unknown,
sc_atlas:35596,10.1038/s41598-020-79017-3,,2020,YBa₂Cu₄₋yZn_yO₈,YBa2Cu3.92Zn0.08O8,29.2,onset,0.0,0.0,polycrystal,Solid-State Reaction,
sc_atlas:35595,10.1038/s41598-020-79017-3,,2020,YBa₂Cu₄₋yZn_yO₈,YBa2Cu3.96Zn0.04O8,51.8,onset,0.0,0.0,polycrystal,Solid-State Reaction,
sc_atlas:35594,10.1038/s41598-020-79017-3,,2020,YBa₂Cu₄₋yZn_yO₈,YBa2Cu4O8,81.2,onset,0.0,0.0,polycrystal,Solid-State Reaction,
sc_atlas:35260,10.1038/s41598-020-80544-2,,2021,Sr₁₋ₓLaₓFBiS₂,Sr0.613La0.387FBiS2,10.42,onset,1.21,0.0,unknown,Solid-State Reaction,
sc_atlas:35262,10.1038/s41598-020-80544-2,,2021,Sr₁₋ₓLaₓFBiS₂,Sr0.632La0.368FBiS2,9.92,onset,1.37,0.0,unknown,Solid-State Reaction,
sc_atlas:35261,10.1038/s41598-020-80544-2,,2021,Sr₁₋ₓLaₓFBiS₂,Sr0.639La0.361FBiS2,10.14,onset,1.36,0.0,unknown,Solid-State Reaction,
sc_atlas:35263,10.1038/s41598-020-80544-2,,2021,Sr₁₋ₓLaₓFBiS₂,Sr0.639La0.361FBiS2,9.71,onset,1.39,0.0,unknown,Solid-State Reaction,
sc_atlas:36396,10.1038/s41598-021-04393-3,,2022,LaO₀.₅F₀.₅BiS₂₋ₓSeₓ,LaO0.5F0.5BiS1.31Se0.69,4.1,midpoint,0.0,0.0,single_crystal,Solid-State Reaction; Flux Growth,
sc_atlas:36395,10.1038/s41598-021-04393-3,,2022,LaO₀.₅F₀.₅BiS₂₋ₓSeₓ,LaO0.5F0.5BiS1.78Se0.22,3.2,midpoint,0.0,0.0,single_crystal,Solid-State Reaction; Flux Growth,
sc_atlas:484,10.1038/s41598-021-83411-w,,2020,Srₓ-Bi₂Se₃,Sr0.1Bi2Se3,2.9,unknown,0.0,0.0,single_crystal,Flux Growth,
sc_atlas:485,10.1038/s41598-021-83411-w,,2020,Srₓ-Bi₂Se₃,Sr0.1Bi2Se3,8.0,unknown,0.0,0.0,single_crystal,Flux Growth,
sc_atlas:35905,10.1038/s41598-021-86819-6,,2021,"TN14, thickness: 12 nm, Ta: 700°C",TiN,2.0,unknown,0.0,0.0,thin_film,Physical Vapor Deposition; Nanofabrication & Exfoliation,Si3N4
sc_atlas:35904,10.1038/s41598-021-86819-6,,2021,"TN13, thickness: 3 nm, Ta: 750°C",TiN,2.4,unknown,0.0,0.0,thin_film,Physical Vapor Deposition; Nanofabrication & Exfoliation,Si3N4
sc_atlas:35901,10.1038/s41598-021-86819-6,,2021,"TN9, thickness: 3 nm, Ta: 780°C",TiN,2.5,unknown,0.0,0.0,thin_film,Physical Vapor Deposition; Nanofabrication & Exfoliation,Si3N4
sc_atlas:35898,10.1038/s41598-021-86819-6,,2021,"TN5, thickness: 3 nm, Ta: 820°C",TiN,3.0,unknown,0.0,0.0,thin_film,Physical Vapor Deposition; Nanofabrication & Exfoliation,Si3N4
sc_atlas:35900,10.1038/s41598-021-86819-6,,2021,"TN8, thickness: 4 nm, Ta: 780°C",TiN,3.12,unknown,0.0,0.0,thin_film,Physical Vapor Deposition; Nanofabrication & Exfoliation,Si3N4
sc_atlas:35902,10.1038/s41598-021-86819-6,,2021,"TN11, thickness: 12 nm, Ta: 750°C",TiN,3.52,unknown,0.0,0.0,thin_film,Physical Vapor Deposition; Nanofabrication & Exfoliation,Si3N4
sc_atlas:35897,10.1038/s41598-021-86819-6,,2021,"TN₄, thickness: 4 nm, Ta: 820°C",TiN,3.6,unknown,0.0,0.0,thin_film,Physical Vapor Deposition; Nanofabrication & Exfoliation,Si3N4
sc_atlas:35899,10.1038/s41598-021-86819-6,,2021,"TN7, thickness: 12 nm, Ta: 780°C",TiN,4.38,unknown,0.0,0.0,thin_film,Physical Vapor Deposition; Nanofabrication & Exfoliation,Si3N4
sc_atlas:35896,10.1038/s41598-021-86819-6,,2021,"TN₃, thickness: 8 nm, Ta: 820°C",TiN,4.4,unknown,0.0,0.0,thin_film,Physical Vapor Deposition; Nanofabrication & Exfoliation,Si3N4
sc_atlas:35895,10.1038/s41598-021-86819-6,,2021,"TN₂, thickness: 12 nm, Ta: 820°C",TiN,4.76,unknown,0.0,0.0,thin_film,Physical Vapor Deposition; Nanofabrication & Exfoliation,Si3N4
sc_atlas:35894,10.1038/s41598-021-86819-6,,2021,"TN1, thickness: 20 nm, Ta: 820°C",TiN,4.8,unknown,0.0,0.0,thin_film,Physical Vapor Deposition; Nanofabrication & Exfoliation,Si3N4
sc_atlas:18703,10.1038/s41598-021-89231-2,,2021,LaFeAs1-xPxO1-yFy,LaFePO0.9F0.1,5.0,zero,0.0,0.0,polycrystal,Solid-State Reaction,
sc_atlas:18706,10.1038/s41598-021-89231-2,,2021,NdFeAs1-xPxO1-yFy,NdFePO0.9F0.1,5.0,zero,0.0,0.0,polycrystal,Solid-State Reaction,
sc_atlas:36131,10.1038/s41598-021-90858-4,,2021,Ba(Fe₁₋ₓCoₓ)₂As₂,BaFe1.87Co0.13As2,22.7,unknown,0.0,0.0,unknown,unknown,
sc_atlas:35678,10.1038/s41598-021-91163-w,,2021,Y₁₂₃ orthoII,YBa2Cu3O6.5,59.0,unknown,0.0,0.0,unknown,unknown,
sc_atlas:36305,10.1038/s41598-021-96277-9,,2021,12% S-substituted FeSe,FeS0.12Se0.88,9.0,unknown,0.0,0.0,unknown,unknown,
sc_atlas:9181,10.1038/s41598-021-99574-5,,2021,FeSe₁₋ₓTeₓ,FeSe0.5Te0.5,17.0,unknown,0.0,0.0,unknown,Physical Vapor Deposition; Nanofabrication & Exfoliation,CaF2
sc_atlas:9182,10.1038/s41598-021-99574-5,,2021,FeSe₁₋ₓTeₓ,FeSe0.5Te0.5,17.7,unknown,0.0,0.0,unknown,Physical Vapor Deposition; Nanofabrication & Exfoliation,CaF2
sc_atlas:18874,10.1038/s41598-022-11862-w,,2022,AgInSnPbBiTe5,AgInSnPbBiTe5,1.8,zero,0.0,0.0,polycrystal,Solid-State Reaction,
sc_atlas:18875,10.1038/s41598-022-11862-w,,2022,AgInSnPbBiTe5,AgInSnPbBiTe5,2.0,zero,10.2,0.0,polycrystal,Solid-State Reaction,
sc_atlas:18876,10.1038/s41598-022-11862-w,,2022,AgInSnPbBiTe5,AgInSnPbBiTe5,4.5,zero,0.0,0.0,polycrystal,Solid-State Reaction,
sc_atlas:18877,10.1038/s41598-022-11862-w,,2022,AgInSnPbBiTe5,AgInSnPbBiTe5,5.3,onset,0.0,0.0,polycrystal,Solid-State Reaction,
sc_atlas:18878,10.1038/s41598-022-11862-w,,2022,AgPbBiTe3,AgPbBiTe3,6.5,onset,2.6,0.0,polycrystal,Solid-State Reaction,
sc_atlas:18879,10.1038/s41598-022-11862-w,,2022,PbTe,PbTe,5.3,onset,17.0,0.0,polycrystal,Solid-State Reaction,
sc_atlas:37487,10.1038/s41598-022-24012-z,,2022,KCa₂Fe₄As₄F₂,KCa2Fe4As4F2,34.0,onset,0.0,0.0,unknown,Flux Growth,
sc_atlas:498,10.1038/s41598-022-24520-y,,2022,Ba₁₋ₓKₓFe₂As₂,Ba0.49K0.51Fe2As2,34.0,unknown,0.0,0.0,single_crystal,Flux Growth,
sc_atlas:496,10.1038/s41598-022-24520-y,,2022,Ba₁₋ₓKₓFe₂As₂,Ba0.64K0.36Fe2As2,38.5,unknown,0.0,0.0,single_crystal,Flux Growth,
sc_atlas:497,10.1038/s41598-022-24520-y,,2022,Ba₁₋ₓKₓFe₂As₂,Ba0.6K0.4Fe2As2,38.5,unknown,0.0,0.0,single_crystal,Flux Growth,
sc_atlas:495,10.1038/s41598-022-24520-y,,2022,Ba₁₋ₓKₓFe₂As₂,Ba0.71K0.29Fe2As2,35.9,unknown,0.0,0.0,single_crystal,Flux Growth,
sc_atlas:37433,10.1038/s41598-023-28291-y,,2023,Co₁₋ₓNiₓZr₂,Co0.063Ni0.937Zr2,2.5,unknown,0.0,0.0,bulk,Melt Growth,
sc_atlas:37432,10.1038/s41598-023-28291-y,,2023,Co₁₋ₓNiₓZr₂,Co0.176Ni0.824Zr2,2.5,unknown,0.0,0.0,bulk,Melt Growth,
sc_atlas:37431,10.1038/s41598-023-28291-y,,2023,Co₁₋ₓNiₓZr₂,Co0.248Ni0.752Zr2,2.4,unknown,0.0,0.0,bulk,Melt Growth,
sc_atlas:37430,10.1038/s41598-023-28291-y,,2023,Co₁₋ₓNiₓZr₂,Co0.365Ni0.635Zr2,2.5,unknown,0.0,0.0,bulk,Melt Growth,
sc_atlas:37429,10.1038/s41598-023-28291-y,,2023,Co₁₋ₓNiₓZr₂,Co0.456Ni0.544Zr2,3.2,unknown,0.0,0.0,bulk,Melt Growth,
sc_atlas:37428,10.1038/s41598-023-28291-y,,2023,Co₁₋ₓNiₓZr₂,Co0.583Ni0.417Zr2,4.1,unknown,0.0,0.0,bulk,Melt Growth,
sc_atlas:37427,10.1038/s41598-023-28291-y,,2023,Co₁₋ₓNiₓZr₂,Co0.688Ni0.312Zr2,5.1,unknown,0.0,0.0,bulk,Melt Growth,
sc_atlas:37426,10.1038/s41598-023-28291-y,,2023,Co₁₋ₓNiₓZr₂,Co0.784Ni0.216Zr2,6.1,unknown,0.0,0.0,bulk,Melt Growth,
sc_atlas:37425,10.1038/s41598-023-28291-y,,2023,Co₁₋ₓNiₓZr₂,Co0.889Ni0.111Zr2,6.4,unknown,0.0,0.0,bulk,Melt Growth,
sc_atlas:37424,10.1038/s41598-023-28291-y,,2023,Co₁₋ₓNiₓZr₂,CoZr2,5.9,unknown,0.0,0.0,bulk,Melt Growth,
sc_atlas:37434,10.1038/s41598-023-28291-y,,2023,Co₁₋ₓNiₓZr₂,NiZr2,2.0,unknown,0.0,0.0,bulk,Melt Growth,
sc_atlas:37416,10.1038/s41598-023-31549-0,,2022,TiN,TiN,0.5,unknown,0.0,0.0,thin_film,Physical Vapor Deposition,Si
sc_atlas:37767,10.1038/s41598-023-33237-5,,2023,PdTe,PdTe,4.25,zero,0.0,0.0,polycrystal,Solid-State Reaction,
sc_atlas:37813,10.1038/s41598-023-39420-y,,2023,α-Ta,Ta,3.8,zero,0.0,0.0,thin_film,Physical Vapor Deposition,Si
sc_atlas:37814,10.1038/s41598-023-39420-y,,2023,α-Ta,Ta,3.9,zero,0.0,0.0,thin_film,Physical Vapor Deposition,Si
sc_atlas:38212,10.1038/s41598-023-43424-z,,2023,(Ca₀.₈₅La₀.₁₅)₁₀(Pt₃As₈)(Fe₂As₂)₅,Ca8.5La1.5Fe10Pt3As18,31.0,onset,0.0,0.0,single_crystal,Flux Growth,
sc_atlas:21490,10.1038/s41598-023-49707-9,,2023,Zr4Pd2O,Zr4Pd2O,2.6,unknown,0.0,0.0,polycrystal,Melt Growth; Solid-State Reaction,
sc_atlas:21489,10.1038/s41598-023-49707-9,,2023,Zr4Pd2O,Zr4Pd2O,2.73,zero,0.0,0.0,polycrystal,Melt Growth; Solid-State Reaction,
sc_atlas:21488,10.1038/s41598-023-49707-9,,2023,Zr4Pd2O,Zr4Pd2O,2.8,unknown,0.0,0.0,polycrystal,Melt Growth; Solid-State Reaction,
sc_atlas:21493,10.1038/s41598-023-49707-9,,2023,Zr4Rh2O,Zr4Rh2O,3.3,unknown,0.0,0.0,polycrystal,Melt Growth; Solid-State Reaction,
sc_atlas:21491,10.1038/s41598-023-49707-9,,2023,Zr4Rh2O,Zr4Rh2O,3.5,unknown,0.0,0.0,polycrystal,Melt Growth; Solid-State Reaction,
sc_atlas:21492,10.1038/s41598-023-49707-9,,2023,Zr4Rh2O,Zr4Rh2O,3.73,zero,0.0,0.0,polycrystal,Melt Growth; Solid-State Reaction,
sc_atlas:38746,10.1038/s41598-024-71724-5,,2024,Nb,Nb,9.2,unknown,0.0,0.0,polycrystal,Solid-State Reaction,
sc_atlas:39877,10.1038/s41598-025-13717-6,,2025,FeSe₁₋ₓSₓ (x=0.18),FeSe0.82S0.18,12.4,unknown,2.0,0.0,unknown,unknown,
sc_atlas:39878,10.1038/s41598-025-13717-6,,2025,FeSe₁₋ₓSₓ (x=0.18),FeSe0.82S0.18,2.8,unknown,0.0,6.02,unknown,unknown,
sc_atlas:39875,10.1038/s41598-025-13717-6,,2025,FeSe₁₋ₓSₓ (x=0.18),FeSe0.82S0.18,4.0,unknown,0.0,0.0,unknown,unknown,
sc_atlas:39879,10.1038/s41598-025-13717-6,,2025,FeSe₁₋ₓSₓ (x=0.18),FeSe0.82S0.18,6.1,unknown,1.0,6.02,unknown,unknown,
sc_atlas:39876,10.1038/s41598-025-13717-6,,2025,FeSe₁₋ₓSₓ (x=0.18),FeSe0.82S0.18,6.7,unknown,1.0,0.0,unknown,unknown,
sc_atlas:39880,10.1038/s41598-025-13717-6,,2025,FeSe₁₋ₓSₓ (x=0.18),FeSe0.82S0.18,9.5,unknown,2.0,6.02,unknown,unknown,
sc_atlas:39574,10.1038/s41598-025-94554-5,,2025,V₂Ga₅,V2Ga5,3.06,unknown,1.95,0.014,single_crystal,Flux Growth,
sc_atlas:39572,10.1038/s41598-025-94554-5,,2025,V₂Ga₅,V2Ga5,3.25,unknown,0.0,0.05,single_crystal,Flux Growth,
sc_atlas:39570,10.1038/s41598-025-94554-5,,2025,V₂Ga₅,V2Ga5,3.26,unknown,0.0,0.014,single_crystal,Flux Growth,
sc_atlas:39573,10.1038/s41598-025-94554-5,,2025,V₂Ga₅,V2Ga5,3.34,unknown,0.0,0.014,single_crystal,Flux Growth,
sc_atlas:39571,10.1038/s41598-025-94554-5,,2025,V₂Ga₅,V2Ga5,3.35,unknown,0.0,0.014,single_crystal,Flux Growth,
sc_atlas:36864,10.1038/s41699-023-00401-4,,2023,Ta₁−δWδSe₂,Ta0.982W0.018Se2,0.9,unknown,0.0,0.0,unknown,Molecular Beam Epitaxy,C
sc_atlas:9183,10.1038/s42005-018-0091-7,,2018,1T-MoS₂,MoS2,0.92,midpoint,0.0,0.0,thin_film,Nanofabrication & Exfoliation,SiO2
sc_atlas:33592,10.1038/s42005-019-0132-x,,2019,Bi₂Sr₂CaCu₂O₈,Bi2Sr2CaCu2O8,88.0,onset,0.0,0.0,single_crystal,unknown,
sc_atlas:18264,10.1038/s42005-019-0219-4,,2019,FeSe,FeSe,10.0,unknown,0.0,0.0,unknown,Chemical Vapor Transport,
sc_atlas:34669,10.1038/s42005-019-0248-z,,2019,UTe₂,UTe2,1.45,unknown,0.0,0.0,unknown,Chemical Vapor Transport,
sc_atlas:34671,10.1038/s42005-019-0248-z,,2019,UTe₂,UTe2,2.7,unknown,0.75,0.0,unknown,Chemical Vapor Transport,
sc_atlas:34670,10.1038/s42005-019-0248-z,,2019,UTe₂,UTe2,2.8,unknown,1.3,0.0,unknown,Chemical Vapor Transport,
sc_atlas:35333,10.1038/s42005-020-00418-x,,2020,CeRh₀.₅Ir₀.₅In₅,CeRh0.5Ir0.5In5,0.9,unknown,0.0,0.0,single_crystal,Flux Growth,
sc_atlas:35334,10.1038/s42005-020-00418-x,,2020,CeRh₀.₅Ir₀.₅In₅,CeRh0.5Ir0.5In5,1.4,unknown,1.2,0.0,single_crystal,Flux Growth,
sc_atlas:9184,10.1038/s42005-020-0351-1,,2020,FeSe/SrTiO₃,FeSe,60.0,unknown,0.0,0.0,thin_film,Molecular Beam Epitaxy,SrTiO3
sc_atlas:13467,10.1038/s42005-020-0351-1,,2020,FeSe,FeSe,65.0,unknown,0.0,0.0,thin_film,Molecular Beam Epitaxy,SrTiO3
sc_atlas:35792,10.1038/s42005-021-00537-z,,2021,BaFe₂(As₀.₇P₀.₃)₂,BaFe2As1.4P0.6,30.0,unknown,0.0,0.0,unknown,Flux Growth,
sc_atlas:35210,10.1038/s42005-021-00545-z,,2021,UTe₂,UTe2,1.0,zero,0.0,0.0,unknown,Chemical Vapor Transport,
sc_atlas:35211,10.1038/s42005-021-00545-z,,2021,UTe₂,UTe2,1.5,zero,0.0,0.0,unknown,Chemical Vapor Transport,
sc_atlas:35209,10.1038/s42005-021-00545-z,,2021,UTe₂,UTe2,1.6,unknown,0.0,0.0,unknown,Chemical Vapor Transport,
sc_atlas:36078,10.1038/s42005-021-00602-7,,2021,"amorphous WSi thin film, thickness: d=4 nm",W0.75Si0.25,3.45,unknown,0.0,0.0,thin_film,Physical Vapor Deposition; Nanofabrication & Exfoliation,SiO2
sc_atlas:18627,10.1038/s42005-021-00619-y,,2021,Rb3C60,Rb3C60,23.0,unknown,0.0,0.0,thin_film,Molecular Beam Epitaxy,SiC
sc_atlas:18628,10.1038/s42005-021-00619-y,,2021,Rb3C60,Rb3C60,26.0,unknown,0.0,0.0,thin_film,Molecular Beam Epitaxy,SiC
sc_atlas:18629,10.1038/s42005-021-00619-y,,2021,Rb3C60,Rb3C60,28.0,unknown,0.0,0.0,thin_film,Molecular Beam Epitaxy,SiC
sc_atlas:18630,10.1038/s42005-021-00619-y,,2021,RbCs2C60,RbCs2C60,23.0,unknown,0.0,0.0,thin_film,Molecular Beam Epitaxy,SiC
sc_atlas:36224,10.1038/s42005-021-00648-7,,2021,Ti,Ti,0.4,unknown,0.0,0.0,thin_film,Nanofabrication & Exfoliation,substrate
sc_atlas:36379,10.1038/s42005-021-00771-5,,2022,LaNiGa₂,LaNiGa2,1.92,unknown,0.0,0.001,single_crystal,Flux Growth,
sc_atlas:36381,10.1038/s42005-021-00771-5,,2022,LaNiGa₂,LaNiGa2,1.96,midpoint,0.0,0.0,single_crystal,Flux Growth,
sc_atlas:36380,10.1038/s42005-021-00771-5,,2022,LaNiGa₂,LaNiGa2,2.06,unknown,0.0,0.0,single_crystal,Flux Growth,
sc_atlas:13470,10.1038/s42005-023-01155-7,,2022,unknown,EuTe2,3.2,onset,4.9,0.0,unknown,Flux Growth,
sc_atlas:13472,10.1038/s42005-023-01155-7,,2022,unknown,EuTe2,5.5,onset,18.0,0.0,unknown,Flux Growth,
sc_atlas:13471,10.1038/s42005-023-01155-7,,2022,unknown,EuTe2,6.1,onset,7.0,0.0,unknown,Flux Growth,
sc_atlas:37905,10.1038/s42005-023-01286-x,,2023,FeSe₁₋ₓSₓ,FeSe0.82S0.18,2.8,unknown,0.0,6.0,unknown,unknown,
sc_atlas:37906,10.1038/s42005-023-01286-x,,2023,FeSe₁₋ₓSₓ,FeSe0.82S0.18,4.0,unknown,0.0,0.0,unknown,unknown,
sc_atlas:37901,10.1038/s42005-023-01286-x,,2023,FeSe₁₋ₓSₓ,FeSe0.95S0.05,7.6,unknown,0.0,6.0,unknown,unknown,
sc_atlas:37902,10.1038/s42005-023-01286-x,,2023,FeSe₁₋ₓSₓ,FeSe0.95S0.05,8.8,unknown,0.0,0.0,unknown,unknown,
sc_atlas:37903,10.1038/s42005-023-01286-x,,2023,FeSe₁₋ₓSₓ,FeSe0.9S0.1,7.8,unknown,0.0,6.0,unknown,unknown,
sc_atlas:37904,10.1038/s42005-023-01286-x,,2023,FeSe₁₋ₓSₓ,FeSe0.9S0.1,8.7,unknown,0.0,0.0,unknown,unknown,
sc_atlas:36048,10.1038/s42005-023-01289-8,,2023,FeSe₁₋ₓSₓ,FeSe,9.0,unknown,0.0,0.0,unknown,Chemical Vapor Transport,
sc_atlas:36054,10.1038/s42005-023-01289-8,,2023,FeSe₁₋ₓSₓ,FeSe0.82S0.18,4.0,unknown,0.0,0.0,unknown,Chemical Vapor Transport,
sc_atlas:36052,10.1038/s42005-023-01289-8,,2023,FeSe₁₋ₓSₓ,FeSe0.84S0.16,4.0,unknown,0.0,0.0,unknown,Chemical Vapor Transport,
sc_atlas:36053,10.1038/s42005-023-01289-8,,2023,FeSe₁₋ₓSₓ,FeSe0.84S0.16,7.0,unknown,0.0,0.0,unknown,Chemical Vapor Transport,
sc_atlas:36051,10.1038/s42005-023-01289-8,,2023,FeSe₁₋ₓSₓ,FeSe0.87S0.13,9.5,unknown,0.0,0.0,unknown,Chemical Vapor Transport,
sc_atlas:36049,10.1038/s42005-023-01289-8,,2023,FeSe₁₋ₓSₓ,FeSe0.95S0.05,9.7,unknown,0.0,0.0,unknown,Chemical Vapor Transport,
sc_atlas:36050,10.1038/s42005-023-01289-8,,2023,FeSe₁₋ₓSₓ,FeSe0.9S0.1,10.0,unknown,0.0,0.0,unknown,Chemical Vapor Transport,
sc_atlas:37097,10.1038/s42005-023-01330-w,,2023,HₓTiSe₂,H0.4TiSe2,3.3,onset,0.0,0.0,unknown,Solution-based synthesis/processing,
sc_atlas:37099,10.1038/s42005-023-01330-w,,2023,HₓTiSe₂,H2TiSe2,3.6,onset,0.0,0.001,unknown,Solution-based synthesis/processing,
sc_atlas:36377,10.1038/s42005-023-01464-x,,2023,Pr₀.₈Sr₀.₂NiO₂,Pr0.8Sr0.2NiO2,15.0,onset,0.0,0.0,thin_film,Physical Vapor Deposition,La0.3Sr1.4AlTa0.7O5.1
sc_atlas:36376,10.1038/s42005-023-01464-x,,2023,Pr₀.₈Sr₀.₂NiO₂,Pr0.8Sr0.2NiO2,9.0,onset,0.0,0.0,thin_film,Physical Vapor Deposition,SrTiO3
sc_atlas:517,10.1038/s42005-023-01496-3,,2023,RbV₃Sb₅,RbV3Sb5,2.5,unknown,0.0,0.0,single_crystal,Flux Growth; Nanofabrication & Exfoliation,Si
sc_atlas:39795,10.1038/s42005-025-02154-6,,2025,La₃Ni₂O₇,La3Ni2O7,10.0,onset,20.0,0.0,thin_film,Physical Vapor Deposition,SrTiO3
sc_atlas:39794,10.1038/s42005-025-02154-6,,2025,La₃Ni₂O₇,La3Ni2O7,40.0,onset,20.0,0.0,thin_film,Physical Vapor Deposition,NdGaO3
sc_atlas:39793,10.1038/s42005-025-02154-6,,2025,La₃Ni₂O₇,La3Ni2O7,48.0,zero,20.0,0.0,thin_film,Physical Vapor Deposition,LaAlO3
sc_atlas:39792,10.1038/s42005-025-02154-6,,2025,La₃Ni₂O₇,La3Ni2O7,60.0,onset,20.0,0.0,thin_film,Physical Vapor Deposition,LaAlO3
sc_atlas:39546,10.1038/s42005-025-02215-w,,2025,La₂₋ₓBaₓCuO₄,La1.885Ba0.115CuO4,12.4,midpoint,0.0,0.0,unknown,unknown,
sc_atlas:39547,10.1038/s42005-025-02215-w,,2025,La₂₋ₓBaₓCuO₄,La1.885Ba0.115CuO4,9.9,midpoint,0.21,0.0,unknown,unknown,
sc_atlas:19954,10.1038/s42005-025-02225-8,,2025,CsV3Sb5,CsV3Sb5,2.5,unknown,0.0,0.0,single_crystal,Flux Growth,
sc_atlas:19955,10.1038/s42005-025-02225-8,,2025,KV3Sb5,KV3Sb5,0.9,unknown,0.0,0.0,single_crystal,Flux Growth,
sc_atlas:19956,10.1038/s42005-025-02225-8,,2025,RbV3Sb5,RbV3Sb5,0.8,unknown,0.0,0.0,single_crystal,Flux Growth,
sc_atlas:35400,10.1038/s43246-020-00085-z,,2020,(BiSe)₁.₁₀NbSe₂,Bi1.1NbSe3.1,2.3,unknown,0.0,0.0,unknown,Chemical Vapor Transport,
sc_atlas:18792,10.1038/s43246-022-00254-2,,2022,U1-xThxTe2,U0.96Th0.04Te2,1.0,midpoint,0.0,0.0,bulk,Chemical Vapor Transport,
sc_atlas:18801,10.1038/s43246-022-00254-2,,2022,UTe2,UTe2,1.0,midpoint,0.0,9.0,bulk,Chemical Vapor Transport,
sc_atlas:18795,10.1038/s43246-022-00254-2,,2022,UTe2,UTe2,1.48,midpoint,0.0,0.0,bulk,Chemical Vapor Transport,
sc_atlas:18794,10.1038/s43246-022-00254-2,,2022,UTe2,UTe2,1.64,midpoint,0.0,0.0,bulk,Chemical Vapor Transport,
sc_atlas:18796,10.1038/s43246-022-00254-2,,2022,UTe2,UTe2,1.68,midpoint,0.0,0.0,bulk,Chemical Vapor Transport,
sc_atlas:18797,10.1038/s43246-022-00254-2,,2022,UTe2,UTe2,1.77,midpoint,0.0,0.0,bulk,Chemical Vapor Transport,
sc_atlas:18798,10.1038/s43246-022-00254-2,,2022,UTe2,UTe2,1.85,midpoint,0.0,0.0,bulk,Chemical Vapor Transport,
sc_atlas:18799,10.1038/s43246-022-00254-2,,2022,UTe2,UTe2,1.95,midpoint,0.0,0.0,bulk,Chemical Vapor Transport,
sc_atlas:18793,10.1038/s43246-022-00254-2,,2022,UTe2,UTe2,2.0,midpoint,0.0,0.0,bulk,Chemical Vapor Transport,
sc_atlas:38185,10.1038/s43246-024-00521-4,,2024,Sc₂Ir₄₋ₓSiₓ,Sc2Ir3.5Si0.5,5.7,onset,0.0,0.0,unknown,Melt Growth,
