Repository: zhiyuliu0158-ui/occ-alignn-tc

# P-B-Occ-ALIGNN-full-Tc

Occupancy-aware ALIGNN-style graph neural network for superconducting critical temperature `Tc_K` regression.

本仓库只做一个任务：

```text
CIF + pressure_GPa + magnetic_field_T + field_direction + optional metadata -> Tc_K
```

不做 superconducting / non-superconducting 分类。

## 1. 模型简介

`PBOccALIGNNFullTc` 是一个纯 PyTorch 实现的 ALIGNN-style 图神经网络：

- bond graph 的 node 是 crystallographic site。
- bond graph 的 edge 是周期近邻 directed bond。
- line graph 的 node 是 directed bond。
- line graph 的 edge 是角度 `i-j-k`。
- 所有 scatter / aggregation 使用 `torch.index_add`，不依赖 `torch_scatter`、DGL、PyTorch Geometric 或官方 ALIGNN 包。
- 输出为 `logtc_mu`、`logtc_logvar` 和 `Tc_pred_K = exp(logtc_mu) - 1`。

File: data/sc-atlas-data.csv (part 17 of 62)
source_record_id,doi,source_title,source_year,formula_raw,formula_normalized,tc_value_k,tc_criterion,pressure_gpa,magnetic_field_t,sample_form,preparation_method,substrate
sc_atlas:38630,10.1038/s43246-025-00759-6,,2025,Nb,Nb,9.0,unknown,0.0,0.0,thin_film,Physical Vapor Deposition,Si; SiO2/Si
sc_atlas:38631,10.1038/s43246-025-00759-6,,2025,Nb,Nb,9.2,unknown,0.0,0.0,thin_film,Physical Vapor Deposition,Si; SiO2/Si
sc_atlas:39216,10.1038/s43246-025-00833-z,,2025,EuFe₂(As₁₋ₓPₓ)₂,EuFe2As1.44P0.56,12.5,unknown,0.0,0.0,unknown,Flux Growth,
sc_atlas:39215,10.1038/s43246-025-00833-z,,2025,S1 and SD,EuFe2As1.58P0.42,24.5,onset,0.0,0.0,unknown,Flux Growth,
sc_atlas:39214,10.1038/s43246-025-00833-z,,2025,EuFe₂(As₁₋ₓPₓ)₂,EuFe2As1.6P0.4,25.0,unknown,0.0,0.0,unknown,Flux Growth,
sc_atlas:13499,10.1038/s43246-025-00949-2,,2024,unknown,Al13Os4,5.44,unknown,0.0,0.0,unknown,Melt Growth,
sc_atlas:13500,10.1038/s43246-025-00949-2,,2024,unknown,Al13Os4,5.45,onset,0.0,0.001,unknown,Melt Growth,
sc_atlas:13498,10.1038/s43246-025-00949-2,,2024,unknown,Al13Os4,5.47,zero,0.0,0.0,unknown,Melt Growth,
sc_atlas:38690,10.1038/s43246-025-01002-y,,2025,CsV₃Sb₅,CsV3Sb5,3.0,unknown,0.0,0.0,unknown,Flux Growth,
sc_atlas:39139,10.1038/s43246-025-01013-9,,2024,Pr₀.₈Sr₀.₂NiO₂,Pr0.8Sr0.2NiO2,10.0,onset,0.0,0.0,thin_film,Physical Vapor Deposition,SrTiO3
sc_atlas:39142,10.1038/s43246-025-01013-9,,2024,Pr₀.₈Sr₀.₂NiO₂,Pr0.8Sr0.2NiO2,15.0,onset,0.0,0.0,thin_film,Physical Vapor Deposition,SrTiO3
sc_atlas:39144,10.1038/s43246-025-01013-9,,2024,Pr₀.₈Sr₀.₂NiO₂,Pr0.8Sr0.2NiO2,17.0,onset,0.0,0.0,thin_film,Physical Vapor Deposition,SrTiO3
sc_atlas:39141,10.1038/s43246-025-01013-9,,2024,Pr₀.₈Sr₀.₂NiO₂,Pr0.8Sr0.2NiO2,4.0,zero,0.0,0.0,thin_film,Physical Vapor Deposition,SrTiO3
sc_atlas:39143,10.1038/s43246-025-01013-9,,2024,Pr₀.₈Sr₀.₂NiO₂,Pr0.8Sr0.2NiO2,9.5,zero,0.0,0.0,thin_film,Physical Vapor Deposition,SrTiO3
sc_atlas:19951,10.1038/s43246-025-01054-0,,2025,EuBa2Cu3Oy,EuBa2Cu3O6.83,90.2,unknown,0.0,0.0,thin_film,Physical Vapor Deposition,Hastelloy C276
sc_atlas:19950,10.1038/s43246-025-01054-0,,2025,EuBa2Cu3Oy,EuBa2Cu3O6.83,90.3,unknown,0.0,0.0,thin_film,Physical Vapor Deposition,Hastelloy C276
sc_atlas:19949,10.1038/s43246-025-01054-0,,2025,EuBa2Cu3Oy,EuBa2Cu3O6.83,90.5,unknown,0.0,0.0,thin_film,Physical Vapor Deposition,Hastelloy C276
sc_atlas:19948,10.1038/s43246-025-01054-0,,2025,EuBa2Cu3Oy,EuBa2Cu3O6.83,91.7,unknown,0.0,0.0,thin_film,Physical Vapor Deposition,Hastelloy C276
sc_atlas:19947,10.1038/s43246-025-01054-0,,2025,EuBa2Cu3Oy,EuBa2Cu3O6.87,92.8,unknown,0.0,0.0,thin_film,Physical Vapor Deposition,Hastelloy C276
sc_atlas:19952,10.1038/s43246-025-01054-0,,2025,"(Y,Gd)Ba2Cu3Oy",Y0.77Gd0.23Ba2Cu3O6.95,92.0,unknown,0.0,0.0,thin_film,Physical Vapor Deposition; Solution-based synthesis/processing,Hastelloy C276
sc_atlas:19953,10.1038/s43246-025-01054-0,,2025,"(Y,Gd)Ba2Cu3Oy",Y0.77Gd0.23Ba2Cu3O6.97,92.0,unknown,0.0,0.0,thin_film,Physical Vapor Deposition; Solution-based synthesis/processing,Hastelloy C276
sc_atlas:9185,10.1038/srep00115,,2011,Ba₀.₆₇K₀.₃₃Fe₂As₂,Ba0.67K0.33Fe2As2,38.0,onset,0.0,0.0,single_crystal,Flux Growth,
sc_atlas:27378,10.1038/srep00212,,2012,KₓFe₂₋ᵧSe₂,K0.71Fe1.65Se2,30.1,onset,0.0,0.0,unknown,Melt Growth,
sc_atlas:27381,10.1038/srep00212,,2012,KₓFe₂₋ᵧSe₂,K0.73Fe1.65Se2,31.4,onset,0.0,0.0,unknown,Melt Growth,
sc_atlas:27383,10.1038/srep00212,,2012,KₓFe₂₋ᵧSe₂,K0.73Fe1.66Se2,32.6,onset,0.0,0.0,unknown,Melt Growth,
sc_atlas:27379,10.1038/srep00212,,2012,KₓFe₂₋ᵧSe₂,K0.73Fe1.67Se2,31.8,onset,0.0,0.0,unknown,Melt Growth,
sc_atlas:27377,10.1038/srep00212,,2012,KₓFe₂₋ᵧSe₂,K0.73Fe1.68Se2,30.5,onset,0.0,0.0,unknown,Melt Growth,
sc_atlas:27382,10.1038/srep00212,,2012,KₓFe₂₋ᵧSe₂,K0.76Fe1.63Se2,32.8,onset,0.0,0.0,unknown,Melt Growth,
sc_atlas:27376,10.1038/srep00212,,2012,KₓFe₂₋ᵧSe₂,K0.76Fe1.65Se2,31.4,onset,0.0,0.0,unknown,Melt Growth,
sc_atlas:27380,10.1038/srep00212,,2012,KₓFe₂₋ᵧSe₂,K0.76Fe1.67Se2,31.8,onset,0.0,0.0,unknown,Melt Growth,
sc_atlas:16205,10.1038/srep00426,,2012,Ba0.8Fe2Se2,Ba0.8Fe2Se2,39.0,onset,0.0,0.0,unknown,Solution-based synthesis/processing,
sc_atlas:16206,10.1038/srep00426,,2012,Ca0.5Fe2Se2,Ca0.5Fe2Se2,40.0,onset,0.0,0.0,unknown,Solution-based synthesis/processing,
sc_atlas:16207,10.1038/srep00426,,2012,EuFe2Se2,EuFe2Se2,40.0,onset,0.0,0.0,unknown,Solution-based synthesis/processing,
sc_atlas:16209,10.1038/srep00426,,2012,KFe2Se2,KFe2Se2,30.0,onset,0.0,0.0,unknown,Solution-based synthesis/processing,
sc_atlas:16208,10.1038/srep00426,,2012,KFe2Se2,KFe2Se2,40.0,onset,0.0,0.0,unknown,Solution-based synthesis/processing,
sc_atlas:16210,10.1038/srep00426,,2012,LiFe2Se2,LiFe2Se2,44.0,onset,0.0,0.0,unknown,Solution-based synthesis/processing,
sc_atlas:16211,10.1038/srep00426,,2012,NaFe2Se2,NaFe2Se2,45.0,unknown,0.0,0.0,unknown,Solution-based synthesis/processing,
sc_atlas:16212,10.1038/srep00426,,2012,NaFe2Se2,NaFe2Se2,46.0,onset,0.0,0.0,unknown,Solution-based synthesis/processing,
sc_atlas:16213,10.1038/srep00426,,2012,Sr0.8Fe2Se2,Sr0.8Fe2Se2,38.0,onset,0.0,0.0,unknown,Solution-based synthesis/processing,
sc_atlas:16214,10.1038/srep00426,,2012,Yb0.8Fe2Se2,Yb0.8Fe2Se2,42.0,onset,0.0,0.0,unknown,Solution-based synthesis/processing,
sc_atlas:16226,10.1038/srep01216,,2013,"KFe2Se2 (Fe-deficient, c=14.11 Å)",K0.8Fe1.7Se2,30.0,unknown,0.0,0.0,unknown,Melt Growth,
sc_atlas:16225,10.1038/srep01216,,2013,"KFe2Se2 (excess Fe, c=18.10 Å)",K0.9Fe2.17Se2,44.0,unknown,0.0,0.0,unknown,Melt Growth,
sc_atlas:28788,10.1038/srep01357,,2013,NbN,NbN,0.6,unknown,0.0,0.0,thin_film,Physical Vapor Deposition,MgO
sc_atlas:28783,10.1038/srep01357,,2013,NbN,NbN,10.0,unknown,0.0,0.0,thin_film,Physical Vapor Deposition,MgO
sc_atlas:28782,10.1038/srep01357,,2013,NbN,NbN,11.1,unknown,0.0,0.0,thin_film,Physical Vapor Deposition,MgO
sc_atlas:28781,10.1038/srep01357,,2013,NbN,NbN,11.6,unknown,0.0,0.0,thin_film,Physical Vapor Deposition,MgO
sc_atlas:28780,10.1038/srep01357,,2013,NbN,NbN,13.5,unknown,0.0,0.0,thin_film,Physical Vapor Deposition,MgO
sc_atlas:28779,10.1038/srep01357,,2013,NbN,NbN,15.0,unknown,0.0,0.0,thin_film,Physical Vapor Deposition,MgO
sc_atlas:28772,10.1038/srep01357,,2013,NbN,NbN,15.71,zero,0.0,0.0,thin_film,Physical Vapor Deposition,MgO
sc_atlas:28776,10.1038/srep01357,,2013,NbN,NbN,16.1,unknown,0.0,0.0,thin_film,Physical Vapor Deposition,MgO
sc_atlas:28777,10.1038/srep01357,,2013,NbN,NbN,16.5,unknown,0.0,0.0,thin_film,Physical Vapor Deposition,MgO
sc_atlas:28775,10.1038/srep01357,,2013,NbN,NbN,3.14,zero,0.0,0.0,thin_film,Physical Vapor Deposition,MgO
sc_atlas:28787,10.1038/srep01357,,2013,NbN,NbN,3.97,unknown,0.0,0.0,thin_film,Physical Vapor Deposition,MgO
sc_atlas:28786,10.1038/srep01357,,2013,NbN,NbN,4.78,unknown,0.0,0.0,thin_film,Physical Vapor Deposition,MgO
sc_atlas:28774,10.1038/srep01357,,2013,NbN,NbN,5.13,zero,0.0,0.0,thin_film,Physical Vapor Deposition,MgO
sc_atlas:28785,10.1038/srep01357,,2013,NbN,NbN,6.99,unknown,0.0,0.0,thin_film,Physical Vapor Deposition,MgO
sc_atlas:28784,10.1038/srep01357,,2013,NbN,NbN,9.02,unknown,0.0,0.0,thin_film,Physical Vapor Deposition,MgO
sc_atlas:28773,10.1038/srep01357,,2013,NbN,NbN,9.87,zero,0.0,0.0,thin_film,Physical Vapor Deposition,MgO
sc_atlas:29017,10.1038/srep01446,,2013,Nb₂Pd₀.₈₁S₅,Nb2Pd0.81S5,6.5,midpoint,0.0,0.0,polycrystal,Solid-State Reaction,
sc_atlas:29016,10.1038/srep01446,,2013,Nb₂Pd₀.₈₁S₅,Nb2Pd0.81S5,6.6,unknown,0.0,0.0,polycrystal,Solid-State Reaction,
sc_atlas:29056,10.1038/srep01478,,2013,Ca₁₋ₓLaₓFe₂(As₁₋ᵧPᵧ)₂,Ca0.83La0.17Fe2As1.88P0.12,45.0,zero,0.0,0.0,single_crystal,Flux Growth,
sc_atlas:29055,10.1038/srep01478,,2013,Ca₁₋ₓLaₓFe₂(As₁₋ᵧPᵧ)₂,Ca0.88La0.12Fe2As1.88P0.12,40.0,unknown,0.0,0.0,single_crystal,Flux Growth,
sc_atlas:29269,10.1038/srep02016,,2013,Sb₂Te₃,Sb2Te3,3.0,unknown,4.0,0.0,unknown,Melt Growth,
sc_atlas:29270,10.1038/srep02016,,2013,Sb₂Te₃,Sb2Te3,7.3,unknown,30.0,0.0,unknown,Melt Growth,
sc_atlas:29391,10.1038/srep02979,,2013,NbN,NbN,1.65,unknown,0.0,0.0,thin_film,Physical Vapor Deposition,MgO
sc_atlas:29389,10.1038/srep02979,,2013,NbN,NbN,16.0,unknown,0.0,0.0,thin_film,Physical Vapor Deposition,MgO
sc_atlas:29390,10.1038/srep02979,,2013,NbN,NbN,2.5,unknown,0.0,0.0,thin_film,Physical Vapor Deposition,MgO
sc_atlas:29392,10.1038/srep02979,,2013,NbN,NbN,2.9,unknown,0.0,0.0,thin_film,Physical Vapor Deposition,MgO
sc_atlas:29393,10.1038/srep02979,,2013,NbN,NbN,3.5,unknown,0.0,0.0,thin_film,Physical Vapor Deposition,MgO
sc_atlas:29693,10.1038/srep03101,,2013,Ca₁₀(Ir₄As₈)(Fe₂As₂)₅,Ca10Fe10Ir4As18,16.0,onset,0.0,0.0,polycrystal,Solid-State Reaction,
sc_atlas:9197,10.1038/srep03342,,2013,ZrB₁₂,ZrB12,6.0,unknown,0.0,0.0,unknown,Melt Growth,
sc_atlas:9198,10.1038/srep03342,,2013,ZrB₁₂,ZrB12,6.1,unknown,0.0,0.0,unknown,Melt Growth,
sc_atlas:9203,10.1038/srep03390,,2013,κ-(BEDT-TTF)₂Cu[N(CN)₂]Cl₁₋ₓBrₓ,C22H16Br0.48Cl0.52CuN3S16,7.0,unknown,0.0,0.0,unknown,Solution-based synthesis/processing,
sc_atlas:9202,10.1038/srep03390,,2013,κ-(BEDT-TTF)₂Cu[N(CN)₂]Cl₁₋ₓBrₓ,C22H16Br0.53Cl0.47CuN3S16,7.5,unknown,0.0,0.0,unknown,Solution-based synthesis/processing,
sc_atlas:9201,10.1038/srep03390,,2013,κ-(BEDT-TTF)₂Cu[N(CN)₂]Cl₁₋ₓBrₓ,C22H16Br0.73Cl0.27CuN3S16,10.9,unknown,0.0,0.0,unknown,Solution-based synthesis/processing,
sc_atlas:9200,10.1038/srep03390,,2013,κ-(BEDT-TTF)₂Cu[N(CN)₂]Cl₁₋ₓBrₓ,C22H16Br0.8Cl0.2CuN3S16,11.8,unknown,0.0,0.0,unknown,Solution-based synthesis/processing,
sc_atlas:9199,10.1038/srep03390,,2013,κ-(BEDT-TTF)₂Cu[N(CN)₂]Cl₁₋ₓBrₓ,C22H16BrCuN3S16,11.6,unknown,0.0,0.0,unknown,Solution-based synthesis/processing,
sc_atlas:532,10.1038/srep04065,,2013,Ba₁₋ₓKₓFe₂As₂,Ba0.6K0.4Fe2As2,39.0,unknown,0.0,0.0,unknown,Solid-State Reaction,
sc_atlas:29335,10.1038/srep04109,,2014,FeTe₁₋ₓSeₓ,FeTe0.6Se0.4,14.5,unknown,0.0,0.0,unknown,Melt Growth,
sc_atlas:29566,10.1038/srep04465,,2014,Sr₁₋ₓKₓFe₂As₂,Sr0.6K0.4Fe2As2,31.8,onset,0.0,0.002,unknown,Solid-State Reaction,
sc_atlas:29567,10.1038/srep04465,,2014,Sr₁₋ₓKₓFe₂As₂,Sr0.6K0.4Fe2As2,32.4,onset,0.0,0.002,unknown,Solid-State Reaction,
sc_atlas:29569,10.1038/srep04465,,2014,Sr₁₋ₓKₓFe₂As₂,Sr0.6K0.4Fe2As2,33.8,onset,0.0,0.002,unknown,Solid-State Reaction,
sc_atlas:29568,10.1038/srep04465,,2014,Sr₁₋ₓKₓFe₂As₂,Sr0.6K0.4Fe2As2,34.1,onset,0.0,0.002,unknown,Solid-State Reaction,
sc_atlas:29571,10.1038/srep04465,,2014,Sr₁₋ₓKₓFe₂As₂,Sr0.6K0.4Fe2As2,34.5,zero,0.0,0.0,unknown,Solid-State Reaction,
sc_atlas:29572,10.1038/srep04465,,2014,Sr₁₋ₓKₓFe₂As₂,Sr0.6K0.4Fe2As2,34.7,zero,0.0,0.0,unknown,Solid-State Reaction,
sc_atlas:29570,10.1038/srep04465,,2014,Sr₁₋ₓKₓFe₂As₂,Sr0.6K0.4Fe2As2,35.3,onset,0.0,0.0,unknown,Solid-State Reaction,
sc_atlas:30085,10.1038/srep04585,,2014,Fe₁₊ᵧTe₀.₆Se₀.₄,FeTe0.6Se0.4,14.5,unknown,0.0,0.0,unknown,Flux Growth; Solid-State Reaction,
sc_atlas:9206,10.1038/srep05438,,2014,Al,Al,1.358,unknown,0.0,0.0,thin_film,Molecular Beam Epitaxy; Nanofabrication & Exfoliation,GaAs
sc_atlas:9204,10.1038/srep05438,,2014,Al,Al,1.509,unknown,0.0,0.0,thin_film,Molecular Beam Epitaxy; Nanofabrication & Exfoliation,GaAs
sc_atlas:9205,10.1038/srep05438,,2014,Al,Al,1.577,unknown,0.0,0.0,thin_film,Molecular Beam Epitaxy; Nanofabrication & Exfoliation,GaAs
sc_atlas:30395,10.1038/srep05709,,2014,LuPdBi,LuPdBi,1.7,zero,0.0,0.0,single_crystal,Solid-State Reaction; Flux Growth,
sc_atlas:30111,10.1038/srep06040,,2014,2-UC FeSe on insulating STO (No.5),FeSe,16.5,zero,0.0,0.0,thin_film,Molecular Beam Epitaxy,SrTiO3
sc_atlas:30105,10.1038/srep06040,,2014,1-UC FeSe on insulating STO (No.3),FeSe,2.3,zero,0.0,0.0,thin_film,Molecular Beam Epitaxy,SrTiO3
sc_atlas:30108,10.1038/srep06040,,2014,2-UC FeSe on insulating STO (No.4),FeSe,22.5,zero,0.0,0.0,thin_film,Molecular Beam Epitaxy,SrTiO3
sc_atlas:30102,10.1038/srep06040,,2014,1-UC FeSe on insulating STO (No.2),FeSe,23.5,zero,0.0,0.0,thin_film,Molecular Beam Epitaxy,SrTiO3
sc_atlas:30103,10.1038/srep06040,,2014,1-UC FeSe on insulating STO (No.3),FeSe,36.0,onset,0.0,0.0,thin_film,Molecular Beam Epitaxy,SrTiO3
sc_atlas:30109,10.1038/srep06040,,2014,2-UC FeSe on insulating STO (No.5),FeSe,40.0,onset,0.0,0.0,thin_film,Molecular Beam Epitaxy,SrTiO3
sc_atlas:30100,10.1038/srep06040,,2014,1-UC FeSe on insulating STO (No.2),FeSe,40.2,onset,0.0,0.0,thin_film,Molecular Beam Epitaxy,SrTiO3
sc_atlas:30106,10.1038/srep06040,,2014,2-UC FeSe on insulating STO (No.4),FeSe,43.0,onset,0.0,0.0,thin_film,Molecular Beam Epitaxy,SrTiO3
sc_atlas:30104,10.1038/srep06040,,2014,1-UC FeSe on insulating STO (No.3),FeSe,45.8,onset,0.0,0.0,thin_film,Molecular Beam Epitaxy,SrTiO3
sc_atlas:30107,10.1038/srep06040,,2014,2-UC FeSe on insulating STO (No.4),FeSe,50.0,onset,0.0,0.0,thin_film,Molecular Beam Epitaxy,SrTiO3
sc_atlas:30101,10.1038/srep06040,,2014,1-UC FeSe on insulating STO (No.2),FeSe,54.5,onset,0.0,0.0,thin_film,Molecular Beam Epitaxy,SrTiO3
sc_atlas:30110,10.1038/srep06040,,2014,2-UC FeSe on insulating STO (No.5),FeSe,55.0,onset,0.0,0.0,thin_film,Molecular Beam Epitaxy,SrTiO3
sc_atlas:30099,10.1038/srep06040,,2014,1-UC FeSe on conductive STO,FeSe,85.0,onset,0.0,0.1,thin_film,Molecular Beam Epitaxy,SrTiO3
sc_atlas:17023,10.1038/srep06252,,2014,BaFe1.895Co0.100Mn0.005As2,BaFe1.895Co0.1Mn0.005As2,16.0,unknown,0.0,0.0,unknown,Flux Growth,
sc_atlas:17024,10.1038/srep06252,,2014,"BaFe1.9M0.1As2 (M = Co, Ni, Cu)",BaFe1.9Co0.1As2,26.1,onset,0.0,0.0,unknown,Flux Growth,
sc_atlas:17027,10.1038/srep06252,,2014,"BaFe1.9M0.1As2 (M = Co, Ni, Cu)",BaFe1.9Co0.1As2,28.6,onset,1.8,0.0,unknown,Flux Growth,
sc_atlas:17029,10.1038/srep06252,,2014,"BaFe1.9M0.1As2 (M = Co, Ni, Cu)",BaFe1.9Cu0.1As2,10.0,onset,2.4000000000000004,0.0,unknown,Flux Growth,
sc_atlas:17026,10.1038/srep06252,,2014,"BaFe1.9M0.1As2 (M = Co, Ni, Cu)",BaFe1.9Cu0.1As2,3.8,onset,0.0,0.0,unknown,Flux Growth,
sc_atlas:17025,10.1038/srep06252,,2014,"BaFe1.9M0.1As2 (M = Co, Ni, Cu)",BaFe1.9Ni0.1As2,22.2,onset,0.0,0.0,unknown,Flux Growth,
sc_atlas:17028,10.1038/srep06252,,2014,"BaFe1.9M0.1As2 (M = Co, Ni, Cu)",BaFe1.9Ni0.1As2,24.7,onset,1.8,0.0,unknown,Flux Growth,
sc_atlas:30567,10.1038/srep06679,,2014,Sb₂Se₃,Sb2Se3,2.2,unknown,10.0,0.0,unknown,Melt Growth,
sc_atlas:30568,10.1038/srep06679,,2014,Sb₂Se₃,Sb2Se3,6.0,unknown,20.0,0.0,unknown,Melt Growth,
sc_atlas:30569,10.1038/srep06679,,2014,Sb₂Se₃,Sb2Se3,8.0,unknown,40.0,0.0,unknown,Melt Growth,
sc_atlas:30563,10.1038/srep07017,,2014,YBa₂Cu₃O₆₊ₓ,YBa2Cu3O6.9,90.5,unknown,0.0,0.0,thin_film,Physical Vapor Deposition,SrTiO3
sc_atlas:30602,10.1038/srep07273,,2014,FeSeₓTe_{1-x},FeSe0.2Te0.8,10.0,onset,0.0,0.0,thin_film,Physical Vapor Deposition,CaF2
sc_atlas:30603,10.1038/srep07273,,2014,FeSeₓTe_{1-x},FeSe0.5Te0.5,16.0,onset,0.0,0.0,thin_film,Physical Vapor Deposition,CaF2
sc_atlas:9207,10.1038/srep07292,,2014,BaFe₂(As₁₋ₓPₓ)₂,BaFe2As1.4P0.6,30.0,unknown,0.0,0.0,single_crystal,Flux Growth,
sc_atlas:30521,10.1038/srep07754,,2015,EuFe₂(As₁₋ₓPₓ)₂,EuFe2As1.62P0.38,22.7,onset,0.0,0.0,single_crystal,Flux Growth,
sc_atlas:17103,10.1038/srep07829,,2015,LaFeAsO1-xHx,LaFeAsO0.82H0.18,18.0,onset,0.0,0.0,polycrystal,Solid-State Reaction,
sc_atlas:17102,10.1038/srep07829,,2015,LaFeAsO1-xHx,LaFeAsO0.82H0.18,52.0,onset,6.0,0.0,polycrystal,Solid-State Reaction,
sc_atlas:17104,10.1038/srep07829,,2015,SmFeAsO1-xHx,SmFeAsO0.97H0.03,5.0,onset,0.0,0.0,polycrystal,Solid-State Reaction,
sc_atlas:30238,10.1038/srep08213,,2015,Sr₄V₂O₆Fe₂As₂,Sr4V2O6Fe2As2,15.0,unknown,0.0,0.0,unknown,unknown,
sc_atlas:30239,10.1038/srep08213,,2015,Sr₄V₂O₆Fe₂As₂,Sr4V2O6Fe2As2,15.3,unknown,0.0,0.0,unknown,unknown,
sc_atlas:30240,10.1038/srep08213,,2015,Sr₄V₂O₆Fe₂As₂,Sr4V2O6Fe2As2,22.0,unknown,1.2,0.0,unknown,unknown,
sc_atlas:30883,10.1038/srep09158,,2015,LuPdBi,LuPdBi,1.8,unknown,0.0,0.0,single_crystal,Flux Growth,
sc_atlas:30884,10.1038/srep09158,,2015,LuPdBi,LuPdBi,1.9,onset,0.0,0.0,single_crystal,Flux Growth,
sc_atlas:9208,10.1038/srep09187,,2015,plain 60 nm thick Pb film,Pb,7.2,unknown,0.0,0.0,unknown,unknown,
sc_atlas:30951,10.1038/srep09244,,2015,NbSe₂,NbSe2,7.2,unknown,0.0,0.0,unknown,unknown,
sc_atlas:30632,10.1038/srep09408,,2015,Ta₄Pd₃Te₁₆,Ta4Pd3Te16,4.5,unknown,0.0,0.0,unknown,Flux Growth,
sc_atlas:31056,10.1038/srep10392,,2015,SmFe₀.₉₂Co₀.₀₈AsO,SmFe0.92Co0.08AsO,16.0,unknown,0.0,0.0,polycrystal,Solid-State Reaction,
sc_atlas:31057,10.1038/srep10392,,2015,SmFe₀.₉₂Co₀.₀₈AsO,SmFe0.92Co0.08AsO,19.0,unknown,0.0,0.0,polycrystal,Solid-State Reaction,
sc_atlas:31113,10.1038/srep10606,,2015,NaFe₀.₉₇Co₀.₀₃As,NaFe0.97Co0.03As,17.95,unknown,0.0,0.0,single_crystal,Flux Growth,
sc_atlas:31114,10.1038/srep10606,,2015,NaFe₀.₉₇Co₀.₀₃As,NaFe0.97Co0.03As,24.33,unknown,1.0,0.0,single_crystal,Flux Growth,
sc_atlas:30289,10.1038/srep10613,,2015,Co₀.₀₀₇₅NbSe₂,Co0.0075NbSe2,5.3,zero,0.0,0.0,unknown,Chemical Vapor Transport,
sc_atlas:31305,10.1038/srep12528,,2015,CeCo(In₁₋ₓCdₓ)₅,CeCoIn5,2.21,unknown,0.0,0.0,single_crystal,Flux Growth,
sc_atlas:30855,10.1038/srep13788,,2015,CrAs,CrAs,1.2,unknown,0.35,0.0,polycrystal,Solid-State Reaction,
sc_atlas:30062,10.1038/srep15904,,2014,Ce₃PdIn₁₁,Ce3PdIn11,0.42,unknown,0.0,0.0,single_crystal,Flux Growth,
sc_atlas:30063,10.1038/srep15904,,2014,Ce₃PdIn₁₁,Ce3PdIn11,0.5,onset,0.0,0.0,single_crystal,Flux Growth,
sc_atlas:9212,10.1038/srep16325,,2015,LiTi₂O₄,LiTi2O4,11.1,unknown,0.0,0.0,thin_film,Physical Vapor Deposition,MgAl2O4
sc_atlas:31481,10.1038/srep16334,,2015,FeSe₁₋ₓTeₓ,FeSe0.5Te0.5,19.7,onset,0.0,0.0,unknown,Physical Vapor Deposition,MgO
sc_atlas:31441,10.1038/srep16385,,2015,FeSe,FeSe0.96,10.0,onset,0.0,0.0,single_crystal,Flux Growth,
sc_atlas:9213,10.1038/srep17049,,2015,NbN,NbN,14.9,unknown,0.0,0.0,unknown,Nanofabrication & Exfoliation,MgO
sc_atlas:31552,10.1038/srep18273,,2015,NdFeAsO₀.₆F₀.₄,NdFeAsO0.6F0.4,38.0,unknown,0.0,0.0,polycrystal,Solid-State Reaction,
sc_atlas:31583,10.1038/srep18620,,2015,NaFe₁₋ₓCoₓAs,NaFe0.978Co0.022As,18.0,unknown,0.0,0.0,unknown,Flux Growth,
sc_atlas:17365,10.1038/srep18689,,2016,Nb,Nb,8.7,onset,0.0,0.0,thin_film,Physical Vapor Deposition,Si
sc_atlas:17364,10.1038/srep18689,,2016,Nb,Nb,8.85,midpoint,0.0,0.0,thin_film,Physical Vapor Deposition,Si
sc_atlas:17366,10.1038/srep18689,,2016,Nb,Nb,9.2,unknown,0.0,0.0,thin_film,Physical Vapor Deposition,Si
sc_atlas:31536,10.1038/srep18689,,2016,NbGd composite thin film,Nb0.953Gd0.047,6.2,onset,0.0,0.01,thin_film,Physical Vapor Deposition; Nanofabrication & Exfoliation,Si
sc_atlas:9217,10.1038/srep21469,,2016,Fe(Te₀.₉Se₀.₁),FeTe0.9Se0.1,11.0,midpoint,0.0,0.0,thin_film,unknown,SrTiO3
sc_atlas:9218,10.1038/srep21469,,2016,Fe(Te₀.₉Se₀.₁),FeTe0.9Se0.1,12.0,unknown,0.0,0.0,thin_film,unknown,SrTiO3
sc_atlas:9219,10.1038/srep22278,,2016,Ca₀.₈La₀.₂Fe₁₋ₓCoₓAs₂,Ca0.8La0.2Fe0.978Co0.022As2,37.8,onset,0.0,0.0,unknown,Flux Growth,
sc_atlas:31451,10.1038/srep23044,,2015,Ba₀.₆K₀.₄Fe₂As₂,Ba0.6K0.4Fe2As2,37.95,unknown,0.0,0.0,single_crystal,Flux Growth,
sc_atlas:31698,10.1038/srep23424,,2016,Ba₁₋ₓKₓFe₂As₂,Ba0.16K0.84Fe2As2,11.5,onset,0.0,0.001,single_crystal,Flux Growth,
sc_atlas:31697,10.1038/srep23424,,2016,Ba₁₋ₓKₓFe₂As₂,Ba0.23K0.77Fe2As2,16.0,onset,0.0,0.001,single_crystal,Flux Growth,
sc_atlas:31696,10.1038/srep23424,,2016,Ba₁₋ₓKₓFe₂As₂,Ba0.34K0.66Fe2As2,25.0,onset,0.0,0.001,single_crystal,Flux Growth,
sc_atlas:31695,10.1038/srep23424,,2016,Ba₁₋ₓKₓFe₂As₂,Ba0.42K0.58Fe2As2,30.0,onset,0.0,0.001,single_crystal,Flux Growth,
sc_atlas:31694,10.1038/srep23424,,2016,Ba₁₋ₓKₓFe₂As₂,Ba0.5K0.5Fe2As2,36.0,onset,0.0,0.001,single_crystal,Flux Growth,
sc_atlas:544,10.1038/srep24068,,2016,2H-PdₓTaSe₂,Pd0.09TaSe2,3.3,onset,0.0,0.0,unknown,Solid-State Reaction; Chemical Vapor Transport,
sc_atlas:547,10.1038/srep24068,,2016,2H-PdₓTaSe₂,Pd0.14TaSe2,2.83,onset,0.0,0.0,unknown,Solid-State Reaction; Chemical Vapor Transport,
sc_atlas:548,10.1038/srep24068,,2016,2H-PdₓTaSe₂,TaSe2,0.14,unknown,0.0,0.0,unknown,Solid-State Reaction; Chemical Vapor Transport,
sc_atlas:30957,10.1038/srep24479,,2016,LaRu₂P₂,LaRu2P2,3.84,midpoint,0.0,0.0,single_crystal,Flux Growth,
sc_atlas:30958,10.1038/srep24479,,2016,LaRu₂P₂,LaRu2P2,5.77,midpoint,1.74,0.0,single_crystal,Flux Growth,
sc_atlas:9220,10.1038/srep25498,,2016,Mg₁₁B₂,MgB2,35.75,onset,0.0,0.0,polycrystal,Solid-State Reaction,
sc_atlas:9221,10.1038/srep25498,,2016,Mg₁₁B₂,MgB2,35.88,onset,0.0,0.0,polycrystal,Solid-State Reaction,
sc_atlas:9222,10.1038/srep25498,,2016,Mg₁₁B₂,MgB2,36.17,onset,0.0,0.0,polycrystal,Solid-State Reaction,
sc_atlas:9223,10.1038/srep25498,,2016,Mg₁₁B₂,MgB2Cu0.036,35.91,onset,0.0,0.0,polycrystal,Solid-State Reaction,
sc_atlas:9224,10.1038/srep25498,,2016,Mg₁₁B₂,MgB2Cu0.036,36.01,onset,0.0,0.0,polycrystal,Solid-State Reaction,
sc_atlas:9225,10.1038/srep25498,,2016,Mg₁₁B₂,MgB2Cu0.036,36.28,onset,0.0,0.0,polycrystal,Solid-State Reaction,
sc_atlas:9226,10.1038/srep26642,,2016,Pr₂₋ₓCeₓCuO₄,Pr1.85Ce0.15CuO4,20.0,onset,0.0,0.0,thin_film,Physical Vapor Deposition; Nanofabrication & Exfoliation,SrTiO3
sc_atlas:9232,10.1038/srep26671,,2016,Ba₁₋ₓKₓFe₂As₂,Ba0.48K0.52Fe2As2,33.0,zero,0.0,0.0,single_crystal,Flux Growth,
sc_atlas:9231,10.1038/srep26671,,2016,Ba₁₋ₓKₓFe₂As₂,Ba0.59K0.41Fe2As2,37.0,zero,0.0,0.0,single_crystal,Flux Growth,
sc_atlas:9230,10.1038/srep26671,,2016,Ba₁₋ₓKₓFe₂As₂,Ba0.64K0.36Fe2As2,38.0,zero,0.0,0.0,single_crystal,Flux Growth,
sc_atlas:9229,10.1038/srep26671,,2016,Ba₁₋ₓKₓFe₂As₂,Ba0.64K0.36Fe2As2,38.5,zero,0.0,0.0,single_crystal,Flux Growth,
sc_atlas:9227,10.1038/srep26671,,2016,Ba₁₋ₓKₓFe₂As₂,Ba0.75K0.25Fe2As2,27.5,zero,0.0,0.0,single_crystal,Flux Growth,
sc_atlas:9228,10.1038/srep26671,,2016,Ba₁₋ₓKₓFe₂As₂,Ba0.7K0.3Fe2As2,36.5,zero,0.0,0.0,single_crystal,Flux Growth,
sc_atlas:31900,10.1038/srep26974,,2016,ZrTe₃₋ₓSeₓ,ZrTe2.93Se0.07,4.0,midpoint,0.0,0.0,unknown,Chemical Vapor Transport,
sc_atlas:31899,10.1038/srep26974,,2016,ZrTe₃₋ₓSeₓ,ZrTe2.96Se0.04,4.4,midpoint,0.0,0.0,unknown,Chemical Vapor Transport,
sc_atlas:31901,10.1038/srep26974,,2016,ZrTe₃₋ₓSeₓ,ZrTe2.9Se0.1,3.1,midpoint,0.0,0.0,unknown,Chemical Vapor Transport,
sc_atlas:9233,10.1038/srep27646,,2016,Liₓ(NH₃)_{y}Fe₂Se₂,Li0.11N0.11H0.33Fe2Se2,45.0,unknown,0.0,0.0,unknown,Solution-based synthesis/processing,
sc_atlas:31320,10.1038/srep27926,,2016,stoichiometric LiFeAs single crystal,LiFeAs,16.0,onset,0.0,0.0,unknown,Flux Growth,
sc_atlas:31319,10.1038/srep27926,,2016,stoichiometric LiFeAs single crystal,LiFeAs,18.0,onset,0.0,0.0,unknown,Flux Growth,
sc_atlas:31903,10.1038/srep28390,,2016,Ba-122/CaF₂,BaFe1.8Co0.2As2,27.1,onset,0.0,0.0,thin_film,Physical Vapor Deposition; Nanofabrication & Exfoliation,CaF2
sc_atlas:31902,10.1038/srep28390,,2016,Ba-122/MgO,BaFe1.96Co0.04As2,7.5,onset,0.0,0.0,thin_film,Physical Vapor Deposition; Nanofabrication & Exfoliation,MgO
sc_atlas:9235,10.1038/srep28632,,2016,SrₓBi₂Se₃,Sr0.15Bi2Se3,3.0,midpoint,0.0,0.0,unknown,Melt Growth,
sc_atlas:9234,10.1038/srep28632,,2016,SrₓBi₂Se₃,Sr0.1Bi2Se3,2.8,midpoint,0.0,0.0,unknown,Melt Growth,
sc_atlas:9236,10.1038/srep29306,,2016,MgB₂,MgB2,39.5,onset,0.0,0.01,polycrystal,Solid-State Reaction,
sc_atlas:31809,10.1038/srep30946,,2016,"slow-cooled, phase: SC II",K0.40Fe1.95Se2,20.0,onset,0.0,0.0,unknown,Melt Growth,
sc_atlas:31808,10.1038/srep30946,,2016,"quenched, phase: SC II",K0.63Fe1.71Se2,5.0,onset,0.0,0.0,unknown,Melt Growth,
sc_atlas:32236,10.1038/srep35834,,2016,23-nm-thick a-Nb₁₃.₅Si₈₆.₅ film,Nb0.135Si0.865,0.05,zero,0.0,0.0,thin_film,Physical Vapor Deposition,Al2O3
sc_atlas:32237,10.1038/srep35834,,2016,NbₓSi₁₋ₓ,Nb0.135Si0.865,0.146,unknown,0.0,0.0,thin_film,Physical Vapor Deposition,sapphire
sc_atlas:32238,10.1038/srep35834,,2016,NbₓSi₁₋ₓ,Nb0.18Si0.82,0.965,unknown,0.0,0.0,thin_film,Physical Vapor Deposition,sapphire
sc_atlas:9247,10.1038/srep36337,,2016,Re,Re,1.7,unknown,0.0,0.0,polycrystal,Solid-State Reaction; Melt Growth; Nanofabrication & Exfoliation,
sc_atlas:9248,10.1038/srep36337,,2016,Re,Re,2.2,unknown,0.0,0.0,polycrystal,Solid-State Reaction; Melt Growth; Nanofabrication & Exfoliation,
sc_atlas:9249,10.1038/srep36337,,2016,"HPT-processed, N=0",Re,2.5,onset,0.0,0.0,polycrystal,Solid-State Reaction; Melt Growth; Nanofabrication & Exfoliation,
sc_atlas:9250,10.1038/srep36337,,2016,"HPT-processed, N=1",Re,2.9,onset,0.0,0.0,polycrystal,Solid-State Reaction; Melt Growth; Nanofabrication & Exfoliation,
sc_atlas:9251,10.1038/srep36337,,2016,"HPT-processed, N=10",Re,3.0,onset,0.0,0.0,polycrystal,Solid-State Reaction; Melt Growth; Nanofabrication & Exfoliation,
sc_atlas:9252,10.1038/srep36337,,2016,"HPT-processed, N=10",Re,3.2,unknown,0.0,0.0,polycrystal,Solid-State Reaction; Melt Growth; Nanofabrication & Exfoliation,
sc_atlas:9253,10.1038/srep36337,,2016,Re,Re,3.4,unknown,0.0,0.0,polycrystal,Solid-State Reaction; Melt Growth; Nanofabrication & Exfoliation,
sc_atlas:31895,10.1038/srep36828,,2016,BaFe₂(As₁₋ₓPₓ)₂,BaFe2As1.434P0.566,23.0,zero,0.0,0.0,unknown,Physical Vapor Deposition; Nanofabrication & Exfoliation,MgO
sc_atlas:31894,10.1038/srep36828,,2016,BaFe₂(As₁₋ₓPₓ)₂,BaFe2As1.434P0.566,26.0,onset,0.0,0.0,unknown,Physical Vapor Deposition; Nanofabrication & Exfoliation,MgO
sc_atlas:31897,10.1038/srep36828,,2016,BaFe₂(As₁₋ₓPₓ)₂,BaFe2As1.478P0.522,19.0,zero,0.0,0.0,unknown,Physical Vapor Deposition; Nanofabrication & Exfoliation,MgO
sc_atlas:31896,10.1038/srep36828,,2016,BaFe₂(As₁₋ₓPₓ)₂,BaFe2As1.478P0.522,23.0,onset,0.0,0.0,unknown,Physical Vapor Deposition; Nanofabrication & Exfoliation,MgO
sc_atlas:31078,10.1038/srep37687,,2016,amorphous In₂O₃,In2O3,1.76,zero,0.0,0.0,unknown,Nanofabrication & Exfoliation; Physical Vapor Deposition,
sc_atlas:31077,10.1038/srep37687,,2016,amorphous In₂O₃,In2O3,1.8,unknown,0.0,0.0,unknown,Nanofabrication & Exfoliation; Physical Vapor Deposition,
sc_atlas:9259,10.1038/srep39699,,2017,BiTeI,BiTeI,4.5,onset,14.0,0.0,unknown,Melt Growth,
sc_atlas:9258,10.1038/srep39699,,2017,BiTeI,BiTeI,5.3,onset,8.0,0.0,unknown,Melt Growth,
sc_atlas:32356,10.1038/srep39951,,2017,"BaFe₂(As,P)₂",BaFe2As1.38P0.62,26.9,unknown,0.0,0.0,unknown,Physical Vapor Deposition; Nanofabrication & Exfoliation,MgO
sc_atlas:32357,10.1038/srep39951,,2017,"BaFe₂(As,P)₂",BaFe2As1.38P0.62,27.2,unknown,0.0,0.0,unknown,Physical Vapor Deposition; Nanofabrication & Exfoliation,MgO
sc_atlas:32355,10.1038/srep39951,,2017,"BaFe₂(As,P)₂",BaFe2As1.38P0.62,28.3,onset,0.0,0.0,unknown,Physical Vapor Deposition; Nanofabrication & Exfoliation,MgO
sc_atlas:30425,10.1038/srep41291,,2017,thickness 400 nm (Sample C),Sr2RuO4,1.5,unknown,0.0,0.0,thin_film,Solid-State Reaction; Nanofabrication & Exfoliation,SiO2
sc_atlas:30423,10.1038/srep41291,,2017,Sr₂RuO₄,Sr2RuO4,1.59,zero,0.0,0.0,thin_film,Solid-State Reaction; Nanofabrication & Exfoliation,SiO2
sc_atlas:30424,10.1038/srep41291,,2017,Sr₂RuO₄,Sr2RuO4,3.0,unknown,0.0,0.0,thin_film,Solid-State Reaction; Nanofabrication & Exfoliation,SiO2
sc_atlas:31816,10.1038/srep44024,,2017,FeSe,FeSe,10.2,onset,0.0,0.0,unknown,Chemical Vapor Transport,
sc_atlas:31817,10.1038/srep44024,,2017,FeSe,FeSe,8.4,unknown,0.0,0.0,unknown,Chemical Vapor Transport,
sc_atlas:31815,10.1038/srep44024,,2017,FeSe,FeSe,8.5,zero,0.0,0.0,unknown,Chemical Vapor Transport,
sc_atlas:9260,10.1038/srep44367,,2017,HfTe₅,HfTe5,2.7,onset,5.5,0.0,unknown,Chemical Vapor Transport,
sc_atlas:9261,10.1038/srep44367,,2017,HfTe₅,HfTe5,5.0,onset,20.0,0.0,unknown,Chemical Vapor Transport,
sc_atlas:33097,10.1038/srep45217,,2017,HfTe₃,HfTe3,1.4,zero,0.0,0.0,unknown,Chemical Vapor Transport,
sc_atlas:33099,10.1038/srep45217,,2017,HfTe₃,HfTe3,1.45,zero,0.0,0.0,unknown,Chemical Vapor Transport,
sc_atlas:33098,10.1038/srep45217,,2017,HfTe₃,HfTe3,1.8,onset,0.0,0.0,unknown,Chemical Vapor Transport,
sc_atlas:14923,10.1039/b808474b,,2008,DyFeAsO1-xFx,DyFeAsO0.8F0.2,43.0,onset,0.0,0.0,unknown,Solid-State Reaction,
sc_atlas:14920,10.1039/b808474b,,2008,DyFeAsO1-xFx,DyFeAsO0.9F0.1,45.0,unknown,0.0,0.0,unknown,Solid-State Reaction,
sc_atlas:14921,10.1039/b808474b,,2008,DyFeAsO1-xFx,DyFeAsO0.9F0.1,45.3,onset,0.0,0.0,unknown,Solid-State Reaction,
sc_atlas:14922,10.1039/b808474b,,2008,DyFeAsO1-xFx,DyFeAsO0.9F0.1,45.4,midpoint,0.0,0.0,unknown,Solid-State Reaction,
sc_atlas:14928,10.1039/b808474b,,2008,TbFeAsO1-xFx,TbFeAsO0.8F0.2,45.2,onset,0.0,0.0,unknown,Solid-State Reaction,
sc_atlas:14929,10.1039/b808474b,,2008,TbFeAsO1-xFx,TbFeAsO0.8F0.2,45.9,midpoint,0.0,0.0,unknown,Solid-State Reaction,
sc_atlas:14925,10.1039/b808474b,,2008,TbFeAsO1-xFx,TbFeAsO0.8F0.2,46.0,unknown,0.0,0.0,unknown,Solid-State Reaction,
sc_atlas:14927,10.1039/b808474b,,2008,TbFeAsO1-xFx,TbFeAsO0.9F0.1,43.8,midpoint,0.0,0.0,unknown,Solid-State Reaction,
sc_atlas:14926,10.1039/b808474b,,2008,TbFeAsO1-xFx,TbFeAsO0.9F0.1,45.5,onset,0.0,0.0,unknown,Solid-State Reaction,
sc_atlas:24842,10.1039/b813153h,,2008,LiFeAs,LiFeAs,16.0,unknown,0.0,0.005,polycrystal,Solid-State Reaction,
sc_atlas:25029,10.1039/b815830d,,2008,Nd₁₋ₓSrₓFeAsO,Nd0.8Sr0.2FeAsO,13.5,unknown,0.0,0.002,polycrystal,Solid-State Reaction,
sc_atlas:25107,10.1039/B818911K,,2008,NaFeAs,NaFeAs,18.0,onset,0.0,0.005,polycrystal,Solid-State Reaction,
sc_atlas:25106,10.1039/B818911K,,2008,NaFeAs,NaFeAs,9.0,onset,0.0,0.005,polycrystal,Solid-State Reaction,
sc_atlas:9262,10.1039/b9nr00224c,,2010,TaS₂,TaS2,3.4,unknown,0.0,0.0,unknown,Chemical Vapor Transport,Ta
sc_atlas:9263,10.1039/c0cc02745f,,2010,processed at 460 °C for 1 h,MgB2,34.0,onset,0.0,0.0,unknown,Solid-State Reaction,
sc_atlas:9264,10.1039/c0cc02745f,,2010,nanofibers (500 °C),MgB2,35.0,onset,0.0,0.005,unknown,Solid-State Reaction,
sc_atlas:27179,10.1039/c0cc05384h,,2011,La₂Sb,La2Sb,5.2,zero,0.0,0.0,polycrystal,Solid-State Reaction,
sc_atlas:27177,10.1039/c0cc05384h,,2011,La₂Sb,La2Sb,5.3,unknown,0.0,0.0,polycrystal,Solid-State Reaction,
sc_atlas:27180,10.1039/c0cc05384h,,2011,La₂Sb,La2Sb,5.4,unknown,0.0,0.001,polycrystal,Solid-State Reaction,
sc_atlas:27178,10.1039/c0cc05384h,,2011,La₂Sb,La2Sb,5.6,onset,0.0,0.0,polycrystal,Solid-State Reaction,
sc_atlas:9265,10.1039/c1ce06032e,,2011,La₁.₈₅Sr₀.₁₅CuO₄,La1.85Sr0.15CuO4,19.2,unknown,0.0,0.0,unknown,Solution-based synthesis/processing,
sc_atlas:15836,10.1039/C1SC00114K,,2010,Fe_{1+x}Te_{0.48(1)}Se_{0.52(2)},Fe1.008Te0.48Se0.52,14.0,unknown,0.0,0.0,unknown,Solid-State Reaction,
sc_atlas:15837,10.1039/C1SC00114K,,2010,Fe_{1+x}Te_{0.7}Se_{0.3},Fe1.009Te0.7Se0.3,14.0,unknown,0.0,0.0,unknown,Solid-State Reaction,
sc_atlas:9274,10.1039/c2jm30323j,,2012,rGO-doped,MgB1.99C0.01,38.39,unknown,0.0,0.0,polycrystal,Solid-State Reaction,
sc_atlas:9275,10.1039/c2jm30323j,,2012,rCCG-doped,MgB1.99C0.01,38.56,unknown,0.0,0.0,polycrystal,Solid-State Reaction,
sc_atlas:9273,10.1039/c2jm30323j,,2012,MgB₂,MgB2,38.89,unknown,0.0,0.0,polycrystal,Solid-State Reaction,
sc_atlas:9276,10.1039/c3ce40919h,,2013,β″-(BEDT-TTF)₄Kx(H₃O)1-x[RuIII(ox)₃]C₆H₅Br,C52H37.57BrK0.81O12.19RuS32,6.3,unknown,0.0,0.0,unknown,Solution-based synthesis/processing,
sc_atlas:9277,10.1039/c3ce40919h,,2013,with minimal Tc,C52H37.69BrK0.77O12.23RuS32,2.8,unknown,0.0,0.0,unknown,Solution-based synthesis/processing,
sc_atlas:9280,10.1039/c4ra04745a,,2014,MRCP-templated,YBa2Cu3O6.9,89.0,unknown,0.0,0.0,polycrystal,Solution-based synthesis/processing,
sc_atlas:9279,10.1039/c4ra04745a,,2014,YBa₂Cu₃O₇₋δ,YBa2Cu3O6.9,89.5,unknown,0.0,0.0,polycrystal,Solution-based synthesis/processing,
sc_atlas:9278,10.1039/c4ra04745a,,2014,YBa₂Cu₃O₇₋δ,YBa2Cu3O6.9,93.0,unknown,0.0,0.0,polycrystal,Solution-based synthesis/processing,
sc_atlas:30658,10.1039/C5CC00038F,,2015,[(Li₀.₈Fe₀.₂)OH]Fe(S₁₋ₓSeₓ),Li0.8Fe1.2H1O1S0.12Se0.88,37.0,unknown,0.0,0.0,unknown,Solution-based synthesis/processing,
sc_atlas:30659,10.1039/C5CC00038F,,2015,[(Li₀.₈Fe₀.₂)OH]Fe(S₁₋ₓSeₓ),Li0.8Fe1.2H1O1S0.58Se0.42,15.0,unknown,0.0,0.0,unknown,Solution-based synthesis/processing,
sc_atlas:30657,10.1039/C5CC00038F,,2015,[(Li₀.₈Fe₀.₂)OH]Fe(S₁₋ₓSeₓ),Li0.8Fe1.2H1O1Se1,43.0,unknown,0.0,0.0,unknown,Solution-based synthesis/processing,
sc_atlas:9283,10.1039/c5cp07985c,,2016,Ba(Fe₁₋ₓCoₓ)₂As₂,BaFe1.88Co0.12As2,24.0,unknown,0.0,0.0,unknown,unknown,
sc_atlas:9286,10.1039/c5tc01818h,,2015,Zr₅Sb₃₋ₓRuₓ,Zr5Sb2.4Ru0.6,2.5,unknown,0.0,5.0,unknown,Melt Growth,
sc_atlas:9284,10.1039/c5tc01818h,,2015,Zr₅Sb₃₋ₓRuₓ,Zr5Sb2.4Ru0.6,5.0,zero,0.0,0.0,unknown,Melt Growth,
sc_atlas:31769,10.1039/C6CP01400C,,2016,La₂CuO₄₊δ,La2CuO4.06,16.0,onset,0.0,0.0,single_crystal,Flux Growth; Solution-based synthesis/processing; Solid-State Reaction,
sc_atlas:31770,10.1039/C6CP01400C,,2016,La₂CuO₄₊δ,La2CuO4.06,29.0,onset,0.0,0.0,single_crystal,Flux Growth; Solution-based synthesis/processing; Solid-State Reaction,
sc_atlas:31995,10.1039/C6CP02856J,,2016,CaBi₂,CaBi2,1.95,unknown,0.0,0.0005,single_crystal,Flux Growth,
sc_atlas:31996,10.1039/C6CP02856J,,2016,CaBi₂,CaBi2,1.98,unknown,0.0,0.0,single_crystal,Flux Growth,
sc_atlas:31994,10.1039/C6CP02856J,,2016,CaBi₂,CaBi2,2.0,midpoint,0.0,0.0,single_crystal,Flux Growth,
sc_atlas:9289,10.1039/c7ra13473h,,2018,thermal treated Fe₁.₂₅Se,Fe1.25Se,4.0,unknown,0.0,0.0,polycrystal,Solid-State Reaction,
sc_atlas:9291,10.1039/c8ce00074c,,2018,FeSe₁₋ₓSₓ,FeSe,8.5,unknown,0.0,0.0,unknown,Chemical Vapor Transport,
sc_atlas:9290,10.1039/c8ce00074c,,2018,FeSe₁₋ₓSₓ,FeSe0.96,8.4,unknown,0.0,0.0,unknown,Chemical Vapor Transport,
sc_atlas:9292,10.1039/c8ce00074c,,2018,FeSe₁₋ₓSₓ,FeSe0.9S0.1,11.0,unknown,0.0,0.0,unknown,Chemical Vapor Transport,
sc_atlas:9294,10.1039/c8nr03406k,,2018,B-doped Q-carbon,B0.17C0.83,35.5,unknown,0.0,0.0,unknown,Physical Vapor Deposition,Al2O3
sc_atlas:9293,10.1039/c8nr03406k,,2018,B-doped Q-carbon,B0.17C0.83,36.0,onset,0.0,0.0,unknown,Physical Vapor Deposition,Al2O3
sc_atlas:9297,10.1039/c8tc02300j,,2018,Mg¹¹B₂,MgB2,36.4,unknown,0.0,0.0,polycrystal,Solid-State Reaction,
sc_atlas:9296,10.1039/c8tc02300j,,2018,Mg¹¹B₂,MgB2,37.3,unknown,0.0,0.0,polycrystal,Solid-State Reaction,
sc_atlas:34060,10.1039/C9CP04227J,,2019,K-doped tri-o-tolylbismuthine (K-doped o-TTB),K3C21H21Bi,3.6,onset,0.0,0.0,unknown,Solid-State Reaction,
sc_atlas:18398,10.1039/C9DT04640B,,2020,"RE2O2Bi (RE = Tb, Dy, Y, Er, Lu)",Er2O2Bi,1.31,unknown,0.0,0.0,unknown,Solid-State Reaction,
sc_atlas:18399,10.1039/C9DT04640B,,2020,"RE2O2Bi (RE = Tb, Dy, Y, Er, Lu)",Lu2O2Bi,1.26,unknown,0.0,0.0,unknown,Solid-State Reaction,
sc_atlas:18397,10.1039/C9DT04640B,,2020,"RE2O2Bi (RE = Tb, Dy, Y, Er, Lu)",Y2O2Bi,1.5,unknown,0.0,0.0,unknown,Solid-State Reaction,
sc_atlas:35803,10.1039/D0DT03636F,,2021,phase-pure 2H-NbS₂,NbS2,5.7,unknown,0.0,0.0,polycrystal,Solid-State Reaction,
sc_atlas:35802,10.1039/D0DT03636F,,2021,phase-pure 2H-NbS₂,NbS2,6.1,unknown,0.0,0.002,polycrystal,Solid-State Reaction,
sc_atlas:9318,10.1039/d1cp01262b,,2021,Bi₁.₇₅Pb₀.₂₅Sr₂Ca₂Cu₃O₁₀±δ,Bi1.43Pb0.19Sr1.58Ca1.01Cu1.75O13.05,74.0,zero,0.0,0.0,unknown,Physical Vapor Deposition,MgO
sc_atlas:9315,10.1039/d1cp01262b,,2021,Bi₁.₇₅Pb₀.₂₅Sr₂Ca₂Cu₃O₁₀±δ,Bi1.50Pb0.26Sr1.16Ca0.82Cu2.07O13.18,100.0,zero,0.0,0.0,unknown,Physical Vapor Deposition,LaAlO3
sc_atlas:9316,10.1039/d1cp01262b,,2021,Bi₁.₇₅Pb₀.₂₅Sr₂Ca₂Cu₃O₁₀±δ,Bi1.68Pb0.21Sr1.86Ca1.68Cu2.10O11.46,107.0,zero,0.0,0.0,unknown,Physical Vapor Deposition,SrTiO3
sc_atlas:36811,10.1039/D2MA00324D,,2022,Bi₂PdPt,Bi2PdPt,3.93,unknown,0.0,0.0,polycrystal,Solid-State Reaction; Melt Growth,
sc_atlas:36810,10.1039/D2MA00324D,,2022,Bi₂PdPt,Bi2PdPt,3.98,onset,0.0,0.001,polycrystal,Solid-State Reaction; Melt Growth,
sc_atlas:36809,10.1039/D2MA00324D,,2022,Bi₂PdPt,Bi2PdPt,4.0,onset,0.0,0.0,polycrystal,Solid-State Reaction; Melt Growth,
sc_atlas:19091,10.1039/D2TC01510B,,2022,Nb4Cu0.2SiSb2,Nb4Cu0.2SiSb2,1.16,midpoint,0.0,0.0,polycrystal,Solid-State Reaction,
sc_atlas:19090,10.1039/D2TC01510B,,2022,Nb4Cu0.2SiSb2,Nb4Cu0.2SiSb2,1.2,unknown,0.0,0.0,polycrystal,Solid-State Reaction,
sc_atlas:19093,10.1039/D2TC01510B,,2022,Nb4Pd0.2SiSb2,Nb4Pd0.2SiSb2,0.76,midpoint,0.0,0.0,polycrystal,Solid-State Reaction,
sc_atlas:19092,10.1039/D2TC01510B,,2022,Nb4Pd0.2SiSb2,Nb4Pd0.2SiSb2,0.8,unknown,0.0,0.0,polycrystal,Solid-State Reaction,
sc_atlas:19094,10.1039/D2TC01510B,,2022,Nb4Pt0.14SiSb2,Nb4Pt0.14SiSb2,0.8,unknown,0.0,0.0,polycrystal,Solid-State Reaction,
sc_atlas:19095,10.1039/D2TC01510B,,2022,Nb4Pt0.14SiSb2,Nb4Pt0.14SiSb2,0.84,midpoint,0.0,0.0,polycrystal,Solid-State Reaction,
sc_atlas:19098,10.1039/D2TC01510B,,2022,Nb4SiSb2,Nb4SiSb2,1.56,zero,0.0,0.0,polycrystal,Solid-State Reaction,
sc_atlas:19096,10.1039/D2TC01510B,,2022,Nb4SiSb2,Nb4SiSb2,1.6,unknown,0.0,0.0,polycrystal,Solid-State Reaction,
sc_atlas:19097,10.1039/D2TC01510B,,2022,Nb4SiSb2,Nb4SiSb2,1.65,midpoint,0.0,0.0,polycrystal,Solid-State Reaction,
sc_atlas:39104,10.1039/D4MH00959B,,2024,TiN,TiN,4.94,unknown,0.0,0.0,thin_film,Physical Vapor Deposition,Al2O3
sc_atlas:39102,10.1039/D4MH00959B,,2024,TiN,TiN,5.32,unknown,0.0,0.0,thin_film,Physical Vapor Deposition,Al2O3
sc_atlas:39103,10.1039/D4MH00959B,,2024,TiN,TiN,5.36,unknown,0.0,0.0,thin_film,Physical Vapor Deposition,Al2O3
sc_atlas:39101,10.1039/D4MH00959B,,2024,TiN,TiN,5.48,unknown,0.0,0.0,thin_film,Physical Vapor Deposition,Al2O3
sc_atlas:39057,10.1039/D4NR02639J,,2024,TiN,TiN,2.45,unknown,0.0,0.0,thin_film,Physical Vapor Deposition; Nanofabrication & Exfoliation,Si3N4
sc_atlas:37915,10.1039/D5MA00022J,,2023,LaCuSb₂,LaCu0.988Sb2,0.81,unknown,0.0,0.0025,single_crystal,Flux Growth; Solid-State Reaction,
sc_atlas:37914,10.1039/D5MA00022J,,2023,LaCuSb₂,LaCu0.988Sb2,0.98,midpoint,0.0,0.0,single_crystal,Flux Growth; Solid-State Reaction,
sc_atlas:28230,10.1051/epjconf/20122300016,,2012,YBa₂Cu₃O₆₊ₓ,YBa2Cu3O6.54,57.1,midpoint,0.0,0.0,unknown,unknown,
sc_atlas:28231,10.1051/epjconf/20122300016,,2012,YBa₂Cu₃O₆₊ₓ,YBa2Cu3O6.8,85.0,midpoint,0.0,0.0,unknown,unknown,
sc_atlas:28232,10.1051/epjconf/20122300016,,2012,YBa₂Cu₃O₆₊ₓ,YBa2Cu3O6.91,93.6,midpoint,0.0,0.0,unknown,unknown,
sc_atlas:28233,10.1051/epjconf/20122300016,,2012,YBa₂Cu₃O₆₊ₓ,YBa2Cu3O6.95,92.5,midpoint,0.0,0.0,unknown,unknown,
sc_atlas:24001,10.1063/1.2196061,,2006,Na₀.₃CoO₂·1.3D₂O,Na0.3CoH2.6O3.3,4.2,zero,0.0,0.0,thin_film,Physical Vapor Deposition,SrTiO3
sc_atlas:24193,10.1063/1.2805650,,2007,MgB₂₋ₓCₓ,MgB2,40.0,unknown,0.0,0.0,polycrystal,Solid-State Reaction,
sc_atlas:24110,10.1063/1.2815659,,2007,La₂₋ₓSrₓCuO₄,La1.87Sr0.13CuO4,24.0,unknown,0.0,0.0,single_crystal,Melt Growth,
sc_atlas:24290,10.1063/1.2831778,,2007,MgB₂,MgB2,18.0,zero,0.0,8.0,polycrystal,Solid-State Reaction,
sc_atlas:24289,10.1063/1.2831778,,2007,MgB₂,MgB2,38.0,zero,0.0,0.0,polycrystal,Solid-State Reaction,
sc_atlas:24338,10.1063/1.2952525,,2006,LaAg₁₋꜀Mn꜀,LaAg,1.0,unknown,0.0,0.0,unknown,Melt Growth,
sc_atlas:24689,10.1063/1.2963361,,2008,NdO₀.₈₂F₀.₁₈FeAs,NdO0.82F0.18FeAs,50.0,onset,0.0,0.0,single_crystal,Flux Growth,
sc_atlas:24690,10.1063/1.2963361,,2008,NdO₀.₈₂F₀.₁₈FeAs,NdO0.82F0.18FeAs,52.0,onset,0.0,0.0,single_crystal,Flux Growth,
sc_atlas:25085,10.1063/1.2980275,,2008,MgB₂,MgB2,39.81,unknown,0.0,0.0,unknown,Solution-based synthesis/processing,
sc_atlas:24868,10.1063/1.2996576,,2008,Ba₀.₆K₀.₄Fe₂As₂,Ba0.6K0.4Fe2As2,35.2,zero,0.0,0.0,single_crystal,Flux Growth,
sc_atlas:24866,10.1063/1.2996576,,2008,Ba₀.₆K₀.₄Fe₂As₂,Ba0.6K0.4Fe2As2,36.2,onset,0.0,0.002,single_crystal,Flux Growth,
sc_atlas:24867,10.1063/1.2996576,,2008,Ba₀.₆K₀.₄Fe₂As₂,Ba0.6K0.4Fe2As2,36.5,onset,0.0,0.0,single_crystal,Flux Growth,
sc_atlas:24888,10.1063/1.3000616,,2008,FeSe,FeSe,13.5,onset,0.0,0.0,polycrystal,Solid-State Reaction,
sc_atlas:24890,10.1063/1.3000616,,2008,FeSe,FeSe,27.0,onset,1.48,0.0,polycrystal,Solid-State Reaction,
sc_atlas:24889,10.1063/1.3000616,,2008,FeSe,FeSe,7.5,zero,0.0,0.0,polycrystal,Solid-State Reaction,
sc_atlas:24887,10.1063/1.3000616,,2008,FeSe,FeSe,8.0,unknown,0.0,0.0,polycrystal,Solid-State Reaction,
sc_atlas:24880,10.1063/1.3021468,,2008,MgB₂,MgB2,37.0,onset,0.0,0.0,unknown,Solid-State Reaction,
sc_atlas:24879,10.1063/1.3021468,,2008,MgB₂,MgB2,38.6,onset,0.0,0.0,unknown,Solid-State Reaction,
sc_atlas:25134,10.1063/1.3058720,,2009,FeTe₁₋ₓSₓ,FeTe0.8S0.2,10.5,onset,0.0,0.0,unknown,Solid-State Reaction,
sc_atlas:25139,10.1063/1.3058720,,2009,FeTe₁₋ₓSₓ,FeTe0.8S0.2,2.8,zero,0.0,0.0,unknown,Solid-State Reaction,
sc_atlas:25135,10.1063/1.3058720,,2009,FeTe₁₋ₓSₓ,FeTe0.8S0.2,7.8,zero,0.0,0.0,unknown,Solid-State Reaction,
sc_atlas:25137,10.1063/1.3058720,,2009,FeTe₁₋ₓSₓ,FeTe0.8S0.2,8.6,unknown,0.0,0.0,unknown,Solid-State Reaction,
sc_atlas:25138,10.1063/1.3058720,,2009,FeTe₁₋ₓSₓ,FeTe0.8S0.2,8.8,onset,0.0,0.0,unknown,Solid-State Reaction,
sc_atlas:25133,10.1063/1.3058720,,2009,FeTe₁₋ₓSₓ,FeTe0.9S0.1,10.0,onset,0.0,0.0,unknown,Solid-State Reaction,
