Repository: zhiyuliu0158-ui/occ-alignn-tc

# P-B-Occ-ALIGNN-full-Tc

Occupancy-aware ALIGNN-style graph neural network for superconducting critical temperature `Tc_K` regression.

本仓库只做一个任务：

```text
CIF + pressure_GPa + magnetic_field_T + field_direction + optional metadata -> Tc_K
```

不做 superconducting / non-superconducting 分类。

## 1. 模型简介

`PBOccALIGNNFullTc` 是一个纯 PyTorch 实现的 ALIGNN-style 图神经网络：

- bond graph 的 node 是 crystallographic site。
- bond graph 的 edge 是周期近邻 directed bond。
- line graph 的 node 是 directed bond。
- line graph 的 edge 是角度 `i-j-k`。
- 所有 scatter / aggregation 使用 `torch.index_add`，不依赖 `torch_scatter`、DGL、PyTorch Geometric 或官方 ALIGNN 包。
- 输出为 `logtc_mu`、`logtc_logvar` 和 `Tc_pred_K = exp(logtc_mu) - 1`。

File: data/sc-atlas-data.csv (part 18 of 62)
source_record_id,doi,source_title,source_year,formula_raw,formula_normalized,tc_value_k,tc_criterion,pressure_gpa,magnetic_field_t,sample_form,preparation_method,substrate
sc_atlas:25136,10.1063/1.3058720,,2009,FeTe₁₋ₓSₓ,FeTe0.9S0.1,8.6,unknown,0.0,0.0,unknown,Solid-State Reaction,
sc_atlas:15123,10.1063/1.3072719,,2008,MgB2,MgB2,39.0,unknown,0.0,0.0,unknown,Solid-State Reaction,
sc_atlas:15126,10.1063/1.3072719,,2008,NbB2+x,NbB2.4,7.5,onset,0.0,0.0,unknown,Solid-State Reaction,
sc_atlas:15125,10.1063/1.3072719,,2008,NbB2+x,NbB2.4,9.5,onset,0.0,0.0,unknown,Solid-State Reaction,
sc_atlas:25064,10.1063/1.3081455,,2009,Ba(Fe₁₋ₓCoₓ)₂As₂,BaFe1.8Co0.2As2,22.0,unknown,0.0,0.0,unknown,Flux Growth,
sc_atlas:25379,10.1063/1.3093838,,2009,FeSeₓ,FeSe0.82,11.8,onset,0.0,0.0,unknown,Chemical Vapor Transport,
sc_atlas:25376,10.1063/1.3093838,,2009,FeSeₓ,FeSe0.82,7.5,zero,0.0,0.0,unknown,Chemical Vapor Transport,
sc_atlas:25378,10.1063/1.3093838,,2009,FeSeₓ,FeSe0.82,9.16,midpoint,0.0,0.0,unknown,Chemical Vapor Transport,
sc_atlas:25377,10.1063/1.3093838,,2009,FeSeₓ,FeSe0.82,9.44,midpoint,0.0,0.0,unknown,Chemical Vapor Transport,
sc_atlas:26504,10.1063/1.3116532,,2009,(Nd₁₋ₓCaₓ)(Ba₁.₆La₀.₄)Cu₃O_z,Nd0.4Ca0.6Ba1.6La0.4Cu3O6.932,78.5,onset,0.0,0.005,unknown,Solid-State Reaction,
sc_atlas:26503,10.1063/1.3116532,,2009,(Nd₁₋ₓCaₓ)(Ba₁.₆La₀.₄)Cu₃O_z,Nd0.6Ca0.4Ba1.6La0.4Cu3O6.948,84.0,onset,0.0,0.005,unknown,Solid-State Reaction,
sc_atlas:26502,10.1063/1.3116532,,2009,(Nd₁₋ₓCaₓ)(Ba₁.₆La₀.₄)Cu₃O_z,NdBa1.6La0.4Cu3O7.066,37.0,onset,0.0,0.005,unknown,Solid-State Reaction,
sc_atlas:25564,10.1063/1.3155441,,2009,unstrained FeSe film,FeSe,8.0,onset,0.0,0.0,thin_film,Physical Vapor Deposition,substrate
sc_atlas:25311,10.1063/1.3168636,,2009,EuAsFeO₀.₈₅F₀.₁₅,EuFeAsO0.85F0.15,11.0,onset,0.0,0.0,polycrystal,Solid-State Reaction,
sc_atlas:25310,10.1063/1.3168636,,2009,EuAsFeO₀.₈₅F₀.₁₅,EuFeAsO0.85F0.15,11.4,onset,0.0,0.0,polycrystal,Solid-State Reaction,
sc_atlas:25736,10.1063/1.3186048,,2009,MgB₂₋ₓCₓ,MgB1.85C0.15,11.3,zero,0.0,14.0,polycrystal,Solid-State Reaction,
sc_atlas:25733,10.1063/1.3186048,,2009,MgB₂₋ₓCₓ,MgB1.8C0.2,34.69,zero,0.0,0.0,polycrystal,Solid-State Reaction,
sc_atlas:25735,10.1063/1.3186048,,2009,MgB₂₋ₓCₓ,MgB1.9C0.1,12.8,zero,0.0,14.0,polycrystal,Solid-State Reaction,
sc_atlas:25732,10.1063/1.3186048,,2009,MgB₂₋ₓCₓ,MgB1.9C0.1,35.95,zero,0.0,0.0,polycrystal,Solid-State Reaction,
sc_atlas:25731,10.1063/1.3186048,,2009,MgB₂₋ₓCₓ,MgB2,37.75,zero,0.0,0.0,polycrystal,Solid-State Reaction,
sc_atlas:25734,10.1063/1.3186048,,2009,MgB₂₋ₓCₓ,MgB2,5.8,zero,0.0,14.0,polycrystal,Solid-State Reaction,
sc_atlas:25413,10.1063/1.3248265,,2009,Bi₂Sr₂CaCu₂O₈,Bi2Sr2CaCu2O8,72.0,zero,0.0,0.0,polycrystal,Solid-State Reaction,
sc_atlas:25411,10.1063/1.3248265,,2009,Bi₂Sr₂CaCu₂O₈,Bi2Sr2CaCu2O8,85.0,zero,0.0,0.0,polycrystal,Solid-State Reaction,
sc_atlas:25412,10.1063/1.3248265,,2009,Bi₂Sr₂CaCu₂O₈,Bi2Sr2CaCu2O8,90.0,zero,0.0,0.0,polycrystal,Solid-State Reaction,
sc_atlas:43149,10.1063/1.3259922,,2009,Ba(Fe₁₋ₓCoₓ)₂As₂,BaFe1.8Co0.2As2,16.2,onset,0.0,0.0,unknown,Physical Vapor Deposition,YAlO3
sc_atlas:43152,10.1063/1.3259922,,2009,Ba(Fe₁₋ₓCoₓ)₂As₂,BaFe1.8Co0.2As2,21.5,onset,0.0,0.0,unknown,Physical Vapor Deposition,"LSAT, thickness: thicker"
sc_atlas:43151,10.1063/1.3259922,,2009,Ba(Fe₁₋ₓCoₓ)₂As₂,BaFe1.8Co0.2As2,23.0,onset,0.0,0.0,unknown,Physical Vapor Deposition,LSAT
sc_atlas:43150,10.1063/1.3259922,,2009,Ba(Fe₁₋ₓCoₓ)₂As₂,BaFe1.8Co0.2As2,24.5,onset,0.0,0.0,unknown,Physical Vapor Deposition,SrTiO3
sc_atlas:9324,10.1063/1.3275913,,2010,MgB₂,MgB2,38.0,unknown,0.0,0.0,thin_film,Physical Vapor Deposition,Al2O3
sc_atlas:25838,10.1063/1.3280046,,2009,Ce₁₋ₓYₓO₀.₈F₀.₂FeAs,Ce0.6Y0.4O0.8F0.2FeAs,47.5,onset,0.0,0.0,polycrystal,Solid-State Reaction,
sc_atlas:25836,10.1063/1.3280046,,2009,Ce₁₋ₓYₓO₀.₈F₀.₂FeAs,Ce0.6Y0.4O0.8F0.2FeAs,48.6,onset,0.0,0.0,polycrystal,Solid-State Reaction,
sc_atlas:25839,10.1063/1.3280046,,2009,Ce₁₋ₓYₓO₀.₈F₀.₂FeAs,CeO0.8F0.2FeAs,40.5,onset,0.0,0.0,polycrystal,Solid-State Reaction,
sc_atlas:25837,10.1063/1.3280046,,2009,Ce₁₋ₓYₓO₀.₈F₀.₂FeAs,CeO0.8F0.2FeAs,42.7,onset,0.0,0.0,polycrystal,Solid-State Reaction,
sc_atlas:26172,10.1063/1.3290983,,2010,Ba(Fe₁₋ₓIrₓ)₂As₂,BaFe1.6Ir0.4As2,24.5,midpoint,0.0,0.0,polycrystal,Solid-State Reaction,
sc_atlas:26175,10.1063/1.3290983,,2010,Ba(Fe₁₋ₓIrₓ)₂As₂,BaFe1.6Ir0.4As2,24.7,onset,0.0,0.002,polycrystal,Solid-State Reaction,
sc_atlas:26171,10.1063/1.3290983,,2010,Ba(Fe₁₋ₓIrₓ)₂As₂,BaFe1.6Ir0.4As2,26.4,onset,0.0,0.0,polycrystal,Solid-State Reaction,
sc_atlas:26170,10.1063/1.3290983,,2010,Ba(Fe₁₋ₓIrₓ)₂As₂,BaFe1.7Ir0.3As2,27.0,midpoint,0.0,0.0,polycrystal,Solid-State Reaction,
sc_atlas:26169,10.1063/1.3290983,,2010,Ba(Fe₁₋ₓIrₓ)₂As₂,BaFe1.7Ir0.3As2,28.2,onset,0.0,0.0,polycrystal,Solid-State Reaction,
sc_atlas:26173,10.1063/1.3290983,,2010,Ba(Fe₁₋ₓIrₓ)₂As₂,BaFe1.8Ir0.2As2,27.3,onset,0.0,0.002,polycrystal,Solid-State Reaction,
sc_atlas:26168,10.1063/1.3290983,,2010,Ba(Fe₁₋ₓIrₓ)₂As₂,BaFe1.8Ir0.2As2,27.4,midpoint,0.0,0.0,polycrystal,Solid-State Reaction,
sc_atlas:26166,10.1063/1.3290983,,2010,Ba(Fe₁₋ₓIrₓ)₂As₂,BaFe1.8Ir0.2As2,28.0,unknown,0.0,0.0,polycrystal,Solid-State Reaction,
sc_atlas:26167,10.1063/1.3290983,,2010,Ba(Fe₁₋ₓIrₓ)₂As₂,BaFe1.8Ir0.2As2,28.2,onset,0.0,0.0,polycrystal,Solid-State Reaction,
sc_atlas:26067,10.1063/1.3314308,,2010,NbN,NbN,15.87,unknown,0.0,0.0,thin_film,Physical Vapor Deposition,MgO
sc_atlas:26068,10.1063/1.3314308,,2010,NbN,NbN,9.16,unknown,0.0,0.0,thin_film,Physical Vapor Deposition,MgO
sc_atlas:9335,10.1063/1.3357285,,2010,MgB₂,MgB2,38.9,onset,0.0,0.002,polycrystal,Solid-State Reaction,
sc_atlas:26108,10.1063/1.3358148,,2010,FeSe₀.₅Te₀.₅,FeSe0.5Te0.5,21.0,unknown,0.0,0.0,thin_film,Physical Vapor Deposition,LaAlO3
sc_atlas:26115,10.1063/1.3366601,,2010,SmFe₁₋ₓCoₓAsO,SmFe0.85Co0.15AsO,14.0,zero,0.0,0.0,polycrystal,Solid-State Reaction,
sc_atlas:26114,10.1063/1.3366601,,2010,SmFe₁₋ₓCoₓAsO,SmFe0.85Co0.15AsO,15.5,onset,0.0,0.001,polycrystal,Solid-State Reaction,
sc_atlas:26116,10.1063/1.3366601,,2010,SmFe₁₋ₓCoₓAsO,SmFe0.8Co0.2AsO,9.0,onset,0.0,0.001,polycrystal,Solid-State Reaction,
sc_atlas:26113,10.1063/1.3366601,,2010,SmFe₁₋ₓCoₓAsO,SmFe0.9Co0.1AsO,14.0,onset,0.0,0.001,polycrystal,Solid-State Reaction,
sc_atlas:26111,10.1063/1.3366602,,2010,FeSe_{1/2}Te_{1/2},FeSe0.5Te0.5,11.5,zero,0.0,0.0,polycrystal,Solid-State Reaction,
sc_atlas:26109,10.1063/1.3366602,,2010,FeSe_{1/2}Te_{1/2},FeSe0.5Te0.5,13.0,onset,0.0,0.001,polycrystal,Solid-State Reaction,
sc_atlas:26110,10.1063/1.3366602,,2010,FeSe_{1/2}Te_{1/2},FeSe0.5Te0.5,13.5,onset,0.0,0.0,polycrystal,Solid-State Reaction,
sc_atlas:9337,10.1063/1.3366609,,2010,LiFeAs,LiFeAs,13.0,unknown,0.0,0.001,thin_film,Solution-based synthesis/processing,FeAs
sc_atlas:9339,10.1063/1.3369446,,2010,Ba₂CaCu₂O₆-yFy,Ba2CaCu2O4.4F1.6,108.0,unknown,0.0,0.0,polycrystal,Solid-State Reaction,
sc_atlas:9338,10.1063/1.3369446,,2010,Ba₂CaCu₂O₆-yFy,Ba2CaCu2O4.8F1.2,106.0,unknown,0.0,0.0,polycrystal,Solid-State Reaction,
sc_atlas:9340,10.1063/1.3369446,,2010,Ba₂CaCu₂O₆-yFy,Ba2CaCu2O4F2,82.0,unknown,0.0,0.0,polycrystal,Solid-State Reaction,
sc_atlas:15525,10.1063/1.3427464,,2010,PrFeAsO_{0.7},PrFeAsO0.7,35.0,unknown,0.0,0.0,unknown,Melt Growth; Nanofabrication & Exfoliation,SrTiO3
sc_atlas:26464,10.1063/1.3431583,,2010,film on LaAlO₃ substrate,Ba0.6K0.4Fe2As2,39.0,onset,0.0,0.0,unknown,Physical Vapor Deposition,LaAlO3
sc_atlas:26463,10.1063/1.3431583,,2010,film on Al₂O₃ substrate,Ba0.6K0.4Fe2As2,40.0,onset,0.0,0.0,unknown,Physical Vapor Deposition,Al2O3
sc_atlas:26261,10.1063/1.3435472,,2010,LiFeAs,LiFeAs,17.5,zero,0.0,0.0,polycrystal,Solid-State Reaction; Melt Growth,
sc_atlas:26260,10.1063/1.3435472,,2010,LiFeAs,LiFeAs,19.7,onset,0.0,0.0,polycrystal,Solid-State Reaction; Melt Growth,
sc_atlas:9342,10.1063/1.3437037,,2010,MgB₂-MgO composite,Mg4B2O3,37.0,midpoint,0.0,0.0,unknown,Solid-State Reaction,
sc_atlas:9341,10.1063/1.3437037,,2010,MgB₂-MgO composite,Mg4B2O3,38.0,onset,0.0,0.0,unknown,Solid-State Reaction,
sc_atlas:9344,10.1063/1.3457674,,2010,MgB₂,MgB2,39.0,unknown,0.0,0.0,unknown,Physical Vapor Deposition,
sc_atlas:26553,10.1063/1.3458863,,2010,C-Ga-O,C34.2Ga26.1O37.5,7.0,onset,0.0,0.0,unknown,Nanofabrication & Exfoliation,Si
sc_atlas:26496,10.1063/1.3460274,,2010,Ba(Fe₁₋ₓCoₓ)₂As₂,BaFe1.84Co0.16As2,23.7,midpoint,0.0,0.0,thin_film,Physical Vapor Deposition,La0.3Sr0.7Al0.35Ti0.35O9
sc_atlas:9348,10.1063/1.3465082,,2010,FeSe,FeSe,7.0,midpoint,0.0,0.0,thin_film,Molecular Beam Epitaxy,YAlO3
sc_atlas:26562,10.1063/1.3478850,,2010,"(Fe₂As₂)(Ca_{n+1}(Sc,Ti)_nO_y) [n=3,4,5]",Fe2As2Ca4Sc2TiO8,31.0,onset,0.0,0.0001,unknown,Solid-State Reaction,
sc_atlas:26565,10.1063/1.3478850,,2010,"(Fe₂As₂)(Ca_{n+1}(Sc,Ti)_nO_y) [n=3,4,5]",Fe2As2Ca4Sc2TiO8,33.0,onset,0.0,0.0,unknown,Solid-State Reaction,
sc_atlas:26563,10.1063/1.3478850,,2010,"(Fe₂As₂)(Ca_{n+1}(Sc,Ti)_nO_y) [n=3,4,5]",Fe2As2Ca5Sc2Ti2O11,36.0,onset,0.0,0.0001,unknown,Solid-State Reaction,
sc_atlas:26566,10.1063/1.3478850,,2010,"(Fe₂As₂)(Ca_{n+1}(Sc,Ti)_nO_y) [n=3,4,5]",Fe2As2Ca5Sc2Ti2O11,41.0,onset,0.0,0.0,unknown,Solid-State Reaction,
sc_atlas:26564,10.1063/1.3478850,,2010,"(Fe₂As₂)(Ca_{n+1}(Sc,Ti)_nO_y) [n=3,4,5]",Fe2As2Ca6Sc2Ti3O14,36.0,onset,0.0,0.0001,unknown,Solid-State Reaction,
sc_atlas:26567,10.1063/1.3478850,,2010,"(Fe₂As₂)(Ca_{n+1}(Sc,Ti)_nO_y) [n=3,4,5]",Fe2As2Ca6Sc2Ti3O14,42.0,onset,0.0,0.0,unknown,Solid-State Reaction,
sc_atlas:26375,10.1063/1.3481096,,2010,FeSe,FeSe,10.9,zero,0.0,0.0,single_crystal,Flux Growth; Solid-State Reaction,
sc_atlas:26380,10.1063/1.3481096,,2010,FeSe,FeSe,11.4,zero,0.0,0.0,single_crystal,Flux Growth; Solid-State Reaction,
sc_atlas:26379,10.1063/1.3481096,,2010,FeSe,FeSe,12.2,midpoint,0.0,0.0,single_crystal,Flux Growth; Solid-State Reaction,
sc_atlas:26378,10.1063/1.3481096,,2010,FeSe,FeSe,13.3,onset,0.0,0.0,single_crystal,Flux Growth; Solid-State Reaction,
sc_atlas:26377,10.1063/1.3481096,,2010,FeSe,FeSe,8.6,unknown,0.0,0.0,single_crystal,Flux Growth; Solid-State Reaction,
sc_atlas:26886,10.1063/1.3486467,,2010,Sc₅Ir₄Si₁₀,Sc5Ir4Si10,8.3,unknown,0.0,0.0,unknown,Melt Growth,
sc_atlas:38202,10.1063/1.349166,,1991,YBa₂Cu₃O₇,YBa2Cu3O7,84.0,zero,0.0,0.0,thin_film,Physical Vapor Deposition,Al2O3
sc_atlas:38201,10.1063/1.349166,,1991,YBa₂Cu₃O₇,YBa2Cu3O7,88.0,zero,0.0,0.0,thin_film,Physical Vapor Deposition,Al2O3
sc_atlas:15744,10.1063/1.3508957,,2010,(Ca4Al2O6-y)(Fe2As2),Ca4Al2O5.65Fe2As2,23.0,zero,0.0,0.0,polycrystal,Solid-State Reaction,
sc_atlas:15745,10.1063/1.3508957,,2010,(Ca4Al2O6-y)(Fe2As2),Ca4Al2O5.65Fe2As2,26.8,onset,0.0,0.0,polycrystal,Solid-State Reaction,
sc_atlas:15743,10.1063/1.3508957,,2010,(Ca4Al2O6-y)(Fe2As2),Ca4Al2O5.65Fe2As2,27.0,midpoint,0.0,0.0,polycrystal,Solid-State Reaction,
sc_atlas:15742,10.1063/1.3508957,,2010,(Ca4Al2O6-y)(Fe2As2),Ca4Al2O5.65Fe2As2,28.3,onset,0.0,0.0,polycrystal,Solid-State Reaction,
sc_atlas:15747,10.1063/1.3508957,,2010,(Ca4Al2O6-y)(Fe2P2),Ca4Al2O5.8Fe2P2,15.6,midpoint,0.0,0.0,polycrystal,Solid-State Reaction,
sc_atlas:15749,10.1063/1.3508957,,2010,(Ca4Al2O6-y)(Fe2P2),Ca4Al2O5.8Fe2P2,17.0,onset,0.0,0.0,polycrystal,Solid-State Reaction,
sc_atlas:15746,10.1063/1.3508957,,2010,(Ca4Al2O6-y)(Fe2P2),Ca4Al2O5.8Fe2P2,17.1,onset,0.0,0.0,polycrystal,Solid-State Reaction,
sc_atlas:15748,10.1063/1.3508957,,2010,(Ca4Al2O6-y)(Fe2P2),Ca4Al2O5.8Fe2P2,6.0,zero,0.0,0.0,polycrystal,Solid-State Reaction,
sc_atlas:26915,10.1063/1.3509418,,2010,d_Fe=4 nm,BaFe1.8Co0.2As2,20.2,onset,0.0,0.0,unknown,Physical Vapor Deposition; Nanofabrication & Exfoliation,MgO
sc_atlas:26914,10.1063/1.3509418,,2010,d_Fe=15 nm,BaFe1.8Co0.2As2,23.1,onset,0.0,0.0,unknown,Physical Vapor Deposition; Nanofabrication & Exfoliation,MgO
sc_atlas:9357,10.1063/1.3517467,,2010,YBa₂Cu₃O₇,YBa2Cu3O7,90.0,unknown,0.0,0.0,thin_film,Solution-based synthesis/processing,CeO2
sc_atlas:9356,10.1063/1.3517467,,2010,YBa₂Cu₃O₇,YBa2Cu3O7,91.0,unknown,0.0,0.0,thin_film,Solution-based synthesis/processing,CeO2
sc_atlas:26618,10.1063/1.3521569,,2010,ErNi₂B₂C,ErNi2B2C,11.0,unknown,0.0,0.0,unknown,Melt Growth,
sc_atlas:9361,10.1063/1.3524214,,2010,La₁.₆₋ₓNd₀.₄SrₓCuO₄,La1.42Nd0.4Sr0.18CuO4,17.5,unknown,0.0,0.0,unknown,Melt Growth,
sc_atlas:9360,10.1063/1.3524214,,2010,La₁.₆₋ₓNd₀.₄SrₓCuO₄,La1.45Nd0.4Sr0.15CuO4,15.0,unknown,0.0,0.0,unknown,Melt Growth,
sc_atlas:9359,10.1063/1.3524214,,2010,La₁.₆₋ₓNd₀.₄SrₓCuO₄,La1.48Nd0.4Sr0.12CuO4,4.1,unknown,0.0,0.0,unknown,Melt Growth,
sc_atlas:9358,10.1063/1.3524214,,2010,La₁.₆₋ₓNd₀.₄SrₓCuO₄,La1.5Nd0.4Sr0.1CuO4,8.5,unknown,0.0,0.0,unknown,Melt Growth,
sc_atlas:26805,10.1063/1.3531554,,2011,FeTe₁₋ₓSₓ,FeTe0.886S0.114,7.0,zero,0.0,0.0,unknown,Flux Growth,
sc_atlas:26804,10.1063/1.3531554,,2011,FeTe₁₋ₓSₓ,FeTe0.936S0.064,7.0,zero,0.0,0.0,unknown,Flux Growth,
sc_atlas:9372,10.1063/1.3533238,,2010,80NbN-20SiO₂ granular film,Nb4N4SiO2,4.5,midpoint,0.0,0.0,unknown,Solution-based synthesis/processing,SiO2
sc_atlas:9373,10.1063/1.3544067,,2011,pure MgB₂ processed at 650°C,MgB2,38.0,unknown,0.0,0.0,unknown,Solid-State Reaction,
sc_atlas:9374,10.1063/1.3544067,,2011,nano-Cu doped MgB₂ processed at 550°C,MgB2Cu0.018,38.0,unknown,0.0,0.0,unknown,Solid-State Reaction,
sc_atlas:27037,10.1063/1.3549702,,2011,KₓFe₂Se₂,K0.6Fe1.5Se2,31.0,unknown,0.0,0.0,unknown,Solid-State Reaction; Melt Growth,
sc_atlas:27039,10.1063/1.3549702,,2011,KₓFe₂Se₂,K0.6Fe1.5Se2,31.8,zero,0.0,0.0,unknown,Solid-State Reaction; Melt Growth,
sc_atlas:27038,10.1063/1.3549702,,2011,KₓFe₂Se₂,K0.6Fe1.5Se2,33.0,onset,0.0,0.0,unknown,Solid-State Reaction; Melt Growth,
sc_atlas:26995,10.1063/1.3556682,,2011,FeSe₁₋ₓTeₓ,FeSe0.5Te0.5,12.0,unknown,0.0,0.0,unknown,Solid-State Reaction,
sc_atlas:26994,10.1063/1.3556682,,2011,FeSe₁₋ₓTeₓ,FeSe0.5Te0.5,14.5,unknown,0.0,0.0,unknown,Solid-State Reaction,
sc_atlas:9375,10.1063/1.3563057,,2011,BaFe₂₋ₓNiₓAs₂,BaFe1.9Ni0.1As2,17.6,onset,0.0,0.0,single_crystal,Flux Growth,
sc_atlas:9377,10.1063/1.3566069,,2011,LaFeAsO₁₋ₓFₓ,LaFeAsO0.85F0.15,26.0,onset,0.0,0.0,polycrystal,Solid-State Reaction,
sc_atlas:9378,10.1063/1.3566069,,2011,LaFeAsO₁₋ₓFₓ,LaFeAsO0.8F0.2,27.5,onset,0.0,0.0,polycrystal,Solid-State Reaction,
sc_atlas:9376,10.1063/1.3566069,,2011,LaFeAsO₁₋ₓFₓ,LaFeAsO0.95F0.05,27.5,onset,0.0,0.0,polycrystal,Solid-State Reaction,
sc_atlas:9379,10.1063/1.3570925,,2011,Nd₂₋ₓCeₓCuO₄₊δ,Nd1.85Ce0.15CuO4,21.0,unknown,0.0,0.0,thin_film,Physical Vapor Deposition,SrTiO3
sc_atlas:9380,10.1063/1.3570925,,2011,Nd₂₋ₓCeₓCuO₄₊δ,Nd1.86Ce0.14CuO4,11.0,unknown,0.0,0.0,thin_film,Physical Vapor Deposition,SrTiO3
sc_atlas:27249,10.1063/1.3573667,,2011,SmFeAsO₀.₇₅,SmFeAsO0.75,55.2,onset,0.0,0.0,polycrystal,Solid-State Reaction,
sc_atlas:27021,10.1063/1.3590753,,2010,EuAsFeO₀.₈₅F₀.₁₅,EuFeAsO0.85F0.15,11.3,onset,0.0,0.0,polycrystal,Solid-State Reaction,
sc_atlas:27351,10.1063/1.3606152,,2011,α-BiPd,BiPd,3.87,unknown,0.0,0.0,unknown,Melt Growth,
sc_atlas:9382,10.1063/1.3610174,,2011,c-axis oriented MgB₂ film on sapphire,MgB2,36.5,onset,0.0,0.0,thin_film,Physical Vapor Deposition,Al2O3
sc_atlas:9383,10.1063/1.3610174,,2011,MgB₂ single crystal,MgB2,37.5,unknown,0.0,0.0,thin_film,Physical Vapor Deposition,α-Al₂O₃; c-plane sapphire
sc_atlas:9381,10.1063/1.3610174,,2011,MgB₂,MgB2,39.0,unknown,0.0,0.0,thin_film,Physical Vapor Deposition,Al2O3
sc_atlas:9388,10.1063/1.3630135,,2011,SmFeAsO₁₋ₓ,SmFeAsO0.85,55.0,unknown,0.0,0.0,unknown,unknown,
sc_atlas:9389,10.1063/1.3630135,,2011,SmFeAsO₁₋ₓ,SmFeAsO0.85,57.0,unknown,0.0,0.0,unknown,unknown,
sc_atlas:27247,10.1063/1.3643055,,2011,²⁷Sn₁₂₀₀ 30days,Nb3.004Sn0.996,17.81,unknown,0.0,0.0,unknown,Solid-State Reaction,
sc_atlas:27242,10.1063/1.3643055,,2011,²⁵Sn₁₄₀₀,Nb3.016Sn0.984,18.05,unknown,0.0,0.0,unknown,Solid-State Reaction,
sc_atlas:27243,10.1063/1.3643055,,2011,₂₅Sn₁₆₀₀,Nb3.02Sn0.98,17.9,unknown,0.0,0.0,unknown,Solid-State Reaction,
sc_atlas:27246,10.1063/1.3643055,,2011,²⁷Sn₁₈₀₀,Nb3.052Sn0.948,17.67,unknown,0.0,0.0,unknown,Solid-State Reaction,
sc_atlas:27244,10.1063/1.3643055,,2011,²⁵Sn₁₈₀₀,Nb3.068Sn0.932,17.87,unknown,0.0,0.0,unknown,Solid-State Reaction,
sc_atlas:9390,10.1063/1.3657775,,2011,YBa₂Cu₃O₇,YBa2Cu3O7,93.0,unknown,0.0,0.0,polycrystal,Solid-State Reaction,
sc_atlas:9391,10.1063/1.3657775,,2011,YBa₂Cu₃O₇,YBa2Cu3O7,93.5,unknown,0.0,0.0,polycrystal,Solid-State Reaction,
sc_atlas:27838,10.1063/1.3660257,,2011,FeSe₁₋ₓTeₓ,FeSe0.5Te0.5,17.7,onset,0.0,0.0,unknown,Physical Vapor Deposition; Melt Growth; Nanofabrication & Exfoliation,MgO
sc_atlas:27506,10.1063/1.3660321,,2011,Ba(Fe₁₋ₓCoₓ)₂As₂,BaFe1.852Co0.148As2,22.8,unknown,0.0,0.0,unknown,Flux Growth,
sc_atlas:9392,10.1063/1.3665641,,2011,MgB₂,MgB2,38.8,unknown,0.0,0.0,unknown,Solid-State Reaction,
sc_atlas:16031,10.1063/1.3665700,,2011,Ba0.55K0.45Fe1.95Co0.05As2,Ba0.55K0.45Fe1.95Co0.05As2,32.5,onset,0.0,0.0,polycrystal,Solid-State Reaction,
sc_atlas:16033,10.1063/1.3665700,,2011,Sr0.6K0.4Fe1.95Co0.05As2,Sr0.6K0.4Fe1.95Co0.05As2,29.0,unknown,0.0,0.0,polycrystal,Solid-State Reaction,
sc_atlas:9395,10.1063/1.3665714,,2011,FeSeₓ,FeSe0.8,8.5,zero,0.0,0.0,single_crystal,Flux Growth,
sc_atlas:9394,10.1063/1.3665714,,2011,FeSeₓ,FeSe0.9,9.5,zero,0.0,0.0,single_crystal,Flux Growth,
sc_atlas:9393,10.1063/1.3665714,,2011,FeSeₓ,FeSe0.95,6.5,zero,0.0,0.0,single_crystal,Flux Growth,
sc_atlas:9396,10.1063/1.3670027,,2011,HoBa₂Cu₃O₇-δ,HoBa2Cu3O6.65,61.41,zero,0.0,0.0,unknown,unknown,
sc_atlas:9397,10.1063/1.3670027,,2011,HoBa₂Cu₃O₇-δ,HoBa2Cu3O6.65,64.0,zero,0.48,0.0,unknown,unknown,
sc_atlas:9402,10.1063/1.3672820,,2011,MgB₂,MgB1.948C0.052,38.41,midpoint,0.0,0.0,polycrystal,Solid-State Reaction,
sc_atlas:9403,10.1063/1.3672820,,2011,MgB₂,MgB1.962C0.038,38.3,midpoint,0.0,0.0,polycrystal,Solid-State Reaction,
sc_atlas:9401,10.1063/1.3672820,,2011,MgB₂,MgB1.974C0.026,38.6,midpoint,0.0,0.0,polycrystal,Solid-State Reaction,
sc_atlas:9400,10.1063/1.3672820,,2011,pure MgB₂,MgB2,38.8,midpoint,0.0,0.0,polycrystal,Solid-State Reaction,
sc_atlas:27915,10.1063/1.3673826,,2012,FeSe,FeSe,10.8,unknown,0.0,0.0,polycrystal,Solid-State Reaction,
sc_atlas:27914,10.1063/1.3673826,,2012,FeSe,FeSe,9.5,unknown,0.0,0.0,polycrystal,Solid-State Reaction,
sc_atlas:27395,10.1063/1.3679564,,2012,MgCNi₃,MgCNi3,3.0,unknown,0.0,10.0,polycrystal,Solid-State Reaction,
sc_atlas:27394,10.1063/1.3679564,,2012,MgCNi₃,MgCNi3,7.2,unknown,0.0,0.0,polycrystal,Solid-State Reaction,
sc_atlas:27392,10.1063/1.3679564,,2012,MgCNi₃,MgCNi3,7.25,onset,0.0,0.001,polycrystal,Solid-State Reaction,
sc_atlas:9405,10.1063/1.3681805,,2012,Ce₀.₆Y₀.₄FeAsO₀.₈F₀.₂,Ce0.6Y0.4FeAsO0.8F0.2,42.0,onset,0.0,0.0,polycrystal,Solid-State Reaction,
sc_atlas:9406,10.1063/1.3681805,,2012,Ce₀.₆Y₀.₄FeAsO₀.₈F₀.₂,Ce0.6Y0.4FeAsO0.8F0.2,47.26,zero,0.0,0.0,polycrystal,Solid-State Reaction,
sc_atlas:9407,10.1063/1.3681805,,2012,Ce₀.₆Y₀.₄FeAsO₀.₈F₀.₂,Ce0.6Y0.4FeAsO0.8F0.2,47.68,onset,1.0,0.0,polycrystal,Solid-State Reaction,
sc_atlas:9408,10.1063/1.3689157,,2012,MgB₂,MgB2,40.0,unknown,0.0,0.0,thin_film,Chemical Vapor Deposition,Al2O3
sc_atlas:9409,10.1063/1.3689157,,2012,MB-300nm,MgB2,40.5,unknown,0.0,0.0,thin_film,Chemical Vapor Deposition,Al2O3
sc_atlas:16310,10.1063/1.4710291,,2012,Ni0.05ZrTe3,Ni0.05ZrTe3,3.2,unknown,0.0,0.5,polycrystal,Solid-State Reaction,
sc_atlas:16309,10.1063/1.4710291,,2012,Ni0.05ZrTe3,Ni0.05ZrTe3,5.2,unknown,0.0,0.0,polycrystal,Solid-State Reaction,
sc_atlas:16311,10.1063/1.4710291,,2012,ZrTe3,ZrTe3,5.2,unknown,0.0,0.0,polycrystal,Solid-State Reaction,
sc_atlas:9410,10.1063/1.4712309,,2012,Sm₁₋ᵧYᵧFeAsO₀.₈F₀.₂,Sm0.95Y0.05FeAsO0.8F0.2,43.0,unknown,0.0,0.0,polycrystal,Solid-State Reaction,
sc_atlas:28310,10.1063/1.4724206,,2012,Ca₄Al₂O₅.₇Fe₂As₂,Ca4Al2O5.7Fe2As2,28.3,unknown,0.0,0.0,polycrystal,Solid-State Reaction,
sc_atlas:27660,10.1063/1.4726209,,2012,FeSe₀.₅Te₀.₅,FeSe0.5Te0.5,10.5,midpoint,0.0,0.0,thin_film,Physical Vapor Deposition,MgO
sc_atlas:27664,10.1063/1.4726209,,2012,FeSe₀.₅Te₀.₅,FeSe0.5Te0.5,12.5,midpoint,1.7,0.0,thin_film,Physical Vapor Deposition,MgO
sc_atlas:27662,10.1063/1.4726209,,2012,FeSe₀.₅Te₀.₅,FeSe0.5Te0.5,13.0,midpoint,1.7,0.0,thin_film,Physical Vapor Deposition,MgO
sc_atlas:27663,10.1063/1.4726209,,2012,FeSe₀.₅Te₀.₅,FeSe0.5Te0.5,16.5,midpoint,1.7,0.0,thin_film,Physical Vapor Deposition,MgO
sc_atlas:27661,10.1063/1.4726209,,2012,FeSe₀.₅Te₀.₅,FeSe0.5Te0.5,4.0,midpoint,0.0,0.0,thin_film,Physical Vapor Deposition,MgO
sc_atlas:27659,10.1063/1.4726209,,2012,FeSe₀.₅Te₀.₅,FeSe0.5Te0.5,7.0,midpoint,0.0,0.0,thin_film,Physical Vapor Deposition,MgO
sc_atlas:9413,10.1063/1.4731204,,2012,Ba₁₋ₓKₓFe₂As₂,Ba0.6K0.4Fe2As2,37.0,unknown,0.0,0.0,unknown,unknown,
sc_atlas:9412,10.1063/1.4731204,,2012,Ba₁₋ₓKₓFe₂As₂,Ba0.6K0.4Fe2As2,37.3,unknown,0.0,0.0,unknown,unknown,
sc_atlas:9411,10.1063/1.4731204,,2012,Ba₁₋ₓKₓFe₂As₂,Ba0.6K0.4Fe2As2,37.5,unknown,0.0,0.0,unknown,unknown,
sc_atlas:28436,10.1063/1.4738783,,2012,Ba₁₋ₓKₓFe₂As₂ (x=0.4),Ba0.6K0.4Fe2As2,39.95,onset,0.0001,0.0,thin_film,Physical Vapor Deposition,LaAlO3
sc_atlas:28437,10.1063/1.4738783,,2012,Ba₁₋ₓKₓFe₂As₂ (x=0.4),Ba0.6K0.4Fe2As2,40.8,onset,1.1800000000000002,0.0,thin_film,Physical Vapor Deposition,LaAlO3
sc_atlas:9416,10.1063/1.4752462,,2012,YBa₂Cu₃O₇,YBa2Cu3O7,89.5,unknown,0.0,0.0,thin_film,Physical Vapor Deposition,SrTiO3
sc_atlas:9417,10.1063/1.4759019,,2012,TiN,TiN,5.25,unknown,0.0,0.0,thin_film,Molecular Beam Epitaxy,MgO
sc_atlas:9419,10.1063/1.4760264,,2012,CeNiₓBi₂,CeNi0.86Bi2,4.05,zero,0.0,0.0,thin_film,Molecular Beam Epitaxy,MgO
sc_atlas:9418,10.1063/1.4760264,,2012,CeNiₓBi₂,CeNi0.86Bi2,4.15,onset,0.0,0.0,thin_film,Molecular Beam Epitaxy,MgO
sc_atlas:28708,10.1063/1.4764066,,2012,Nb,Nb,3.39,midpoint,0.0,0.0,thin_film,Physical Vapor Deposition; Nanofabrication & Exfoliation,Si
sc_atlas:28711,10.1063/1.4764066,,2012,Nb,Nb,3.5,unknown,0.0,0.0,thin_film,Physical Vapor Deposition; Nanofabrication & Exfoliation,Si
sc_atlas:28709,10.1063/1.4764066,,2012,Nb,Nb,3.52,midpoint,0.0,0.0,thin_film,Physical Vapor Deposition; Nanofabrication & Exfoliation,Si
sc_atlas:28710,10.1063/1.4764066,,2012,Nb,Nb,3.57,midpoint,0.0,0.0,thin_film,Physical Vapor Deposition; Nanofabrication & Exfoliation,Si
sc_atlas:28712,10.1063/1.4764066,,2012,Nb,Nb,4.0,unknown,0.0,0.0,thin_film,Physical Vapor Deposition; Nanofabrication & Exfoliation,Si
sc_atlas:9420,10.1063/1.4769209,,2012,Dy₀.₆Y₀.₄Rh₃.₈₅Ru₀.₁₅B₄,Dy0.6Y0.4Rh3.85Ru0.15B4,7.0,midpoint,0.0,0.0,unknown,Melt Growth,
sc_atlas:28904,10.1063/1.4773490,,2013,Nb₃Sn,Nb3Sn,17.6,unknown,0.0,0.0,polycrystal,Solid-State Reaction,
sc_atlas:28906,10.1063/1.4773490,,2013,Nb₃Sn,Nb3Sn,17.83,unknown,0.0,0.0,polycrystal,Solid-State Reaction,
sc_atlas:28902,10.1063/1.4773490,,2013,Nb₃Sn,Nb3Sn,18.0,unknown,0.0,0.0,polycrystal,Solid-State Reaction,
sc_atlas:28901,10.1063/1.4773490,,2013,Nb₃Sn,Nb3Sn,18.2,unknown,0.0,0.0,polycrystal,Solid-State Reaction,
sc_atlas:28905,10.1063/1.4773490,,2013,Nb₃Sn,Nb3Sn,18.35,unknown,0.0,0.0,polycrystal,Solid-State Reaction,
sc_atlas:28900,10.1063/1.4773490,,2013,Nb₃Sn,Nb3Sn,18.4,onset,0.0,0.0,polycrystal,Solid-State Reaction,
sc_atlas:9422,10.1063/1.4788799,,2013,Ce₀.₇Yb₀.₃FeAsO₀.₉F₀.₁,Ce0.7Yb0.3FeAsO0.9F0.1,42.6,onset,0.0,0.0,polycrystal,Solid-State Reaction,
sc_atlas:28553,10.1063/1.4790322,,2013,NdO₀.₅F₀.₅BiS₂,NdO0.5F0.5BiS2,4.7,zero,0.0,0.0,polycrystal,Solid-State Reaction,
sc_atlas:28552,10.1063/1.4790322,,2013,NdO₀.₅F₀.₅BiS₂,NdO0.5F0.5BiS2,5.2,onset,0.0,0.0,polycrystal,Solid-State Reaction,
sc_atlas:9428,10.1063/1.4790802,,2013,MgB₂,MgB2,37.5,zero,0.0,0.0,polycrystal,Solid-State Reaction,
sc_atlas:9425,10.1063/1.4790802,,2013,MgB₂,MgB2,39.0,onset,0.0,0.0,polycrystal,Solid-State Reaction,
sc_atlas:9427,10.1063/1.4790802,,2013,MgB₂,MgB2,40.0,onset,0.0,0.0,polycrystal,Solid-State Reaction,
sc_atlas:9430,10.1063/1.4794185,,2013,"A, center defect diameter: 0 nm",Nb,6.82,unknown,0.0,0.0,thin_film,Physical Vapor Deposition,Si
sc_atlas:9432,10.1063/1.4794185,,2013,Nb,Nb,6.83,unknown,0.0,0.0,thin_film,Physical Vapor Deposition,Si
sc_atlas:9431,10.1063/1.4794185,,2013,Nb,Nb,7.02,unknown,0.0,0.0,thin_film,Physical Vapor Deposition,Si
sc_atlas:9433,10.1063/1.4794185,,2013,Nb,Nb,8.06,unknown,0.0,0.0,thin_film,Physical Vapor Deposition,Si
sc_atlas:9436,10.1063/1.4795173,,2013,FeSe₁₋ₓTeₓ,FeSe0.1Te0.9,11.0,onset,0.0,0.0,polycrystal,Solid-State Reaction,
sc_atlas:9437,10.1063/1.4795173,,2013,FeSe₁₋ₓTeₓ,FeSe0.5Te0.5,10.0,unknown,0.0,0.0,polycrystal,Solid-State Reaction,
sc_atlas:9435,10.1063/1.4795173,,2013,FeSe₁₋ₓTeₓ,FeSe0.5Te0.5,14.5,zero,0.0,0.0,polycrystal,Solid-State Reaction,
sc_atlas:9438,10.1063/1.4795173,,2013,FeSe₁₋ₓTeₓ,FeSe0.5Te0.5,15.0,unknown,0.0,0.0,polycrystal,Solid-State Reaction,
sc_atlas:9434,10.1063/1.4795173,,2013,FeSe₁₋ₓTeₓ,FeSe0.5Te0.5,15.9,onset,0.0,0.0,polycrystal,Solid-State Reaction,
sc_atlas:9439,10.1063/1.4795789,,2013,gallium nanocomposite,Ga,6.67,unknown,0.0,0.0,unknown,Solid-State Reaction,
sc_atlas:9440,10.1063/1.4795789,,2013,gallium nanocomposite,Ga,6.9,onset,0.0,0.0,unknown,Solid-State Reaction,
sc_atlas:9441,10.1063/1.4799620,,2013,Pd₂ZrGa,Pd2.06Zr0.97Ga0.97,2.0,unknown,0.0,0.0,unknown,Melt Growth,
sc_atlas:28938,10.1063/1.4801312,,2013,Co-doped BaFe₂As₂,BaFe1.84Co0.16As2,21.4,onset,0.0,0.0,unknown,Physical Vapor Deposition,BaF2
sc_atlas:28939,10.1063/1.4801312,,2013,Co-doped BaFe₂As₂,BaFe1.84Co0.16As2,22.1,onset,0.0,0.0,unknown,Physical Vapor Deposition,SrF2
sc_atlas:28940,10.1063/1.4801312,,2013,Co-doped BaFe₂As₂,BaFe1.84Co0.16As2,26.9,onset,0.0,0.0,unknown,Physical Vapor Deposition,CaF2
sc_atlas:28941,10.1063/1.4801312,,2013,Co-doped BaFe₂As₂,BaFe1.84Co0.16As2,27.9,onset,0.0,0.0,unknown,Physical Vapor Deposition,CaF2
sc_atlas:9445,10.1063/1.4801989,,2013,Bi₁.₆Pb₀.₄Sr₁.₈Ca₂.₂Cu₃O₁₀,Bi1.6Pb0.4Sr1.8Ca2.2Cu3O10,110.0,midpoint,0.0,0.0,polycrystal,Solid-State Reaction,
sc_atlas:29180,10.1063/1.4803875,,2013,PrFeAsO₀.₆₀F₀.₁₂,PrFeAsO0.6F0.12,48.0,onset,0.0,0.0,polycrystal,Solid-State Reaction,
sc_atlas:9447,10.1063/1.4805003,,2013,1T-TaS₂₋ₓSeₓ,TaSSe,3.5,onset,0.0,0.001,unknown,Chemical Vapor Transport,
sc_atlas:9446,10.1063/1.4805003,,2013,1T-TaS₂₋ₓSeₓ,TaSSe,3.6,onset,0.0,0.0,unknown,Chemical Vapor Transport,
sc_atlas:9449,10.1063/1.4811334,,2013,CdBa₂Cu₃O₇₋δ,CdBa2Cu3O6.55,86.6,unknown,0.0,0.0,polycrystal,Solid-State Reaction,
sc_atlas:9448,10.1063/1.4811334,,2013,CdBa₂Cu₃O₇₋δ,CdBa2Cu3O6.55,86.8,unknown,0.0,0.0,polycrystal,Solid-State Reaction,
sc_atlas:9450,10.1063/1.4813113,,2013,BaFe₁.₉Ni₀.₁As₂,BaFe1.9Ni0.1As2,17.7,onset,0.0,0.02,single_crystal,Flux Growth,
sc_atlas:9452,10.1063/1.4815951,,2013,pre-heated powder at 500°C for 10 h,MgB2,36.3,unknown,0.0,0.0,unknown,Solid-State Reaction,
sc_atlas:9453,10.1063/1.4815951,,2013,MgB₂,MgB2,36.6,unknown,0.0,0.0,unknown,Solid-State Reaction,
sc_atlas:9454,10.1063/1.4817895,,2013,"(Cu₀.₇₅Mo₀.₂₅)Sr₂(Y,Ce)sCu₂O₅+₂s+δ",Cu2.75Mo0.25Sr2YO7.56,88.0,unknown,0.0,0.0,polycrystal,Solid-State Reaction,
sc_atlas:9468,10.1063/1.4820381,,2013,MgB₂,MgB2,38.3,unknown,0.0,0.0,unknown,Solid-State Reaction,
sc_atlas:9467,10.1063/1.4820381,,2013,MgB₂,MgB2,38.5,unknown,0.0,0.0,unknown,Solid-State Reaction,
sc_atlas:28203,10.1063/1.4821135,,2013,polycrystalline with MgO nano-inclusions,MgB2,37.0,unknown,0.0,0.0,unknown,Solid-State Reaction,
sc_atlas:28204,10.1063/1.4821135,,2013,MgB₂,MgB2,38.0,unknown,0.0,0.0,unknown,Solid-State Reaction,
sc_atlas:9480,10.1063/1.4821283,,2013,Zr₀.₉₆V₀.₀₄B₂,Zr0.96V0.04B2,8.6,unknown,0.0,0.0,unknown,Melt Growth,
sc_atlas:9479,10.1063/1.4821283,,2013,Zr₀.₉₆V₀.₀₄B₂,Zr0.96V0.04B2,8.7,unknown,0.0,5e-05,unknown,Melt Growth,
sc_atlas:29221,10.1063/1.4821959,,2013,FeSe₁₋ₓTeₓ,FeSe0.46Te0.54,11.3,unknown,0.0,0.0,thin_film,Physical Vapor Deposition; Nanofabrication & Exfoliation,MgO
sc_atlas:29217,10.1063/1.4821959,,2013,FeSe₁₋ₓTeₓ,FeSe0.46Te0.54,11.9,onset,0.0,0.0,thin_film,Physical Vapor Deposition; Nanofabrication & Exfoliation,MgO
sc_atlas:29216,10.1063/1.4821959,,2013,FeSe₁₋ₓTeₓ,FeSe0.46Te0.54,13.5,onset,0.0,0.0,thin_film,Physical Vapor Deposition; Nanofabrication & Exfoliation,MgO
sc_atlas:29218,10.1063/1.4821959,,2013,FeSe₁₋ₓTeₓ,FeSe0.46Te0.54,14.2,onset,0.0,0.0,thin_film,Physical Vapor Deposition; Nanofabrication & Exfoliation,MgO
sc_atlas:29219,10.1063/1.4821959,,2013,FeSe₁₋ₓTeₓ,FeSe0.46Te0.54,14.5,onset,0.0,0.0,thin_film,Physical Vapor Deposition; Nanofabrication & Exfoliation,MgO
sc_atlas:29256,10.1063/1.4822435,,2013,FeB₂,FeB2,4.0,onset,0.0,0.0,thin_film,Physical Vapor Deposition,SiO2
sc_atlas:29475,10.1063/1.4826677,,2013,"Fe(Se,Te)",FeSe0.5Te0.5,19.0,zero,0.0,0.0,unknown,Physical Vapor Deposition; Nanofabrication & Exfoliation,CaF2
sc_atlas:29474,10.1063/1.4826677,,2013,"Fe(Se,Te)",FeSe0.5Te0.5,20.6,onset,0.0,0.0,unknown,Physical Vapor Deposition; Nanofabrication & Exfoliation,CaF2
sc_atlas:29508,10.1063/1.4826945,,2013,FeSe,FeSe,10.38,zero,0.0,0.0,thin_film,Physical Vapor Deposition,CaF2
sc_atlas:29511,10.1063/1.4826945,,2013,FeSe,FeSe,10.47,zero,0.0,0.0,thin_film,Physical Vapor Deposition,CaF2
sc_atlas:29495,10.1063/1.4826945,,2013,FeSe,FeSe,10.51,midpoint,0.0,0.0,thin_film,Physical Vapor Deposition,CaF2
sc_atlas:29498,10.1063/1.4826945,,2013,FeSe,FeSe,10.8,midpoint,0.0,0.0,thin_film,Physical Vapor Deposition,CaF2
sc_atlas:29502,10.1063/1.4826945,,2013,FeSe,FeSe,10.82,zero,0.0,0.0,thin_film,Physical Vapor Deposition,CaF2
sc_atlas:29510,10.1063/1.4826945,,2013,FeSe,FeSe,11.03,midpoint,0.0,0.0,thin_film,Physical Vapor Deposition,CaF2
sc_atlas:29509,10.1063/1.4826945,,2013,FeSe,FeSe,11.24,onset,0.0,0.0,thin_film,Physical Vapor Deposition,CaF2
sc_atlas:29505,10.1063/1.4826945,,2013,FeSe,FeSe,11.38,zero,0.0,0.0,thin_film,Physical Vapor Deposition,CaF2
sc_atlas:29507,10.1063/1.4826945,,2013,FeSe,FeSe,11.44,midpoint,0.0,0.0,thin_film,Physical Vapor Deposition,CaF2
sc_atlas:29501,10.1063/1.4826945,,2013,FeSe,FeSe,11.46,midpoint,0.0,0.0,thin_film,Physical Vapor Deposition,CaF2
sc_atlas:29497,10.1063/1.4826945,,2013,FeSe,FeSe,11.53,onset,0.0,0.0,thin_film,Physical Vapor Deposition,CaF2
sc_atlas:29494,10.1063/1.4826945,,2013,FeSe,FeSe,11.67,onset,0.0,0.0,thin_film,Physical Vapor Deposition,CaF2
sc_atlas:29500,10.1063/1.4826945,,2013,FeSe,FeSe,11.71,onset,0.0,0.0,thin_film,Physical Vapor Deposition,CaF2
sc_atlas:29506,10.1063/1.4826945,,2013,FeSe,FeSe,11.74,onset,0.0,0.0,thin_film,Physical Vapor Deposition,CaF2
sc_atlas:29504,10.1063/1.4826945,,2013,FeSe,FeSe,11.92,midpoint,0.0,0.0,thin_film,Physical Vapor Deposition,CaF2
sc_atlas:29503,10.1063/1.4826945,,2013,FeSe,FeSe,12.35,onset,0.0,0.0,thin_film,Physical Vapor Deposition,CaF2
sc_atlas:29489,10.1063/1.4826945,,2013,FeSe,FeSe,5.42,midpoint,0.0,0.0,thin_film,Physical Vapor Deposition,CaF2
sc_atlas:29493,10.1063/1.4826945,,2013,FeSe,FeSe,6.11,zero,0.0,0.0,thin_film,Physical Vapor Deposition,CaF2
sc_atlas:29488,10.1063/1.4826945,,2013,FeSe,FeSe,6.43,onset,0.0,0.0,thin_film,Physical Vapor Deposition,CaF2
sc_atlas:29492,10.1063/1.4826945,,2013,FeSe,FeSe,7.48,midpoint,0.0,0.0,thin_film,Physical Vapor Deposition,CaF2
sc_atlas:29496,10.1063/1.4826945,,2013,FeSe,FeSe,8.41,zero,0.0,0.0,thin_film,Physical Vapor Deposition,CaF2
sc_atlas:29491,10.1063/1.4826945,,2013,FeSe,FeSe,8.6,onset,0.0,0.0,thin_film,Physical Vapor Deposition,CaF2
sc_atlas:29499,10.1063/1.4826945,,2013,FeSe,FeSe,9.33,zero,0.0,0.0,thin_film,Physical Vapor Deposition,CaF2
sc_atlas:9481,10.1063/1.4829524,,2013,Ba₀.₆K₀.₄Fe₂As₂,Ba0.6K0.4Fe2As2,38.0,unknown,0.0,0.0,unknown,unknown,
sc_atlas:29895,10.1063/1.4838039,,2013,Co-doped BaFe₂As₂,BaFe1.8Co0.2As2,24.7,onset,0.0,0.0,unknown,Physical Vapor Deposition,MgO
sc_atlas:9486,10.1063/1.4856995,,2013,NbTiN,Nb0.8Ti0.2N,14.1,unknown,0.0,0.0,thin_film,Physical Vapor Deposition,Si
sc_atlas:29535,10.1063/1.4858402,,2013,NbN,NbN,12.1,zero,0.0,0.0,thin_film,Physical Vapor Deposition,Al2O3
sc_atlas:29536,10.1063/1.4858402,,2013,NbN,NbN,4.2,zero,0.0,0.0,thin_film,Physical Vapor Deposition,Al2O3
sc_atlas:29809,10.1063/1.4859535,,2014,PrO₁₋ₓFₓBiS₂,PrO0.1F0.9BiS2,3.5,unknown,0.0,0.001,polycrystal,Solid-State Reaction,
sc_atlas:29808,10.1063/1.4859535,,2014,PrO₁₋ₓFₓBiS₂,PrO0.3F0.7BiS2,3.7,unknown,0.0,0.001,polycrystal,Solid-State Reaction,
sc_atlas:29810,10.1063/1.4859535,,2014,PrO₁₋ₓFₓBiS₂,PrO0.3F0.7BiS2,4.5,onset,0.0,0.0,polycrystal,Solid-State Reaction,
sc_atlas:29807,10.1063/1.4859535,,2014,PrO₁₋ₓFₓBiS₂,PrO0.5F0.5BiS2,3.0,unknown,0.0,0.001,polycrystal,Solid-State Reaction,
sc_atlas:29806,10.1063/1.4859535,,2014,PrO₁₋ₓFₓBiS₂,PrO0.7F0.3BiS2,2.5,unknown,0.0,0.001,polycrystal,Solid-State Reaction,
sc_atlas:9487,10.1063/1.4862670,,2014,MgB₂,MgB2,37.5,onset,0.0,0.0,unknown,Solid-State Reaction,
sc_atlas:9488,10.1063/1.4862670,,2014,MgB₂,MgB2,37.9,onset,0.0,0.0,unknown,Solid-State Reaction,
sc_atlas:9489,10.1063/1.4862670,,2014,MgB₂,MgB2,38.8,onset,0.0,0.0,unknown,Solid-State Reaction,
sc_atlas:9491,10.1063/1.4862860,,2014,δ-Mo₁-ₓZrₓN,Mo0.7Zr0.3N,11.0,onset,0.0,0.0,unknown,Solution-based synthesis/processing,Al2O3
sc_atlas:9490,10.1063/1.4862860,,2014,δ-Mo₁-ₓZrₓN,MoN,14.0,onset,0.0,0.0,unknown,Solution-based synthesis/processing,Al2O3
sc_atlas:9494,10.1063/1.4863311,,2014,4H_b-TaS₂₋ₓSeₓ,TaS1.3Se0.7,3.83,onset,0.0,0.001,unknown,Chemical Vapor Transport,
sc_atlas:9493,10.1063/1.4863311,,2014,4H_b-TaS₂₋ₓSeₓ,TaS1.3Se0.7,3.84,unknown,0.0,0.0,unknown,Chemical Vapor Transport,
sc_atlas:9492,10.1063/1.4863311,,2014,4H_b-TaS₂₋ₓSeₓ,TaS1.3Se0.7,4.1,onset,0.0,0.0,unknown,Chemical Vapor Transport,
sc_atlas:29460,10.1063/1.4864417,,2014,FeTe₀.₉Se₀.₁,FeTe0.9Se0.1,11.4,zero,0.0,0.0,polycrystal,Solid-State Reaction,
sc_atlas:29458,10.1063/1.4864417,,2014,FeTe₀.₉Se₀.₁,FeTe0.9Se0.1,12.9,unknown,0.0,0.0,polycrystal,Solid-State Reaction,
sc_atlas:29459,10.1063/1.4864417,,2014,FeTe₀.₉Se₀.₁,FeTe0.9Se0.1,13.5,onset,0.0,0.0,polycrystal,Solid-State Reaction,
sc_atlas:30139,10.1063/1.4865564,,2014,HoNi₂B₂C,HoNi2B2C,9.0,onset,0.0,0.0,single_crystal,Flux Growth,
sc_atlas:29774,10.1063/1.4866013,,2013,Nb,Nb,9.25,unknown,0.0,0.0,polycrystal,Solution-based synthesis/processing; Solid-State Reaction; Nanofabrication & Exfoliation,
sc_atlas:9506,10.1063/1.4867297,,2014,pure MgB₂ film,MgB2,40.0,unknown,0.0,0.0,thin_film,Chemical Vapor Deposition,Al2O3
sc_atlas:16795,10.1063/1.4867880,,2013,MoN,MoN,11.3,unknown,0.0,0.0,thin_film,Chemical Vapor Deposition,
sc_atlas:16794,10.1063/1.4867880,,2013,MoN,MoN,11.5,unknown,0.0,0.0,thin_film,Chemical Vapor Deposition,
sc_atlas:16798,10.1063/1.4867880,,2013,Nb0.8Ti0.2N,Nb0.8Ti0.2N,11.9,unknown,0.0,0.0,thin_film,Chemical Vapor Deposition,
sc_atlas:16796,10.1063/1.4867880,,2013,Nb0.8Ti0.2N,Nb0.8Ti0.2N,13.4,unknown,0.0,0.0,thin_film,Chemical Vapor Deposition,
sc_atlas:16797,10.1063/1.4867880,,2013,Nb0.8Ti0.2N,Nb0.8Ti0.2N,13.6,unknown,0.0,0.0,thin_film,Chemical Vapor Deposition,
sc_atlas:9508,10.1063/1.4868298,,2014,Pb,Pb,7.2,unknown,0.0,0.0,thin_film,unknown,SiO2
sc_atlas:9515,10.1063/1.4869291,,2014,MgB₂,MgB2,24.0,onset,0.0,0.0,thin_film,Physical Vapor Deposition,MgO
sc_atlas:29646,10.1063/1.4872866,,2013,Ce₀.₆Y₀.₄FeAsO₀.₈F₀.₂,Ce0.6Y0.4FeAsO0.8F0.2,48.6,unknown,0.0,0.0,unknown,unknown,
sc_atlas:30191,10.1063/1.4874261,,2014,tape by 27 wt.% Sn-presintered precursor,SmFeAsO0.84F0.24,41.7,zero,0.0,0.0,unknown,Solid-State Reaction,
sc_atlas:30190,10.1063/1.4874261,,2014,tape by 27 wt.% Sn-presintered precursor,SmFeAsO0.84F0.24,51.1,onset,0.0,0.0,unknown,Solid-State Reaction,
sc_atlas:30189,10.1063/1.4874261,,2014,27 wt.% Sn-presintered precursor,SmFeAsO0.84F0.24,53.3,onset,0.0,0.0,unknown,Solid-State Reaction,
sc_atlas:30188,10.1063/1.4874261,,2014,pure Sm₁₁₁₁ precursor,SmFeAsO0.84F0.24,54.2,onset,0.0,0.0,unknown,Solid-State Reaction,
sc_atlas:30007,10.1063/1.4874657,,2014,MoₓCᵧGa_zO_δ,Mo36C22.6Ga29.7O11.7,2.9,onset,0.0,0.0,thin_film,Nanofabrication & Exfoliation,Si/Si3N4
sc_atlas:30010,10.1063/1.4874657,,2014,MoₓCᵧGa_zO_δ,Mo37.5C23.8Ga30.6O8.1,2.9,onset,0.0,0.0,thin_film,Nanofabrication & Exfoliation,Si/Si3N4
sc_atlas:30009,10.1063/1.4874657,,2014,MoₓCᵧGa_zO_δ,Mo37.8C23.3Ga30.4O8.5,3.3,onset,0.0,0.0,thin_film,Nanofabrication & Exfoliation,Si/Si3N4
sc_atlas:30006,10.1063/1.4874657,,2014,MoₓCᵧGa_zO_δ,Mo38.8C23.4Ga30.7O7.1,2.7,onset,0.0,0.0,thin_film,Nanofabrication & Exfoliation,Si/Si3N4
sc_atlas:30011,10.1063/1.4874657,,2014,MoₓCᵧGa_zO_δ,Mo41.5C25.7Ga26.1O6.7,3.8,onset,0.0,0.0,thin_film,Nanofabrication & Exfoliation,Si/Si3N4
sc_atlas:30008,10.1063/1.4874657,,2014,MoₓCᵧGa_zO_δ,Mo45.3C20.8Ga31.3O2.6,3.5,onset,0.0,0.0,thin_film,Nanofabrication & Exfoliation,Si/Si3N4
sc_atlas:30086,10.1063/1.4874979,,2014,NbSe₂,NbSe2,7.2,unknown,0.0,0.0,unknown,Nanofabrication & Exfoliation,
sc_atlas:9518,10.1063/1.4875356,,2014,NbN,NbN,13.1,unknown,0.0,0.0,thin_film,Physical Vapor Deposition; Nanofabrication & Exfoliation,C
sc_atlas:9522,10.1063/1.4875356,,2014,NbN,NbN,13.7,unknown,0.0,0.0,thin_film,Physical Vapor Deposition; Nanofabrication & Exfoliation,C
sc_atlas:9520,10.1063/1.4875356,,2014,NbN,NbN,13.94,unknown,0.0,0.0,thin_film,Physical Vapor Deposition; Nanofabrication & Exfoliation,C
sc_atlas:9519,10.1063/1.4875356,,2014,NbN,NbN,14.11,unknown,0.0,0.0,thin_film,Physical Vapor Deposition; Nanofabrication & Exfoliation,C
sc_atlas:9521,10.1063/1.4875356,,2014,NbN,NbN,14.2,unknown,0.0,0.0,thin_film,Physical Vapor Deposition; Nanofabrication & Exfoliation,C
sc_atlas:30019,10.1063/1.4875956,,2014,BaFe₂(As₁₋ₓPₓ)₂,BaFe2As1.56P0.44,26.5,unknown,0.0,0.0,unknown,Physical Vapor Deposition; Nanofabrication & Exfoliation,MgO
sc_atlas:29847,10.1063/1.4879286,,2014,La₂CuO₄₊ᵧ,La2CuO4.06,13.0,onset,0.0,0.0,single_crystal,Flux Growth; Solution-based synthesis/processing,
sc_atlas:29846,10.1063/1.4879286,,2014,La₂CuO₄₊ᵧ,La2CuO4.06,27.0,onset,0.0,0.0,single_crystal,Flux Growth; Solution-based synthesis/processing,
sc_atlas:16874,10.1063/1.4880939,,2014,BaFe2-xCoxAs2 (8% Co-doped),BaFe1.84Co0.16As2,21.9,unknown,0.0,0.0,thin_film,Physical Vapor Deposition,SrTiO3
sc_atlas:30233,10.1063/1.4881178,,2014,FeSe₁₋ₓTeₓ,FeSe0.3Te0.7,14.8,onset,0.0,0.0,thin_film,Physical Vapor Deposition,LaAlO3
sc_atlas:29786,10.1063/1.4881278,,2014,Nb₂PdS₅,Nb2PdS5,2.4,zero,0.0,11.0,polycrystal,Solid-State Reaction,
sc_atlas:29789,10.1063/1.4881278,,2014,Nb₂PdS₅,Nb2PdS5,4.2,unknown,0.0,5.0,polycrystal,Solid-State Reaction,
sc_atlas:29788,10.1063/1.4881278,,2014,Nb₂PdS₅,Nb2PdS5,5.2,unknown,0.0,1.0,polycrystal,Solid-State Reaction,
sc_atlas:29787,10.1063/1.4881278,,2014,Nb₂PdS₅,Nb2PdS5,5.5,unknown,0.0,0.0,polycrystal,Solid-State Reaction,
sc_atlas:29783,10.1063/1.4881278,,2014,Nb₂PdS₅,Nb2PdS5,5.7,onset,0.0,0.001,polycrystal,Solid-State Reaction,
sc_atlas:29782,10.1063/1.4881278,,2014,Nb₂PdS₅,Nb2PdS5,5.8,unknown,0.0,0.0,polycrystal,Solid-State Reaction,
sc_atlas:29785,10.1063/1.4881278,,2014,Nb₂PdS₅,Nb2PdS5,5.9,zero,0.0,0.0,polycrystal,Solid-State Reaction,
sc_atlas:29784,10.1063/1.4881278,,2014,Nb₂PdS₅,Nb2PdS5,6.3,onset,0.0,0.0,polycrystal,Solid-State Reaction,
sc_atlas:9523,10.1063/1.4882022,,2014,Pb,Pb,7.18,unknown,0.0,0.0,unknown,Solution-based synthesis/processing,
sc_atlas:30256,10.1063/1.4885375,,2014,1T-FeₓTa₁₋ₓSSe,TaSSe,3.5,unknown,0.0,0.001,unknown,Chemical Vapor Transport,
sc_atlas:30255,10.1063/1.4885375,,2014,1T-FeₓTa₁₋ₓSSe,TaSSe,3.8,onset,0.0,0.0,unknown,Chemical Vapor Transport,
sc_atlas:9527,10.1063/1.4885718,,2014,Fe₁₋ₓBiₓSe,Fe0.92Bi0.08Se,8.26,onset,0.0,0.0,polycrystal,Solid-State Reaction,
sc_atlas:9526,10.1063/1.4885718,,2014,Fe₁₋ₓBiₓSe,Fe0.95Bi0.05Se,9.37,onset,0.0,0.0,polycrystal,Solid-State Reaction,
sc_atlas:9525,10.1063/1.4885718,,2014,Fe₁₋ₓBiₓSe,Fe0.98Bi0.02Se,9.57,onset,0.0,0.0,polycrystal,Solid-State Reaction,
sc_atlas:9524,10.1063/1.4885718,,2014,Fe₁₋ₓBiₓSe,FeSe,10.02,onset,0.0,0.0,polycrystal,Solid-State Reaction,
sc_atlas:30304,10.1063/1.4886995,,2014,FeₓSe₀.₅Te₀.₅,Fe0.8Se0.5Te0.5,21.0,onset,0.0,0.0,thin_film,Physical Vapor Deposition,CaF2
sc_atlas:30303,10.1063/1.4886995,,2014,FeₓSe₀.₅Te₀.₅,FeSe0.5Te0.5,16.0,onset,0.0,0.0,thin_film,Physical Vapor Deposition,CaF2
sc_atlas:29738,10.1063/1.4890990,,2013,FeSe₁₋ₓTeₓ,Fe1.05Se0.12Te0.88,11.05,onset,0.0,0.0,single_crystal,Flux Growth,
sc_atlas:29737,10.1063/1.4890990,,2013,FeSe₁₋ₓTeₓ,Fe1.05Se0.15Te0.85,11.62,onset,0.0,0.0,single_crystal,Flux Growth,
sc_atlas:29739,10.1063/1.4890990,,2013,FeSe₁₋ₓTeₓ,Fe1.05Se0.1Te0.9,9.71,onset,0.0,0.0,single_crystal,Flux Growth,
sc_atlas:29736,10.1063/1.4890990,,2013,FeSe₁₋ₓTeₓ,FeSe0.96,9.12,onset,0.0,0.0,single_crystal,Flux Growth,
sc_atlas:30246,10.1063/1.4891197,,2014,PrO₀.₅F₀.₅BiS₂,PrO0.5F0.5BiS2,4.3,onset,0.0,0.0,single_crystal,Flux Growth,
