Repository: zhiyuliu0158-ui/occ-alignn-tc

# P-B-Occ-ALIGNN-full-Tc

Occupancy-aware ALIGNN-style graph neural network for superconducting critical temperature `Tc_K` regression.

本仓库只做一个任务：

```text
CIF + pressure_GPa + magnetic_field_T + field_direction + optional metadata -> Tc_K
```

不做 superconducting / non-superconducting 分类。

## 1. 模型简介

`PBOccALIGNNFullTc` 是一个纯 PyTorch 实现的 ALIGNN-style 图神经网络：

- bond graph 的 node 是 crystallographic site。
- bond graph 的 edge 是周期近邻 directed bond。
- line graph 的 node 是 directed bond。
- line graph 的 edge 是角度 `i-j-k`。
- 所有 scatter / aggregation 使用 `torch.index_add`，不依赖 `torch_scatter`、DGL、PyTorch Geometric 或官方 ALIGNN 包。
- 输出为 `logtc_mu`、`logtc_logvar` 和 `Tc_pred_K = exp(logtc_mu) - 1`。

File: data/sc-atlas-data.csv (part 19 of 62)
source_record_id,doi,source_title,source_year,formula_raw,formula_normalized,tc_value_k,tc_criterion,pressure_gpa,magnetic_field_t,sample_form,preparation_method,substrate
sc_atlas:30251,10.1063/1.4891197,,2014,PrO₀.₅F₀.₅BiS₂,PrO0.5F0.5BiS2,7.87,zero,2.3,0.0,single_crystal,Flux Growth,
sc_atlas:30249,10.1063/1.4891197,,2014,PrO₀.₅F₀.₅BiS₂,PrO0.5F0.5BiS2,8.23,zero,1.5,0.0,single_crystal,Flux Growth,
sc_atlas:30250,10.1063/1.4891197,,2014,PrO₀.₅F₀.₅BiS₂,PrO0.5F0.5BiS2,8.47,onset,2.3,0.0,single_crystal,Flux Growth,
sc_atlas:30247,10.1063/1.4891197,,2014,PrO₀.₅F₀.₅BiS₂,PrO0.5F0.5BiS2,8.56,onset,0.7,0.0,single_crystal,Flux Growth,
sc_atlas:30248,10.1063/1.4891197,,2014,PrO₀.₅F₀.₅BiS₂,PrO0.5F0.5BiS2,8.72,onset,1.5,0.0,single_crystal,Flux Growth,
sc_atlas:30437,10.1063/1.4897414,,2014,local T_c,Ba0.65Na0.35Fe2As2,30.0,unknown,0.0,0.0,single_crystal,Flux Growth,
sc_atlas:30436,10.1063/1.4897414,,2014,Ba₁₋ₓNaₓFe₂As₂,Ba0.65Na0.35Fe2As2,34.0,onset,0.0,0.0,single_crystal,Flux Growth,
sc_atlas:30435,10.1063/1.4897414,,2014,Ba₁₋ₓNaₓFe₂As₂,Ba0.75Na0.25Fe2As2,10.0,onset,0.0,0.0,single_crystal,Flux Growth,
sc_atlas:9534,10.1063/1.4900436,,2014,NbN,NbN,10.33,onset,0.0,15.0,thin_film,Physical Vapor Deposition; Nanofabrication & Exfoliation,glass; AlN buffered glass; oxidized silicon
sc_atlas:9531,10.1063/1.4900436,,2014,NbN,NbN,11.64,midpoint,0.0,0.0,thin_film,Physical Vapor Deposition; Nanofabrication & Exfoliation,glass; AlN buffered glass; oxidized silicon
sc_atlas:9530,10.1063/1.4900436,,2014,NbN,NbN,12.91,midpoint,0.0,0.0,thin_film,Physical Vapor Deposition; Nanofabrication & Exfoliation,glass; AlN buffered glass; oxidized silicon
sc_atlas:9532,10.1063/1.4900436,,2014,NbN,NbN,13.09,midpoint,0.0,0.0,thin_film,Physical Vapor Deposition; Nanofabrication & Exfoliation,glass; AlN buffered glass; oxidized silicon
sc_atlas:9533,10.1063/1.4900436,,2014,NbN,NbN,13.43,midpoint,0.0,0.0,thin_film,Physical Vapor Deposition; Nanofabrication & Exfoliation,glass; AlN buffered glass; oxidized silicon
sc_atlas:30594,10.1063/1.4903071,,2014,NbN film on SiO₂/Si substrate,NbN,10.03,unknown,0.0,0.0,thin_film,Physical Vapor Deposition; Nanofabrication & Exfoliation,GaAs; Si; SiO2/Si
sc_atlas:30593,10.1063/1.4903071,,2014,NbN film on GaAs substrate,NbN,9.67,unknown,0.0,0.0,thin_film,Physical Vapor Deposition; Nanofabrication & Exfoliation,GaAs
sc_atlas:16969,10.1063/1.4905391,,2015,Sr0.5Ce0.5FBiS2,Sr0.5Ce0.5FBiS2,10.0,onset,2.5,0.0,polycrystal,Solid-State Reaction,
sc_atlas:16968,10.1063/1.4905391,,2015,Sr0.5Ce0.5FBiS2,Sr0.5Ce0.5FBiS2,2.7,onset,0.0,0.0,polycrystal,Solid-State Reaction,
sc_atlas:16970,10.1063/1.4905391,,2015,Sr0.5Nd0.5FBiS2,Sr0.5Nd0.5FBiS2,10.0,onset,2.5,0.0,polycrystal,Solid-State Reaction,
sc_atlas:16971,10.1063/1.4905391,,2015,Sr0.5Pr0.5FBiS2,Sr0.5Pr0.5FBiS2,10.0,onset,2.5,0.0,polycrystal,Solid-State Reaction,
sc_atlas:16972,10.1063/1.4905391,,2015,Sr0.5Sm0.5FBiS2,Sr0.5Sm0.5FBiS2,10.0,onset,2.5,0.0,polycrystal,Solid-State Reaction,
sc_atlas:30833,10.1063/1.4908257,,2015,BaFe₂(As₁₋ₓPₓ)₂,BaFe2As1.56P0.44,30.7,onset,0.0,0.0,unknown,Molecular Beam Epitaxy; Nanofabrication & Exfoliation,MgO
sc_atlas:9537,10.1063/1.4913392,,2015,[Tl₄]Tl₁₋ₓSnₓTe₃,Tl4.9Sn0.1Te3,2.73,unknown,0.0,0.0,unknown,unknown,
sc_atlas:9536,10.1063/1.4913392,,2015,[Tl₄]Tl₁₋ₓSnₓTe₃,Tl5Te3,2.36,unknown,0.0,0.0,unknown,unknown,
sc_atlas:30882,10.1063/1.4913617,,2015,Nb₃Sn,Nb3Sn,13.75,unknown,0.0,0.0,thin_film,Chemical Vapor Deposition,Nb
sc_atlas:30881,10.1063/1.4913617,,2015,Nb₃Sn,Nb3Sn,16.2,unknown,0.0,0.0,thin_film,Chemical Vapor Deposition,Nb
sc_atlas:9538,10.1063/1.4914019,,2015,MgB₂,MgB2,34.6,midpoint,0.0,0.0,thin_film,Chemical Vapor Deposition; Nanofabrication & Exfoliation,MgO
sc_atlas:9539,10.1063/1.4914019,,2015,MgB₂,MgB2,35.2,midpoint,0.0,0.0,thin_film,Chemical Vapor Deposition; Nanofabrication & Exfoliation,MgO
sc_atlas:9540,10.1063/1.4914019,,2015,MgB₂,MgB2,35.3,midpoint,0.0,0.0,thin_film,Chemical Vapor Deposition; Nanofabrication & Exfoliation,MgO
sc_atlas:9542,10.1063/1.4914019,,2015,MgB₂,MgB2,35.7,midpoint,0.0,0.0,thin_film,Chemical Vapor Deposition; Nanofabrication & Exfoliation,MgO
sc_atlas:9543,10.1063/1.4914019,,2015,MgB₂,MgB2,35.9,midpoint,0.0,0.0,thin_film,Chemical Vapor Deposition; Nanofabrication & Exfoliation,MgO
sc_atlas:9541,10.1063/1.4914019,,2015,MgB₂,MgB2,36.9,midpoint,0.0,0.0,thin_film,Chemical Vapor Deposition; Nanofabrication & Exfoliation,MgO
sc_atlas:9544,10.1063/1.4914019,,2015,MgB₂,MgB2,37.5,midpoint,0.0,0.0,thin_film,Chemical Vapor Deposition; Nanofabrication & Exfoliation,MgO
sc_atlas:30681,10.1063/1.4915302,,2015,"La(O,F)BiSSe",LaO0.5F0.5BiSSe,3.7,zero,0.0,0.0,unknown,Flux Growth,
sc_atlas:30680,10.1063/1.4915302,,2015,"La(O,F)BiSSe",LaO0.5F0.5BiSSe,4.2,unknown,0.0,0.0,unknown,Flux Growth,
sc_atlas:9545,10.1063/1.4915348,,2015,MBN0H0,MgB2,38.86,unknown,0.0,0.0,unknown,Solid-State Reaction,
sc_atlas:9551,10.1063/1.4916696,,2015,MgB₂,MgB2,39.0,zero,0.0,0.0,thin_film,Chemical Vapor Deposition,SiC
sc_atlas:9550,10.1063/1.4916696,,2015,MgB₂,MgB2,41.0,zero,0.0,0.0,thin_film,Chemical Vapor Deposition,SiC
sc_atlas:9553,10.1063/1.4919695,,2015,FeTeₓSe₁₋ₓ,FeTe0.23Se0.86,15.4,unknown,0.0,0.0,unknown,Physical Vapor Deposition,SrTiO3
sc_atlas:9552,10.1063/1.4919695,,2015,FeTeₓSe₁₋ₓ,FeTe0.23Se0.86,16.2,onset,0.0,0.0,unknown,Physical Vapor Deposition,SrTiO3
sc_atlas:9554,10.1063/1.4923216,,2015,Ca₁₀(Pt₄As₈)(Fe₂₋ₓPtₓAs₂)₅,Ca10Fe9Pt5As18,33.0,unknown,0.0,0.0,unknown,Nanofabrication & Exfoliation,
sc_atlas:9558,10.1063/1.4926572,,2015,Nb,Nb,8.23,zero,0.0,0.0,thin_film,Physical Vapor Deposition,Al2O3
sc_atlas:9559,10.1063/1.4926572,,2015,Nb,Nb,8.27,zero,0.0,0.0,thin_film,Physical Vapor Deposition,Al2O3
sc_atlas:9556,10.1063/1.4926572,,2015,Nb,Nb,8.33,onset,0.0,0.0,thin_film,Physical Vapor Deposition,Al2O3
sc_atlas:9557,10.1063/1.4926572,,2015,Nb,Nb,8.39,onset,0.0,0.0,thin_film,Physical Vapor Deposition,Al2O3
sc_atlas:9565,10.1063/1.4928285,,2015,MoₓSi₁₋ₓ,Mo0.83Si0.17,7.41,midpoint,0.0,0.0,unknown,Physical Vapor Deposition,Al2O3
sc_atlas:9566,10.1063/1.4928285,,2015,MoₓSi₁₋ₓ,Mo0.83Si0.17,7.47,midpoint,0.0,0.0,unknown,Physical Vapor Deposition,Al2O3
sc_atlas:9562,10.1063/1.4928285,,2015,MoₓSi₁₋ₓ,Mo0.83Si0.17,7.49,midpoint,0.0,0.0,unknown,Physical Vapor Deposition,Si
sc_atlas:9563,10.1063/1.4928285,,2015,MoₓSi₁₋ₓ,Mo0.83Si0.17,7.53,midpoint,0.0,0.0,unknown,Physical Vapor Deposition,SiO2
sc_atlas:9560,10.1063/1.4928285,,2015,MoₓSi₁₋ₓ,Mo0.83Si0.17,7.6,midpoint,0.0,0.0,unknown,Physical Vapor Deposition,Si
sc_atlas:9567,10.1063/1.4928285,,2015,MoₓSi₁₋ₓ,Mo0.8Si0.2,7.4,midpoint,0.0,0.0,unknown,Physical Vapor Deposition,Si
sc_atlas:9573,10.1063/1.4929815,,2015,Sn₀.₅₅In₀.₄₅Te,Sn0.55In0.45Te,2.4,unknown,0.0,0.0,thin_film,Physical Vapor Deposition; Nanofabrication & Exfoliation,BaF2
sc_atlas:9571,10.1063/1.4929815,,2015,Sn₀.₅₅In₀.₄₅Te,Sn0.55In0.45Te,2.6,zero,0.0,0.0,thin_film,Physical Vapor Deposition; Nanofabrication & Exfoliation,BaF2
sc_atlas:9572,10.1063/1.4929815,,2015,Sn₀.₅₅In₀.₄₅Te,Sn0.55In0.45Te,2.8,unknown,0.0,0.0,thin_film,Physical Vapor Deposition; Nanofabrication & Exfoliation,BaF2
sc_atlas:9570,10.1063/1.4929815,,2015,Sn₀.₅₅In₀.₄₅Te,Sn0.55In0.45Te,3.1,zero,0.0,0.0,thin_film,Physical Vapor Deposition; Nanofabrication & Exfoliation,BaF2
sc_atlas:9569,10.1063/1.4929815,,2015,Sn₀.₅₅In₀.₄₅Te,Sn0.55In0.45Te,3.6,onset,0.0,0.0,thin_film,Physical Vapor Deposition; Nanofabrication & Exfoliation,BaF2
sc_atlas:9568,10.1063/1.4929815,,2015,Sn₀.₅₅In₀.₄₅Te,Sn0.55In0.45Te,3.8,onset,0.0,0.0,thin_film,Physical Vapor Deposition; Nanofabrication & Exfoliation,BaF2
sc_atlas:31477,10.1063/1.4936226,,2015,FeTe₀.₆₅Se₀.₃₅,FeTe0.65Se0.35,12.0,onset,0.0,0.0005,unknown,Melt Growth,
sc_atlas:31416,10.1063/1.4939153,,2015,FeSe,FeSe0.96,9.4,unknown,0.0,0.0,single_crystal,Flux Growth,
sc_atlas:9581,10.1063/1.4943549,,2016,YBa₂Cu₃O₇-δ,YBa2Cu3O6.7,79.0,zero,0.0,0.0,unknown,Solution-based synthesis/processing,
sc_atlas:9580,10.1063/1.4943549,,2016,YBa₂Cu₃O₇-δ,YBa2Cu3O6.7,84.0,midpoint,0.0,0.0,unknown,Solution-based synthesis/processing,
sc_atlas:9579,10.1063/1.4943549,,2016,YBa₂Cu₃O₇-δ,YBa2Cu3O6.7,92.0,onset,0.0,0.0,unknown,Solution-based synthesis/processing,
sc_atlas:9598,10.1063/1.4944747,,2016,Bi₂Sr₂CaCuO₈ (Bi-2212),Bi2Sr2CaCu2O8,74.4,unknown,0.0,0.0,unknown,Solution-based synthesis/processing,
sc_atlas:9597,10.1063/1.4944747,,2016,Bi₂Sr₂CaCuO₈ (Bi-2212),Bi2Sr2CaCu2O8,76.3,onset,0.0,0.001,unknown,Solution-based synthesis/processing,
sc_atlas:31774,10.1063/1.4945994,,2016,Sr₀.₆K₀.₄Fe₂As₂,Sr0.6K0.4Fe2As2,35.0,onset,0.0,0.003,polycrystal,Solid-State Reaction,
sc_atlas:31775,10.1063/1.4945994,,2016,Sr₀.₆K₀.₄Fe₂As₂,Sr0.6K0.4Fe2As2,36.0,unknown,0.0,0.0,polycrystal,Solid-State Reaction,
sc_atlas:31530,10.1063/1.4947433,,2015,MoTe₂₋ₓSₓ,MoTe1.8S0.2,0.7,zero,0.0,0.5,polycrystal,Solid-State Reaction; Chemical Vapor Transport,
sc_atlas:31528,10.1063/1.4947433,,2015,MoTe₂₋ₓSₓ,MoTe1.8S0.2,1.3,zero,0.0,0.0,polycrystal,Solid-State Reaction; Chemical Vapor Transport,
sc_atlas:31527,10.1063/1.4947433,,2015,MoTe₂₋ₓSₓ,MoTe2,0.1,unknown,0.0,0.0,polycrystal,Solid-State Reaction; Chemical Vapor Transport,
sc_atlas:17362,10.1063/1.4948164,,2016,Nb2PdS5,Nb2PdS5,6.6,zero,0.0,0.0,polycrystal,Solid-State Reaction,
sc_atlas:17363,10.1063/1.4948164,,2016,Ta2PdTe6,Ta2PdTe6,4.4,zero,0.0,0.0,polycrystal,Solid-State Reaction,
sc_atlas:31476,10.1063/1.4950964,,2016,FeSe/STO(110),FeSe,31.6,onset,0.0,0.0,thin_film,Molecular Beam Epitaxy,SrTiO3
sc_atlas:31661,10.1063/1.4954068,,2016,NbN,NbN,10.7,midpoint,0.0,0.0,thin_film,Physical Vapor Deposition; Nanofabrication & Exfoliation,Al2O3
sc_atlas:31660,10.1063/1.4954068,,2016,NbN,NbN,11.0,unknown,0.0,0.0,thin_film,Physical Vapor Deposition; Nanofabrication & Exfoliation,Al2O3
sc_atlas:31662,10.1063/1.4954068,,2016,NbN,NbN,11.3,unknown,0.0,0.0,thin_film,Physical Vapor Deposition; Nanofabrication & Exfoliation,Al2O3
sc_atlas:31794,10.1063/1.4954780,,2016,Rb₀.₈₊ₓFe₁.₆₊ᵧSe₂,Rb0.77Fe1.61Se2,32.0,unknown,0.0,0.0,unknown,unknown,
sc_atlas:9601,10.1063/1.4958873,,2016,Ca₁₋ₓNaₓFe₂As₂,Ca0.34Na0.66Fe2As2,33.0,unknown,0.0,0.0,polycrystal,Solid-State Reaction,
sc_atlas:9603,10.1063/1.4962399,,2016,MgB₂ (2% C-doped),MgB1.96C0.04,32.5,midpoint,1.0,0.0,unknown,Solid-State Reaction,
sc_atlas:9602,10.1063/1.4962399,,2016,MgB₂ (2% C-doped),MgB1.96C0.04,34.0,midpoint,0.0001,0.0,unknown,Solid-State Reaction,
sc_atlas:32348,10.1063/1.4973522,,2017,Ba(Fe₁₋ₓNiₓ)₂As₂,BaFe1.87Ni0.13As2,17.3,onset,0.0,0.0,unknown,Physical Vapor Deposition; Nanofabrication & Exfoliation,CaF2
sc_atlas:9604,10.1063/1.4978277,,2017,La₁.₈₄Sr₀.₁₆CuO₄,La1.84Sr0.16CuO4,36.0,unknown,0.0,0.0,unknown,unknown,
sc_atlas:9605,10.1063/1.4986253,,2017,YBa₂Cu₃O₇,YBa2Cu3O7,90.5,unknown,0.0,0.0,unknown,Solid-State Reaction,
sc_atlas:32696,10.1063/1.4989566,,2017,film on CaF₂-buffered LSAT,FeSe0.7Te0.3,12.4,onset,0.0,0.0,thin_film,Physical Vapor Deposition,CaF2
sc_atlas:32695,10.1063/1.4989566,,2017,film on bare LSAT,FeSe0.7Te0.3,4.9,onset,0.0,0.0,thin_film,Physical Vapor Deposition,La0.18Sr0.82Al0.59Ta0.41O3
sc_atlas:9607,10.1063/1.4995495,,2017,Fe₁₋ₓCoₓSe₀.₅Te₀.₅,Fe0.97Co0.03Se0.5Te0.5,11.0,zero,0.0,0.0,single_crystal,Flux Growth,
sc_atlas:9606,10.1063/1.4995495,,2017,Fe₁₋ₓCoₓSe₀.₅Te₀.₅,FeSe0.5Te0.5,11.0,zero,0.0,0.0,single_crystal,Flux Growth,
sc_atlas:32808,10.1063/1.5000241,,2017,Ti-6Al-4V,Ti0.862Al0.102V0.036,0.95,unknown,0.0,0.0,unknown,Melt Growth,
sc_atlas:32807,10.1063/1.5000241,,2017,Ti-6Al-4V,Ti0.862Al0.102V0.036,4.5,unknown,0.0,0.0,unknown,Melt Growth,
sc_atlas:9613,10.1063/1.5000259,,2017,MgB₂,MgB2,38.1,unknown,0.0,0.0,unknown,Solid-State Reaction,
sc_atlas:32591,10.1063/1.5001290,,2017,5 nm MoGe film,Mo78Ge22,1.9,unknown,0.0,0.0,thin_film,Physical Vapor Deposition,silicate glass
sc_atlas:32593,10.1063/1.5001290,,2017,100 nm MoGe film,Mo78Ge22,6.6,unknown,0.0,0.0,thin_film,Physical Vapor Deposition,silicate glass
sc_atlas:32592,10.1063/1.5001290,,2017,10 nm MoGe film,Mo78Ge22,6.7,unknown,0.0,0.0,thin_film,Physical Vapor Deposition,silicate glass
sc_atlas:9622,10.1063/1.5007291,,2018,FeTe₁₋ₓSeₓ,FeTe0.50Se0.50,15.27,onset,0.0,0.01,unknown,Flux Growth,
sc_atlas:9621,10.1063/1.5007291,,2018,FeTe₁₋ₓSeₓ,FeTe0.60Se0.40,14.6,onset,0.0,0.01,unknown,Flux Growth,
sc_atlas:9620,10.1063/1.5007291,,2018,FeTe₁₋ₓSeₓ,FeTe0.65Se0.35,13.63,onset,0.0,0.01,unknown,Flux Growth,
sc_atlas:9619,10.1063/1.5007291,,2018,FeTe₁₋ₓSeₓ,FeTe0.75Se0.25,12.2,onset,0.0,0.01,unknown,Flux Growth,
sc_atlas:34258,10.1063/1.5007342,,2017,"C, flux condition: Ru-rich, I_Ru/I_Sr=0.53",Sr2RuO4,0.8,zero,0.0,0.0,thin_film,Molecular Beam Epitaxy,La0.3Sr0.7Al0.65Ta0.35O3
sc_atlas:34259,10.1063/1.5007342,,2017,"C, flux condition: Ru-rich, Iᵣᵤ/Iₛᵣ=0.53",Sr2RuO4,1.1,onset,0.0,0.0,thin_film,Molecular Beam Epitaxy,La0.3Sr0.7Al0.65Ta0.35O3
sc_atlas:32885,10.1063/1.5008409,,2017,FeTe₀.₆₅Se₀.₃₅,FeTe0.65Se0.35,14.0,onset,0.0,0.0,unknown,Melt Growth,
sc_atlas:9623,10.1063/1.5012790,,2017,κ-(D₄-BEDT-TTF)₂Cu[N(CN)₂]Br,C22H16BrCuN3S16,11.6,unknown,0.0,0.0,unknown,unknown,
sc_atlas:9625,10.1063/1.5016397,,2018,B-doped Q-carbon,B17C83,36.0,unknown,0.0,0.0,thin_film,Physical Vapor Deposition,Al2O3
sc_atlas:9624,10.1063/1.5016397,,2018,B-doped Q-carbon,B17C83,37.0,unknown,0.0,0.0,thin_film,Physical Vapor Deposition,Al2O3
sc_atlas:9626,10.1063/1.5016397,,2018,B-doped Q-carbon,B27C73,55.0,onset,0.0,0.0,thin_film,Physical Vapor Deposition,Al2O3
sc_atlas:9630,10.1063/1.5023658,,2018,MgB₂ film on graphene/SiC,MgB2,36.3,midpoint,0.0,0.0,thin_film,Chemical Vapor Deposition,SiC
sc_atlas:9629,10.1063/1.5023658,,2018,MgB₂ film on SiC,MgB2,39.2,midpoint,0.0,0.0,thin_film,Chemical Vapor Deposition,SiC
sc_atlas:33414,10.1063/1.5027104,,2018,Re,Re,5.4,unknown,0.0,0.0,unknown,Physical Vapor Deposition; Solution-based synthesis/processing,Si
sc_atlas:33410,10.1063/1.5027104,,2018,Re,Re,6.0,unknown,0.0,0.0,unknown,Physical Vapor Deposition; Solution-based synthesis/processing,Si; Cu/PTFE
sc_atlas:33413,10.1063/1.5027104,,2018,Re,Re,6.1,onset,0.0,0.0,unknown,Physical Vapor Deposition; Solution-based synthesis/processing,Si; Cu/PTFE
sc_atlas:33418,10.1063/1.5031904,,2018,NbN,NbN,12.9,unknown,0.0,0.0,thin_film,Physical Vapor Deposition,Si
sc_atlas:33420,10.1063/1.5031904,,2018,NbN,NbN,13.1,unknown,0.0,0.0,thin_film,Physical Vapor Deposition,Si
sc_atlas:33419,10.1063/1.5031904,,2018,NbN,NbN,13.6,unknown,0.0,0.0,thin_film,Physical Vapor Deposition,Si
sc_atlas:33417,10.1063/1.5031904,,2018,NbN,NbN,14.5,unknown,0.0,0.0,thin_film,Physical Vapor Deposition,Si
sc_atlas:9631,10.1063/1.5032202,,2018,Bridgman,Fe0.96Se0.43Te0.59,14.5,onset,0.0,0.01,unknown,Melt Growth; Flux Growth,
sc_atlas:9632,10.1063/1.5032202,,2018,Self-flux,Fe1.01Se0.44Te0.56,14.0,onset,0.0,0.01,unknown,Melt Growth; Flux Growth,
sc_atlas:9633,10.1063/1.5037554,,2018,clean La₁.₈₁Sr₀.₁₉CuO₄ film,La1.81Sr0.19CuO4,38.0,unknown,0.0,0.0,thin_film,Molecular Beam Epitaxy,
sc_atlas:9635,10.1063/1.5042421,,2018,Ba₀.₆K₀.₄Fe₂As₂,Ba0.6K0.4Fe2As2,31.0,onset,0.0,0.0,polycrystal,Solid-State Reaction,
sc_atlas:9639,10.1063/1.5049855,,2018,TlSr₄Cu₂O₂(SO₄)1-x(CrO₄)x,TlSr4Cu2Cr0.5S0.5O6,67.0,zero,0.0,0.0,unknown,Solid-State Reaction,
sc_atlas:9643,10.1063/1.5049855,,2018,TlSr₄Cu₂O₂(SO₄)1-x(CrO₄)x,TlSr4Cu2Cr0.5S0.5O6,73.0,unknown,0.0,0.002,unknown,Solid-State Reaction,
sc_atlas:9638,10.1063/1.5049855,,2018,TlSr₄Cu₂O₂(SO₄)1-x(CrO₄)x,TlSr4Cu2Cr0.5S0.5O6,75.0,onset,0.0,0.0,unknown,Solid-State Reaction,
sc_atlas:9641,10.1063/1.5049855,,2018,TlSr₄Cu₂O₂(SO₄)1-x(CrO₄)x,TlSr4Cu2CrO6,72.0,zero,0.0,0.0,unknown,Solid-State Reaction,
sc_atlas:9644,10.1063/1.5049855,,2018,TlSr₄Cu₂O₂(SO₄)1-x(CrO₄)x,TlSr4Cu2CrO6,76.0,unknown,0.0,0.002,unknown,Solid-State Reaction,
sc_atlas:9640,10.1063/1.5049855,,2018,TlSr₄Cu₂O₂(SO₄)1-x(CrO₄)x,TlSr4Cu2CrO6,79.0,onset,0.0,0.0,unknown,Solid-State Reaction,
sc_atlas:9637,10.1063/1.5049855,,2018,TlSr₄Cu₂O₂(SO₄)1-x(CrO₄)x,TlSr4Cu2SO6,74.0,zero,0.0,0.0,unknown,Solid-State Reaction,
sc_atlas:9636,10.1063/1.5049855,,2018,TlSr₄Cu₂O₂(SO₄)1-x(CrO₄)x,TlSr4Cu2SO6,78.0,onset,0.0,0.0,unknown,Solid-State Reaction,
sc_atlas:9645,10.1063/1.5061772,,2019,MgB₂,MgB2,37.0,unknown,0.0,0.0,thin_film,Chemical Vapor Deposition,Al2O3
sc_atlas:9648,10.1063/1.5061772,,2019,"410 nm film, state: implanted with 50 keV O ions",MgB2,37.5,unknown,0.0,0.0,thin_film,Chemical Vapor Deposition,Al2O3
sc_atlas:9647,10.1063/1.5061772,,2019,MgB₂,MgB2,39.4,unknown,0.0,0.0,thin_film,Chemical Vapor Deposition,Al2O3
sc_atlas:9650,10.1063/1.5086415,,2019,Nd₂₋ₓCeₓCuO₄+δ,Nd1.83Ce0.17CuO4,15.0,unknown,0.0,0.0,thin_film,Physical Vapor Deposition,SrTiO3
sc_atlas:9649,10.1063/1.5086415,,2019,Nd₂₋ₓCeₓCuO₄+δ,Nd1.85Ce0.15CuO4,22.0,unknown,0.0,0.0,thin_film,Physical Vapor Deposition,SrTiO3
sc_atlas:34222,10.1063/1.5088823,,2019,La₀.₃₄Na₀.₆₆Fe₂As₂,La0.34Na0.66Fe2As2,27.0,unknown,0.0,0.001,unknown,unknown,
sc_atlas:9666,10.1063/1.5093591,,2019,FeSe,FeSe,8.2,onset,0.0,0.0,single_crystal,Flux Growth,
sc_atlas:33301,10.1063/1.5094131,,2018,β-FeSe,FeSe,12.0,onset,0.0,0.0,thin_film,Physical Vapor Deposition,SrTiO3
sc_atlas:34775,10.1063/1.5098057,,2019,Ba(Fe₁₋ₓCoₓ)₂As₂,BaFe1.832Co0.168As2,25.1,onset,0.0,0.0,unknown,Solid-State Reaction,
sc_atlas:34774,10.1063/1.5098057,,2019,Ba(Fe₁₋ₓCoₓ)₂As₂,BaFe1.832Co0.168As2,26.6,onset,0.0,0.0,unknown,Solid-State Reaction,
sc_atlas:9672,10.1063/1.5110720,,2019,MgB₂,MgB2,35.8,onset,0.0,0.01,polycrystal,Solid-State Reaction,
sc_atlas:34040,10.1063/1.5113249,,2019,Fe₀.₉₅Se₀.₆Te₀.₄,Fe0.95Se0.6Te0.4,14.0,onset,0.0,0.0,unknown,Melt Growth,
sc_atlas:36693,10.1063/1.5133647,,2020,Ba(Fe₁₋ₓCoₓ)₂As₂,BaFe1.9Co0.1As2,10.0,unknown,0.0,0.0,single_crystal,Flux Growth,
sc_atlas:36698,10.1063/1.5133647,,2020,Ba(Fe₁₋ₓCoₓ)₂As₂,BaFe1.9Co0.1As2,10.4,zero,0.0,0.0,single_crystal,Flux Growth,
sc_atlas:36695,10.1063/1.5133647,,2020,Ba(Fe₁₋ₓCoₓ)₂As₂,BaFe1.9Co0.1As2,13.2,unknown,0.0,0.0,single_crystal,Flux Growth,
sc_atlas:36694,10.1063/1.5133647,,2020,Ba(Fe₁₋ₓCoₓ)₂As₂,BaFe1.9Co0.1As2,14.4,onset,0.0,0.0,single_crystal,Flux Growth,
sc_atlas:36697,10.1063/1.5133647,,2020,Ba(Fe₁₋ₓCoₓ)₂As₂,BaFe1.9Co0.1As2,17.5,unknown,0.0,0.0,single_crystal,Flux Growth,
sc_atlas:36696,10.1063/1.5133647,,2020,Ba(Fe₁₋ₓCoₓ)₂As₂,BaFe1.9Co0.1As2,19.7,onset,0.0,0.0,single_crystal,Flux Growth,
sc_atlas:9676,10.1063/1.5139472,,2020,Cs₂Mo₃As₃,Cs2Mo3As3,10.6,zero,0.0,0.0,polycrystal,Solid-State Reaction,
sc_atlas:9677,10.1063/1.5139472,,2020,Cs₂Mo₃As₃,Cs2Mo3As3,11.1,unknown,0.0,0.001,polycrystal,Solid-State Reaction,
sc_atlas:9678,10.1063/1.5139472,,2020,Cs₂Mo₃As₃,Cs2Mo3As3,11.3,unknown,0.0,0.0,polycrystal,Solid-State Reaction,
sc_atlas:9675,10.1063/1.5139472,,2020,Cs₂Mo₃As₃,Cs2Mo3As3,11.5,onset,0.0,0.0,polycrystal,Solid-State Reaction,
sc_atlas:34856,10.1063/1.5139719,,2019,La₁.₉₅₂Sr₀.₀₄₈CuO₄,La1.952Sr0.048CuO4,20.0,onset,0.0,0.0,unknown,Physical Vapor Deposition,SrLaAlO4
sc_atlas:34854,10.1063/1.5139719,,2019,La₁.₉₅₂Sr₀.₀₄₈CuO₄,La1.952Sr0.048CuO4,26.0,onset,0.0,0.0,unknown,Physical Vapor Deposition,SrLaAlO4
sc_atlas:34855,10.1063/1.5139719,,2019,La₁.₉₅₂Sr₀.₀₄₈CuO₄,La1.952Sr0.048CuO4,27.0,onset,0.0,0.0,unknown,Physical Vapor Deposition,SrLaAlO4
sc_atlas:9687,10.1063/10.0000125,,2019,Dy₀.₆Y₀.₄Rh₃.₈₅Ru₀.₁₅B₄,Dy0.6Y0.4Rh3.85Ru0.15B4,6.4,zero,0.0,0.0,unknown,Melt Growth,
sc_atlas:35659,10.1063/10.0000132,,2021,Dy₀.₆Y₀.₄Rh₃.₈₅Ru₀.₁₅B₄,Dy0.6Y0.4Rh3.85Ru0.15B4,6.4,zero,0.0,0.0,unknown,Melt Growth,
sc_atlas:34727,10.1063/10.0000133,,2019,FeSe,FeSe,12.0,unknown,0.0,0.0,single_crystal,Flux Growth,
sc_atlas:34726,10.1063/10.0000133,,2019,FeSe,FeSe,9.4,unknown,0.0,0.0,single_crystal,Flux Growth,
sc_atlas:9691,10.1063/10.0000202,,2019,Dy₀.₆Y₀.₄Rh₃.₈₅Ru₀.₁₅B₄,Dy0.6Y0.4Rh3.85Ru0.15B4,6.7,unknown,0.0,0.0,unknown,Melt Growth,
sc_atlas:9693,10.1063/10.0000870,,2020,Mo₃Ge,Mo3Ge,5.5,unknown,0.0,0.0,unknown,Nanofabrication & Exfoliation,
sc_atlas:9694,10.1063/10.0000870,,2020,Mo₃Ge,Mo3Ge,6.5,unknown,0.0,0.0,unknown,Nanofabrication & Exfoliation,
sc_atlas:9695,10.1063/10.0000871,,2020,NbRe,Nb0.18Re0.82,6.65,midpoint,0.0,0.0,thin_film,Physical Vapor Deposition; Nanofabrication & Exfoliation,Si
sc_atlas:9697,10.1063/10.0001059,,2020,FeSe₀.₉₄,Fe1Se0.94,7.7,zero,0.0,0.0,polycrystal,Melt Growth; Solid-State Reaction,
sc_atlas:9698,10.1063/10.0001059,,2020,FeSe₀.₉₄,Fe1Se0.94,7.8,zero,0.0,0.0,polycrystal,Melt Growth; Solid-State Reaction,
sc_atlas:9696,10.1063/10.0001059,,2020,FeSe₀.₉₄,Fe1Se0.94,9.0,zero,0.0,0.0,polycrystal,Melt Growth; Solid-State Reaction,
sc_atlas:9699,10.1063/10.0001060,,2020,YBa₂Cu₃O₇-δ,YBa2Cu3O6.95,92.65,midpoint,0.0,0.0,polycrystal,Solid-State Reaction,
sc_atlas:18512,10.1063/10.0002149,,2020,CsFe2As2,CsFe2As2,1.8,unknown,0.0,0.0,single_crystal,Flux Growth,
sc_atlas:18513,10.1063/10.0002149,,2020,CsFe2As2,CsFe2As2,4.0,unknown,0.0,0.0,single_crystal,Flux Growth,
sc_atlas:18514,10.1063/10.0002149,,2020,CsFe2As2,CsFe2As2,4.5,unknown,0.0,0.0,single_crystal,Flux Growth,
sc_atlas:18515,10.1063/10.0002149,,2020,CsFe2As2,CsFe2As2,7.0,unknown,0.0,0.0,single_crystal,Flux Growth,
sc_atlas:18517,10.1063/10.0002149,,2020,KFe2As2,KFe2As2,3.8,unknown,0.0,0.0,single_crystal,Flux Growth,
sc_atlas:18519,10.1063/10.0002149,,2020,KFe2As2,KFe2As2,5.0,unknown,0.0,0.0,single_crystal,Flux Growth,
sc_atlas:18518,10.1063/10.0002149,,2020,KFe2As2,KFe2As2,8.0,unknown,0.0,0.0,single_crystal,Flux Growth,
sc_atlas:18520,10.1063/10.0002149,,2020,RbFe2As2,RbFe2As2,2.6,unknown,0.0,0.0,single_crystal,Flux Growth,
sc_atlas:18521,10.1063/10.0002149,,2020,RbFe2As2,RbFe2As2,5.0,unknown,0.0,0.0,single_crystal,Flux Growth,
sc_atlas:9708,10.1063/10.0003168,,2021,Mo-Re alloy,Mo0.52Re0.48,9.0,unknown,0.0,0.0,unknown,Physical Vapor Deposition,Sitall or sapphire
sc_atlas:37363,10.1063/10.0013294,,2022,YBa₂Cu₃O₇-δ,YBa2Cu3O6.94,86.6,zero,0.0,0.0,single_crystal,Flux Growth,
sc_atlas:37362,10.1063/10.0013294,,2022,YBa₂Cu₃O₇-δ,YBa2Cu3O6.94,89.0,zero,0.0,0.0,single_crystal,Flux Growth,
sc_atlas:37361,10.1063/10.0013294,,2022,YBa₂Cu₃O₇-δ,YBa2Cu3O6.94,90.5,zero,0.0,0.0,single_crystal,Flux Growth,
sc_atlas:37360,10.1063/10.0013294,,2022,YBa₂Cu₃O₇-δ,YBa2Cu3O6.94,91.7,zero,0.0,0.0,single_crystal,Flux Growth,
sc_atlas:37066,10.1063/10.0014014,,2022,PtBi₂,PtBi2,0.4,unknown,0.0,0.0,single_crystal,Flux Growth,
sc_atlas:37063,10.1063/10.0014014,,2022,PtBi₂,PtBi2,0.6,unknown,0.0,0.0,single_crystal,Flux Growth,
sc_atlas:37065,10.1063/10.0014014,,2022,PtBi₂,PtBi2,3.5,unknown,0.0,0.0,single_crystal,Flux Growth,
sc_atlas:37571,10.1063/10.0016484,,2023,HoBa₂Cu₃O₇-δ,HoBa2Cu3O6.65,63.6,zero,0.0,0.0,single_crystal,Flux Growth; Solid-State Reaction,
sc_atlas:37572,10.1063/10.0016484,,2023,HoBa₂Cu₃O₇-δ,HoBa2Cu3O6.65,69.6,zero,0.0,0.0,single_crystal,Flux Growth; Solid-State Reaction,
sc_atlas:37573,10.1063/10.0016484,,2023,HoBa₂Cu₃O₇-δ,HoBa2Cu3O6.65,72.7,zero,0.0,0.0,single_crystal,Flux Growth; Solid-State Reaction,
sc_atlas:39861,10.1063/10.0037011,,2025,2H-NbS₂,NbS2,5.83,zero,0.0,0.0,unknown,Chemical Vapor Transport,
sc_atlas:39860,10.1063/10.0037011,,2025,2H-NbS₂,NbS2,6.0,midpoint,0.0,0.0,unknown,Chemical Vapor Transport,
sc_atlas:39859,10.1063/10.0037011,,2025,2H-NbS₂,NbS2,6.17,onset,0.0,0.0,unknown,Chemical Vapor Transport,
sc_atlas:668,10.1063/10.0037033,,2025,(Dy₁₋ₓErₓ)Rh₃.₈Ru₀.₂B₄,Dy0.6Er0.4Rh3.8Ru0.2B4,5.6,onset,0.0,0.0,unknown,Melt Growth,
sc_atlas:669,10.1063/10.0037033,,2025,(Dy₁₋ₓErₓ)Rh₃.₈Ru₀.₂B₄,Dy0.8Er0.2Rh3.8Ru0.2B4,5.0,onset,0.0,0.0,unknown,Melt Growth,
sc_atlas:670,10.1063/10.0037033,,2025,(Dy₁₋ₓErₓ)Rh₃.₈Ru₀.₂B₄,DyRh3.8Ru0.2B4,3.6,onset,0.0,0.0,unknown,Melt Growth,
sc_atlas:9709,10.1063/5.0004438,,2020,Nb,Nb,9.25,unknown,0.0,0.0,unknown,unknown,
sc_atlas:9710,10.1063/5.0010324,,2020,FeSe₀.₅Te₀.₅,Fe0.96Se0.45Te0.59,14.5,unknown,0.0,0.0,unknown,Melt Growth,
sc_atlas:9711,10.1063/5.0010489,,2020,NiBi₃/α-Bi₂O₃,NiBi7.41O6.62,3.9,unknown,0.0,0.005,thin_film,Solid-State Reaction,Bi2O3
sc_atlas:35271,10.1063/5.0013939,,2020,Mo-B,Mo,3.23,zero,0.0,0.0,thin_film,Physical Vapor Deposition,SiO2
sc_atlas:35270,10.1063/5.0013939,,2020,Mo-A,Mo,4.17,zero,0.0,0.0,thin_film,Physical Vapor Deposition,SiO2
sc_atlas:34814,10.1063/5.0015113,,2019,NbN,NbN,15.1,unknown,0.0,0.0,thin_film,Physical Vapor Deposition,Al2O3
sc_atlas:35534,10.1063/5.0028517,,2020,CeCoIn₅,CeCoIn5,2.25,unknown,0.0,0.0,unknown,Flux Growth,
sc_atlas:35422,10.1063/5.0038638,,2020,V₃Si,V3Si,0.9,unknown,0.0,0.0,thin_film,Physical Vapor Deposition,Si
sc_atlas:35423,10.1063/5.0038638,,2020,V₃Si,V3Si,1.2,unknown,0.0,0.0,thin_film,Physical Vapor Deposition,Al2O3
sc_atlas:35424,10.1063/5.0038638,,2020,V₃Si,V3Si,15.3,unknown,0.0,0.0,thin_film,Physical Vapor Deposition,Al2O3
sc_atlas:36582,10.1063/5.0058170,,2021,Y₅ (5 at.% Y),V0.55Ti0.4Y0.05,7.85,unknown,0.0,0.0,unknown,Melt Growth,
sc_atlas:36581,10.1063/5.0058170,,2021,V₀.₆Ti₀.₄ (Y₀),V0.6Ti0.4,7.68,unknown,0.0,0.0,unknown,Melt Growth,
sc_atlas:36133,10.1063/5.0058680,,2021,Nb,Nb,8.3,unknown,0.0,0.007,thin_film,Physical Vapor Deposition; Nanofabrication & Exfoliation,Si
sc_atlas:36132,10.1063/5.0058680,,2021,Nb,Nb,8.5,unknown,0.0,0.0,thin_film,Physical Vapor Deposition; Nanofabrication & Exfoliation,Si
sc_atlas:36134,10.1063/5.0058680,,2021,Nb,Nb,9.0,unknown,0.0,0.0,thin_film,Physical Vapor Deposition; Nanofabrication & Exfoliation,Si
sc_atlas:18777,10.1063/5.0066371,,2021,Nb,Nb,9.0,unknown,0.0,0.0,thin_film,Physical Vapor Deposition,Si
sc_atlas:18778,10.1063/5.0066371,,2021,Nb,Nb,9.35,unknown,0.0,0.0,thin_film,Physical Vapor Deposition,Si
sc_atlas:18781,10.1063/5.0066371,,2021,NbTiN,NbTiN,14.6,unknown,0.0,0.0,thin_film,Physical Vapor Deposition,SiO2
sc_atlas:18780,10.1063/5.0066371,,2021,NbTiN,NbTiN,14.65,unknown,0.0,0.0,thin_film,Physical Vapor Deposition,Si
sc_atlas:18779,10.1063/5.0066371,,2021,NbTiN,NbTiN,14.7,unknown,0.0,0.0,thin_film,Physical Vapor Deposition,Silicon; silicon; Quartz; quartz
sc_atlas:36675,10.1063/5.0082561,,2021,CeIrIn₅,CeIrIn5,0.386,zero,0.0,0.0,unknown,Nanofabrication & Exfoliation,CaF2
sc_atlas:36676,10.1063/5.0082561,,2021,CeIrIn₅,CeIrIn5,0.44,onset,0.0,0.0,unknown,Nanofabrication & Exfoliation,CaF2
sc_atlas:36677,10.1063/5.0082561,,2021,CeIrIn₅,CeIrIn5,0.57,onset,0.0,0.0,unknown,Nanofabrication & Exfoliation,CaF2
sc_atlas:36726,10.1063/5.0083365,,2022,(TaNb)₀.₇(HfZrTi)₀.₅,Ta0.7Nb0.7Hf0.5Zr0.5Ti0.5,7.13,unknown,0.0,0.002,unknown,Melt Growth,
sc_atlas:36725,10.1063/5.0083365,,2022,(TaNb)₀.₇(HfZrTi)₀.₅,Ta0.7Nb0.7Hf0.5Zr0.5Ti0.5,7.2,onset,0.0,0.0,unknown,Melt Growth,
sc_atlas:18937,10.1063/5.0088235,,2022,Ba3Ir4Ge16,Ba3Ir4Ge16,4.0,onset,35.2,0.0,unknown,Melt Growth,
sc_atlas:18936,10.1063/5.0088235,,2022,Ba3Ir4Ge16,Ba3Ir4Ge16,5.9,onset,0.0,0.0,unknown,Melt Growth,
sc_atlas:18939,10.1063/5.0088235,,2022,BaIr2Ge7,BaIr2Ge7,2.1,onset,16.7,0.0,unknown,Melt Growth,
sc_atlas:18938,10.1063/5.0088235,,2022,BaIr2Ge7,BaIr2Ge7,2.7,onset,0.0,0.0,unknown,Melt Growth,
sc_atlas:18940,10.1063/5.0088235,,2022,BaIr2Ge7,BaIr2Ge7,4.4,onset,39.7,0.0,unknown,Melt Growth,
sc_atlas:18821,10.1063/5.0091446,,2022,CeH9,CeH9,38.8,unknown,88.0,0.0,unknown,unknown,
sc_atlas:18823,10.1063/5.0091446,,2022,CeH9,CeH9,81.9,unknown,137.0,0.0,unknown,unknown,
sc_atlas:18824,10.1063/5.0091446,,2022,CeH9,CeH9,82.7,unknown,137.0,0.0,unknown,unknown,
sc_atlas:18822,10.1063/5.0091446,,2022,CeH9,CeH9,88.6,unknown,139.0,0.0,unknown,unknown,
sc_atlas:18825,10.1063/5.0091446,,2022,H3S,H3S,13.9,unknown,155.0,0.0,unknown,unknown,
sc_atlas:18828,10.1063/5.0091446,,2022,H3S,H3S,143.9,unknown,160.0,0.0,unknown,unknown,
sc_atlas:18826,10.1063/5.0091446,,2022,H3S,H3S,185.0,unknown,155.0,0.0,unknown,unknown,
sc_atlas:18827,10.1063/5.0091446,,2022,H3S,H3S,196.1,unknown,155.0,0.0,unknown,unknown,
sc_atlas:18832,10.1063/5.0091446,,2022,LaH10,LaH10,174.8,unknown,120.0,0.0,unknown,unknown,
sc_atlas:18833,10.1063/5.0091446,,2022,LaH10,LaH10,206.2,unknown,136.0,0.0,unknown,unknown,
sc_atlas:18834,10.1063/5.0091446,,2022,SnH12,SnH12,62.8,unknown,190.0,0.0,unknown,unknown,
sc_atlas:18835,10.1063/5.0091446,,2022,SnH12,SnH12,64.1,unknown,190.0,0.0,unknown,unknown,
sc_atlas:18836,10.1063/5.0091446,,2022,Th4H15,Th4H15,8.2,unknown,0.0,0.0,unknown,unknown,
sc_atlas:18837,10.1063/5.0091446,,2022,ThH10,ThH10,150.6,unknown,170.0,0.0,unknown,unknown,
sc_atlas:18838,10.1063/5.0091446,,2022,ThH9,ThH9,151.2,unknown,170.0,0.0,unknown,unknown,
sc_atlas:18839,10.1063/5.0091446,,2022,YD6,YD6,157.7,unknown,172.0,0.0,unknown,unknown,
sc_atlas:18840,10.1063/5.0091446,,2022,YH6,YH6,206.2,unknown,200.0,0.0,unknown,unknown,
sc_atlas:36777,10.1063/5.0093741,,2022,Bi₂Sr₂Ca₂Cu₃O₁₀,Bi2Sr2Ca2Cu3O10,110.0,onset,0.0,0.005,polycrystal,Solid-State Reaction,
sc_atlas:37624,10.1063/5.0141112,,2023,MoTe₂,MoTe2,0.13,unknown,0.0,0.0,thin_film,Flux Growth; Nanofabrication & Exfoliation,Stycast 1266
sc_atlas:37625,10.1063/5.0141112,,2023,MoTe₂,MoTe2,0.64,unknown,0.0,0.0,thin_film,Flux Growth; Nanofabrication & Exfoliation,Stycast 1266
sc_atlas:38070,10.1063/5.0166209,,2023,BaFe₁.₉₀₈Ni₀.₀₉₂As₂,BaFe1.908Ni0.092As2,19.3,unknown,0.0,0.0,unknown,Flux Growth,
sc_atlas:37495,10.1063/5.0175532,,2023,Nb,Nb,8.775,unknown,0.0,0.02,thin_film,Physical Vapor Deposition,Al2O3
sc_atlas:37494,10.1063/5.0175532,,2023,Nb,Nb,8.9,unknown,0.0,0.0,thin_film,Physical Vapor Deposition,Al2O3
sc_atlas:19367,10.1063/5.0183526,,2023,Sn45-Pb55 solder,Sn0.58Pb0.42,2.5,unknown,0.0,0.0,unknown,Melt Growth,
sc_atlas:19365,10.1063/5.0183526,,2023,Sn45-Pb55 solder,Sn0.58Pb0.42,3.7,unknown,0.0,0.0,unknown,Melt Growth,
sc_atlas:19364,10.1063/5.0183526,,2023,Sn45-Pb55 solder,Sn0.58Pb0.42,7.2,unknown,0.0,0.0,unknown,Melt Growth,
sc_atlas:38386,10.1063/5.0189597,,2024,Ta₃Ge₂,Ta3Ge2,2.0,zero,0.0,0.0,thin_film,Molecular Beam Epitaxy,Ge
sc_atlas:19518,10.1063/5.0191185,,2024,MoTe2,MoTe2,0.13,unknown,0.0,0.0,thin_film,Flux Growth,polycarbonate
sc_atlas:19519,10.1063/5.0191185,,2024,MoTe2,MoTe2,1.7,unknown,0.0,0.0,thin_film,Flux Growth,polycarbonate
sc_atlas:19520,10.1063/5.0191185,,2024,RbV3Sb5,RbV3Sb5,0.82,unknown,0.0,0.0,thin_film,Flux Growth,sapphire
sc_atlas:19521,10.1063/5.0191185,,2024,RbV3Sb5,RbV3Sb5,1.1,unknown,0.0,0.0,thin_film,Flux Growth,Al2O3
sc_atlas:38770,10.1063/5.0221366,,2024,Nb/Ge (interface),Nb,8.3,unknown,0.0,0.0,thin_film,Physical Vapor Deposition; Nanofabrication & Exfoliation,Ge
sc_atlas:38771,10.1063/5.0221366,,2024,Nb/Ge (interface),NbGe0.11,9.2,unknown,0.0,0.0,thin_film,Physical Vapor Deposition; Nanofabrication & Exfoliation,Ge
sc_atlas:38772,10.1063/5.0221366,,2024,Nb/Ge (interface),NbGe0.18,2.3,unknown,0.0,0.0,thin_film,Physical Vapor Deposition; Nanofabrication & Exfoliation,Ge
sc_atlas:18328,10.1063/5.0231202,,2025,Rb3C60,Rb3C60,30.0,unknown,0.0,0.0,unknown,Solid-State Reaction; Solution-based synthesis/processing,Si
sc_atlas:18329,10.1063/5.0231202,,2025,Rb3C60,Rb3C60,45.0,unknown,0.0,0.0,unknown,Solid-State Reaction; Solution-based synthesis/processing,Au
sc_atlas:39105,10.1063/5.0238212,,2025,FeTeₓ/CaF₂,FeTe1.15,10.0,unknown,0.0,0.0,unknown,Molecular Beam Epitaxy,CaF2
sc_atlas:39106,10.1063/5.0238212,,2025,FeTeₓ/CaF₂,FeTe1.15,11.0,unknown,0.0,0.0,unknown,Molecular Beam Epitaxy,CaF2
sc_atlas:39121,10.1063/5.0245866,,2024,MgB₂,MgB2,29.0,unknown,0.0,0.0,polycrystal,Physical Vapor Deposition; Solid-State Reaction; Nanofabrication & Exfoliation,
sc_atlas:37976,10.1063/5.0250333,,2023,V₀.₆₋ₓSiₓTi₀.₄,V0.45Si0.15Ti0.4,6.9,onset,0.0,0.01,unknown,Melt Growth,
sc_atlas:37974,10.1063/5.0250333,,2023,V₀.₆₋ₓSiₓTi₀.₄,V0.55Si0.05Ti0.4,6.84,onset,0.0,0.01,unknown,Melt Growth,
sc_atlas:37975,10.1063/5.0250333,,2023,V₀.₆₋ₓSiₓTi₀.₄,V0.5Si0.1Ti0.4,7.05,onset,0.0,0.01,unknown,Melt Growth,
sc_atlas:37973,10.1063/5.0250333,,2023,V₀.₆₋ₓSiₓTi₀.₄,V0.6Ti0.4,7.62,onset,0.0,0.01,unknown,Melt Growth,
sc_atlas:39344,10.1063/5.0254169,,2025,TiV₂,Ti0.3613V0.6386,4.7,zero,0.0,0.0,thin_film,Physical Vapor Deposition,SiO2
sc_atlas:39345,10.1063/5.0254169,,2025,TiV₃,Ti0.369V0.6307,4.8,zero,0.0,0.0,thin_film,Physical Vapor Deposition,SiO2
sc_atlas:39346,10.1063/5.0254169,,2025,TiV₋₄,Ti0.388V0.611,5.2,zero,0.0,0.0,thin_film,Physical Vapor Deposition,SiO2
sc_atlas:39343,10.1063/5.0254169,,2025,TiV-1,Ti0.389V0.6104,2.6,zero,0.0,0.0,thin_film,Physical Vapor Deposition,SiO2
sc_atlas:39347,10.1063/5.0254169,,2025,TiV₋₅,Ti0.3994V0.6005,5.3,zero,0.0,0.0,thin_film,Physical Vapor Deposition,SiO2
sc_atlas:19830,10.1063/5.0267713,,2025,γ-Ta2N,Ta2N,0.48,onset,0.0,0.0,thin_film,Molecular Beam Epitaxy,Al2O3
sc_atlas:19831,10.1063/5.0267713,,2025,δ-TaN,TaN,3.6,onset,0.0,0.0,thin_film,Molecular Beam Epitaxy,Al2O3
sc_atlas:39526,10.1063/5.0271150,,2025,"G, d=108.5 nm",Ru,0.557,midpoint,0.0,0.0,thin_film,Molecular Beam Epitaxy; Solid-State Reaction,Al2O3
sc_atlas:39525,10.1063/5.0271150,,2025,Ru,Ru,0.6399,midpoint,0.0,0.0,thin_film,Molecular Beam Epitaxy; Solid-State Reaction,Al2O3
sc_atlas:39523,10.1063/5.0271150,,2025,Ru,Ru,0.6519,midpoint,0.0,0.0,thin_film,Molecular Beam Epitaxy; Solid-State Reaction,Al2O3
sc_atlas:39521,10.1063/5.0271150,,2025,Ru,Ru,0.6579,midpoint,0.0,0.0,thin_film,Molecular Beam Epitaxy; Solid-State Reaction,Al2O3
sc_atlas:39524,10.1063/5.0271150,,2025,Ru,Ru,0.6652,midpoint,0.0,0.0,thin_film,Molecular Beam Epitaxy; Solid-State Reaction,Al2O3
sc_atlas:39522,10.1063/5.0271150,,2025,"C, d=30.4 nm",Ru,0.6918,midpoint,0.0,0.0,thin_film,Molecular Beam Epitaxy; Solid-State Reaction,Al2O3
sc_atlas:39799,10.1063/5.0271312,,2025,RbV₃Sb₅,RbV3Sb5,0.61,unknown,0.0,0.0,thin_film,Flux Growth,ZrW2O8
sc_atlas:39798,10.1063/5.0271312,,2025,RbV₃Sb₅,RbV3Sb5,0.83,unknown,0.0,0.0,thin_film,Flux Growth,ZrW2O8
sc_atlas:39800,10.1063/5.0271312,,2025,RbV₃Sb₅,RbV3Sb5,1.3,unknown,0.0,0.0,thin_film,Flux Growth,C
sc_atlas:39801,10.1063/5.0271312,,2025,RbV₃Sb₅,RbV3Sb5,1.46,unknown,0.0,0.0,thin_film,Flux Growth,ZrW2O8
sc_atlas:9713,10.1063/9.0000093,,2021,FeSr₂YCu₂O₇.₅₇,FeSr2YCu2O7.57,30.0,zero,0.0,0.0,polycrystal,Solid-State Reaction,
sc_atlas:9714,10.1063/9.0000167,,2021,Fe:Se=1:1.05,FeSe1.05,12.0,onset,0.0,6.0,unknown,Solid-State Reaction,
sc_atlas:9715,10.1063/9.0000167,,2021,Fe:Se=1:1.05,FeSe1.05,8.5,unknown,0.0,6.0,unknown,Solid-State Reaction,
sc_atlas:24642,10.1073/pnas.0801873105,,2008,CeRhIn₅,CeRhIn5,0.9,unknown,1.4,0.0,single_crystal,Flux Growth,
sc_atlas:24643,10.1073/pnas.0801873105,,2008,CeRhIn₅,CeRhIn5,1.12,unknown,1.51,0.0,single_crystal,Flux Growth,
sc_atlas:24644,10.1073/pnas.0801873105,,2008,CeRhIn₅,CeRhIn5,1.41,unknown,1.62,0.0,single_crystal,Flux Growth,
sc_atlas:24646,10.1073/pnas.0801873105,,2008,CeRhIn₅,CeRhIn5,2.18,unknown,2.45,0.0,single_crystal,Flux Growth,
sc_atlas:24645,10.1073/pnas.0801873105,,2008,CeRhIn₅,CeRhIn5,2.27,unknown,2.1,0.0,single_crystal,Flux Growth,
sc_atlas:25266,10.1073/pnas.0900469106,,2009,BaFe₁.₈₅Co₀.₁₅As₂,BaFe1.85Co0.15As2,25.5,midpoint,0.0,0.0,single_crystal,Flux Growth,
sc_atlas:9716,10.1073/pnas.1004958107,,2010,CeCo(In₁₋ₓCdₓ)₅,CeCoIn4.9625Cd0.0375,1.7,unknown,0.0,0.0,unknown,Flux Growth,
sc_atlas:15765,10.1073/pnas.1014085108,,2011,Bi2Te3,Bi2Te3,3.0,unknown,3.1,0.0,single_crystal,Flux Growth,
sc_atlas:15769,10.1073/pnas.1014085108,,2011,Bi2Te3,Bi2Te3,8.1,onset,8.9,0.0,single_crystal,Flux Growth,
sc_atlas:15981,10.1073/pnas.1110563108,,2011,Ca10(Pt3As8)(Fe2As2)5,Ca10Fe8.7Pt4.3As18,10.6,unknown,0.0,0.0,single_crystal,Flux Growth,
sc_atlas:15980,10.1073/pnas.1110563108,,2011,Ca10(Pt3As8)(Fe2As2)5,Ca10Fe8.7Pt4.3As18,9.9,midpoint,0.0,0.0,single_crystal,Flux Growth,
sc_atlas:15986,10.1073/pnas.1110563108,,2011,Ca10(Pt4As8)(Fe2As2)5,Ca10Fe8.7Pt5.3As18,22.5,unknown,0.0,0.0,single_crystal,Flux Growth,
sc_atlas:15987,10.1073/pnas.1110563108,,2011,Ca10(Pt4As8)(Fe2As2)5,Ca10Fe8.7Pt5.3As18,24.6,midpoint,0.0,0.0,single_crystal,Flux Growth,
sc_atlas:15985,10.1073/pnas.1110563108,,2011,Ca10(Pt4As8)(Fe2As2)5,Ca10Fe8.7Pt5.3As18,25.0,unknown,0.0,0.0,single_crystal,Flux Growth,
sc_atlas:15984,10.1073/pnas.1110563108,,2011,Ca10(Pt3As8)(Fe2As2)5,Ca10Fe9.1Pt3.9As18,11.31,onset,0.0,0.0,single_crystal,Flux Growth,
sc_atlas:15979,10.1073/pnas.1110563108,,2011,Ca10(Pt3As8)(Fe2As2)5,Ca10Fe9.1Pt3.9As18,8.2,unknown,0.0,0.0,single_crystal,Flux Growth,
sc_atlas:15983,10.1073/pnas.1110563108,,2011,Ca10(Pt3As8)(Fe2As2)5,Ca10Fe9.1Pt3.9As18,9.22,unknown,0.0,0.0,single_crystal,Flux Growth,
sc_atlas:15978,10.1073/pnas.1110563108,,2011,Ca10(Pt3As8)(Fe2As2)5,Ca10Fe9.1Pt3.9As18,9.6,midpoint,0.0,0.0,single_crystal,Flux Growth,
sc_atlas:15982,10.1073/pnas.1110563108,,2011,Ca10(Pt3As8)(Fe2As2)5,Ca10Fe9.1Pt3.9As18,9.64,midpoint,0.0,0.0,single_crystal,Flux Growth,
sc_atlas:15977,10.1073/pnas.1110563108,,2011,Ca10(Pt3As8)(Fe2As2)5,Ca10Fe9.3Pt3.7As18,4.9,unknown,0.0,0.0,single_crystal,Flux Growth,
sc_atlas:15976,10.1073/pnas.1110563108,,2011,Ca10(Pt3As8)(Fe2As2)5,Ca10Fe9.3Pt3.7As18,5.9,midpoint,0.0,0.0,single_crystal,Flux Growth,
sc_atlas:27469,10.1073/pnas.1112150108,,2011,Ca₁₋ₓPrₓFe₂As₂,Ca0.873Pr0.127Fe2As2,21.0,onset,0.0,0.0,single_crystal,Flux Growth,
sc_atlas:27468,10.1073/pnas.1112150108,,2011,Ca₁₋ₓPrₓFe₂As₂,Ca0.873Pr0.127Fe2As2,47.0,onset,0.0,0.0001,single_crystal,Flux Growth,
sc_atlas:27467,10.1073/pnas.1112150108,,2011,Ca₁₋ₓPrₓFe₂As₂,Ca0.873Pr0.127Fe2As2,49.0,onset,0.0,0.0,single_crystal,Flux Growth,
sc_atlas:28498,10.1073/pnas.1208492109,,2012,La₂CuO₄₊ᵧ,La2CuO4.06,14.0,unknown,0.0,0.0,unknown,unknown,
sc_atlas:28499,10.1073/pnas.1208492109,,2012,La₂CuO₄₊ᵧ,La2CuO4.06,27.0,unknown,0.0,0.0,unknown,unknown,
sc_atlas:9717,10.1073/pnas.1218742110,,2013,La₂₋ₓSrₓCuO₄,La1.85Sr0.15CuO4,40.0,unknown,0.0,0.0,single_crystal,unknown,
sc_atlas:16489,10.1073/pnas.1221976110,,2013,Ce2PdIn8,Ce2PdIn8,0.68,unknown,0.0,0.0,unknown,Flux Growth,
sc_atlas:16490,10.1073/pnas.1221976110,,2013,CeCoIn5,CeCoIn5,2.3,unknown,0.0,0.0,unknown,Flux Growth,
sc_atlas:29836,10.1073/pnas.1321160111,,2014,β-Fe₄Se₅ nanosheets after annealing at 700°C in vacuum,Fe1.01Se,8.5,onset,0.0,0.0,polycrystal,Solid-State Reaction; Nanofabrication & Exfoliation; Solution-based synthesis/processing,
sc_atlas:30166,10.1073/pnas.1409444111,,2014,CeCoIn₅,CeCoIn5,2.3,unknown,0.0,0.0,unknown,unknown,
sc_atlas:30168,10.1073/pnas.1409444111,,2014,CeCoIn₅,CeCoIn5,2.55,unknown,0.0,0.0,unknown,unknown,
sc_atlas:30167,10.1073/pnas.1409444111,,2014,CeCoIn₅,CeCoIn5,2.96,unknown,0.0,0.0,unknown,unknown,
sc_atlas:30559,10.1073/pnas.1413477111,,2014,FeSe,FeSe,9.25,midpoint,0.0,0.0001,unknown,Chemical Vapor Transport,
sc_atlas:30558,10.1073/pnas.1413477111,,2014,FeSe,FeSe,9.5,zero,0.0,0.0,unknown,Chemical Vapor Transport,
sc_atlas:29887,10.1073/pnas.1414094112,,2014,single-layer FeSe/SrTiO₃,FeSe,40.0,unknown,0.0,0.0,unknown,Molecular Beam Epitaxy,SrTiO3
sc_atlas:30769,10.1073/pnas.1418994112,,2015,FeSe₁₋ₓTeₓ,FeSe0.6Te0.4,20.0,zero,0.0,0.0,thin_film,Physical Vapor Deposition,CaF2
sc_atlas:30768,10.1073/pnas.1418994112,,2015,FeSe₁₋ₓTeₓ,FeSe0.6Te0.4,20.9,onset,0.0,0.0,thin_film,Physical Vapor Deposition,CaF2
sc_atlas:30767,10.1073/pnas.1418994112,,2015,FeSe₁₋ₓTeₓ,FeSe0.7Te0.3,19.9,zero,0.0,0.0,thin_film,Physical Vapor Deposition,CaF2
sc_atlas:30766,10.1073/pnas.1418994112,,2015,FeSe₁₋ₓTeₓ,FeSe0.7Te0.3,20.9,onset,0.0,0.0,thin_film,Physical Vapor Deposition,CaF2
sc_atlas:30765,10.1073/pnas.1418994112,,2015,FeSe₁₋ₓTeₓ,FeSe0.8Te0.2,20.5,zero,0.0,0.0,thin_film,Physical Vapor Deposition,CaF2
sc_atlas:30764,10.1073/pnas.1418994112,,2015,FeSe₁₋ₓTeₓ,FeSe0.8Te0.2,22.8,onset,0.0,0.0,thin_film,Physical Vapor Deposition,CaF2
sc_atlas:30763,10.1073/pnas.1418994112,,2015,FeSe₁₋ₓTeₓ,FeSe0.9Te0.1,11.5,zero,0.0,0.0,thin_film,Physical Vapor Deposition,CaF2
sc_atlas:30762,10.1073/pnas.1418994112,,2015,FeSe₁₋ₓTeₓ,FeSe0.9Te0.1,13.2,onset,0.0,0.0,thin_film,Physical Vapor Deposition,CaF2
sc_atlas:30457,10.1073/pnas.1421174112,,2015,PuCoGa₅,PuCoGa5,18.1,unknown,0.0,0.0,unknown,unknown,
sc_atlas:30456,10.1073/pnas.1421174112,,2015,PuCoGa₅,PuCoGa5,18.5,unknown,0.0,0.0,unknown,unknown,
sc_atlas:17122,10.1073/pnas.1502460112,,2015,TaSe2-xTex (3R polytype),TaSe1.65Te0.35,2.4,onset,0.0,0.0,unknown,Solid-State Reaction; Chemical Vapor Transport,
sc_atlas:17121,10.1073/pnas.1502460112,,2015,TaSe2-xTex (1T polymorph),TaSeTe,0.73,onset,0.0,0.0,unknown,Solid-State Reaction; Chemical Vapor Transport,
sc_atlas:17237,10.1073/pnas.1510435112,,2015,LiC6 monolayer (Li-decorated graphene),LiC6,5.9,unknown,0.0,0.0,thin_film,Chemical Vapor Deposition; Physical Vapor Deposition,SiC
sc_atlas:17238,10.1073/pnas.1510435112,,2015,Nb,Nb,9.2,unknown,0.0,0.0,thin_film,unknown,
sc_atlas:31286,10.1073/pnas.1520810113,,2016,FeSe,Fe1.1Se,24.0,onset,0.0,0.0,thin_film,Molecular Beam Epitaxy; Nanofabrication & Exfoliation,SrTiO3
