Repository: zhiyuliu0158-ui/occ-alignn-tc

# P-B-Occ-ALIGNN-full-Tc

Occupancy-aware ALIGNN-style graph neural network for superconducting critical temperature `Tc_K` regression.

本仓库只做一个任务：

```text
CIF + pressure_GPa + magnetic_field_T + field_direction + optional metadata -> Tc_K
```

不做 superconducting / non-superconducting 分类。

## 1. 模型简介

`PBOccALIGNNFullTc` 是一个纯 PyTorch 实现的 ALIGNN-style 图神经网络：

- bond graph 的 node 是 crystallographic site。
- bond graph 的 edge 是周期近邻 directed bond。
- line graph 的 node 是 directed bond。
- line graph 的 edge 是角度 `i-j-k`。
- 所有 scatter / aggregation 使用 `torch.index_add`，不依赖 `torch_scatter`、DGL、PyTorch Geometric 或官方 ALIGNN 包。
- 输出为 `logtc_mu`、`logtc_logvar` 和 `Tc_pred_K = exp(logtc_mu) - 1`。

File: data/sc-atlas-data.csv (part 20 of 62)
source_record_id,doi,source_title,source_year,formula_raw,formula_normalized,tc_value_k,tc_criterion,pressure_gpa,magnetic_field_t,sample_form,preparation_method,substrate
sc_atlas:31287,10.1073/pnas.1520810113,,2016,FeSe,Fe1.1Se,35.0,onset,0.0,0.0,thin_film,Molecular Beam Epitaxy; Nanofabrication & Exfoliation,SrTiO3
sc_atlas:31285,10.1073/pnas.1520810113,,2016,FeSe,Fe1.1Se,8.6,onset,0.0,0.0,thin_film,Molecular Beam Epitaxy; Nanofabrication & Exfoliation,SrTiO3
sc_atlas:31023,10.1073/pnas.1601262113,,2016,ZrTe₅,ZrTe5,1.8,zero,6.7,0.0,unknown,Chemical Vapor Transport,
sc_atlas:31022,10.1073/pnas.1601262113,,2016,ZrTe₅,ZrTe5,2.5,onset,6.2,0.0,unknown,Chemical Vapor Transport,
sc_atlas:31020,10.1073/pnas.1601262113,,2016,ZrTe₅,ZrTe5,4.0,midpoint,14.6,0.0,unknown,Chemical Vapor Transport,
sc_atlas:31021,10.1073/pnas.1601262113,,2016,ZrTe₅,ZrTe5,6.0,onset,21.2,0.0,unknown,Chemical Vapor Transport,
sc_atlas:29991,10.1073/pnas.1612591113,,2016,ortho-II crystal,YBa2Cu3O6.55,61.0,unknown,0.0,0.0,unknown,unknown,
sc_atlas:17579,10.1073/pnas.1615926113,,2016,[Nb]_{0.67}(Ti)_{0.33},Nb0.67Ti0.33,9.2,unknown,0.0,0.0,unknown,Melt Growth,
sc_atlas:17588,10.1073/pnas.1615926113,,2016,[TaNb]_{1-x}(ZrHfTi)_x,Ta2Nb2Zr7Hf7Ti7,4.49,onset,0.0,0.0,unknown,Melt Growth,
sc_atlas:17585,10.1073/pnas.1615926113,,2016,[TaNb]_{1-x}(ZrHfTi)_x,Ta2Nb2Zr7Hf7Ti7,4.52,midpoint,0.0,0.0,unknown,Melt Growth,
sc_atlas:17587,10.1073/pnas.1615926113,,2016,[TaNb]_{1-x}(ZrHfTi)_x,Ta2Nb2Zr7Hf7Ti7,4.59,unknown,0.0,0.0,unknown,Melt Growth,
sc_atlas:17584,10.1073/pnas.1615926113,,2016,[TaNb]_{1-x}(ZrHfTi)_x,Ta3Nb3Zr2Hf2Ti2,6.46,midpoint,0.0,0.0,unknown,Melt Growth,
sc_atlas:17591,10.1073/pnas.1615926113,,2016,[TaNbV]_{0.67}(ZrHfTi)_{0.33},Ta67Nb67V67Zr33Hf33Ti33,4.11,unknown,0.0,0.0,unknown,Melt Growth,
sc_atlas:17590,10.1073/pnas.1615926113,,2016,[TaNbV]_{0.67}(ZrHfTi)_{0.33},Ta67Nb67V67Zr33Hf33Ti33,4.2,onset,0.0,0.0,unknown,Melt Growth,
sc_atlas:17586,10.1073/pnas.1615926113,,2016,[TaNb]_{1-x}(ZrHfTi)_x,Ta67Nb67Zr22Hf22Ti22,7.7,unknown,0.0,0.0,unknown,Melt Growth,
sc_atlas:17582,10.1073/pnas.1615926113,,2016,[TaNb]_{1-x}(ZrHfTi)_x,Ta67Nb67Zr22Hf22Ti22,7.75,midpoint,0.0,0.0,unknown,Melt Growth,
sc_atlas:17589,10.1073/pnas.1615926113,,2016,[TaNb]_{1-x}(ZrHfTi)_x,Ta7Nb7Zr2Hf2Ti2,7.92,onset,0.0,0.0,unknown,Melt Growth,
sc_atlas:17581,10.1073/pnas.1615926113,,2016,[TaNb]_{1-x}(ZrHfTi)_x,Ta7Nb7Zr2Hf2Ti2,8.03,midpoint,0.0,0.0,unknown,Melt Growth,
sc_atlas:17583,10.1073/pnas.1615926113,,2016,[TaNb]_{1-x}(ZrHfTi)_x,Ta9Nb9Zr4Hf4Ti4,7.56,midpoint,0.0,0.0,unknown,Melt Growth,
sc_atlas:9718,10.1073/pnas.1703016114,,2017,Ce₀.₉₅Nd₀.₀₅RhIn₅,Ce0.95Nd0.05RhIn5,1.77,unknown,1.85,0.0,single_crystal,Flux Growth,
sc_atlas:33022,10.1073/pnas.1711445114,,2017,YBa₂Cu₃O_y,YBa2Cu3O6.56,60.0,unknown,0.0,0.0,unknown,unknown,
sc_atlas:32487,10.1073/pnas.1716781115,,2017,WS₂,WS2,1.54,midpoint,0.0,0.0,thin_film,Chemical Vapor Deposition; Nanofabrication & Exfoliation,SiO2
sc_atlas:32486,10.1073/pnas.1716781115,,2017,WS₂,WS2,3.15,midpoint,0.0,0.0,thin_film,Chemical Vapor Deposition; Nanofabrication & Exfoliation,SiO2
sc_atlas:32485,10.1073/pnas.1716781115,,2017,WS₂,WS2,4.15,midpoint,0.0,0.0,thin_film,Chemical Vapor Deposition; Nanofabrication & Exfoliation,SiO2
sc_atlas:31847,10.1073/pnas.1720291115,,2016,A/S-type,CeCu2Si2,0.53,unknown,0.0,0.0,unknown,Flux Growth,S-type
sc_atlas:31848,10.1073/pnas.1720291115,,2016,A/S-type,CeCu2Si2,0.62,onset,0.0,0.0,unknown,Flux Growth,S-type
sc_atlas:31845,10.1073/pnas.1720291115,,2016,S-type,CeCu2Si2,0.64,unknown,0.0,0.0,unknown,Flux Growth,
sc_atlas:31846,10.1073/pnas.1720291115,,2016,S-type,CeCu2Si2,0.65,onset,0.0,0.0,unknown,Flux Growth,
sc_atlas:33525,10.1073/pnas.1815237116,,2018,245HT,K2Fe4Se5,29.6,unknown,0.0,0.0,unknown,Solid-State Reaction,
sc_atlas:33776,10.1073/pnas.1817134116,,2018,La₁.₈₇₅Ba₀.₁₂₅CuO₄,La1.875Ba0.125CuO4,3.37,midpoint,0.0,0.0001,unknown,Flux Growth,
sc_atlas:33774,10.1073/pnas.1817134116,,2018,La₁.₈₇₅Ba₀.₁₂₅CuO₄,La1.875Ba0.125CuO4,4.28,midpoint,0.0,0.0001,unknown,Flux Growth,
sc_atlas:33775,10.1073/pnas.1817134116,,2018,La₁.₈₇₅Ba₀.₁₂₅CuO₄,La1.875Ba0.125CuO4,6.15,midpoint,0.0,0.0001,unknown,Flux Growth,
sc_atlas:18196,10.1073/pnas.1819512116,,2019,Bi2Sr2CaCu2O8+δ,Bi2Sr2CaCu2O8.25,69.0,onset,30.0,0.0,polycrystal,Solid-State Reaction; Melt Growth,
sc_atlas:18195,10.1073/pnas.1819512116,,2019,Bi2Sr2CaCu2O8+δ,Bi2Sr2CaCu2O8.25,71.0,onset,20.0,0.0,polycrystal,Solid-State Reaction; Melt Growth,
sc_atlas:18194,10.1073/pnas.1819512116,,2019,Bi2Sr2CaCu2O8+δ,Bi2Sr2CaCu2O8.25,90.0,onset,0.0,0.0,polycrystal,Solid-State Reaction; Melt Growth,
sc_atlas:18200,10.1073/pnas.1819512116,,2019,Bi2Sr2CuO6+δ,Bi2Sr2CuO6.17,15.0,onset,40.0,0.0,polycrystal,Solid-State Reaction; Melt Growth,
sc_atlas:18199,10.1073/pnas.1819512116,,2019,Bi2Sr2CuO6+δ,Bi2Sr2CuO6.17,23.0,onset,26.0,0.0,polycrystal,Solid-State Reaction; Melt Growth,
sc_atlas:18201,10.1073/pnas.1819512116,,2019,Bi2Sr2CuO6+δ,Bi2Sr2CuO6.17,30.0,onset,51.0,0.0,polycrystal,Solid-State Reaction; Melt Growth,
sc_atlas:18198,10.1073/pnas.1819512116,,2019,Bi2Sr2CuO6+δ,Bi2Sr2CuO6.17,9.6,onset,0.0,0.0,polycrystal,Solid-State Reaction; Melt Growth,
sc_atlas:33818,10.1073/pnas.1900908116,,2018,Ba₂CuO₄-y,Ba2CuO3.2,66.0,unknown,0.0,12.0,polycrystal,Solid-State Reaction,
sc_atlas:33817,10.1073/pnas.1900908116,,2018,Ba₂CuO₄-y,Ba2CuO3.2,73.0,onset,0.0,0.003,polycrystal,Solid-State Reaction,
sc_atlas:34127,10.1073/pnas.1908368116,,2019,La₂₋ₓBaₓCuO₄,La1.885Ba0.115CuO4,13.0,onset,0.0,0.0,unknown,unknown,
sc_atlas:18354,10.1073/pnas.1912836116,,2019,FeSe/SrTiO3 (interface),FeSe,65.0,unknown,0.0,0.0,thin_film,Molecular Beam Epitaxy,SrTiO3
sc_atlas:34820,10.1073/pnas.1916463117,,2019,Sr₂RuO₄,Sr2RuO4,1.45,unknown,0.0,0.0,single_crystal,unknown,
sc_atlas:34528,10.1073/pnas.2007241118,,2019,FeTe₁₋ₓSeₓ,FeTe0.55Se0.45,14.5,unknown,0.0,0.0,unknown,Melt Growth,
sc_atlas:34529,10.1073/pnas.2007241118,,2019,FeTe₁₋ₓSeₓ,FeTe0.7Se0.3,14.5,unknown,0.0,0.0,unknown,Melt Growth,
sc_atlas:35747,10.1073/pnas.2021216118,,2021,YBa₂Cu₃O₆₊ₓ,YBa2Cu3O6.55,61.0,midpoint,0.0,0.0,single_crystal,Flux Growth,
sc_atlas:18660,10.1073/pnas.2108938118,,2021,(Fe0.98Cu0.03)Se,Fe0.98Cu0.03Se,20.0,onset,3.11,0.0,unknown,Chemical Vapor Transport,
sc_atlas:18662,10.1073/pnas.2108938118,,2021,(Fe0.98Cu0.03)Se,Fe0.98Cu0.03Se,26.0,onset,6.0,0.0,unknown,Chemical Vapor Transport,
sc_atlas:18663,10.1073/pnas.2108938118,,2021,(Fe0.98Cu0.03)Se,Fe0.98Cu0.03Se,26.5,onset,0.0,0.0,unknown,Chemical Vapor Transport,
sc_atlas:18661,10.1073/pnas.2108938118,,2021,(Fe0.98Cu0.03)Se,Fe0.98Cu0.03Se,27.0,onset,6.23,0.0,unknown,Chemical Vapor Transport,
sc_atlas:18674,10.1073/pnas.2108938118,,2021,FeSe,Fe1.01Se,14.0,onset,0.0,0.0,unknown,Chemical Vapor Transport,
sc_atlas:18666,10.1073/pnas.2108938118,,2021,FeSe,Fe1.01Se,15.0,onset,1.9,0.0,unknown,Chemical Vapor Transport,
sc_atlas:18673,10.1073/pnas.2108938118,,2021,FeSe,Fe1.01Se,20.0,onset,0.0,0.0,unknown,Chemical Vapor Transport,
sc_atlas:18672,10.1073/pnas.2108938118,,2021,FeSe,Fe1.01Se,24.0,onset,0.0,0.0,unknown,Chemical Vapor Transport,
sc_atlas:18667,10.1073/pnas.2108938118,,2021,FeSe,Fe1.01Se,32.0,onset,1.9,0.0,unknown,Chemical Vapor Transport,
sc_atlas:18670,10.1073/pnas.2108938118,,2021,FeSe,Fe1.01Se,37.0,onset,5.22,0.0,unknown,Chemical Vapor Transport,
sc_atlas:18669,10.1073/pnas.2108938118,,2021,FeSe,Fe1.01Se,39.0,onset,4.15,0.0,unknown,Chemical Vapor Transport,
sc_atlas:18668,10.1073/pnas.2108938118,,2021,FeSe,Fe1.01Se,40.0,onset,4.0,0.0,unknown,Chemical Vapor Transport,
sc_atlas:18665,10.1073/pnas.2108938118,,2021,FeSe,Fe1.01Se,9.0,onset,0.0,0.0,unknown,Chemical Vapor Transport,
sc_atlas:18959,10.1073/pnas.2110501119,,2022,FeSe1-xTex,FeSe0.5Te0.5,14.0,unknown,0.0,0.0,unknown,Chemical Vapor Transport,
sc_atlas:9719,10.1073/pnas.2111471118,,2021,β-PdBi₂,PdBi2,3.1,unknown,0.0,0.0,thin_film,Molecular Beam Epitaxy,Si(111); Bi(111)/Si(111)
sc_atlas:37737,10.1073/pnas.2208276120,,2023,FeSe₁₋ₓSₓ,FeSe0.78S0.22,4.0,unknown,0.0,0.0,unknown,Chemical Vapor Transport,
sc_atlas:37653,10.1073/pnas.2303423120,,2024,La₂₋ₓBaₓCuO₄,La1.865Ba0.135CuO4,20.0,onset,0.0,0.0005,unknown,Solid-State Reaction; Melt Growth,
sc_atlas:37651,10.1073/pnas.2303423120,,2024,La₂₋ₓBaₓCuO₄,La1.865Ba0.135CuO4,3.0,midpoint,0.0,0.0005,unknown,Solid-State Reaction; Melt Growth,
sc_atlas:37652,10.1073/pnas.2303423120,,2024,La₂₋ₓBaₓCuO₄,La1.865Ba0.135CuO4,30.0,midpoint,0.0,0.0,unknown,Solid-State Reaction; Melt Growth,
sc_atlas:37654,10.1073/pnas.2303423120,,2024,La₂₋ₓBaₓCuO₄,La1.865Ba0.135CuO4,32.0,onset,0.0,0.0,unknown,Solid-State Reaction; Melt Growth,
sc_atlas:37649,10.1073/pnas.2303423120,,2024,La₂₋ₓBaₓCuO₄,La1.885Ba0.115CuO4,20.0,onset,0.0,0.0005,unknown,Solid-State Reaction; Melt Growth,
sc_atlas:37648,10.1073/pnas.2303423120,,2024,La₂₋ₓBaₓCuO₄,La1.885Ba0.115CuO4,32.0,midpoint,0.0,0.0,unknown,Solid-State Reaction; Melt Growth,
sc_atlas:37647,10.1073/pnas.2303423120,,2024,La₂₋ₓBaₓCuO₄,La1.885Ba0.115CuO4,5.0,midpoint,0.0,0.0005,unknown,Solid-State Reaction; Melt Growth,
sc_atlas:37842,10.1073/pnas.2403067121,,2024,"MSF, RRR: 105",UTe2,2.02,zero,0.0,0.0,unknown,Flux Growth,
sc_atlas:37841,10.1073/pnas.2403067121,,2024,"MSF, RRR: 406",UTe2,2.08,zero,0.0,0.0,unknown,Flux Growth,
sc_atlas:37840,10.1073/pnas.2403067121,,2024,"MSF, RRR: 904",UTe2,2.1,zero,0.0,0.0,unknown,Flux Growth,
sc_atlas:9721,10.1080/01411594.2017.1337906,,2017,LaO₀.₈₉F₀.₁₁FeSb,LaO0.89F0.11FeSb,15.3,zero,0.0,0.0,polycrystal,Solid-State Reaction,
sc_atlas:9720,10.1080/01411594.2017.1337906,,2017,LaO₀.₈₉F₀.₁₁FeSb,LaO0.89F0.11FeSb,20.3,onset,0.0,0.0,polycrystal,Solid-State Reaction,
sc_atlas:9722,10.1080/01411594.2018.1503274,,2018,κ-(BEDT-TTF)₂Cu[N(CN)₂]Br,C22H16BrCuN3S16,11.6,unknown,0.0,0.0,unknown,unknown,
sc_atlas:9727,10.1080/08957959.2010.526113,,2011,"multi-fibre wire, deformation: ECMAP",Nb0.34Ti0.66,8.5,unknown,0.0,0.0,unknown,Nanofabrication & Exfoliation,
sc_atlas:9726,10.1080/08957959.2010.526113,,2011,Nb + 50 wt% Ti alloy,Nb0.34Ti0.66,8.8,unknown,0.0,0.0,unknown,Nanofabrication & Exfoliation,
sc_atlas:9724,10.1080/08957959.2010.526113,,2011,Nb + 50 wt% Ti alloy,Nb0.34Ti0.66,8.95,unknown,0.0,0.0,unknown,Nanofabrication & Exfoliation,
sc_atlas:9725,10.1080/08957959.2010.526113,,2011,"bulk, deformation: ECMAP e=9.84",Nb0.34Ti0.66,9.0,unknown,0.0,0.0,unknown,Nanofabrication & Exfoliation,
sc_atlas:29627,10.1080/08957959.2013.879867,,2013,Ca₀.₈₆Pr₀.₁₄Fe₂As₂,Ca0.86Pr0.14Fe2As2,16.0,onset,0.5,0.0,single_crystal,Flux Growth,
sc_atlas:29630,10.1080/08957959.2013.879867,,2013,Ca₀.₈₆Pr₀.₁₄Fe₂As₂,Ca0.86Pr0.14Fe2As2,17.87,onset,0.0,0.0,single_crystal,Flux Growth,
sc_atlas:29629,10.1080/08957959.2013.879867,,2013,Ca₀.₈₆Pr₀.₁₄Fe₂As₂,Ca0.86Pr0.14Fe2As2,45.11,onset,0.0,0.0,single_crystal,Flux Growth,
sc_atlas:29626,10.1080/08957959.2013.879867,,2013,Ca₀.₈₆Pr₀.₁₄Fe₂As₂,Ca0.86Pr0.14Fe2As2,48.0,onset,0.5,0.0,single_crystal,Flux Growth,
sc_atlas:29628,10.1080/08957959.2013.879867,,2013,Ca₀.₈₆Pr₀.₁₄Fe₂As₂,Ca0.86Pr0.14Fe2As2,51.0,onset,1.9,0.0,single_crystal,Flux Growth,
sc_atlas:27553,10.1080/10584587.2010.496620,,2010,YBa₂Cu₃₋ₓCoₓO₇₋δ,YBa2Cu2.95Co0.05O6.83,60.0,zero,0.0,0.0,polycrystal,Solid-State Reaction,
sc_atlas:27552,10.1080/10584587.2010.496620,,2010,YBa₂Cu₃₋ₓCoₓO₇₋δ,YBa2Cu2.97Co0.03O6.83,70.0,zero,0.0,0.0,polycrystal,Solid-State Reaction,
sc_atlas:27551,10.1080/10584587.2010.496620,,2010,YBa₂Cu₃₋ₓCoₓO₇₋δ,YBa2Cu2.99Co0.01O6.83,75.0,zero,0.0,0.0,polycrystal,Solid-State Reaction,
sc_atlas:27550,10.1080/10584587.2010.496620,,2010,YBa₂Cu₃₋ₓCoₓO₇₋δ,YBa2Cu3O6.83,90.0,zero,0.0,0.0,polycrystal,Solid-State Reaction,
sc_atlas:33806,10.1080/14686996.2018.1548885,,2018,PbBi₂Te₄,PbBi2Te4,2.4,zero,13.3,0.0,unknown,Melt Growth,
sc_atlas:33805,10.1080/14686996.2018.1548885,,2018,PbBi₂Te₄,PbBi2Te4,3.4,onset,13.3,0.0,unknown,Melt Growth,
sc_atlas:33809,10.1080/14686996.2018.1548885,,2018,PbBi₂Te₄,PbBi2Te4,7.9,zero,21.7,0.0,unknown,Melt Growth,
sc_atlas:33807,10.1080/14686996.2018.1548885,,2018,PbBi₂Te₄,PbBi2Te4,8.1,onset,18.0,0.0,unknown,Melt Growth,
sc_atlas:33808,10.1080/14686996.2018.1548885,,2018,PbBi₂Te₄,PbBi2Te4,8.4,onset,21.7,0.0,unknown,Melt Growth,
sc_atlas:39010,10.1080/14686996.2024.2384829,,2024,"Fe(Se,Te)",FeSe0.5Te0.5,15.0,onset,0.0,0.0,unknown,Physical Vapor Deposition; Nanofabrication & Exfoliation,SrTiO3
sc_atlas:27292,10.1080/14786435.2012.681711,,2012,KₓFe₂₋ᵧSe₂,K0.68Fe1.46Se2,26.0,onset,0.0,0.005,unknown,Flux Growth,
sc_atlas:28333,10.1080/14786435.2012.681711,,2012,KₓFe₂₋ᵧSe₂,K0.68Fe1.46Se2,28.0,onset,0.0,0.005,unknown,Flux Growth,
sc_atlas:28334,10.1080/14786435.2012.681711,,2012,KₓFe₂₋ᵧSe₂,K0.68Fe1.46Se2,31.5,onset,0.0,0.005,unknown,Flux Growth,
sc_atlas:28336,10.1080/14786435.2012.681711,,2012,KₓFe₂₋ᵧSe₂,K0.68Fe1.46Se2,32.5,unknown,0.0,0.0,unknown,Flux Growth,
sc_atlas:27994,10.1080/14786435.2012.682180,,2012,BaSn₅,BaSn5,4.4,zero,0.0,0.0,single_crystal,Flux Growth,
sc_atlas:16468,10.1080/14786435.2012.724185,,2013,CeO1-xFxBiS2,CeO0.5F0.5BiS2,1.89,midpoint,0.0,0.0,unknown,Solid-State Reaction,
sc_atlas:16467,10.1080/14786435.2012.724185,,2013,CeO1-xFxBiS2,CeO0.5F0.5BiS2,2.2,onset,0.0,0.0,unknown,Solid-State Reaction,
sc_atlas:16469,10.1080/14786435.2012.724185,,2013,CeO1-xFxBiS2,CeO0.5F0.5BiS2,5.0,onset,0.0,0.0,unknown,Solid-State Reaction,
sc_atlas:16472,10.1080/14786435.2012.724185,,2013,LaO1-xFxBiS2,LaO0.5F0.5BiS2,2.8,onset,0.0,0.0,unknown,Solid-State Reaction,
sc_atlas:16473,10.1080/14786435.2012.724185,,2013,LaO1-xFxBiS2,LaO0.5F0.5BiS2,2.93,unknown,0.0,0.0,unknown,Solid-State Reaction,
sc_atlas:16471,10.1080/14786435.2012.724185,,2013,LaO1-xFxBiS2,LaO0.5F0.5BiS2,3.1,midpoint,0.0,0.0,unknown,Solid-State Reaction,
sc_atlas:16470,10.1080/14786435.2012.724185,,2013,LaO1-xFxBiS2,LaO0.5F0.5BiS2,3.6,onset,0.0,0.0,unknown,Solid-State Reaction,
sc_atlas:16476,10.1080/14786435.2012.724185,,2013,NdO1-xFxBiS2,NdO0.5F0.5BiS2,4.0,onset,0.0,0.0,unknown,Solid-State Reaction,
sc_atlas:16475,10.1080/14786435.2012.724185,,2013,NdO1-xFxBiS2,NdO0.5F0.5BiS2,4.37,midpoint,0.0,0.0,unknown,Solid-State Reaction,
sc_atlas:16474,10.1080/14786435.2012.724185,,2013,NdO1-xFxBiS2,NdO0.5F0.5BiS2,4.4,onset,0.0,0.0,unknown,Solid-State Reaction,
sc_atlas:16479,10.1080/14786435.2012.724185,,2013,PrO1-xFxBiS2,PrO0.5F0.5BiS2,3.5,onset,0.0,0.0,unknown,Solid-State Reaction,
sc_atlas:16478,10.1080/14786435.2012.724185,,2013,PrO1-xFxBiS2,PrO0.5F0.5BiS2,4.29,midpoint,0.0,0.0,unknown,Solid-State Reaction,
sc_atlas:16477,10.1080/14786435.2012.724185,,2013,PrO1-xFxBiS2,PrO0.5F0.5BiS2,4.5,onset,0.0,0.0,unknown,Solid-State Reaction,
sc_atlas:16482,10.1080/14786435.2012.724185,,2013,YbO1-xFxBiS2,YbO0.5F0.5BiS2,5.0,onset,0.0,0.0,unknown,Solid-State Reaction,
sc_atlas:16481,10.1080/14786435.2012.724185,,2013,YbO1-xFxBiS2,YbO0.5F0.5BiS2,5.3,midpoint,0.0,0.0,unknown,Solid-State Reaction,
sc_atlas:16480,10.1080/14786435.2012.724185,,2013,YbO1-xFxBiS2,YbO0.5F0.5BiS2,5.4,onset,0.0,0.0,unknown,Solid-State Reaction,
sc_atlas:28132,10.1080/14786435.2012.750769,,2012,ErNi₂B₂C,ErNi2B2C,10.5,unknown,0.0,0.0,single_crystal,Flux Growth,
sc_atlas:28136,10.1080/14786435.2012.750769,,2012,ErNi₂B₂C,ErNi2B2C,10.91,unknown,0.0,0.0025,single_crystal,Flux Growth,
sc_atlas:28135,10.1080/14786435.2012.750769,,2012,ErNi₂B₂C,ErNi2B2C,11.01,unknown,0.0,0.0025,single_crystal,Flux Growth,
sc_atlas:28134,10.1080/14786435.2012.750769,,2012,ErNi₂B₂C,ErNi2B2C,11.06,onset,0.0,0.0025,single_crystal,Flux Growth,
sc_atlas:28133,10.1080/14786435.2012.750769,,2012,ErNi₂B₂C,ErNi2B2C,11.17,onset,0.0,0.0025,single_crystal,Flux Growth,
sc_atlas:29064,10.1080/14786435.2013.816450,,2013,Ca₁₀(Fe₁₋ₓPdₓAs)₁₀Pd₃As₈,Ca9.2La0.8Fe8.6Pd4.2As18,17.0,onset,0.0,0.0,unknown,Solid-State Reaction,
sc_atlas:16964,10.1080/14786435.2014.966796,,2014,Ca10(Fe1-xCoxAs)10(Pt3As8),Ca10Fe9.25Co0.75Pt3As18,15.3,unknown,0.0,0.0,polycrystal,Solid-State Reaction,
sc_atlas:16966,10.1080/14786435.2014.966796,,2014,Ca10(Fe1-xNixAs)10(Pt3As8),Ca10Fe9.5Ni0.5Pt3As18,13.4,unknown,0.0,0.0,polycrystal,Solid-State Reaction,
sc_atlas:30419,10.1080/14786435.2015.1004378,,2014,YFe₂Ge₂,YFe2Ge2,0.6,midpoint,0.0,0.0,single_crystal,Flux Growth,
sc_atlas:30421,10.1080/14786435.2015.1004378,,2014,YFe₂Ge₂,YFe2Ge2,0.75,midpoint,0.0,0.0,single_crystal,Flux Growth,
sc_atlas:30420,10.1080/14786435.2015.1004378,,2014,YFe₂Ge₂,YFe2Ge2,0.9,midpoint,0.0,0.0,single_crystal,Flux Growth,
sc_atlas:30422,10.1080/14786435.2015.1004378,,2014,YFe₂Ge₂,YFe2Ge2,1.1,midpoint,0.0,0.0,single_crystal,Flux Growth,
sc_atlas:30418,10.1080/14786435.2015.1004378,,2014,YFe₂Ge₂,YFe2Ge2,1.4,onset,0.0,0.0,single_crystal,Flux Growth,
sc_atlas:18013,10.1080/14786435.2018.1511070,,2018,CeCu2Si2,CeCu2Si2,0.5,unknown,0.0,0.0,unknown,unknown,
sc_atlas:18014,10.1080/14786435.2018.1511070,,2018,YbRh2Si2,YbRh2Si2,0.002,unknown,0.0,0.0,unknown,unknown,
sc_atlas:18526,10.1080/21663831.2020.1860147,,2021,Co0.2Ni0.1Cu0.1Rh0.3Ir0.3Zr2,Co0.2Ni0.1Cu0.1Rh0.3Ir0.3Zr2,7.4,unknown,0.0,0.0,unknown,Melt Growth,
sc_atlas:18523,10.1080/21663831.2020.1860147,,2021,Co0.2Ni0.1Cu0.1Rh0.3Ir0.3Zr2,Co0.2Ni0.1Cu0.1Rh0.3Ir0.3Zr2,7.5,zero,0.0,0.0,unknown,Melt Growth,
sc_atlas:18524,10.1080/21663831.2020.1860147,,2021,Co0.2Ni0.1Cu0.1Rh0.3Ir0.3Zr2,Co0.2Ni0.1Cu0.1Rh0.3Ir0.3Zr2,7.8,unknown,0.0,0.0,unknown,Melt Growth,
sc_atlas:18522,10.1080/21663831.2020.1860147,,2021,Co0.2Ni0.1Cu0.1Rh0.3Ir0.3Zr2,Co0.2Ni0.1Cu0.1Rh0.3Ir0.3Zr2,8.0,onset,0.0,0.0,unknown,Melt Growth,
sc_atlas:18528,10.1080/21663831.2020.1860147,,2021,CoZr2,CoZr2,6.0,unknown,0.0,0.0,unknown,Melt Growth,
sc_atlas:9732,10.1080/21663831.2021.1919934,,2021,NbN,NbN,11.2,unknown,0.0,0.0,thin_film,Physical Vapor Deposition,Al2O3
sc_atlas:9731,10.1080/21663831.2021.1919934,,2021,NbN,NbN,15.3,unknown,0.0,0.0,thin_film,Physical Vapor Deposition,Al2O3
sc_atlas:9735,10.1088/0022-3727/49/20/205304,,2016,MoN,Mo2N,7.82,midpoint,0.0,0.0,thin_film,Physical Vapor Deposition; Nanofabrication & Exfoliation,SiO2
sc_atlas:9734,10.1088/0022-3727/49/20/205304,,2016,MoN,Mo2N,7.93,midpoint,0.0,0.0,thin_film,Physical Vapor Deposition; Nanofabrication & Exfoliation,SiO2
sc_atlas:9733,10.1088/0022-3727/49/20/205304,,2016,MoN,Mo2N,8.07,midpoint,0.0,0.0,thin_film,Physical Vapor Deposition; Nanofabrication & Exfoliation,SiO2
sc_atlas:31179,10.1088/0022-3727/49/27/275002,,2015,La₁₋ₓSmₓO₀.₅F₀.₅BiS₂,La0.2Sm0.8O0.5F0.5BiS2,4.1,zero,0.0,0.0,polycrystal,Solid-State Reaction,
sc_atlas:31177,10.1088/0022-3727/49/27/275002,,2015,La₁₋ₓSmₓO₀.₅F₀.₅BiS₂,La0.2Sm0.8O0.5F0.5BiS2,4.3,onset,0.0,0.001,polycrystal,Solid-State Reaction,
sc_atlas:31181,10.1088/0022-3727/49/27/275002,,2015,La₁₋ₓSmₓO₀.₅F₀.₅BiS₂,La0.2Sm0.8O0.5F0.5BiS2,4.4,zero,1.76,0.0,polycrystal,Solid-State Reaction,
sc_atlas:31178,10.1088/0022-3727/49/27/275002,,2015,La₁₋ₓSmₓO₀.₅F₀.₅BiS₂,La0.2Sm0.8O0.5F0.5BiS2,4.6,onset,0.0,0.0,polycrystal,Solid-State Reaction,
sc_atlas:31180,10.1088/0022-3727/49/27/275002,,2015,La₁₋ₓSmₓO₀.₅F₀.₅BiS₂,La0.2Sm0.8O0.5F0.5BiS2,4.93,onset,1.76,0.0,polycrystal,Solid-State Reaction,
sc_atlas:31174,10.1088/0022-3727/49/27/275002,,2015,La₁₋ₓSmₓO₀.₅F₀.₅BiS₂,La0.8Sm0.2O0.5F0.5BiS2,10.3,onset,1.74,0.0,polycrystal,Solid-State Reaction,
sc_atlas:31170,10.1088/0022-3727/49/27/275002,,2015,La₁₋ₓSmₓO₀.₅F₀.₅BiS₂,La0.8Sm0.2O0.5F0.5BiS2,2.8,onset,0.0,0.001,polycrystal,Solid-State Reaction,
sc_atlas:31169,10.1088/0022-3727/49/27/275002,,2015,La₁₋ₓSmₓO₀.₅F₀.₅BiS₂,La0.8Sm0.2O0.5F0.5BiS2,3.2,zero,0.0,0.0,polycrystal,Solid-State Reaction,
sc_atlas:31171,10.1088/0022-3727/49/27/275002,,2015,La₁₋ₓSmₓO₀.₅F₀.₅BiS₂,La0.8Sm0.2O0.5F0.5BiS2,6.0,onset,0.8,0.001,polycrystal,Solid-State Reaction,
sc_atlas:31176,10.1088/0022-3727/49/27/275002,,2015,La₁₋ₓSmₓO₀.₅F₀.₅BiS₂,La0.8Sm0.2O0.5F0.5BiS2,6.2,onset,1.96,0.0,polycrystal,Solid-State Reaction,
sc_atlas:31172,10.1088/0022-3727/49/27/275002,,2015,La₁₋ₓSmₓO₀.₅F₀.₅BiS₂,La0.8Sm0.2O0.5F0.5BiS2,6.9,onset,0.35,0.0,polycrystal,Solid-State Reaction,
sc_atlas:31173,10.1088/0022-3727/49/27/275002,,2015,La₁₋ₓSmₓO₀.₅F₀.₅BiS₂,La0.8Sm0.2O0.5F0.5BiS2,7.4,onset,0.62,0.0,polycrystal,Solid-State Reaction,
sc_atlas:31175,10.1088/0022-3727/49/27/275002,,2015,La₁₋ₓSmₓO₀.₅F₀.₅BiS₂,La0.8Sm0.2O0.5F0.5BiS2,9.2,zero,1.74,0.0,polycrystal,Solid-State Reaction,
sc_atlas:9752,10.1088/0031-8949/84/06/065701,,2011,MgB₂,MgB2,36.71,onset,0.0,,polycrystal,Solid-State Reaction,
sc_atlas:9750,10.1088/0031-8949/84/06/065701,,2011,MgB₂,MgB2,36.73,onset,0.0,,polycrystal,Solid-State Reaction,
sc_atlas:9748,10.1088/0031-8949/84/06/065701,,2011,MgB₂,MgB2,36.81,onset,0.0,,polycrystal,Solid-State Reaction,
sc_atlas:9746,10.1088/0031-8949/84/06/065701,,2011,MgB₂,MgB2,36.94,onset,0.0,,polycrystal,Solid-State Reaction,
sc_atlas:9753,10.1088/0031-8949/84/06/065701,,2011,MgB₂,MgB2,36.98,onset,0.0,,polycrystal,Solid-State Reaction,
sc_atlas:9744,10.1088/0031-8949/84/06/065701,,2011,MgB₂,MgB2,37.02,onset,0.0,,polycrystal,Solid-State Reaction,
sc_atlas:9751,10.1088/0031-8949/84/06/065701,,2011,MgB₂,MgB2,37.03,onset,0.0,,polycrystal,Solid-State Reaction,
sc_atlas:9749,10.1088/0031-8949/84/06/065701,,2011,MgB₂,MgB2,37.08,onset,0.0,,polycrystal,Solid-State Reaction,
sc_atlas:9742,10.1088/0031-8949/84/06/065701,,2011,MgB₂,MgB2,37.15,onset,0.0,,polycrystal,Solid-State Reaction,
sc_atlas:9747,10.1088/0031-8949/84/06/065701,,2011,MgB₂,MgB2,37.16,onset,0.0,,polycrystal,Solid-State Reaction,
sc_atlas:9740,10.1088/0031-8949/84/06/065701,,2011,MgB₂,MgB2,37.2,onset,0.0,,polycrystal,Solid-State Reaction,
sc_atlas:9745,10.1088/0031-8949/84/06/065701,,2011,MgB₂,MgB2,37.24,onset,0.0,,polycrystal,Solid-State Reaction,
sc_atlas:9738,10.1088/0031-8949/84/06/065701,,2011,MgB₂,MgB2,37.27,onset,0.0,,polycrystal,Solid-State Reaction,
sc_atlas:9743,10.1088/0031-8949/84/06/065701,,2011,MgB₂,MgB2,37.28,onset,0.0,,polycrystal,Solid-State Reaction,
sc_atlas:9736,10.1088/0031-8949/84/06/065701,,2011,MgB₂,MgB2,37.29,onset,0.0,,polycrystal,Solid-State Reaction,
sc_atlas:9741,10.1088/0031-8949/84/06/065701,,2011,MgB₂,MgB2,37.32,onset,0.0,,polycrystal,Solid-State Reaction,
sc_atlas:9739,10.1088/0031-8949/84/06/065701,,2011,MgB₂,MgB2,37.36,onset,0.0,,polycrystal,Solid-State Reaction,
sc_atlas:9737,10.1088/0031-8949/84/06/065701,,2011,MgB₂,MgB2,37.38,onset,0.0,,polycrystal,Solid-State Reaction,
sc_atlas:14906,10.1088/0256-307X/25/10/067,,2008,Ce(O1-xFx)FeAs,CeO0.88F0.12FeAs,38.0,unknown,0.0,0.0,polycrystal,Solid-State Reaction,
sc_atlas:14907,10.1088/0256-307X/25/10/067,,2008,La(O1-xFx)FeAs,LaO0.92F0.08FeAs,26.0,unknown,0.0,0.0,polycrystal,Solid-State Reaction,
sc_atlas:14908,10.1088/0256-307X/25/10/067,,2008,Pr(O1-xFx)FeAs,PrO0.89F0.11FeAs,48.0,unknown,0.0,0.0,polycrystal,Solid-State Reaction,
sc_atlas:24794,10.1088/0256-307X/25/12/061,,2008,(Ba₀.₆K₀.₄)Fe₂As₂,Ba0.6K0.4Fe2As2,35.0,onset,0.0,0.0,single_crystal,Flux Growth,
sc_atlas:27172,10.1088/0256-307X/28/8/086104,,2011,K₀.₈Fe₁.₆Se₂,K0.8Fe1.6Se2,32.0,unknown,0.0,0.0,unknown,Melt Growth,
sc_atlas:27990,10.1088/0256-307X/29/3/037402,,2012,FeSe/SrTiO₃,FeSe,40.0,onset,0.0,0.0,thin_film,Molecular Beam Epitaxy,SrTiO3
sc_atlas:27992,10.1088/0256-307X/29/3/037402,,2012,FeSe/SrTiO₃,FeSe,42.0,unknown,0.0,0.0,thin_film,Molecular Beam Epitaxy,SrTiO3
sc_atlas:27989,10.1088/0256-307X/29/3/037402,,2012,FeSe/SrTiO₃,FeSe,53.0,onset,0.0,0.0,thin_film,Molecular Beam Epitaxy,SrTiO3
sc_atlas:27991,10.1088/0256-307X/29/3/037402,,2012,FeSe/SrTiO₃,FeSe,80.0,unknown,0.0,0.0,thin_film,Molecular Beam Epitaxy,SrTiO3
sc_atlas:28153,10.1088/0256-307X/29/6/067402,,2012,Ca₁₋ₓNaₓFe₂As₂,Ca0.33Na0.67Fe2As2,32.0,unknown,0.0,0.0,unknown,Flux Growth,
sc_atlas:9755,10.1088/0256-307x/29/8/088401,,2012,Fe₁₋ₓMnₓSe₀.₅Te₀.₅,Fe0.95Mn0.05Se0.5Te0.5,13.7,zero,0.0,0.0,single_crystal,Flux Growth,
sc_atlas:9756,10.1088/0256-307x/29/8/088401,,2012,Fe₁₋ₓMnₓSe₀.₅Te₀.₅,Fe0.95Mn0.05Se0.5Te0.5,14.5,onset,0.0,0.005,single_crystal,Flux Growth,
sc_atlas:9754,10.1088/0256-307x/29/8/088401,,2012,Fe₁₋ₓMnₓSe₀.₅Te₀.₅,Fe0.95Mn0.05Se0.5Te0.5,15.5,onset,0.0,0.0,single_crystal,Flux Growth,
sc_atlas:9757,10.1088/0256-307x/29/8/088401,,2012,Fe₁₋ₓMnₓSe₀.₅Te₀.₅,Fe0.99Mn0.01Se0.5Te0.5,12.3,zero,0.0,0.0,single_crystal,Flux Growth,
sc_atlas:9759,10.1088/0256-307x/29/8/088401,,2012,Fe₁₋ₓMnₓSe₀.₅Te₀.₅,Fe0.99Mn0.01Se0.5Te0.5,14.4,onset,0.0,0.005,single_crystal,Flux Growth,
sc_atlas:9758,10.1088/0256-307x/29/8/088401,,2012,Fe₁₋ₓMnₓSe₀.₅Te₀.₅,Fe0.9Mn0.1Se0.5Te0.5,11.9,zero,0.0,0.0,single_crystal,Flux Growth,
sc_atlas:9760,10.1088/0256-307x/29/8/088401,,2012,Fe₁₋ₓMnₓSe₀.₅Te₀.₅,Fe0.9Mn0.1Se0.5Te0.5,13.6,onset,0.0,0.005,single_crystal,Flux Growth,
sc_atlas:29762,10.1088/0256-307X/31/1/017401,,2014,1-UC FeSe film,FeSe,23.5,zero,0.0,0.0,thin_film,Molecular Beam Epitaxy,SrTiO3
sc_atlas:29761,10.1088/0256-307X/31/1/017401,,2014,1-UC FeSe film,FeSe,40.2,onset,0.0,0.0,thin_film,Molecular Beam Epitaxy,SrTiO3
sc_atlas:29970,10.1088/0256-307X/31/6/067403,,2014,Ca₀.₃₃Na₀.₆₇Fe₂As₂,Ca0.33Na0.67Fe2As2,33.0,unknown,0.0,0.0,single_crystal,Flux Growth,
sc_atlas:30141,10.1088/0256-307X/31/7/077401,,2014,BaTi₂(Sb₁₋ₓBiₓ)₂O,BaTi2Sb1.68Bi0.32O,3.4,onset,0.0,0.0,polycrystal,Solid-State Reaction,
sc_atlas:30140,10.1088/0256-307X/31/7/077401,,2014,BaTi₂(Sb₁₋ₓBiₓ)₂O,BaTi2Sb1.68Bi0.32O,6.0,onset,0.0,0.0,polycrystal,Solid-State Reaction,
sc_atlas:31154,10.1088/0256-307X/32/10/107401,,2015,LaFeAsO₁₋ₓFₓ,LaFeAsO0.45F0.55,30.0,onset,0.0,0.001,polycrystal,Solid-State Reaction,
sc_atlas:31155,10.1088/0256-307X/32/10/107401,,2015,LaFeAsO₁₋ₓFₓ,LaFeAsO0.5F0.5,40.0,onset,0.0,0.0,polycrystal,Solid-State Reaction,
sc_atlas:31153,10.1088/0256-307X/32/10/107401,,2015,LaFeAsO₁₋ₓFₓ,LaFeAsO0.94F0.06,27.0,unknown,0.0,0.0,polycrystal,Solid-State Reaction,
sc_atlas:29852,10.1088/0256-307X/32/12/127403,,2015,Ba₁₋ₓKₓFe₂As₂,Ba0.026K0.974Fe2As2,4.55,zero,0.0,0.0,unknown,Flux Growth,
sc_atlas:29851,10.1088/0256-307X/32/12/127403,,2015,Ba₁₋ₓKₓFe₂As₂,Ba0.083K0.917Fe2As2,5.66,zero,0.0,0.0,unknown,Flux Growth,
sc_atlas:29850,10.1088/0256-307X/32/12/127403,,2015,Ba₁₋ₓKₓFe₂As₂,Ba0.102K0.898Fe2As2,7.16,zero,0.0,0.0,unknown,Flux Growth,
sc_atlas:29849,10.1088/0256-307X/32/12/127403,,2015,Ba₁₋ₓKₓFe₂As₂,Ba0.174K0.826Fe2As2,10.8,zero,0.0,0.0,unknown,Flux Growth,
sc_atlas:29848,10.1088/0256-307X/32/12/127403,,2015,Ba₁₋ₓKₓFe₂As₂,Ba0.253K0.747Fe2As2,18.7,zero,0.0,0.0,unknown,Flux Growth,
sc_atlas:9763,10.1088/0256-307x/32/6/067401,,2015,CuₓBi₂Se₃,Cu0.3Bi2Se3,1.7,zero,0.0,0.0,unknown,Melt Growth,
sc_atlas:9762,10.1088/0256-307x/32/6/067401,,2015,CuₓBi₂Se₃,Cu0.3Bi2Se3,1.9,midpoint,0.0,0.0,unknown,Melt Growth,
sc_atlas:9761,10.1088/0256-307x/32/6/067401,,2015,CuₓBi₂Se₃,Cu0.3Bi2Se3,2.2,onset,0.0,0.0,unknown,Melt Growth,
sc_atlas:9764,10.1088/0256-307x/32/6/067401,,2015,CuₓBi₂Se₃,Cu0.3Bi2Se3,3.0,unknown,0.0,0.0001,unknown,Melt Growth,
sc_atlas:9766,10.1088/0256-307x/33/5/057401,,2016,FeSe,FeSe,2.4,onset,0.0,0.0,unknown,Flux Growth; Nanofabrication & Exfoliation,SiO2
sc_atlas:9767,10.1088/0256-307x/33/5/057401,,2016,FeSe,FeSe,6.36,onset,0.0,0.0,unknown,Flux Growth; Nanofabrication & Exfoliation,SiO2
sc_atlas:9765,10.1088/0256-307x/33/5/057401,,2016,FeSe,FeSe,9.8,onset,0.0,0.0,unknown,Flux Growth; Nanofabrication & Exfoliation,SiO2
sc_atlas:26250,10.1088/0256-307X/35/12/127401,,2018,Fe₁.₀₃Se₀.₄Te₀.₆,Fe1.03Se0.4Te0.6,14.6,unknown,0.0,0.0,single_crystal,Flux Growth,
sc_atlas:9773,10.1088/0256-307x/36/12/127401,,2019,KCa₂Fe₄As₄F₂,KCa2Fe4As4F2,29.0,unknown,0.0,9.0,single_crystal,Flux Growth,
sc_atlas:9772,10.1088/0256-307x/36/12/127401,,2019,KCa₂Fe₄As₄F₂,KCa2Fe4As4F2,31.2,unknown,0.0,4.2,single_crystal,Flux Growth,
sc_atlas:9771,10.1088/0256-307x/36/12/127401,,2019,KCa₂Fe₄As₄F₂,KCa2Fe4As4F2,33.3,unknown,0.0,0.0,single_crystal,Flux Growth,
sc_atlas:9774,10.1088/0256-307x/36/12/127401,,2019,KCa₂Fe₄As₄F₂,KCa2Fe4As4F2,33.5,unknown,0.0,0.0,single_crystal,Flux Growth,
sc_atlas:9775,10.1088/0256-307x/36/12/127401,,2019,KCa₂Fe₄As₄F₂,KCa2Fe4As4F2,36.5,unknown,2.0,0.0,single_crystal,Flux Growth,
sc_atlas:34336,10.1088/0256-307X/36/6/067401,,2019,Ba₀.₆K₀.₄Fe₂As₂,Ba0.6K0.4Fe2As2,38.0,unknown,0.0,0.0,unknown,unknown,
sc_atlas:18258,10.1088/0256-307X/36/7/077401,,2019,FeSe,FeSe,9.0,unknown,0.0,0.0,unknown,Chemical Vapor Transport,
sc_atlas:18261,10.1088/0256-307X/36/7/077401,,2019,FeSe_{0.93}S_{0.07},FeSe0.93S0.07,8.0,unknown,0.0,0.0,unknown,Chemical Vapor Transport,
sc_atlas:34417,10.1088/0256-307X/36/7/077402,,2019,FeTe,FeTe,13.0,onset,0.0,0.0,thin_film,Molecular Beam Epitaxy,Al2O3
sc_atlas:9776,10.1088/0256-307x/36/8/087401,,2019,θ-TaN,TaN,3.1,unknown,24.6,0.0,unknown,Solid-State Reaction,
sc_atlas:9777,10.1088/0256-307x/36/8/087401,,2019,θ-TaN,TaN,4.68,unknown,56.3,0.0,unknown,Solid-State Reaction,
sc_atlas:9783,10.1088/0256-307x/37/6/067401,,2020,Ca₀.₈₂La₀.₁₈Fe₁₋ₓNiₓAs₂,Ca0.82La0.18Fe0.976Ni0.024As2,25.0,unknown,0.0,0.001,single_crystal,Flux Growth,
sc_atlas:9782,10.1088/0256-307x/37/6/067401,,2020,Ca₀.₈₂La₀.₁₈Fe₁₋ₓNiₓAs₂,Ca0.82La0.18FeAs2,33.0,unknown,0.0,0.001,single_crystal,Flux Growth,
sc_atlas:9784,10.1088/0256-307x/37/9/097401,,2020,Rb₂Mo₃As₃,Rb2Mo3As3,10.5,onset,0.0,0.0,polycrystal,Solid-State Reaction,
sc_atlas:35036,10.1088/0256-307X/37/9/097404,,2020,NaYbSe₂,NaYbSe2,8.0,unknown,103.4,0.0,single_crystal,Flux Growth,
sc_atlas:18325,10.1088/0256-307X/37/9/097802,,2020,Fe1.01Te0.8Se0.2,Fe1.01Te0.8Se0.2,13.5,unknown,0.0,0.0,unknown,unknown,
sc_atlas:18324,10.1088/0256-307X/37/9/097802,,2020,Fe1.05Te0.8Se0.2,Fe1.05Te0.8Se0.2,10.0,unknown,0.0,0.0,unknown,unknown,
sc_atlas:18327,10.1088/0256-307X/37/9/097802,,2020,(Li1-xFex)OHFe1-ySe,Li0.84Fe1.14H1O1Se1,39.7,unknown,0.0,0.0,unknown,Solution-based synthesis/processing,
sc_atlas:18326,10.1088/0256-307X/37/9/097802,,2020,(Li1-xFex)OHFe1-ySe,Li0.84Fe1.14H1O1Se1,40.0,unknown,0.0,0.0,unknown,Solution-based synthesis/processing,
sc_atlas:36618,10.1088/0256-307X/38/12/127402,,2021,Ba₃Rh₄Ge₁₆,Ba3Rh4Ge16,6.8,unknown,0.0,0.0,unknown,Melt Growth,
sc_atlas:36617,10.1088/0256-307X/38/12/127402,,2021,Ba₃Rh₄Ge₁₆,Ba3Rh4Ge16,7.0,onset,0.0,0.0,unknown,Melt Growth,
sc_atlas:35676,10.1088/0256-307X/38/3/037403,,2021,RbV₃Sb₅,RbV3Sb5,0.92,onset,0.0,0.0,single_crystal,Flux Growth,
sc_atlas:35206,10.1088/0256-307X/38/4/047401,,2021,Nd₀.₈Sr₀.₂NiO₂,Nd0.8Sr0.2NiO2,16.2,onset,0.0,0.0,thin_film,Molecular Beam Epitaxy; Solid-State Reaction,SrTiO3
sc_atlas:35208,10.1088/0256-307X/38/4/047401,,2021,Nd₀.₈Sr₀.₂NiO₂,Nd0.8Sr0.2NiO2,17.1,onset,0.0,0.0,thin_film,Molecular Beam Epitaxy; Solid-State Reaction,SrTiO3
sc_atlas:35207,10.1088/0256-307X/38/4/047401,,2021,Nd₀.₈Sr₀.₂NiO₂,Nd0.8Sr0.2NiO2,9.3,zero,0.0,0.0,thin_film,Molecular Beam Epitaxy; Solid-State Reaction,SrTiO3
sc_atlas:35929,10.1088/0256-307X/38/5/057402,,2021,CsV₃Sb₅,CsV3Sb5,3.5,onset,0.0,0.0,single_crystal,Flux Growth,
sc_atlas:35934,10.1088/0256-307X/38/5/057402,,2021,CsV₃Sb₅,CsV3Sb5,4.7,onset,100.0,0.0,single_crystal,Flux Growth,
sc_atlas:35932,10.1088/0256-307X/38/5/057402,,2021,CsV₃Sb₅,CsV3Sb5,5.1,onset,57.1,0.0,single_crystal,Flux Growth,
sc_atlas:35933,10.1088/0256-307X/38/5/057402,,2021,CsV₃Sb₅,CsV3Sb5,5.2,onset,53.6,0.0,single_crystal,Flux Growth,
sc_atlas:35930,10.1088/0256-307X/38/5/057402,,2021,CsV₃Sb₅,CsV3Sb5,7.6,onset,0.7,0.0,single_crystal,Flux Growth,
sc_atlas:35955,10.1088/0256-307X/38/5/057403,,2021,CsV₃Sb₅,CsV3Sb5,3.5,onset,0.0,0.0,unknown,Flux Growth,
sc_atlas:35794,10.1088/0256-307X/38/7/077401,,2021,Nd₀.₈Sr₀.₂NiO₂,Nd0.8Sr0.2NiO2,3.5,zero,0.0,0.0,thin_film,Physical Vapor Deposition,SrTiO3
sc_atlas:35793,10.1088/0256-307X/38/7/077401,,2021,Nd₀.₈Sr₀.₂NiO₂,Nd0.8Sr0.2NiO2,9.0,onset,0.0,0.0,thin_film,Physical Vapor Deposition,SrTiO3
sc_atlas:36010,10.1088/0256-307X/38/7/077402,,2021,CsV₃Sb₅,CsV3Sb5,2.5,unknown,0.0,0.0,unknown,unknown,
sc_atlas:19156,10.1088/0256-307X/39/12/127402,,2022,FeSe,FeSe,8.5,zero,0.0,0.0,unknown,Solution-based synthesis/processing,
sc_atlas:36586,10.1088/0256-307X/39/2/027401,,2021,Ti₄Ir₂O,Ti4Ir2O,5.12,unknown,0.0,0.0,polycrystal,Solid-State Reaction; Melt Growth,
sc_atlas:36585,10.1088/0256-307X/39/2/027401,,2021,Ti₄Ir₂O,Ti4Ir2O,5.13,zero,0.0,0.0,polycrystal,Solid-State Reaction; Melt Growth,
sc_atlas:36584,10.1088/0256-307X/39/2/027401,,2021,Ti₄Ir₂O,Ti4Ir2O,5.22,onset,0.0,0.0,polycrystal,Solid-State Reaction; Melt Growth,
sc_atlas:36978,10.1088/0256-307X/39/5/057302,,2022,FeSe₁₋ₓSₓ,FeSe,9.0,unknown,0.0,0.0,single_crystal,Flux Growth,
sc_atlas:36979,10.1088/0256-307X/39/5/057302,,2022,FeSe₁₋ₓSₓ,FeSe0.92S0.08,10.5,unknown,0.0,0.0,single_crystal,Flux Growth,
sc_atlas:36833,10.1088/0256-307X/39/6/067101,,2022,BaSn₅,BaSn5,4.4,unknown,0.0,0.0,unknown,Flux Growth,
sc_atlas:36756,10.1088/0256-307X/39/6/067401,,2022,RbMn₆Bi₅,RbMn6Bi5,2.3,zero,13.5,0.0,single_crystal,Flux Growth,
sc_atlas:36758,10.1088/0256-307X/39/6/067401,,2022,RbMn₆Bi₅,RbMn6Bi5,4.3,zero,14.5,0.0,single_crystal,Flux Growth,
sc_atlas:36755,10.1088/0256-307X/39/6/067401,,2022,RbMn₆Bi₅,RbMn6Bi5,6.6,onset,13.0,0.0,single_crystal,Flux Growth,
sc_atlas:36759,10.1088/0256-307X/39/6/067401,,2022,RbMn₆Bi₅,RbMn6Bi5,8.2,onset,13.8,0.0,single_crystal,Flux Growth,
sc_atlas:36757,10.1088/0256-307X/39/6/067401,,2022,RbMn₆Bi₅,RbMn6Bi5,9.2,onset,14.5,0.0,single_crystal,Flux Growth,
sc_atlas:36760,10.1088/0256-307X/39/6/067401,,2022,RbMn₆Bi₅,RbMn6Bi5,9.5,onset,15.5,0.0,single_crystal,Flux Growth,
sc_atlas:36900,10.1088/0256-307X/39/6/067404,,2022,Se₁,Pd3P2S6Se2,6.4,onset,43.0,0.0,unknown,Chemical Vapor Transport,
sc_atlas:36899,10.1088/0256-307X/39/6/067404,,2022,Pd₃P₂(S₁₋ₓSeₓ)₈,Pd3P2S8,4.08,onset,36.0,0.0,unknown,Chemical Vapor Transport,
sc_atlas:36416,10.1088/0256-307X/39/8/087401,,2022,YRu₃Si₂,YRu3Si2,2.84,unknown,0.0,0.0,unknown,Melt Growth,
sc_atlas:36414,10.1088/0256-307X/39/8/087401,,2022,YRu₃Si₂,YRu3Si2,2.98,unknown,0.0,0.001,unknown,Melt Growth,
sc_atlas:36415,10.1088/0256-307X/39/8/087401,,2022,YRu₃Si₂,YRu3Si2,3.0,onset,0.0,0.0,unknown,Melt Growth,
sc_atlas:37689,10.1088/0256-307X/40/10/107403,,2023,Sc,Sc,26.2,onset,215.0,0.0,unknown,Nanofabrication & Exfoliation,
sc_atlas:37688,10.1088/0256-307X/40/10/107403,,2023,Sc,Sc,3.1,onset,43.0,0.0,unknown,Nanofabrication & Exfoliation,
sc_atlas:37691,10.1088/0256-307X/40/10/107403,,2023,Sc,Sc,31.0,zero,283.0,0.0,unknown,Nanofabrication & Exfoliation,
sc_atlas:37690,10.1088/0256-307X/40/10/107403,,2023,Sc,Sc,32.0,onset,283.0,0.0,unknown,Nanofabrication & Exfoliation,
sc_atlas:37718,10.1088/0256-307X/40/2/027401,,2023,RbCa₂Fe₄As₄F₂,RbCa2Fe4As4F2,31.0,zero,0.0,0.0,single_crystal,Flux Growth,
sc_atlas:37546,10.1088/0256-307X/40/5/057404,,2023,TaH₃,TaH3,25.0,unknown,147.0,0.0,polycrystal,Solid-State Reaction,
sc_atlas:37543,10.1088/0256-307X/40/5/057404,,2023,TaH₃,TaH3,25.5,unknown,181.0,0.0,polycrystal,Solid-State Reaction,
sc_atlas:37544,10.1088/0256-307X/40/5/057404,,2023,TaH₃,TaH3,26.0,unknown,172.0,0.0,polycrystal,Solid-State Reaction,
sc_atlas:37542,10.1088/0256-307X/40/5/057404,,2023,TaH₃,TaH3,30.0,onset,197.0,0.0,polycrystal,Solid-State Reaction,
sc_atlas:37623,10.1088/0256-307X/40/6/067401,,2023,κ-(BEDT-TTF)₂Cu[N(CN)₂]Br,C22H16BrCuN3S16,12.2,onset,0.0,0.0,unknown,Solution-based synthesis/processing,
sc_atlas:19414,10.1088/0256-307X/41/1/017401,,2024,La3Ni2O7,La3Ni2O7,70.0,onset,,0.0,polycrystal,Solution-based synthesis/processing; Solid-State Reaction,
sc_atlas:19417,10.1088/0256-307X/41/1/017401,,2024,La4Ni3O10,La4Ni3O10,20.0,onset,,0.0,polycrystal,Solution-based synthesis/processing; Solid-State Reaction,
sc_atlas:38896,10.1088/0256-307X/41/9/097401,,2024,RbV₃Sb₅,RbV3Sb5,0.85,midpoint,0.0,0.0,unknown,Nanofabrication & Exfoliation,
sc_atlas:40237,10.1088/0256-307X/42/12/120708,,2025,γ-PtBi₂,PtBi2,0.35,unknown,0.0,0.0,single_crystal,Flux Growth,
sc_atlas:40238,10.1088/0256-307X/42/12/120708,,2025,γ-PtBi₂,PtBi2,0.5,unknown,0.0,0.0,single_crystal,Flux Growth,
sc_atlas:40239,10.1088/0256-307X/42/12/120708,,2025,γ-PtBi₂,PtBi2,3.0,unknown,0.0,0.0,single_crystal,Flux Growth,
sc_atlas:40075,10.1088/0256-307X/42/2/027302,,2025,La₃Al,La3Al,6.06,unknown,0.0,0.0,single_crystal,Flux Growth,
sc_atlas:40073,10.1088/0256-307X/42/2/027302,,2025,La₃Al,La3Al,6.11,zero,0.0,0.0,single_crystal,Flux Growth,
sc_atlas:40074,10.1088/0256-307X/42/2/027302,,2025,La₃Al,La3Al,6.22,onset,0.0,0.001,single_crystal,Flux Growth,
sc_atlas:40072,10.1088/0256-307X/42/2/027302,,2025,La₃Al,La3Al,6.32,onset,0.0,0.0,single_crystal,Flux Growth,
sc_atlas:38686,10.1088/0256-307X/42/2/027404,,2025,"monolayer Fe(Te,Se)/STO film",FeTe0.3Se0.7,60.0,unknown,0.0,0.0,unknown,Molecular Beam Epitaxy,SrTiO3
sc_atlas:9786,10.1088/0264-9381/32/24/245013,,2015,YBa₂Cu₃O_y,YBa2Cu3O6.81,87.4,zero,0.0,0.0,thin_film,Solid-State Reaction,Ag
sc_atlas:24172,10.1088/0953-2048/20/12/015,,2007,MgB₂,MgB2,40.2,onset,0.0,0.0,thin_film,Chemical Vapor Deposition,Al2O3
sc_atlas:24171,10.1088/0953-2048/20/12/015,,2007,MgB₂,MgB2,41.0,onset,0.0,0.0,thin_film,Chemical Vapor Deposition,Al2O3
sc_atlas:24198,10.1088/0953-2048/20/6/015,,2007,M₁₀/M₂₀/M₇₀ (97% B),MgB2,35.0,onset,0.0,0.0,unknown,Solid-State Reaction,
sc_atlas:24197,10.1088/0953-2048/20/6/015,,2007,"M₁₀-B₉₉ (10 μm Mg, 99.99% B)",MgB2,36.8,onset,0.0,0.0,unknown,Solid-State Reaction,
sc_atlas:24618,10.1088/0953-2048/21/10/103001,,2008,binary MgB₂ (MB700),MgB2,38.0,onset,0.0,0.0,unknown,Solid-State Reaction,
sc_atlas:24831,10.1088/0953-2048/21/10/105018,,2008,NdFeAsO₀.₈₂F₀.₁₈,NdFeAsO0.82F0.18,51.5,onset,0.0,0.0,unknown,unknown,
sc_atlas:24748,10.1088/0953-2048/21/11/112001,,2008,SmO₁₋ₓFₓFeAs,SmO0.65F0.35FeAs,51.0,onset,0.0,0.0,polycrystal,Solid-State Reaction,
sc_atlas:24746,10.1088/0953-2048/21/11/112001,,2008,SmO₁₋ₓFₓFeAs,SmO0.65F0.35FeAs,52.0,onset,0.0,0.0,polycrystal,Solid-State Reaction,
sc_atlas:24919,10.1088/0953-2048/21/11/115016,,2008,SmFe₁₋ₓCoₓAsO,SmFe0.9Co0.1AsO,14.2,onset,0.0,1e-05,polycrystal,Solid-State Reaction,
sc_atlas:24918,10.1088/0953-2048/21/11/115016,,2008,SmFe₁₋ₓCoₓAsO,SmFe0.9Co0.1AsO,15.2,onset,0.0,0.0,polycrystal,Solid-State Reaction,
sc_atlas:24959,10.1088/0953-2048/21/12/122001,,2008,LaFeAsO₁₋ₓFₓ,LaFeAsO0.75F0.25,11.1,onset,0.0,0.0,thin_film,Physical Vapor Deposition,LaAlO3
sc_atlas:24958,10.1088/0953-2048/21/12/122001,,2008,LaFeAsO₁₋ₓFₓ,LaFeAsO0.75F0.25,6.5,onset,0.0,0.0,thin_film,Physical Vapor Deposition,LaAlO3
sc_atlas:24960,10.1088/0953-2048/21/12/122001,,2008,LaFeAsO₁₋ₓFₓ,LaFeAsO0.75F0.25,9.6,onset,0.0,0.0,thin_film,Physical Vapor Deposition,LaAlO3
sc_atlas:24957,10.1088/0953-2048/21/12/122001,,2008,LaFeAsO₁₋ₓFₓ,LaFeAsO0.9F0.1,3.6,onset,0.0,0.0,thin_film,Physical Vapor Deposition,MgO
sc_atlas:24805,10.1088/0953-2048/21/12/125014,,2008,Ba₁₋ₓKₓFe₂As₂,Ba0.6K0.4Fe2As2,36.3,onset,0.0,0.0,single_crystal,Flux Growth,
sc_atlas:24801,10.1088/0953-2048/21/12/125014,,2008,Ba₁₋ₓKₓFe₂As₂,Ba0.6K0.4Fe2As2,36.6,onset,0.0,0.0,single_crystal,Flux Growth,
sc_atlas:24802,10.1088/0953-2048/21/12/125014,,2008,Ba₁₋ₓKₓFe₂As₂,Ba0.72K0.28Fe2As2,31.4,onset,0.0,0.0,single_crystal,Flux Growth,
sc_atlas:24806,10.1088/0953-2048/21/12/125014,,2008,Ba₁₋ₓKₓFe₂As₂,Ba0.72K0.28Fe2As2,31.8,onset,0.0,0.0,single_crystal,Flux Growth,
sc_atlas:24807,10.1088/0953-2048/21/12/125014,,2008,Ba₁₋ₓKₓFe₂As₂,Ba0.75K0.25Fe2As2,27.5,onset,0.0,0.0,single_crystal,Flux Growth,
sc_atlas:24803,10.1088/0953-2048/21/12/125014,,2008,Ba₁₋ₓKₓFe₂As₂,Ba0.75K0.25Fe2As2,28.7,onset,0.0,0.0,single_crystal,Flux Growth,
sc_atlas:24808,10.1088/0953-2048/21/12/125014,,2008,Ba₁₋ₓKₓFe₂As₂,Ba0.77K0.23Fe2As2,23.4,onset,0.0,0.0,single_crystal,Flux Growth,
sc_atlas:24804,10.1088/0953-2048/21/12/125014,,2008,Ba₁₋ₓKₓFe₂As₂,Ba0.77K0.23Fe2As2,24.5,onset,0.0,0.0,single_crystal,Flux Growth,
sc_atlas:24585,10.1088/0953-2048/21/12/125028,,2008,LaFeAsO₁₋ₓFₓ,LaFeAsO0.86F0.14,20.0,unknown,0.0,0.0,unknown,Solid-State Reaction,
sc_atlas:14720,10.1088/0953-2048/21/2/025012,,2007,MgB2,MgB2,30.8,zero,0.0,0.0,thin_film,Molecular Beam Epitaxy; Nanofabrication & Exfoliation,Al2O3
sc_atlas:14718,10.1088/0953-2048/21/2/025012,,2007,MgB2,MgB2,31.2,zero,0.0,0.0,thin_film,Molecular Beam Epitaxy; Nanofabrication & Exfoliation,Al2O3
sc_atlas:14724,10.1088/0953-2048/21/2/025012,,2007,MgB2,MgB2,32.6,zero,0.0,0.0,thin_film,Molecular Beam Epitaxy; Nanofabrication & Exfoliation,Al2O3
sc_atlas:14717,10.1088/0953-2048/21/2/025012,,2007,MgB2,MgB2,32.8,onset,0.0,0.0,thin_film,Molecular Beam Epitaxy; Nanofabrication & Exfoliation,Al2O3
sc_atlas:14726,10.1088/0953-2048/21/2/025012,,2007,MgB2,MgB2,33.8,zero,0.0,0.0,thin_film,Molecular Beam Epitaxy; Nanofabrication & Exfoliation,Al2O3
sc_atlas:14721,10.1088/0953-2048/21/2/025012,,2007,MgB2,MgB2,34.1,onset,0.0,0.0,thin_film,Molecular Beam Epitaxy; Nanofabrication & Exfoliation,Al2O3
