Repository: zhiyuliu0158-ui/occ-alignn-tc

# P-B-Occ-ALIGNN-full-Tc

Occupancy-aware ALIGNN-style graph neural network for superconducting critical temperature `Tc_K` regression.

本仓库只做一个任务：

```text
CIF + pressure_GPa + magnetic_field_T + field_direction + optional metadata -> Tc_K
```

不做 superconducting / non-superconducting 分类。

## 1. 模型简介

`PBOccALIGNNFullTc` 是一个纯 PyTorch 实现的 ALIGNN-style 图神经网络：

- bond graph 的 node 是 crystallographic site。
- bond graph 的 edge 是周期近邻 directed bond。
- line graph 的 node 是 directed bond。
- line graph 的 edge 是角度 `i-j-k`。
- 所有 scatter / aggregation 使用 `torch.index_add`，不依赖 `torch_scatter`、DGL、PyTorch Geometric 或官方 ALIGNN 包。
- 输出为 `logtc_mu`、`logtc_logvar` 和 `Tc_pred_K = exp(logtc_mu) - 1`。

File: data/sc-atlas-data.csv (part 21 of 62)
source_record_id,doi,source_title,source_year,formula_raw,formula_normalized,tc_value_k,tc_criterion,pressure_gpa,magnetic_field_t,sample_form,preparation_method,substrate
sc_atlas:14719,10.1088/0953-2048/21/2/025012,,2007,MgB2,MgB2,34.5,onset,0.0,0.0,thin_film,Molecular Beam Epitaxy; Nanofabrication & Exfoliation,Al2O3
sc_atlas:14728,10.1088/0953-2048/21/2/025012,,2007,MgB2,MgB2,34.6,zero,0.0,0.0,thin_film,Molecular Beam Epitaxy; Nanofabrication & Exfoliation,Al2O3
sc_atlas:14723,10.1088/0953-2048/21/2/025012,,2007,MgB2,MgB2,35.0,onset,0.0,0.0,thin_film,Molecular Beam Epitaxy; Nanofabrication & Exfoliation,Al2O3
sc_atlas:14725,10.1088/0953-2048/21/2/025012,,2007,MgB2,MgB2,35.4,onset,0.0,0.0,thin_film,Molecular Beam Epitaxy; Nanofabrication & Exfoliation,Al2O3
sc_atlas:14727,10.1088/0953-2048/21/2/025012,,2007,MgB2,MgB2,35.8,onset,0.0,0.0,thin_film,Molecular Beam Epitaxy; Nanofabrication & Exfoliation,Al2O3
sc_atlas:24307,10.1088/0953-2048/21/3/035009,,2007,Mg(B₁₋ₓCₓ)₂,MgB1.898C0.102,32.8,onset,0.0,0.005,unknown,Solid-State Reaction,
sc_atlas:24305,10.1088/0953-2048/21/3/035009,,2007,Mg(B₁₋ₓCₓ)₂,MgB1.906C0.094,34.7,onset,0.0,0.005,unknown,Solid-State Reaction,
sc_atlas:24306,10.1088/0953-2048/21/3/035009,,2007,Mg(B₁₋ₓCₓ)₂,MgB1.908C0.092,32.6,onset,0.0,0.005,unknown,Solid-State Reaction,
sc_atlas:24304,10.1088/0953-2048/21/3/035009,,2007,Mg(B₁₋ₓCₓ)₂,MgB1.938C0.062,36.8,onset,0.0,0.005,unknown,Solid-State Reaction,
sc_atlas:24303,10.1088/0953-2048/21/3/035009,,2007,Mg(B₁₋ₓCₓ)₂,MgB1.946C0.054,37.1,onset,0.0,0.005,unknown,Solid-State Reaction,
sc_atlas:24309,10.1088/0953-2048/21/3/035009,,2007,Mg(B₁₋ₓCₓ)₂,MgB1.9C0.1,24.6,onset,0.0,0.005,unknown,Solid-State Reaction,
sc_atlas:24308,10.1088/0953-2048/21/3/035009,,2007,Mg(B₁₋ₓCₓ)₂,MgB1.9C0.1,31.4,onset,0.0,0.005,unknown,Solid-State Reaction,
sc_atlas:14861,10.1088/0953-2048/21/8/082001,,2008,GdFeAsO1-δ,GdFeAsO0.85,52.3,zero,0.0,0.0,polycrystal,Solid-State Reaction,
sc_atlas:14860,10.1088/0953-2048/21/8/082001,,2008,GdFeAsO1-δ,GdFeAsO0.85,53.5,onset,0.0,0.0,polycrystal,Solid-State Reaction,
sc_atlas:14859,10.1088/0953-2048/21/8/082001,,2008,GdFeAsO1-xFx,GdFeAsO0.8F0.2,45.5,zero,0.0,0.0,polycrystal,Solid-State Reaction,
sc_atlas:14858,10.1088/0953-2048/21/8/082001,,2008,GdFeAsO1-xFx,GdFeAsO0.8F0.2,51.2,onset,0.0,0.0,polycrystal,Solid-State Reaction,
sc_atlas:24691,10.1088/0953-2048/21/9/092003,,2008,NdFeAsO₀.₈₅,NdFeAsO0.85,45.5,onset,0.0,0.0,polycrystal,Solid-State Reaction,
sc_atlas:14915,10.1088/0953-2048/21/9/095008,,2008,NdFeAsO_{1-x}F_x,NdFeAsO0.94F0.06,44.0,zero,0.0,0.0,polycrystal,Solid-State Reaction,
sc_atlas:14916,10.1088/0953-2048/21/9/095008,,2008,NdFeAsO_{1-x}F_x,NdFeAsO0.94F0.06,49.0,onset,0.0,0.0,polycrystal,Solid-State Reaction,
sc_atlas:14914,10.1088/0953-2048/21/9/095008,,2008,NdFeAsO_{1-x}F_x,NdFeAsO0.94F0.06,51.0,onset,0.0,0.0,polycrystal,Solid-State Reaction,
sc_atlas:14918,10.1088/0953-2048/21/9/095008,,2008,SmFeAsO_{1-x},SmFeAsO0.85,51.0,zero,0.0,0.0,polycrystal,Solid-State Reaction,
sc_atlas:14919,10.1088/0953-2048/21/9/095008,,2008,SmFeAsO_{1-x},SmFeAsO0.85,53.0,onset,0.0,0.0,polycrystal,Solid-State Reaction,
sc_atlas:14917,10.1088/0953-2048/21/9/095008,,2008,SmFeAsO_{1-x},SmFeAsO0.85,57.0,onset,0.0,0.0,polycrystal,Solid-State Reaction,
sc_atlas:27905,10.1088/0953-2048/21/9/095015,,2008,MgB₂,MgB2,35.5,zero,0.0,0.0,thin_film,Chemical Vapor Deposition,SiC
sc_atlas:27907,10.1088/0953-2048/21/9/095015,,2008,MgB₂,MgB2,35.9,zero,0.0,0.0,thin_film,Chemical Vapor Deposition,SiC
sc_atlas:27906,10.1088/0953-2048/21/9/095015,,2008,MgB₂,MgB2,36.5,zero,0.0,0.0,thin_film,Chemical Vapor Deposition,SiC
sc_atlas:27908,10.1088/0953-2048/21/9/095015,,2008,MgB₂,MgB2,37.7,zero,0.0,0.0,thin_film,Chemical Vapor Deposition,SiC
sc_atlas:27910,10.1088/0953-2048/21/9/095015,,2008,MgB₂,MgB2,38.7,zero,0.0,0.0,thin_film,Chemical Vapor Deposition,SiC
sc_atlas:27913,10.1088/0953-2048/21/9/095015,,2008,MgB₂,MgB2,39.7,zero,0.0,0.0,thin_film,Chemical Vapor Deposition,SiC
sc_atlas:27912,10.1088/0953-2048/21/9/095015,,2008,MgB₂,MgB2,40.1,zero,0.0,0.0,thin_film,Chemical Vapor Deposition,SiC
sc_atlas:27911,10.1088/0953-2048/21/9/095015,,2008,MgB₂,MgB2,40.4,zero,0.0,0.0,thin_film,Chemical Vapor Deposition,SiC
sc_atlas:27909,10.1088/0953-2048/21/9/095015,,2008,MgB₂,MgB2,40.8,zero,0.0,0.0,thin_film,Chemical Vapor Deposition,SiC
sc_atlas:24734,10.1088/0953-2048/21/9/095017,,2008,SmFeAs(O₀.₉₃F₀.₀₇),SmFeAsO0.93F0.07,32.0,onset,0.0,3.0,polycrystal,Solid-State Reaction,
sc_atlas:24733,10.1088/0953-2048/21/9/095017,,2008,SmFeAs(O₀.₉₃F₀.₀₇),SmFeAsO0.93F0.07,36.0,onset,0.0,0.0,polycrystal,Solid-State Reaction,
sc_atlas:24715,10.1088/0953-2048/22/1/014003,,2009,NdFeAsO₀.₉F₀.₁,NdFeAsO0.9F0.1,45.0,unknown,0.0,0.0,polycrystal,Solid-State Reaction,
sc_atlas:24713,10.1088/0953-2048/22/1/014003,,2009,NdFeAsO₀.₉F₀.₁,NdFeAsO0.9F0.1,51.0,onset,0.0,0.0,polycrystal,Solid-State Reaction,
sc_atlas:25128,10.1088/0953-2048/22/1/015005,,2009,LaO₁₋ₓFₓFeAs,LaO0.8F0.2FeAs,27.5,unknown,0.0,0.0,unknown,Solid-State Reaction,
sc_atlas:25197,10.1088/0953-2048/22/1/015016,,2009,Mg(B₁₋ₓCₓ)₂,MgB1.941C0.059,34.93,zero,0.0,0.0,unknown,Solid-State Reaction,
sc_atlas:25196,10.1088/0953-2048/22/1/015016,,2009,Mg(B₁₋ₓCₓ)₂,MgB1.9648C0.0352,35.88,zero,0.0,0.0,unknown,Solid-State Reaction,
sc_atlas:25195,10.1088/0953-2048/22/1/015016,,2009,Mg(B₁₋ₓCₓ)₂,MgB1.9726C0.0274,36.62,zero,0.0,0.0,unknown,Solid-State Reaction,
sc_atlas:25194,10.1088/0953-2048/22/1/015016,,2009,Mg(B₁₋ₓCₓ)₂,MgB1.9784C0.0216,36.95,zero,0.0,0.0,unknown,Solid-State Reaction,
sc_atlas:25198,10.1088/0953-2048/22/1/015016,,2009,Mg(B₁₋ₓCₓ)₂,MgB2,38.27,unknown,0.0,0.01,unknown,Solid-State Reaction,
sc_atlas:25193,10.1088/0953-2048/22/1/015016,,2009,Mg(B₁₋ₓCₓ)₂,MgB2,38.43,zero,0.0,0.0,unknown,Solid-State Reaction,
sc_atlas:14944,10.1088/0953-2048/22/1/015018,,2009,SmFeAsO_{0.9}F_{0.1},SmFeAsO0.9F0.1,51.5,midpoint,0.0,0.0,polycrystal,Solid-State Reaction,
sc_atlas:25002,10.1088/0953-2048/22/1/015019,,2009,SmFeAsO₁₋ₓFₓ,SmFeAsO0.6F0.4,52.0,onset,0.0,0.0,polycrystal,Solid-State Reaction,
sc_atlas:25001,10.1088/0953-2048/22/1/015019,,2009,SmFeAsO₁₋ₓFₓ,SmFeAsO0.6F0.4,53.0,onset,0.0,0.0,polycrystal,Solid-State Reaction,
sc_atlas:25000,10.1088/0953-2048/22/1/015019,,2009,SmFeAsO₁₋ₓFₓ,SmFeAsO0.7F0.3,49.0,onset,0.0,0.0,polycrystal,Solid-State Reaction,
sc_atlas:24999,10.1088/0953-2048/22/1/015019,,2009,SmFeAsO₁₋ₓFₓ,SmFeAsO0.85F0.15,39.0,onset,0.0,0.0,polycrystal,Solid-State Reaction,
sc_atlas:25032,10.1088/0953-2048/22/1/015020,,2009,FeSeₓ,FeSe,10.4,onset,0.0,0.001,unknown,Solid-State Reaction; Flux Growth,
sc_atlas:25031,10.1088/0953-2048/22/1/015020,,2009,FeSeₓ,FeSe,11.9,onset,0.0,0.0,unknown,Solid-State Reaction; Flux Growth,
sc_atlas:25778,10.1088/0953-2048/22/10/105006,,2009,BaFe₁.₈₇Co₀.₁₃As₂,BaFe1.87Co0.13As2,25.0,onset,0.0,2.0,single_crystal,Flux Growth,
sc_atlas:25689,10.1088/0953-2048/22/10/105007,,2009,FeSe₀.₅Te₀.₅,FeSe0.5Te0.5,16.2,onset,0.0,0.0,thin_film,Physical Vapor Deposition,SrTiO3
sc_atlas:25690,10.1088/0953-2048/22/10/105007,,2009,"epitaxial thin film, deposition temperature: 450°C",FeSe0.5Te0.5,17.0,unknown,0.0,0.0,thin_film,Physical Vapor Deposition,SrTiO3
sc_atlas:25713,10.1088/0953-2048/22/12/125023,,2009,NdFeAsO₀.₈₅,NdFeAsO0.85,46.0,unknown,0.0,0.0,polycrystal,Solid-State Reaction,
sc_atlas:25045,10.1088/0953-2048/22/3/034004,,2008,SmFeAs(O₀.₉₃F₀.₀₇),SmFeAsO0.93F0.07,34.0,unknown,0.0,0.0,polycrystal,Solid-State Reaction,
sc_atlas:25043,10.1088/0953-2048/22/3/034004,,2008,SmFeAs(O₀.₉₃F₀.₀₇),SmFeAsO0.93F0.07,36.0,onset,0.0,0.0,polycrystal,Solid-State Reaction,
sc_atlas:15022,10.1088/0953-2048/22/3/034008,,2009,ErNi2B2C,ErNi2B2C,11.0,unknown,0.0,0.0,single_crystal,Flux Growth,
sc_atlas:15023,10.1088/0953-2048/22/3/034008,,2009,ErRh4B4,ErRh4B4,8.5,unknown,0.0,0.0,single_crystal,Flux Growth,
sc_atlas:15024,10.1088/0953-2048/22/3/034008,,2009,TmNi2B2C,TmNi2B2C,11.0,unknown,0.0,0.0,single_crystal,Flux Growth,
sc_atlas:25144,10.1088/0953-2048/22/3/034016,,2009,MgB₂,MgB2,38.7,onset,0.0,0.0,unknown,Solid-State Reaction,
sc_atlas:25096,10.1088/0953-2048/22/4/045017,,2009,LaO₀.₈F₀.₂FeAs₁₋ₓSbₓ,LaO0.8F0.2FeAs0.95Sb0.05,30.1,onset,0.0,0.0,polycrystal,Solid-State Reaction,
sc_atlas:25097,10.1088/0953-2048/22/4/045017,,2009,LaO₀.₈F₀.₂FeAs₁₋ₓSbₓ,LaO0.8F0.2FeAs0.9Sb0.1,28.6,onset,0.0,0.0,polycrystal,Solid-State Reaction,
sc_atlas:25150,10.1088/0953-2048/22/5/055004,,2008,MgB₂,MgB2,28.8,midpoint,0.0,0.0,thin_film,Molecular Beam Epitaxy; Physical Vapor Deposition,Al2O3
sc_atlas:25148,10.1088/0953-2048/22/5/055004,,2008,MgB₂,MgB2,30.4,midpoint,0.0,0.0,thin_film,Molecular Beam Epitaxy; Physical Vapor Deposition,ZnO
sc_atlas:25147,10.1088/0953-2048/22/5/055004,,2008,MgB₂,MgB2,34.5,midpoint,0.0,0.0,thin_film,Molecular Beam Epitaxy; Physical Vapor Deposition,Si
sc_atlas:25146,10.1088/0953-2048/22/5/055004,,2008,MgB₂,MgB2,35.1,midpoint,0.0,0.0,thin_film,Molecular Beam Epitaxy; Physical Vapor Deposition,MgO
sc_atlas:25151,10.1088/0953-2048/22/5/055004,,2008,MgB₂,MgB2,36.9,midpoint,0.0,0.0,thin_film,Molecular Beam Epitaxy; Physical Vapor Deposition,Al2O3
sc_atlas:25149,10.1088/0953-2048/22/5/055004,,2008,MgB₂,MgB2,37.1,midpoint,0.0,0.0,thin_film,Molecular Beam Epitaxy; Physical Vapor Deposition,ZnO
sc_atlas:25453,10.1088/0953-2048/22/5/055010,,2009,MgB₂,MgB2,38.9,onset,0.0,0.0,unknown,Solid-State Reaction,
sc_atlas:25237,10.1088/0953-2048/22/5/055016,,2009,CaFe₁₋ₓCoₓAsF,CaFe0.88Co0.12AsF,23.0,unknown,0.0,0.0,polycrystal,Solid-State Reaction,
sc_atlas:25236,10.1088/0953-2048/22/5/055016,,2009,CaFe₁₋ₓCoₓAsF,CaFe0.94Co0.06AsF,7.0,unknown,0.0,0.0,polycrystal,Solid-State Reaction,
sc_atlas:25578,10.1088/0953-2048/22/6/065012,,2009,SmFeAsO₀.₉F₀.₁,SmFeAsO0.9F0.1,52.2,zero,0.0,0.0,polycrystal,Solid-State Reaction,
sc_atlas:25579,10.1088/0953-2048/22/6/065012,,2009,SmFeAsO₀.₉F₀.₁,SmFeAsO0.9F0.1,53.8,unknown,0.0,0.0,polycrystal,Solid-State Reaction,
sc_atlas:15291,10.1088/0953-2048/22/7/072001,,2009,Ca2Sc1-xTixFeAsO3,Ca2Sc0.4Ti0.6FeAsO3,37.0,onset,0.0,0.0,polycrystal,Solid-State Reaction,
sc_atlas:15292,10.1088/0953-2048/22/7/072001,,2009,Sr2Sc1-xTixFeAsO3,Sr2Sc0.4Ti0.6FeAsO3,45.0,onset,0.0,0.0,polycrystal,Solid-State Reaction,
sc_atlas:15293,10.1088/0953-2048/22/7/072001,,2009,Sr2Sc1-xTixFeAsO3,Sr2Sc0.4Ti0.6FeAsO3,7.0,zero,0.0,0.0,polycrystal,Solid-State Reaction,
sc_atlas:25467,10.1088/0953-2048/22/7/075008,,2009,Fe₂P₂Sr₄Sc₂O₆,Fe2P2Sr4Sc2O6,17.0,onset,0.0,0.0001,polycrystal,Solid-State Reaction,
sc_atlas:25469,10.1088/0953-2048/22/7/075008,,2009,Fe₂P₂Sr₄Sc₂O₆,Fe2P2Sr4Sc2O6,9.8,zero,0.0,0.0,polycrystal,Solid-State Reaction,
sc_atlas:25164,10.1088/0953-2048/22/7/075023,,2008,SmFeAsO₁₋ₓ,SmFeAsO0.6,53.5,onset,0.0,0.0,single_crystal,Flux Growth,
sc_atlas:25746,10.1088/0953-2048/22/9/095011,,2009,BaFe₁.₈Co₀.₂As₂,BaFe1.8Co0.2As2,23.1,unknown,0.0,0.0,single_crystal,Flux Growth,
sc_atlas:25744,10.1088/0953-2048/22/9/095011,,2009,BaFe₁.₈Co₀.₂As₂,BaFe1.8Co0.2As2,23.4,midpoint,0.0,0.0,single_crystal,Flux Growth,
sc_atlas:25743,10.1088/0953-2048/22/9/095011,,2009,BaFe₁.₈Co₀.₂As₂,BaFe1.8Co0.2As2,23.75,midpoint,0.0,0.0,single_crystal,Flux Growth,
sc_atlas:25532,10.1088/0953-2048/22/9/095018,,2009,FSTL AO₂ on LAO substrate,Fe1.18Se0.5Te0.5,11.5,onset,0.0,0.0,unknown,Solid-State Reaction; Physical Vapor Deposition,LaAlO3
sc_atlas:25534,10.1088/0953-2048/22/9/095018,,2009,Fe₁₊δSe₁₋ₓTeₓ,Fe1.18Se0.5Te0.5,13.5,onset,0.0,0.0,unknown,Solid-State Reaction; Physical Vapor Deposition,LaAlO3; SrTiO3
sc_atlas:25533,10.1088/0953-2048/22/9/095018,,2009,FSTL STO₄ on STO substrate,Fe1.18Se0.5Te0.5,14.0,onset,0.0,0.0,unknown,Solid-State Reaction; Physical Vapor Deposition,SrTiO3
sc_atlas:25530,10.1088/0953-2048/22/9/095018,,2009,FSTL AO1 on LAO substrate,Fe1.18Se0.5Te0.5,8.0,onset,0.0,0.0,unknown,Solid-State Reaction; Physical Vapor Deposition,LaAlO3
sc_atlas:26690,10.1088/0953-2048/23/10/105016,,2010,Ba(Fe₁₋ₓCoₓ)₂As₂,BaFe1.84Co0.16As2,18.0,onset,0.0,0.0005,unknown,Physical Vapor Deposition; Nanofabrication & Exfoliation,MgO
sc_atlas:26689,10.1088/0953-2048/23/10/105016,,2010,Ba(Fe₁₋ₓCoₓ)₂As₂,BaFe1.84Co0.16As2,19.0,zero,0.0,0.0,unknown,Physical Vapor Deposition; Nanofabrication & Exfoliation,MgO
sc_atlas:26688,10.1088/0953-2048/23/10/105016,,2010,Ba(Fe₁₋ₓCoₓ)₂As₂,BaFe1.84Co0.16As2,21.0,onset,0.0,0.0,unknown,Physical Vapor Deposition; Nanofabrication & Exfoliation,MgO
sc_atlas:15821,10.1088/0953-2048/23/10/105018,,2010,Li2(Pd0.8Pt0.2)3B,Li2Pd2.4Pt0.6B,5.8,unknown,0.0,0.0,unknown,Melt Growth,
sc_atlas:15822,10.1088/0953-2048/23/10/105018,,2010,Li2Pd3B,Li2Pd3B,8.1,unknown,0.0,0.0,unknown,Melt Growth,
sc_atlas:26637,10.1088/0953-2048/23/11/115001,,2010,LuNi₂B₂C,LuNi2B2C,15.9,unknown,0.0,0.0,unknown,Physical Vapor Deposition,
sc_atlas:9795,10.1088/0953-2048/23/11/115013,,2010,RuSr₂Gd₂₋ₓ₋yYᵧCeₓCu₂O₁₀₋δ,RuSr2Gd0.95Y0.2Ce0.85Cu2O9.966,19.4,onset,0.0,0.0,unknown,Solid-State Reaction,
sc_atlas:9796,10.1088/0953-2048/23/11/115013,,2010,RuSr₂Gd₂₋ₓ₋yYᵧCeₓCu₂O₁₀₋δ,RuSr2Gd0.95Y0.2Ce0.85Cu2O9.966,4.0,zero,0.0,0.0,unknown,Solid-State Reaction,
sc_atlas:9799,10.1088/0953-2048/23/11/115013,,2010,RuSr₂Gd₂₋ₓ₋yYᵧCeₓCu₂O₁₀₋δ,RuSr2Gd1.05Y0.2Ce0.75Cu2O9.928,24.8,onset,0.0,0.0,unknown,Solid-State Reaction,
sc_atlas:9800,10.1088/0953-2048/23/11/115013,,2010,RuSr₂Gd₂₋ₓ₋yYᵧCeₓCu₂O₁₀₋δ,RuSr2Gd1.05Y0.2Ce0.75Cu2O9.928,9.0,zero,0.0,0.0,unknown,Solid-State Reaction,
sc_atlas:9803,10.1088/0953-2048/23/11/115013,,2010,RuSr₂Gd₂₋ₓ₋yYᵧCeₓCu₂O₁₀₋δ,RuSr2Gd1.15Y0.2Ce0.65Cu2O9.889,27.5,onset,0.0,0.0,unknown,Solid-State Reaction,
sc_atlas:9804,10.1088/0953-2048/23/11/115013,,2010,RuSr₂Gd₂₋ₓ₋yYᵧCeₓCu₂O₁₀₋δ,RuSr2Gd1.15Y0.2Ce0.65Cu2O9.889,6.0,zero,0.0,0.0,unknown,Solid-State Reaction,
sc_atlas:9802,10.1088/0953-2048/23/11/115013,,2010,RuSr₂Gd₂₋ₓ₋yYᵧCeₓCu₂O₁₀₋δ,RuSr2Gd1.1Y0.2Ce0.7Cu2O9.91,16.0,zero,0.0,0.0,unknown,Solid-State Reaction,
sc_atlas:9801,10.1088/0953-2048/23/11/115013,,2010,RuSr₂Gd₂₋ₓ₋yYᵧCeₓCu₂O₁₀₋δ,RuSr2Gd1.1Y0.2Ce0.7Cu2O9.91,28.0,onset,0.0,0.0,unknown,Solid-State Reaction,
sc_atlas:9807,10.1088/0953-2048/23/11/115013,,2010,RuSr₂Gd₂₋ₓ₋yYᵧCeₓCu₂O₁₀₋δ,RuSr2Gd1.25Y0.2Ce0.55Cu2O9.844,21.0,onset,0.0,0.0,unknown,Solid-State Reaction,
sc_atlas:9805,10.1088/0953-2048/23/11/115013,,2010,RuSr₂Gd₂₋ₓ₋yYᵧCeₓCu₂O₁₀₋δ,RuSr2Gd1.2Y0.2Ce0.6Cu2O9.866,25.0,onset,0.0,0.0,unknown,Solid-State Reaction,
sc_atlas:9806,10.1088/0953-2048/23/11/115013,,2010,RuSr₂Gd₂₋ₓ₋yYᵧCeₓCu₂O₁₀₋δ,RuSr2Gd1.2Y0.2Ce0.6Cu2O9.866,5.0,zero,0.0,0.0,unknown,Solid-State Reaction,
sc_atlas:9794,10.1088/0953-2048/23/11/115013,,2010,RuSr₂Gd₂₋ₓ₋yYᵧCeₓCu₂O₁₀₋δ,RuSr2Gd1.4Ce0.6Cu2O9.866,26.0,onset,0.0,0.0,unknown,Solid-State Reaction,
sc_atlas:9797,10.1088/0953-2048/23/11/115013,,2010,RuSr₂Gd₂₋ₓ₋yYᵧCeₓCu₂O₁₀₋δ,RuSr2Gd1Y0.2Ce0.8Cu2O9.945,22.0,onset,0.0,0.0,unknown,Solid-State Reaction,
sc_atlas:9798,10.1088/0953-2048/23/11/115013,,2010,RuSr₂Gd₂₋ₓ₋yYᵧCeₓCu₂O₁₀₋δ,RuSr2Gd1Y0.2Ce0.8Cu2O9.945,6.0,zero,0.0,0.0,unknown,Solid-State Reaction,
sc_atlas:25818,10.1088/0953-2048/23/2/022001,,2010,Sr₂ScFePO₃,Sr2ScFePO3,15.0,unknown,0.0,0.0,polycrystal,Solid-State Reaction,
sc_atlas:25819,10.1088/0953-2048/23/2/022001,,2010,Sr₂ScFePO₃,Sr2ScFePO3,15.3,unknown,0.0,0.0,polycrystal,Solid-State Reaction,
sc_atlas:25817,10.1088/0953-2048/23/2/022001,,2010,Sr₂ScFePO₃,Sr2ScFePO3,17.0,unknown,0.0,0.0,polycrystal,Solid-State Reaction,
sc_atlas:25571,10.1088/0953-2048/23/2/025027,,2010,Sr₀.₆K₀.₄Fe₂As₂,Sr0.6K0.4Fe2As2,33.0,zero,0.0,0.0,polycrystal,Solid-State Reaction,
sc_atlas:25572,10.1088/0953-2048/23/2/025027,,2010,Sr₀.₆K₀.₄Fe₂As₂,Sr0.6K0.4Fe2As2,34.0,onset,0.0,0.0,polycrystal,Solid-State Reaction,
sc_atlas:25570,10.1088/0953-2048/23/2/025027,,2010,Sr₀.₆K₀.₄Fe₂As₂,Sr0.6K0.4Fe2As2,35.0,onset,0.0,0.0,polycrystal,Solid-State Reaction,
sc_atlas:15476,10.1088/0953-2048/23/3/034003,,2010,Ba(Fe1-xCox)2As2,BaFe1.8Co0.2As2,22.0,midpoint,0.0,0.0,unknown,unknown,
sc_atlas:15477,10.1088/0953-2048/23/3/034003,,2010,FeSe1-xTex,FeSe0.5Te0.5,14.5,midpoint,0.0,0.0,unknown,unknown,
sc_atlas:15478,10.1088/0953-2048/23/3/034003,,2010,NdFeAsO1-xFx,NdFeAsO0.7F0.3,47.4,midpoint,0.0,0.0,unknown,unknown,
sc_atlas:9817,10.1088/0953-2048/23/3/034018,,2010,[(SnSe)₁₊δ]ₘ(NbSe₂)₁,NbSn6.96Se8.96,0.6,midpoint,0.0,0.0,unknown,Physical Vapor Deposition,
sc_atlas:26130,10.1088/0953-2048/23/4/045001,,2010,"(Fe₂As₂)(Sr₄(Mg,Ti)₂O₆)",Fe1.7Co0.3As2Sr4MgTiO6,16.0,onset,0.0,0.0001,unknown,Solid-State Reaction,
sc_atlas:26134,10.1088/0953-2048/23/4/045001,,2010,"(Fe₂As₂)(Sr₄(Mg,Ti)₂O₆)",Fe1.7Co0.3As2Sr4MgTiO6,18.0,onset,0.0,0.0,unknown,Solid-State Reaction,
sc_atlas:26129,10.1088/0953-2048/23/4/045001,,2010,"(Fe₂As₂)(Sr₄(Mg,Ti)₂O₆)",Fe1.8Co0.2As2Sr4MgTiO6,24.0,onset,0.0,0.0001,unknown,Solid-State Reaction,
sc_atlas:26133,10.1088/0953-2048/23/4/045001,,2010,"(Fe₂As₂)(Sr₄(Mg,Ti)₂O₆)",Fe1.8Co0.2As2Sr4MgTiO6,26.0,onset,0.0,0.0,unknown,Solid-State Reaction,
sc_atlas:26128,10.1088/0953-2048/23/4/045001,,2010,"(Fe₂As₂)(Sr₄(Mg,Ti)₂O₆)",Fe1.9Co0.1As2Sr4MgTiO6,22.0,onset,0.0,0.0001,unknown,Solid-State Reaction,
sc_atlas:26132,10.1088/0953-2048/23/4/045001,,2010,"(Fe₂As₂)(Sr₄(Mg,Ti)₂O₆)",Fe1.9Co0.1As2Sr4MgTiO6,26.0,onset,0.0,0.0,unknown,Solid-State Reaction,
sc_atlas:26135,10.1088/0953-2048/23/4/045001,,2010,"(Fe₂As₂)(Sr₄(Mg,Ti)₂O₆)",Fe2As2Sr4Mg0.4Ti1.6O6,37.0,onset,0.0,0.0001,unknown,Solid-State Reaction,
sc_atlas:26139,10.1088/0953-2048/23/4/045001,,2010,"(Fe₂As₂)(Sr₄(Mg,Ti)₂O₆)",Fe2As2Sr4Mg0.4Ti1.6O6,39.0,onset,0.0,0.0,unknown,Solid-State Reaction,
sc_atlas:26138,10.1088/0953-2048/23/4/045001,,2010,"(Fe₂As₂)(Sr₄(Mg,Ti)₂O₆)",Fe2As2Sr4Mg0.6Ti1.4O6,36.0,onset,0.0,0.0,unknown,Solid-State Reaction,
sc_atlas:26140,10.1088/0953-2048/23/4/045001,,2010,"(Fe₂As₂)(Sr₄(Mg,Ti)₂O₆)",Fe2As2Sr4Mg0.6Ti1.4O6,43.0,onset,4.2,0.0,unknown,Solid-State Reaction,
sc_atlas:26137,10.1088/0953-2048/23/4/045001,,2010,"(Fe₂As₂)(Sr₄(Mg,Ti)₂O₆)",Fe2As2Sr4Mg0.8Ti1.2O6,34.0,onset,0.0,0.0,unknown,Solid-State Reaction,
sc_atlas:26136,10.1088/0953-2048/23/4/045001,,2010,"(Fe₂As₂)(Sr₄(Mg,Ti)₂O₆)",Fe2As2Sr4Mg0.9Ti1.1O6,33.0,onset,0.0,0.0,unknown,Solid-State Reaction,
sc_atlas:26131,10.1088/0953-2048/23/4/045001,,2010,"(Fe₂As₂)(Sr₄(Mg,Ti)₂O₆)",Fe2As2Sr4MgTiO6,10.0,onset,0.0,0.0,unknown,Solid-State Reaction,
sc_atlas:9821,10.1088/0953-2048/23/4/045004,,2010,NbN,NbN,10.5,unknown,0.0,0.0,thin_film,Physical Vapor Deposition,SiO2
sc_atlas:9820,10.1088/0953-2048/23/4/045004,,2010,NbN,NbN,7.3,unknown,0.0,0.0,thin_film,Physical Vapor Deposition,SiO2
sc_atlas:9823,10.1088/0953-2048/23/4/045004,,2010,NbN,NbN,8.0,unknown,0.0,0.0,thin_film,Physical Vapor Deposition,"glass, buffer layer: with AlN"
sc_atlas:9824,10.1088/0953-2048/23/4/045009,,2010,"(Ba,K)Fe₂As₂",Ba0.6K0.4Fe2As2,38.0,onset,0.0,0.0,unknown,Melt Growth,
sc_atlas:15519,10.1088/0953-2048/23/5/054001,,2010,Fe_{1+y}(Te_{1-x}Se_x),Fe1.02Te0.85Se0.15,12.7,onset,0.0,0.0,polycrystal,Solid-State Reaction,
sc_atlas:15520,10.1088/0953-2048/23/5/054001,,2010,Fe_{1+y}(Te_{1-x}Se_x),Fe1.02Te0.8Se0.2,13.6,onset,0.0,0.0,polycrystal,Solid-State Reaction,
sc_atlas:15518,10.1088/0953-2048/23/5/054001,,2010,Fe_{1+y}(Te_{1-x}Se_x),Fe1.03Te0.9Se0.1,11.9,onset,0.0,0.0,polycrystal,Solid-State Reaction,
sc_atlas:15517,10.1088/0953-2048/23/5/054001,,2010,Fe_{1+y}(Te_{1-x}Se_x),Fe1.04Te0.95Se0.05,11.0,onset,0.0,0.0,polycrystal,Solid-State Reaction,
sc_atlas:15523,10.1088/0953-2048/23/5/054001,,2010,SmFeAs(O_{1-x}F_x),SmFeAsO0.85F0.15,51.5,unknown,0.0,0.0,polycrystal,Solid-State Reaction,
sc_atlas:15522,10.1088/0953-2048/23/5/054001,,2010,SmFeAs(O_{1-x}F_x),SmFeAsO0.925F0.075,33.0,unknown,0.0,0.0,polycrystal,Solid-State Reaction,
sc_atlas:26247,10.1088/0953-2048/23/5/054004,,2010,CaFe₂As₂,CaFe2As2,3.9,onset,0.47,0.0,single_crystal,Flux Growth,
sc_atlas:26248,10.1088/0953-2048/23/5/054004,,2010,CaFe₂As₂,CaFe2As2,4.1,onset,1.08,0.0,single_crystal,Flux Growth,
sc_atlas:15575,10.1088/0953-2048/23/5/054006,,2010,BaFe1.8Co0.2As2,BaFe1.8Co0.2As2,20.0,unknown,0.0,0.0,single_crystal,Flux Growth,
sc_atlas:9830,10.1088/0953-2048/23/5/054007,,2010,Ba(Fe₀.₉₃Co₀.₀₇)₂As₂,BaFe1.86Co0.14As2,21.0,unknown,0.0,0.0,single_crystal,Flux Growth,
sc_atlas:15479,10.1088/0953-2048/23/5/054009,,2010,(Ba0.6K0.4)Fe2As2,Ba0.6K0.4Fe2As2,37.0,unknown,0.0,0.0,single_crystal,Flux Growth,
sc_atlas:15480,10.1088/0953-2048/23/5/054009,,2010,Ba(Fe0.9Co0.1)2As2,BaFe1.8Co0.2As2,22.0,unknown,0.0,0.0,single_crystal,Flux Growth,
sc_atlas:15481,10.1088/0953-2048/23/5/054009,,2010,Sr0.6Na0.4Fe2As2,Sr0.6Na0.4Fe2As2,35.0,unknown,0.0,0.0,single_crystal,Flux Growth,
sc_atlas:15482,10.1088/0953-2048/23/5/054009,,2010,Sr(Fe0.9Co0.1)2As2,SrFe1.8Co0.2As2,22.0,unknown,0.0,0.0,single_crystal,Flux Growth,
sc_atlas:26300,10.1088/0953-2048/23/5/054010,,2010,Sr₀.₆K₀.₄Fe₂As₂,Sr0.6K0.4Fe2As2,34.0,zero,0.0,0.0,unknown,Solid-State Reaction,
sc_atlas:26299,10.1088/0953-2048/23/5/054010,,2010,Sr₀.₆K₀.₄Fe₂As₂,Sr0.6K0.4Fe2As2,35.0,onset,0.0,0.0,unknown,Solid-State Reaction,
sc_atlas:26194,10.1088/0953-2048/23/5/054013,,2010,"polycrystalline FeTe₀.₈S₀.₂, treatment: air exposure",FeTe0.8S0.2,6.6,zero,0.0,0.0,unknown,Solid-State Reaction,
sc_atlas:26193,10.1088/0953-2048/23/5/054013,,2010,"polycrystalline FeTe₀.₈S₀.₂, treatment: air exposure",FeTe0.8S0.2,9.2,onset,0.0,0.0,unknown,Solid-State Reaction,
sc_atlas:26315,10.1088/0953-2048/23/5/055002,,2010,SmO₁₋ₓFₓFeAs,SmO0.8F0.2FeAs,50.8,onset,0.0,0.0,unknown,Solid-State Reaction,
sc_atlas:26314,10.1088/0953-2048/23/5/055002,,2010,SmO₁₋ₓFₓFeAs,SmO0.8F0.2FeAs,53.5,onset,0.0,0.0,unknown,Solid-State Reaction,
sc_atlas:26313,10.1088/0953-2048/23/5/055002,,2010,SmO₁₋ₓFₓFeAs,SmO0.8F0.2FeAs,56.1,onset,0.0,0.0,unknown,Solid-State Reaction,
sc_atlas:9833,10.1088/0953-2048/23/5/055004,,2010,MgB₂,MgB2,37.0,zero,0.0,0.0,thin_film,Chemical Vapor Deposition; Nanofabrication & Exfoliation,SiC
sc_atlas:9834,10.1088/0953-2048/23/5/055004,,2010,MgB₂,MgB2,38.5,zero,0.0,0.0,thin_film,Chemical Vapor Deposition; Nanofabrication & Exfoliation,SiC
sc_atlas:9831,10.1088/0953-2048/23/5/055004,,2010,MgB₂,MgB2,41.0,zero,0.0,0.0,thin_film,Chemical Vapor Deposition; Nanofabrication & Exfoliation,SiC
sc_atlas:26368,10.1088/0953-2048/23/6/065001,,2010,YPr 2.4%,Y0.976Pr0.024Ba2Cu3O6.973,90.2,unknown,0.0,0.0,unknown,Flux Growth,
sc_atlas:26367,10.1088/0953-2048/23/6/065001,,2010,YPr 1.3%,Y0.987Pr0.013Ba2Cu3O6.971,89.9,unknown,0.0,0.0,unknown,Flux Growth,
sc_atlas:26366,10.1088/0953-2048/23/6/065001,,2010,YPr 0.8%,Y0.992Pr0.008Ba2Cu3O6.934,91.2,unknown,0.0,0.0,unknown,Flux Growth,
sc_atlas:26364,10.1088/0953-2048/23/6/065001,,2010,Y₁₋ₓPrₓBa₂Cu₃O₇₋δ,YBa2Cu3O6.915,92.6,unknown,0.0,0.0,unknown,Flux Growth,
sc_atlas:26365,10.1088/0953-2048/23/6/065001,,2010,Y₁₋ₓPrₓBa₂Cu₃O₇₋δ,YBa2Cu3O6.973,90.1,unknown,0.0,0.0,unknown,Flux Growth,
sc_atlas:26533,10.1088/0953-2048/23/7/075002,,2010,2H-NbSe₂,NbSe2,7.0,unknown,0.0,0.0,unknown,Nanofabrication & Exfoliation,
sc_atlas:9839,10.1088/0953-2048/23/7/075015,,2010,FeTe₁₋ₓSₓ,FeTe0.8S0.2,8.1,unknown,0.0,0.0,polycrystal,Solid-State Reaction,
sc_atlas:9838,10.1088/0953-2048/23/7/075015,,2010,FeTe₁₋ₓSₓ,FeTe0.8S0.2,9.7,onset,0.0,0.0,polycrystal,Solid-State Reaction,
sc_atlas:9836,10.1088/0953-2048/23/7/075015,,2010,FeTe₁₋ₓSₓ,FeTe0.9S0.1,10.0,onset,0.0,0.0,polycrystal,Solid-State Reaction,
sc_atlas:9837,10.1088/0953-2048/23/7/075015,,2010,FeTe₁₋ₓSₓ,FeTe0.9S0.1,8.5,unknown,0.0,0.0,polycrystal,Solid-State Reaction,
sc_atlas:15562,10.1088/0953-2048/23/8/085003,,2010,G087 (8.7 at% graphene doped),MgB1.826C0.174,36.7,onset,0.0,0.0,polycrystal,Solid-State Reaction,
sc_atlas:15561,10.1088/0953-2048/23/8/085003,,2010,G037 (3.7 at% graphene doped),MgB1.926C0.074,37.7,onset,0.0,0.0,polycrystal,Solid-State Reaction,
sc_atlas:15563,10.1088/0953-2048/23/8/085003,,2010,5 at% nano-C doped,MgB1.9C0.1,34.0,onset,0.0,0.0,polycrystal,Solid-State Reaction,
sc_atlas:15560,10.1088/0953-2048/23/8/085003,,2010,Mg(B1-xCx),MgB2,38.9,onset,0.0,0.0,polycrystal,Solid-State Reaction,
sc_atlas:9842,10.1088/0953-2048/23/9/095002,,2010,MgB₂,MgB2,38.0,onset,0.0,0.01,polycrystal,Solid-State Reaction,
sc_atlas:9850,10.1088/0953-2048/23/9/095008,,2010,MgB₂,Mg1.05B2O0.04,28.0,unknown,0.0,0.0,thin_film,Chemical Vapor Deposition; Molecular Beam Epitaxy,Al2O3
sc_atlas:9846,10.1088/0953-2048/23/9/095008,,2010,MgB₂,MgB2,41.0,unknown,0.0,0.0,thin_film,Chemical Vapor Deposition; Molecular Beam Epitaxy,SiC
sc_atlas:27256,10.1088/0953-2048/24/1/015002,,2011,MgB₂,MgB2,35.1,zero,0.0,0.0,thin_film,Solution-based synthesis/processing,Al2O3
sc_atlas:27255,10.1088/0953-2048/24/1/015002,,2011,MgB₂,MgB2,37.4,onset,0.0,0.0,thin_film,Solution-based synthesis/processing,Al2O3
sc_atlas:9888,10.1088/0953-2048/24/1/015010,,2010,Si-A,FeSe,10.5,onset,0.0,0.0,thin_film,Chemical Vapor Deposition,Si
sc_atlas:9889,10.1088/0953-2048/24/1/015010,,2010,Si-A,FeSe,2.4,zero,0.0,0.0,thin_film,Chemical Vapor Deposition,Si
sc_atlas:9890,10.1088/0953-2048/24/1/015010,,2010,GaAs-A,FeSe,6.1,unknown,0.0,0.0,thin_film,Chemical Vapor Deposition,GaAs
sc_atlas:27257,10.1088/0953-2048/24/1/015013,,2011,MgB₂,MgB2,34.0,zero,0.0,0.0,thin_film,Chemical Vapor Deposition; Nanofabrication & Exfoliation,Al2O3
sc_atlas:27261,10.1088/0953-2048/24/1/015013,,2011,MgB₂,MgB2,35.6,zero,0.0,0.0,thin_film,Chemical Vapor Deposition; Nanofabrication & Exfoliation,Al2O3
sc_atlas:27259,10.1088/0953-2048/24/1/015013,,2011,MgB₂,MgB2,36.4,zero,0.0,0.0,thin_film,Chemical Vapor Deposition; Nanofabrication & Exfoliation,Al2O3
sc_atlas:27258,10.1088/0953-2048/24/1/015013,,2011,MgB₂,MgB2,36.5,onset,0.0,0.0,thin_film,Chemical Vapor Deposition; Nanofabrication & Exfoliation,Al2O3
sc_atlas:27262,10.1088/0953-2048/24/1/015013,,2011,MgB₂,MgB2,36.9,onset,0.0,0.0,thin_film,Chemical Vapor Deposition; Nanofabrication & Exfoliation,Al2O3
sc_atlas:27263,10.1088/0953-2048/24/1/015013,,2011,MgB₂,MgB2,37.0,zero,0.0,0.0,thin_film,Chemical Vapor Deposition; Nanofabrication & Exfoliation,Al2O3
sc_atlas:27264,10.1088/0953-2048/24/1/015013,,2011,MgB₂,MgB2,38.0,onset,0.0,0.0,thin_film,Chemical Vapor Deposition; Nanofabrication & Exfoliation,Al2O3
sc_atlas:27260,10.1088/0953-2048/24/1/015013,,2011,MgB₂,MgB2,38.5,onset,0.0,0.0,thin_film,Chemical Vapor Deposition; Nanofabrication & Exfoliation,Al2O3
sc_atlas:27266,10.1088/0953-2048/24/10/105002,,2011,FeSe₁₋ₓTeₓ,FeSe0.5Te0.5,11.6,onset,0.0,0.0,unknown,Solid-State Reaction,
sc_atlas:27267,10.1088/0953-2048/24/10/105002,,2011,FeSe₁₋ₓTeₓ,FeSe0.5Te0.5,9.9,zero,0.0,0.0,unknown,Solid-State Reaction,
sc_atlas:9853,10.1088/0953-2048/24/10/105006,,2011,MgB₂,MgB2,33.0,midpoint,0.0,0.0,polycrystal,Solid-State Reaction,
sc_atlas:9855,10.1088/0953-2048/24/10/105013,,2011,MgB₂,MgB2,35.0,zero,0.0,0.0,thin_film,Physical Vapor Deposition,SiC
sc_atlas:9854,10.1088/0953-2048/24/10/105013,,2011,MgB₂,MgB2,35.3,onset,0.0,0.0,thin_film,Physical Vapor Deposition,SiC
sc_atlas:15827,10.1088/0953-2048/24/10/105015,,2011,Pd17Se15,Pd17Se15,2.2,unknown,0.0,0.0,polycrystal,Solid-State Reaction,
sc_atlas:15829,10.1088/0953-2048/24/10/105015,,2011,Rh17S15,Rh17S15,5.36,unknown,0.0,0.0,polycrystal,Solid-State Reaction,
sc_atlas:15828,10.1088/0953-2048/24/10/105015,,2011,Rh17S15,Rh17S15,5.4,unknown,0.0,0.0,polycrystal,Solid-State Reaction,
sc_atlas:26369,10.1088/0953-2048/24/10/105019,,2011,YBa₂Cu₃O₇,YBa2Cu3O7,86.0,unknown,0.0,0.0,single_crystal,unknown,
sc_atlas:9856,10.1088/0953-2048/24/10/105020,,2011,YBa₂Cu₃O₇,YBa2Cu3O7,89.5,unknown,0.0,0.0025,unknown,Physical Vapor Deposition; Nanofabrication & Exfoliation,SrTiO3
sc_atlas:27836,10.1088/0953-2048/24/12/125009,,2011,Ba(Fe₁₋ₓCoₓ)₂As₂,BaFe1.84Co0.16As2,18.0,midpoint,0.0,0.0,unknown,Physical Vapor Deposition,MgO
sc_atlas:27837,10.1088/0953-2048/24/12/125009,,2011,Ba(Fe₁₋ₓCoₓ)₂As₂,BaFe1.84Co0.16As2,23.0,midpoint,0.0,0.0,unknown,Physical Vapor Deposition,MgO
sc_atlas:27768,10.1088/0953-2048/24/12/125012,,2011,SmFeAsO₁₋ₓFₓ,SmFeAsO0.88F0.12,53.4,onset,0.0,0.005,unknown,Solid-State Reaction,
sc_atlas:27773,10.1088/0953-2048/24/12/125012,,2011,SmFeAsO₁₋ₓFₓ,SmFeAsO0.8F0.2,45.8,onset,0.0,0.005,unknown,Solid-State Reaction,
sc_atlas:27771,10.1088/0953-2048/24/12/125012,,2011,SmFeAsO₁₋ₓFₓ,SmFeAsO0.8F0.2,47.8,onset,0.0,0.005,unknown,Solid-State Reaction,
sc_atlas:27772,10.1088/0953-2048/24/12/125012,,2011,SmFeAsO₁₋ₓFₓ,SmFeAsO0.8F0.2,48.1,onset,0.0,0.005,unknown,Solid-State Reaction,
sc_atlas:27770,10.1088/0953-2048/24/12/125012,,2011,"C, density: 4.83 g/cm³",SmFeAsO0.8F0.2,49.4,onset,0.0,0.005,unknown,Solid-State Reaction,cm3
sc_atlas:27769,10.1088/0953-2048/24/12/125012,,2011,SmFeAsO₁₋ₓFₓ,SmFeAsO0.8F0.2,50.8,onset,0.0,0.005,unknown,Solid-State Reaction,
sc_atlas:15838,10.1088/0953-2048/24/2/024018,,2011,Nb,Nb,6.2,unknown,0.0,0.0,thin_film,Physical Vapor Deposition,Al2O3
sc_atlas:26951,10.1088/0953-2048/24/4/045010,,2011,SmFeAsO₁₋ₓFₓ,SmFeAsO0.85F0.15,33.0,onset,0.0,0.0,unknown,Solid-State Reaction,
sc_atlas:26949,10.1088/0953-2048/24/4/045010,,2011,SmFeAsO₁₋ₓFₓ,SmFeAsO0.85F0.15,37.0,onset,0.0,0.0,unknown,Solid-State Reaction,
sc_atlas:26948,10.1088/0953-2048/24/4/045010,,2011,SmFeAsO₁₋ₓFₓ,SmFeAsO0.85F0.15,45.0,onset,0.0,0.0,unknown,Solid-State Reaction,
sc_atlas:26947,10.1088/0953-2048/24/4/045010,,2011,SmFeAsO₁₋ₓFₓ,SmFeAsO0.85F0.15,50.0,onset,0.0,0.0,unknown,Solid-State Reaction,
sc_atlas:27136,10.1088/0953-2048/24/4/045013,,2011,Mg(B₁₋ₓCₓ)₂,MgB1.9167C0.0833,14.8,zero,0.0,14.0,polycrystal,Solid-State Reaction,
sc_atlas:27134,10.1088/0953-2048/24/4/045013,,2011,Mg(B₁₋ₓCₓ)₂,MgB1.9167C0.0833,34.5,zero,0.0,0.0,polycrystal,Solid-State Reaction,
sc_atlas:27133,10.1088/0953-2048/24/4/045013,,2011,Mg(B₁₋ₓCₓ)₂,MgB2,38.4,zero,0.0,0.0,polycrystal,Solid-State Reaction,
sc_atlas:27132,10.1088/0953-2048/24/4/045013,,2011,Mg(B₁₋ₓCₓ)₂,MgB2,38.6,onset,0.0,0.001,polycrystal,Solid-State Reaction,
sc_atlas:27135,10.1088/0953-2048/24/4/045013,,2011,Mg(B₁₋ₓCₓ)₂,MgB2,7.4,zero,0.0,14.0,polycrystal,Solid-State Reaction,
sc_atlas:9902,10.1088/0953-2048/24/5/055001,,2011,(Tl₁₋ₓTaₓ)(BaSr)CaCu₂O₇,Tl0.7Ta0.3BaSrCaCu2O7,39.0,zero,0.0,0.0,unknown,Solid-State Reaction,
sc_atlas:9901,10.1088/0953-2048/24/5/055001,,2011,(Tl₁₋ₓTaₓ)(BaSr)CaCu₂O₇,Tl0.7Ta0.3BaSrCaCu2O7,83.0,onset,0.0,0.0,unknown,Solid-State Reaction,
sc_atlas:9903,10.1088/0953-2048/24/5/055001,,2011,(Tl₁₋ₓTaₓ)(BaSr)CaCu₂O₇,Tl0.7Ta0.3BaSrCaCu2O7,86.0,onset,0.0,0.0,unknown,Solid-State Reaction,
sc_atlas:9899,10.1088/0953-2048/24/5/055001,,2011,(Tl₁₋ₓTaₓ)(BaSr)CaCu₂O₇,Tl0.8Ta0.2BaSrCaCu2O7,59.0,zero,0.0,0.0,unknown,Solid-State Reaction,
sc_atlas:9900,10.1088/0953-2048/24/5/055001,,2011,(Tl₁₋ₓTaₓ)(BaSr)CaCu₂O₇,Tl0.8Ta0.2BaSrCaCu2O7,69.0,onset,0.0,0.0,unknown,Solid-State Reaction,
sc_atlas:9898,10.1088/0953-2048/24/5/055001,,2011,(Tl₁₋ₓTaₓ)(BaSr)CaCu₂O₇,Tl0.8Ta0.2BaSrCaCu2O7,76.0,onset,0.0,0.0,unknown,Solid-State Reaction,
sc_atlas:9897,10.1088/0953-2048/24/5/055001,,2011,(Tl₁₋ₓTaₓ)(BaSr)CaCu₂O₇,Tl0.9Ta0.1BaSrCaCu2O7,68.0,onset,0.0,0.0,unknown,Solid-State Reaction,
sc_atlas:9896,10.1088/0953-2048/24/5/055001,,2011,(Tl₁₋ₓTaₓ)(BaSr)CaCu₂O₇,Tl0.9Ta0.1BaSrCaCu2O7,78.0,zero,0.0,0.0,unknown,Solid-State Reaction,
sc_atlas:9895,10.1088/0953-2048/24/5/055001,,2011,(Tl₁₋ₓTaₓ)(BaSr)CaCu₂O₇,Tl0.9Ta0.1BaSrCaCu2O7,90.0,onset,0.0,0.0,unknown,Solid-State Reaction,
sc_atlas:9893,10.1088/0953-2048/24/5/055001,,2011,(Tl₁₋ₓTaₓ)(BaSr)CaCu₂O₇,TlBaSrCaCu2O7,86.0,zero,0.0,0.0,unknown,Solid-State Reaction,
sc_atlas:9892,10.1088/0953-2048/24/5/055001,,2011,(Tl₁₋ₓTaₓ)(BaSr)CaCu₂O₇,TlBaSrCaCu2O7,90.0,onset,0.0,0.0,unknown,Solid-State Reaction,
sc_atlas:9894,10.1088/0953-2048/24/5/055001,,2011,(Tl₁₋ₓTaₓ)(BaSr)CaCu₂O₇,TlBaSrCaCu2O7,95.0,onset,0.0,0.0,unknown,Solid-State Reaction,
sc_atlas:26697,10.1088/0953-2048/24/5/055008,,2011,"polycrystalline FeTe₀.₈S₀.₂, treatment: heated in shochu",FeTe0.8S0.2,7.1,zero,0.0,0.0,unknown,Solid-State Reaction; Solution-based synthesis/processing,
sc_atlas:26694,10.1088/0953-2048/24/5/055008,,2011,"polycrystalline FeTe₀.₈S₀.₂, treatment: heated in beer",FeTe0.8S0.2,7.5,zero,0.0,0.0,unknown,Solid-State Reaction; Solution-based synthesis/processing,
sc_atlas:26692,10.1088/0953-2048/24/5/055008,,2011,"polycrystalline FeTe₀.₈S₀.₂, treatment: heated in red wine",FeTe0.8S0.2,7.8,zero,0.0,0.0,unknown,Solid-State Reaction; Solution-based synthesis/processing,
sc_atlas:26691,10.1088/0953-2048/24/5/055008,,2011,polycrystalline FeTe₀.₈S₀.₂,FeTe0.8S0.2,9.9,onset,0.0,0.0,unknown,Solid-State Reaction; Solution-based synthesis/processing,
sc_atlas:9905,10.1088/0953-2048/24/5/055014,,2011,La₂₋ₓSrₓCuO₄,La1.86Sr0.14CuO4,31.1,midpoint,0.0,3.0,unknown,unknown,
sc_atlas:9904,10.1088/0953-2048/24/5/055014,,2011,La₂₋ₓSrₓCuO₄,La1.86Sr0.14CuO4,34.5,zero,0.0,0.0,unknown,unknown,
sc_atlas:9906,10.1088/0953-2048/24/5/055015,,2011,YbGa₁.₁Si₀.₉,YbGa1.1Si0.9,2.4,unknown,0.0,0.0,unknown,Melt Growth,
sc_atlas:9908,10.1088/0953-2048/24/5/055016,,2011,MgB₂,Mg0.93Nd0.07B2.07O0.105,36.09,onset,0.0,0.0,polycrystal,Solid-State Reaction,
sc_atlas:9907,10.1088/0953-2048/24/5/055016,,2011,MgB₂,MgB2,37.65,onset,0.0,0.0,polycrystal,Solid-State Reaction,
sc_atlas:26958,10.1088/0953-2048/24/5/055017,,2011,Nb,Nb,7.2,unknown,0.0,0.0,thin_film,Physical Vapor Deposition; Nanofabrication & Exfoliation; Solution-based synthesis/processing,SiO2
sc_atlas:26957,10.1088/0953-2048/24/5/055017,,2011,Nb,Nb,7.5,unknown,0.0,0.0,thin_film,Physical Vapor Deposition; Nanofabrication & Exfoliation; Solution-based synthesis/processing,SiO2
sc_atlas:26959,10.1088/0953-2048/24/5/055017,,2011,Nb,Nb,8.0,unknown,0.0,0.0,thin_film,Physical Vapor Deposition; Nanofabrication & Exfoliation; Solution-based synthesis/processing,SiO2
sc_atlas:26962,10.1088/0953-2048/24/5/055017,,2011,Nb,Nb,8.2,unknown,0.0,0.0,thin_film,Physical Vapor Deposition; Nanofabrication & Exfoliation; Solution-based synthesis/processing,SiO2
sc_atlas:26993,10.1088/0953-2048/24/6/065002,,2011,Ba₁₋ₓKₓFe₂As₂,Ba0.6K0.4Fe2As2,36.7,zero,0.0,0.0,unknown,Melt Growth,
sc_atlas:26992,10.1088/0953-2048/24/6/065002,,2011,Ba₁₋ₓKₓFe₂As₂,Ba0.6K0.4Fe2As2,38.2,onset,0.0,0.0,unknown,Melt Growth,
sc_atlas:27185,10.1088/0953-2048/24/6/065006,,2011,KₓFe₂₋ᵧSe₂,K0.79Fe1.85Se2,29.0,onset,0.0,0.005,unknown,Flux Growth,
sc_atlas:27187,10.1088/0953-2048/24/6/065006,,2011,KₓFe₂₋ᵧSe₂,K0.79Fe1.85Se2,30.0,onset,0.0,0.0,unknown,Flux Growth,
sc_atlas:27182,10.1088/0953-2048/24/6/065006,,2011,KₓFe₂₋ᵧSe₂,K0.8Fe1.76Se2,30.1,onset,0.0,0.005,unknown,Flux Growth,
sc_atlas:27183,10.1088/0953-2048/24/6/065006,,2011,KₓFe₂₋ᵧSe₂,K0.8Fe1.76Se2,30.9,zero,0.0,0.0,unknown,Flux Growth,
sc_atlas:27184,10.1088/0953-2048/24/6/065006,,2011,KₓFe₂₋ᵧSe₂,K0.8Fe1.76Se2,31.6,onset,0.0,0.0,unknown,Flux Growth,
sc_atlas:15808,10.1088/0953-2048/24/6/065011,,2011,Fe_{1-y}Ni_{y}Te_{0.65}Se_{0.35},Fe0.94Ni0.007Te0.66Se0.34,11.7,onset,0.0,0.0,unknown,Melt Growth,
sc_atlas:15797,10.1088/0953-2048/24/6/065011,,2011,Fe_{1-y}Co_{y}Te_{0.65}Se_{0.35},Fe0.96Co0.05Te0.65Se0.35,5.9,onset,0.0,0.0,unknown,Melt Growth,
sc_atlas:15794,10.1088/0953-2048/24/6/065011,,2011,Fe_{1-y}Co_{y}Te_{0.65}Se_{0.35},Fe0.97Co0.03Te0.65Se0.35,8.7,onset,0.0,0.0,unknown,Melt Growth,
sc_atlas:15792,10.1088/0953-2048/24/6/065011,,2011,Fe_{1-y}Co_{y}Te_{0.65}Se_{0.35},Fe0.98Co0.02Te0.64Se0.36,10.2,onset,0.0,0.0,unknown,Melt Growth,
sc_atlas:15793,10.1088/0953-2048/24/6/065011,,2011,Fe_{1-y}Co_{y}Te_{0.65}Se_{0.35},Fe0.98Co0.03Te0.65Se0.35,9.5,onset,0.0,0.0,unknown,Melt Growth,
sc_atlas:15811,10.1088/0953-2048/24/6/065011,,2011,Fe_{1-y}Ni_{y}Te_{0.65}Se_{0.35},Fe0.98Ni0.015Te0.66Se0.34,5.9,onset,0.0,0.0,unknown,Melt Growth,
sc_atlas:15795,10.1088/0953-2048/24/6/065011,,2011,Fe_{1-y}Co_{y}Te_{0.65}Se_{0.35},Fe0.99Co0.04Te0.65Se0.35,8.2,onset,0.0,0.0,unknown,Melt Growth,
sc_atlas:15791,10.1088/0953-2048/24/6/065011,,2011,Fe_{1-y}Co_{y}Te_{0.65}Se_{0.35},Fe1.01Co0.017Te0.66Se0.34,10.9,onset,0.0,0.0,unknown,Melt Growth,
sc_atlas:15796,10.1088/0953-2048/24/6/065011,,2011,Fe_{1-y}Co_{y}Te_{0.65}Se_{0.35},Fe1.01Co0.04Te0.68Se0.32,7.2,onset,0.0,0.0,unknown,Melt Growth,
sc_atlas:15803,10.1088/0953-2048/24/6/065011,,2011,Fe_{1-y}Cu_{y}Te_{0.65}Se_{0.35},Fe1.01Cu0.01Te0.65Se0.35,3.5,onset,0.0,0.0,unknown,Melt Growth,
sc_atlas:15810,10.1088/0953-2048/24/6/065011,,2011,Fe_{1-y}Ni_{y}Te_{0.65}Se_{0.35},Fe1.01Ni0.01Te0.66Se0.34,8.9,onset,0.0,0.0,unknown,Melt Growth,
sc_atlas:15789,10.1088/0953-2048/24/6/065011,,2011,Fe_{1-y}Co_{y}Te_{0.65}Se_{0.35},Fe1.02Co0.01Te0.66Se0.34,11.9,onset,0.0,0.0,unknown,Melt Growth,
sc_atlas:15802,10.1088/0953-2048/24/6/065011,,2011,Fe_{1-y}Cu_{y}Te_{0.65}Se_{0.35},Fe1.03Cu0.007Te0.66Se0.34,7.6,onset,0.0,0.0,unknown,Melt Growth,
sc_atlas:15790,10.1088/0953-2048/24/6/065011,,2011,Fe_{1-y}Co_{y}Te_{0.65}Se_{0.35},Fe1.04Co0.01Te0.67Se0.33,11.4,onset,0.0,0.0,unknown,Melt Growth,
sc_atlas:15809,10.1088/0953-2048/24/6/065011,,2011,Fe_{1-y}Ni_{y}Te_{0.65}Se_{0.35},Fe1.04Ni0.008Te0.7Se0.3,10.9,onset,0.0,0.0,unknown,Melt Growth,
sc_atlas:15817,10.1088/0953-2048/24/6/065011,,2011,FeTe_{1-x}Se_{x},FeTe0.5Se0.5,14.7,onset,0.0,0.0,unknown,Melt Growth,
sc_atlas:15818,10.1088/0953-2048/24/6/065011,,2011,FeTe_{1-x}Se_{x},FeTe0.65Se0.35,12.5,onset,0.0,0.0,unknown,Melt Growth,
sc_atlas:15816,10.1088/0953-2048/24/6/065011,,2011,FeTe_{1-x}Se_{x},FeTe0.7Se0.3,12.0,onset,0.0,0.0,unknown,Melt Growth,
sc_atlas:27328,10.1088/0953-2048/24/6/065016,,2011,B irradiated,FeSe0.5Te0.5,19.05,onset,0.0,0.0,thin_film,Physical Vapor Deposition,LaAlO3
sc_atlas:27323,10.1088/0953-2048/24/6/065016,,2011,FeSe₀.₅Te₀.₅,FeSe0.5Te0.5,19.2,onset,0.0,0.0,thin_film,Physical Vapor Deposition,LaAlO3
sc_atlas:27324,10.1088/0953-2048/24/6/065016,,2011,FeSe₀.₅Te₀.₅,FeSe0.5Te0.5,19.3,onset,0.0,0.0,thin_film,Physical Vapor Deposition,LaAlO3
sc_atlas:27327,10.1088/0953-2048/24/6/065016,,2011,FeSe₀.₅Te₀.₅,FeSe0.5Te0.5,19.35,onset,0.0,0.0,thin_film,Physical Vapor Deposition,LaAlO3
sc_atlas:27325,10.1088/0953-2048/24/6/065016,,2011,FeSe₀.₅Te₀.₅,FeSe0.5Te0.5,19.5,onset,0.0,0.0,thin_film,Physical Vapor Deposition,LaAlO3
sc_atlas:27338,10.1088/0953-2048/24/6/065020,,2011,PrOFe₀.₉Co₀.₁As₁₋ₓPₓ,PrOFe0.9Co0.1As,14.2,onset,0.0,0.0,polycrystal,Solid-State Reaction,
sc_atlas:27334,10.1088/0953-2048/24/6/065022,,2011,FeSe,FeSe,15.1,onset,0.0,0.0,thin_film,Chemical Vapor Transport,Fe
sc_atlas:27335,10.1088/0953-2048/24/6/065022,,2011,FeSe,FeSe,9.3,zero,0.0,0.0,thin_film,Chemical Vapor Transport,Fe
sc_atlas:9910,10.1088/0953-2048/24/7/075003,,2011,MgB₂-(B),MgB2,39.4,unknown,0.0,0.0,unknown,Chemical Vapor Deposition,Al2O3
sc_atlas:9909,10.1088/0953-2048/24/7/075003,,2011,MgB₂-(A),MgB2,40.0,unknown,0.0,0.0,unknown,Chemical Vapor Deposition,Al2O3
sc_atlas:27303,10.1088/0953-2048/24/7/075025,,2011,FeTe₀.₅Se₀.₅,FeTe0.5Se0.5,12.5,onset,0.0,0.0,polycrystal,Solid-State Reaction,
sc_atlas:27304,10.1088/0953-2048/24/7/075025,,2011,FeTe₀.₅Se₀.₅,FeTe0.5Se0.5,14.3,onset,0.0,0.0,polycrystal,Solid-State Reaction,
sc_atlas:27452,10.1088/0953-2048/24/8/085002,,2011,Bi₃Ni,Bi3Ni,4.1,unknown,0.0,0.001,polycrystal,Solid-State Reaction,
sc_atlas:27453,10.1088/0953-2048/24/8/085002,,2011,Bi₃Ni,Bi3Ni,4.2,unknown,0.0,0.0,polycrystal,Solid-State Reaction,
sc_atlas:9923,10.1088/0953-2048/24/8/085017,,2011,Eu₀.₇Na₀.₃Fe₂As₁.₄P₀.₆,Eu0.7Na0.3Fe2As1.4P0.6,25.1,onset,0.0,0.0,unknown,Melt Growth,
sc_atlas:9922,10.1088/0953-2048/24/8/085017,,2011,Eu₀.₇Na₀.₃Fe₂As₁.₄P₀.₆,Eu0.7Na0.3Fe2As1.4P0.6,25.2,onset,0.0,0.0,unknown,Melt Growth,
sc_atlas:9924,10.1088/0953-2048/24/8/085017,,2011,Eu₀.₇Na₀.₃Fe₂As₁.₄P₀.₆,Eu0.7Na0.3Fe2As1.4P0.6,25.5,unknown,0.0,0.0,unknown,Melt Growth,
sc_atlas:9926,10.1088/0953-2048/24/9/095001,,2011,GdSr₂Ru₁₋ₓCu₂₊ₓO₈,GdSr2Ru0.95Cu2.05O8,50.0,onset,0.0,0.0,polycrystal,Solid-State Reaction,
sc_atlas:9925,10.1088/0953-2048/24/9/095001,,2011,GdSr₂Ru₁₋ₓCu₂₊ₓO₈,GdSr2RuCu2O8,40.0,onset,0.0,0.0,polycrystal,Solid-State Reaction,
sc_atlas:9929,10.1088/0953-2048/24/9/095007,,2011,Th₃Ni₅C₅,Th3Ni5C5,5.0,onset,0.0,0.0,unknown,Melt Growth,
sc_atlas:9931,10.1088/0953-2048/24/9/095009,,2011,MgB₂,MgB2,34.5,onset,0.0,0.001,polycrystal,Solution-based synthesis/processing; Solid-State Reaction,
sc_atlas:27251,10.1088/0953-2048/24/9/095014,,2011,SmFeAsO₁₋ₓFₓ,SmFeAsO0.8F0.2,51.48,onset,1.0000000000000002e-12,0.0,unknown,Solid-State Reaction,
sc_atlas:9970,10.1088/0953-2048/25/1/012001,,2011,FeSe₀.₅Te₀.₅,FeSe0.5Te0.5,11.0,unknown,0.0,0.0,thin_film,Physical Vapor Deposition,LaAlO3
sc_atlas:9969,10.1088/0953-2048/25/1/012001,,2011,HDR film,FeSe0.5Te0.5,18.0,unknown,0.0,0.0,thin_film,Physical Vapor Deposition,LaAlO3
sc_atlas:9934,10.1088/0953-2048/25/10/105008,,2012,10Mg0C,MgB2,38.1,onset,0.0,0.0,unknown,Solid-State Reaction,
