Repository: zhiyuliu0158-ui/occ-alignn-tc

# P-B-Occ-ALIGNN-full-Tc

Occupancy-aware ALIGNN-style graph neural network for superconducting critical temperature `Tc_K` regression.

本仓库只做一个任务：

```text
CIF + pressure_GPa + magnetic_field_T + field_direction + optional metadata -> Tc_K
```

不做 superconducting / non-superconducting 分类。

## 1. 模型简介

`PBOccALIGNNFullTc` 是一个纯 PyTorch 实现的 ALIGNN-style 图神经网络：

- bond graph 的 node 是 crystallographic site。
- bond graph 的 edge 是周期近邻 directed bond。
- line graph 的 node 是 directed bond。
- line graph 的 edge 是角度 `i-j-k`。
- 所有 scatter / aggregation 使用 `torch.index_add`，不依赖 `torch_scatter`、DGL、PyTorch Geometric 或官方 ALIGNN 包。
- 输出为 `logtc_mu`、`logtc_logvar` 和 `Tc_pred_K = exp(logtc_mu) - 1`。

File: data/sc-atlas-data.csv (part 22 of 62)
source_record_id,doi,source_title,source_year,formula_raw,formula_normalized,tc_value_k,tc_criterion,pressure_gpa,magnetic_field_t,sample_form,preparation_method,substrate
sc_atlas:9933,10.1088/0953-2048/25/10/105008,,2012,0Mg0C,MgB2,38.5,onset,0.0,0.0,unknown,Solid-State Reaction,
sc_atlas:9942,10.1088/0953-2048/25/10/105015,,2012,"BaFe₂(As,P)₂",BaFe2As1.2P0.8,24.0,zero,0.0,0.0,unknown,Solid-State Reaction; Physical Vapor Deposition; Nanofabrication & Exfoliation,MgO
sc_atlas:9944,10.1088/0953-2048/25/10/105015,,2012,"BaFe₂(As,P)₂",BaFe2As1.2P0.8,25.8,zero,0.0,0.0,unknown,Solid-State Reaction; Physical Vapor Deposition; Nanofabrication & Exfoliation,MgO
sc_atlas:9941,10.1088/0953-2048/25/10/105015,,2012,"BaFe₂(As,P)₂",BaFe2As1.2P0.8,26.5,onset,0.0,0.0,unknown,Solid-State Reaction; Physical Vapor Deposition; Nanofabrication & Exfoliation,MgO
sc_atlas:9943,10.1088/0953-2048/25/10/105015,,2012,"BaFe₂(As,P)₂",BaFe2As1.2P0.8,27.0,onset,0.0,0.0,unknown,Solid-State Reaction; Physical Vapor Deposition; Nanofabrication & Exfoliation,MgO
sc_atlas:28255,10.1088/0953-2048/25/11/115018,,2012,Fe(Se₀.₅Te₀.₅),FeSe0.5Te0.5,12.5,onset,0.0,0.0,polycrystal,Solid-State Reaction; Melt Growth,
sc_atlas:28254,10.1088/0953-2048/25/11/115018,,2012,Fe(Se₀.₅Te₀.₅),FeSe0.5Te0.5,15.5,onset,0.0,0.0,polycrystal,Solid-State Reaction; Melt Growth,
sc_atlas:28253,10.1088/0953-2048/25/11/115018,,2012,Fe(Se₀.₅Te₀.₅),FeSe0.5Te0.5,16.0,onset,0.0,0.0,polycrystal,Solid-State Reaction; Melt Growth,
sc_atlas:28252,10.1088/0953-2048/25/11/115018,,2012,Fe(Se₀.₅Te₀.₅),FeSe0.5Te0.5,16.4,onset,0.0,0.0,polycrystal,Solid-State Reaction; Melt Growth,
sc_atlas:9948,10.1088/0953-2048/25/11/115020,,2012,"technical-niobium-1CT, Ta-content: 1285 ppm",Nb,9.05,onset,0.0,0.01,unknown,Solution-based synthesis/processing,
sc_atlas:9950,10.1088/0953-2048/25/11/115020,,2012,"technical-niobium-3CT, Ta-content: 149 ppm",Nb,9.06,onset,0.0,0.01,unknown,Solution-based synthesis/processing,
sc_atlas:9951,10.1088/0953-2048/25/11/115020,,2012,"technical-niobium-1CT, Ta-content: 1285 ppm",Nb,9.13,unknown,0.0,0.0,unknown,Solution-based synthesis/processing,
sc_atlas:9952,10.1088/0953-2048/25/11/115020,,2012,"technical-niobium-3CT, Ta-content: 149 ppm",Nb,9.14,unknown,0.0,0.0,unknown,Solution-based synthesis/processing,
sc_atlas:9946,10.1088/0953-2048/25/11/115020,,2012,"technical-niobium-1P, Ta-content: 1339 ppm",Nb,9.18,onset,0.0,0.01,unknown,Solution-based synthesis/processing,
sc_atlas:9945,10.1088/0953-2048/25/11/115020,,2012,"technical-niobium-3P, Ta-content: 243 ppm",Nb,9.2,onset,0.0,0.01,unknown,Solution-based synthesis/processing,
sc_atlas:28669,10.1088/0953-2048/25/11/115022,,2012,MgB₂,MgB2,38.1,unknown,0.0,0.0,polycrystal,Solid-State Reaction; Nanofabrication & Exfoliation,
sc_atlas:28668,10.1088/0953-2048/25/11/115022,,2012,MgB₂,MgB2,38.5,unknown,0.0,0.0,polycrystal,Solid-State Reaction; Nanofabrication & Exfoliation,
sc_atlas:9956,10.1088/0953-2048/25/12/124005,,2012,single-walled carbon nanotubes,C,10.0,unknown,0.0,0.0,thin_film,Nanofabrication & Exfoliation,Si
sc_atlas:9959,10.1088/0953-2048/25/12/125001,,2012,MgB₂,MgB2,39.0,unknown,0.0,0.0,unknown,Solid-State Reaction,
sc_atlas:9966,10.1088/0953-2048/25/12/125006,,2012,LiFeAs,LiFe0.995Si0.005As,15.4,onset,0.0,0.005,unknown,unknown,
sc_atlas:9967,10.1088/0953-2048/25/12/125006,,2012,LiFeAs,LiFe0.995Si0.005As,15.5,onset,0.0,0.0,unknown,unknown,
sc_atlas:9965,10.1088/0953-2048/25/12/125006,,2012,LiFeAs,LiFeAs,18.6,onset,0.0,0.005,unknown,unknown,
sc_atlas:9968,10.1088/0953-2048/25/12/125016,,2012,NbN,NbN,15.5,unknown,0.0,0.005,thin_film,Physical Vapor Deposition,MgO
sc_atlas:27678,10.1088/0953-2048/25/2/025001,,2012,MgB₂,MgB2,38.2,unknown,0.0,0.0,polycrystal,Solid-State Reaction,
sc_atlas:27697,10.1088/0953-2048/25/2/025003,,2011,FeSe,FeSe,8.0,onset,0.0,0.0005,polycrystal,Solid-State Reaction,
sc_atlas:9975,10.1088/0953-2048/25/2/025010,,2011,LaFeAsO₁₋ₓFₓ,LaFeAsO0.92F0.08,24.6,onset,0.0,0.0,unknown,Solid-State Reaction,
sc_atlas:9976,10.1088/0953-2048/25/2/025014,,2012,FeSe₀.₅Te₀.₅,FeSe0.5Te0.5,14.5,unknown,0.0,0.0,single_crystal,Flux Growth,
sc_atlas:27882,10.1088/0953-2048/25/3/035005,,2012,La₁.₈₅Sr₀.₁₅CuO₄,La1.85Sr0.15CuO4,35.5,unknown,0.0,0.0,unknown,Melt Growth,
sc_atlas:9980,10.1088/0953-2048/25/3/035010,,2012,BCP treated Nb,Nb,7.4,onset,0.0,0.1,unknown,Nanofabrication & Exfoliation; Solution-based synthesis/processing,
sc_atlas:9979,10.1088/0953-2048/25/3/035010,,2012,BCP treated Nb,Nb,9.02,onset,0.0,0.0,unknown,Nanofabrication & Exfoliation; Solution-based synthesis/processing,
sc_atlas:9978,10.1088/0953-2048/25/3/035010,,2012,pristine Nb,Nb,9.2,onset,0.0,0.0,unknown,Nanofabrication & Exfoliation; Solution-based synthesis/processing,
sc_atlas:28003,10.1088/0953-2048/25/3/035013,,2012,Sm₁₁₁₁₋₃,SmFeAsO0.8F0.2,37.0,zero,0.0,0.0,unknown,Solid-State Reaction,
sc_atlas:28001,10.1088/0953-2048/25/3/035013,,2012,Sm₁₁₁₁-₂,SmFeAsO0.8F0.2,40.0,zero,0.0,0.0,unknown,Solid-State Reaction,
sc_atlas:27998,10.1088/0953-2048/25/3/035013,,2012,Sm₁₁₁₁-1,SmFeAsO0.8F0.2,46.0,onset,0.0,0.0,unknown,Solid-State Reaction,
sc_atlas:28000,10.1088/0953-2048/25/3/035013,,2012,Sm₁₁₁₁-₂,SmFeAsO0.8F0.2,47.0,onset,0.0,0.0,unknown,Solid-State Reaction,
sc_atlas:9984,10.1088/0953-2048/25/3/035016,,2012,MgB₂,MgB2,39.4,onset,0.0,0.0,thin_film,Chemical Vapor Deposition,Al2O3
sc_atlas:9983,10.1088/0953-2048/25/3/035016,,2012,MgB₂,MgB2,39.7,onset,0.0,0.0,thin_film,Chemical Vapor Deposition,Al2O3
sc_atlas:9982,10.1088/0953-2048/25/3/035016,,2012,MgB₂,MgB2,40.1,onset,0.0,0.0,thin_film,Chemical Vapor Deposition,Al2O3
sc_atlas:9981,10.1088/0953-2048/25/3/035016,,2012,MgB₂,MgB2,40.4,onset,0.0,0.0,thin_film,Chemical Vapor Deposition,Al2O3
sc_atlas:28006,10.1088/0953-2048/25/3/035020,,2012,BaKFeAs-Ag-5,Ba0.66K0.48Fe2As2Ag0.5,33.8,onset,0.0,0.0,unknown,Solid-State Reaction,
sc_atlas:28008,10.1088/0953-2048/25/3/035020,,2012,BaKFeAs-Ag-₁₅,Ba0.66K0.48Fe2As2Ag0.5,33.9,onset,0.0,0.0,unknown,Solid-State Reaction,
sc_atlas:28012,10.1088/0953-2048/25/3/035020,,2012,BaKFeAs-AgPb-₅,Ba0.66K0.48Fe2As2Ag0.5Pb0.2,33.7,onset,0.0,0.0,unknown,Solid-State Reaction,
sc_atlas:28014,10.1088/0953-2048/25/3/035020,,2012,BaKFeAs-AgPb-₁₅,Ba0.66K0.48Fe2As2Ag0.5Pb0.2,33.9,onset,0.0,0.0,unknown,Solid-State Reaction,
sc_atlas:28013,10.1088/0953-2048/25/3/035020,,2012,BaKFeAs-AgPb-₁₀,Ba0.66K0.48Fe2As2Ag0.5Pb0.2,34.0,onset,0.0,0.0,unknown,Solid-State Reaction,
sc_atlas:28010,10.1088/0953-2048/25/3/035020,,2012,BaKFeAs-Pb-₁₀,Ba0.66K0.48Fe2As2Pb0.2,31.1,onset,0.0,0.0,unknown,Solid-State Reaction,
sc_atlas:28011,10.1088/0953-2048/25/3/035020,,2012,BaKFeAs-Pb-₁₅,Ba0.66K0.48Fe2As2Pb0.2,31.2,onset,0.0,0.0,unknown,Solid-State Reaction,
sc_atlas:28009,10.1088/0953-2048/25/3/035020,,2012,BaKFeAs-Pb-5,Ba0.66K0.48Fe2As2Pb0.2,31.4,onset,0.0,0.0,unknown,Solid-State Reaction,
sc_atlas:28015,10.1088/0953-2048/25/4/045004,,2012,CaFFe₀.₉Co₀.₁As,CaFe0.9Co0.1AsF,22.7,unknown,0.0,0.0,polycrystal,Solid-State Reaction,
sc_atlas:28016,10.1088/0953-2048/25/4/045004,,2012,CaFFe₀.₉Co₀.₁As,CaFe0.9Co0.1AsF,23.0,onset,0.0,0.005,polycrystal,Solid-State Reaction,
sc_atlas:15992,10.1088/0953-2048/25/4/045007,,2012,"Ca1-xRexFe2As2 (Re = La, Ce, Pr)",Ca0.8Ce0.2Fe2As2,43.0,unknown,0.0,0.0,unknown,Flux Growth,
sc_atlas:15991,10.1088/0953-2048/25/4/045007,,2012,"Ca1-xRexFe2As2 (Re = La, Ce, Pr)",Ca0.8La0.2Fe2As2,42.7,unknown,0.0,0.0,unknown,Flux Growth,
sc_atlas:15993,10.1088/0953-2048/25/4/045007,,2012,"Ca1-xRexFe2As2 (Re = La, Ce, Pr)",Ca0.8Pr0.2Fe2As2,43.5,unknown,0.0,0.0,unknown,Flux Growth,
sc_atlas:9986,10.1088/0953-2048/25/4/045011,,2012,SrFe₂₋ₓCoₓAs₂,SrFe1.89Co0.11As2,13.65,unknown,0.0,0.0,unknown,Flux Growth,
sc_atlas:9990,10.1088/0953-2048/25/6/065003,,2012,MgB₂,MgB2,38.3,unknown,0.0,0.0,thin_film,Chemical Vapor Deposition,Mo
sc_atlas:9989,10.1088/0953-2048/25/6/065003,,2012,MgB₂,MgB2,38.6,onset,0.0,0.0,thin_film,Chemical Vapor Deposition,Mo
sc_atlas:28873,10.1088/0953-2048/25/6/065007,,2012,Ca(Fe₁₋ₓCoₓ)₂As₂,CaFe1.88Co0.12As2,17.0,unknown,0.0,0.0,single_crystal,Flux Growth,
sc_atlas:28874,10.1088/0953-2048/25/6/065007,,2012,Ca(Fe₁₋ₓCoₓ)₂As₂,CaFe1.88Co0.12As2,18.0,unknown,0.0,0.0,single_crystal,Flux Growth,
sc_atlas:28872,10.1088/0953-2048/25/6/065007,,2012,Ca(Fe₁₋ₓCoₓ)₂As₂,CaFe1.88Co0.12As2,20.0,onset,0.0,0.0,single_crystal,Flux Growth,
sc_atlas:9996,10.1088/0953-2048/25/6/065008,,2012,0OP(100),MgB1.96C0.04,33.0,onset,0.0,0.0,unknown,Solid-State Reaction,
sc_atlas:9993,10.1088/0953-2048/25/6/065008,,2012,0O(100),MgB1.96C0.04,34.0,onset,0.0,0.0,unknown,Solid-State Reaction,
sc_atlas:9995,10.1088/0953-2048/25/6/065008,,2012,10O(100),MgB1.96C0.04,36.5,onset,0.0,0.0,unknown,Solid-State Reaction,
sc_atlas:9991,10.1088/0953-2048/25/6/065008,,2012,MgB₂₋ₓCₓ,MgB2,38.5,onset,0.0,0.0,unknown,Solid-State Reaction,
sc_atlas:27981,10.1088/0953-2048/25/6/065014,,2012,"B, treatment: EP",Nb,9.12,unknown,0.0,0.0,unknown,Solution-based synthesis/processing; Solid-State Reaction,
sc_atlas:27983,10.1088/0953-2048/25/6/065014,,2012,"C, treatment: EP",Nb,9.21,unknown,0.0,0.0,unknown,Solution-based synthesis/processing; Solid-State Reaction,
sc_atlas:27980,10.1088/0953-2048/25/6/065014,,2012,"A, treatment: EP+LTB",Nb,9.22,unknown,0.0,0.0,unknown,Solution-based synthesis/processing; Solid-State Reaction,
sc_atlas:27984,10.1088/0953-2048/25/6/065014,,2012,"C, treatment: EP+LTB",Nb,9.24,unknown,0.0,0.0,unknown,Solution-based synthesis/processing; Solid-State Reaction,
sc_atlas:27979,10.1088/0953-2048/25/6/065014,,2012,"A, treatment: EP",Nb,9.25,unknown,0.0,0.0,unknown,Solution-based synthesis/processing; Solid-State Reaction,
sc_atlas:27982,10.1088/0953-2048/25/6/065014,,2012,"B, treatment: EP+LTB",Nb,9.26,unknown,0.0,0.0,unknown,Solution-based synthesis/processing; Solid-State Reaction,
sc_atlas:27988,10.1088/0953-2048/25/6/065014,,2012,"FG, treatment: EP+LTB",Nb,9.27,unknown,0.0,0.0,unknown,Solution-based synthesis/processing; Solid-State Reaction,
sc_atlas:27987,10.1088/0953-2048/25/6/065014,,2012,"FG, treatment: EP",Nb,9.34,unknown,0.0,0.0,unknown,Solution-based synthesis/processing; Solid-State Reaction,
sc_atlas:27848,10.1088/0953-2048/25/6/065019,,2012,FeTe₀.₆₅Se₀.₃₅,FeTe0.65Se0.35,12.5,unknown,0.0,0.0,unknown,Melt Growth,
sc_atlas:27847,10.1088/0953-2048/25/6/065019,,2012,FeTe₀.₆₅Se₀.₃₅,FeTe0.65Se0.35,12.9,onset,0.0,0.0001,unknown,Melt Growth,
sc_atlas:27931,10.1088/0953-2048/25/7/075001,,2012,KₓFe₂₋ᵧSe₂,K0.8Fe1.81Se2,31.6,unknown,0.0,0.0,unknown,Solid-State Reaction; Melt Growth,
sc_atlas:27930,10.1088/0953-2048/25/7/075001,,2012,KₓFe₂₋ᵧSe₂,K0.8Fe1.81Se2,31.7,unknown,0.0,0.0,unknown,Solid-State Reaction; Melt Growth,
sc_atlas:28880,10.1088/0953-2048/25/8/084012,,2012,SmFe₁₋ₓRuₓAsO₀.₈₅F₀.₁₅,SmFe0.5Ru0.5AsO0.85F0.15,13.5,unknown,0.0,0.0,polycrystal,Solid-State Reaction,
sc_atlas:28878,10.1088/0953-2048/25/8/084012,,2012,SmFe₁₋ₓRuₓAsO₀.₈₅F₀.₁₅,SmFe0.75Ru0.25AsO0.85F0.15,28.1,unknown,0.0,0.0,polycrystal,Solid-State Reaction,
sc_atlas:28879,10.1088/0953-2048/25/8/084012,,2012,SmFe₁₋ₓRuₓAsO₀.₈₅F₀.₁₅,SmFe0.7Ru0.3AsO0.85F0.15,13.6,unknown,0.0,0.0,polycrystal,Solid-State Reaction,
sc_atlas:28876,10.1088/0953-2048/25/8/084012,,2012,SmFe₁₋ₓRuₓAsO₀.₈₅F₀.₁₅,SmFe0.95Ru0.05AsO0.85F0.15,42.8,unknown,0.0,0.0,polycrystal,Solid-State Reaction,
sc_atlas:28877,10.1088/0953-2048/25/8/084012,,2012,SmFe₁₋ₓRuₓAsO₀.₈₅F₀.₁₅,SmFe0.9Ru0.1AsO0.85F0.15,21.5,unknown,0.0,0.0,polycrystal,Solid-State Reaction,
sc_atlas:28875,10.1088/0953-2048/25/8/084012,,2012,SmFe₁₋ₓRuₓAsO₀.₈₅F₀.₁₅,SmFeAsO0.85F0.15,52.0,unknown,0.0,0.0,polycrystal,Solid-State Reaction,
sc_atlas:28485,10.1088/0953-2048/25/8/084013,,2012,Ba₁₋ₓKₓFe₂As₂,Ba0.6K0.4Fe2As2,38.0,unknown,0.0,0.0,unknown,unknown,
sc_atlas:28484,10.1088/0953-2048/25/8/084013,,2012,Ba₁₋ₓKₓFe₂As₂,Ba0.6K0.4Fe2As2,40.0,unknown,0.0,0.0,unknown,unknown,
sc_atlas:28482,10.1088/0953-2048/25/8/084013,,2012,Ba₁₋ₓKₓFe₂As₂,KFe2As2,4.0,unknown,0.0,0.0,unknown,unknown,
sc_atlas:28272,10.1088/0953-2048/25/8/084015,,2012,Ba(Fe₁₋ₓCoₓ)₂As₂,BaFe1.85Co0.15As2,25.5,onset,0.0,0.0,unknown,Physical Vapor Deposition,LSAT; LSAT (001); MgO; MgO (001)
sc_atlas:10010,10.1088/0953-2048/25/8/084021,,2012,FeTe₁₋ₓSeₓ,FeTe0.35Se0.41,13.65,zero,0.0,0.0,unknown,Physical Vapor Deposition,CaF2
sc_atlas:10009,10.1088/0953-2048/25/8/084021,,2012,FeTe₁₋ₓSeₓ,FeTe0.35Se0.41,18.15,onset,0.0,0.0,unknown,Physical Vapor Deposition,CaF2
sc_atlas:10005,10.1088/0953-2048/25/8/084021,,2012,FeTe₁₋ₓSeₓ,FeTe0.35Se0.87,7.47,zero,0.0,0.0,unknown,Physical Vapor Deposition,LaAlO3
sc_atlas:28197,10.1088/0953-2048/25/8/084023,,2012,CsₓFe₂₋ᵧSe₂,Cs0.72Fe1.57Se2,27.0,unknown,0.0,0.0,unknown,Melt Growth,
sc_atlas:28198,10.1088/0953-2048/25/8/084023,,2012,CsₓFe₂₋ᵧSe₂,Cs0.73Fe1.57Se2,23.0,unknown,0.0,0.0,unknown,Melt Growth,
sc_atlas:10023,10.1088/0953-2048/25/8/084024,,2012,Batch I,Ba0.6K0.4Fe2As2,33.0,onset,0.0,0.0,unknown,Solid-State Reaction,
sc_atlas:10024,10.1088/0953-2048/25/8/084024,,2012,Batch II,Ba0.6K0.4Fe2As2,37.0,onset,0.0,0.0,unknown,Solid-State Reaction,
sc_atlas:10029,10.1088/0953-2048/25/9/095006,,2012,MgB₂-200-I,MgB2,39.3,unknown,0.0,0.0,thin_film,Chemical Vapor Deposition,Al2O3
sc_atlas:10031,10.1088/0953-2048/25/9/095006,,2012,MgB₂-350,MgB2,39.5,unknown,0.0,0.0,thin_film,Chemical Vapor Deposition,Al2O3
sc_atlas:10032,10.1088/0953-2048/25/9/095012,,2012,MB-20 bulk,MgB2,38.2,midpoint,0.0,0.0004,unknown,Solid-State Reaction,
sc_atlas:10033,10.1088/0953-2048/25/9/095012,,2012,MB-30 bulk,MgB2,38.4,midpoint,0.0,0.0004,unknown,Solid-State Reaction,
sc_atlas:10034,10.1088/0953-2048/25/9/095018,,2012,Mg₀.₉₅B₂,Mg0.95B2,36.9,zero,0.0,0.0,polycrystal,Solid-State Reaction,
sc_atlas:10036,10.1088/0953-2048/25/9/095018,,2012,MgB₂,Mg0.98Ni0.0145C0.0269B2,33.35,zero,0.0,0.0,polycrystal,Solid-State Reaction,
sc_atlas:10035,10.1088/0953-2048/25/9/095018,,2012,MgB₂,Mg0.99Ni0.0074C0.0138B2,34.6,zero,0.0,0.0,polycrystal,Solid-State Reaction,
sc_atlas:28151,10.1088/0953-2048/26/1/015009,,2013,BaFe₂₋ₓRuₓAs₂,BaFe1.29Ru0.71As2,20.0,onset,0.0,0.0,unknown,Flux Growth,
sc_atlas:28937,10.1088/0953-2048/26/1/015010,,2013,SrPd₂Ge₂,SrPd2Ge2,2.6,unknown,0.0,0.0,unknown,Flux Growth,
sc_atlas:10037,10.1088/0953-2048/26/10/105023,,2013,δ-MoN,MoN,12.5,unknown,0.0,0.0,thin_film,Solution-based synthesis/processing,Al2O3
sc_atlas:29473,10.1088/0953-2048/26/12/125011,,2013,Ba₁₋ₓNaₓTi₂Sb₂O,Ba0.85Na0.15Ti2Sb2O,4.2,midpoint,1.585,0.0,polycrystal,Solid-State Reaction,
sc_atlas:29472,10.1088/0953-2048/26/12/125011,,2013,Ba₁₋ₓNaₓTi₂Sb₂O,Ba0.85Na0.15Ti2Sb2O,5.2,midpoint,0.0,0.0,polycrystal,Solid-State Reaction,
sc_atlas:29471,10.1088/0953-2048/26/12/125011,,2013,Ba₁₋ₓNaₓTi₂Sb₂O,Ba0.9Na0.1Ti2Sb2O,3.8,midpoint,0.0,0.0,polycrystal,Solid-State Reaction,
sc_atlas:29469,10.1088/0953-2048/26/12/125011,,2013,Ba₁₋ₓNaₓTi₂Sb₂O,BaTi2Sb2O,2.1,midpoint,0.0,0.0,polycrystal,Solid-State Reaction,
sc_atlas:29470,10.1088/0953-2048/26/12/125011,,2013,Ba₁₋ₓNaₓTi₂Sb₂O,BaTi2Sb2O,2.9,midpoint,1.612,0.0,polycrystal,Solid-State Reaction,
sc_atlas:10042,10.1088/0953-2048/26/12/125015,,2013,CuNNi₃,CuNNi3,3.2,zero,0.0,0.0,polycrystal,Solid-State Reaction,
sc_atlas:10045,10.1088/0953-2048/26/12/125016,,2013,Ca₃Rh₄Sn₁₃,Ca3Rh4Sn13,8.37,unknown,0.0,0.0,unknown,Flux Growth,
sc_atlas:10049,10.1088/0953-2048/26/12/125017,,2013,Mg(B₁₋ₓCₓ)₂,MgB1.898C0.102,34.5,onset,0.0,0.0,polycrystal,Solid-State Reaction,
sc_atlas:10048,10.1088/0953-2048/26/12/125017,,2013,Mg(B₁₋ₓCₓ)₂,MgB1.968C0.032,35.2,onset,0.0,0.0,polycrystal,Solid-State Reaction,
sc_atlas:10047,10.1088/0953-2048/26/12/125017,,2013,Mg(B₁₋ₓCₓ)₂,MgB1.98C0.02,36.0,onset,0.0,0.0,polycrystal,Solid-State Reaction,
sc_atlas:10046,10.1088/0953-2048/26/12/125017,,2013,Mg(B₁₋ₓCₓ)₂,MgB2,37.5,onset,0.0,0.0,polycrystal,Solid-State Reaction,
sc_atlas:29863,10.1088/0953-2048/26/12/125019,,2013,BaFe₁.₉Ni₀.₁As₂,BaFe1.9Ni0.1As2,19.83,unknown,0.0,0.0,unknown,unknown,
sc_atlas:29860,10.1088/0953-2048/26/12/125019,,2013,BaFe₁.₉Ni₀.₁As₂,BaFe1.9Ni0.1As2,20.0,unknown,0.0,0.0,unknown,unknown,
sc_atlas:29862,10.1088/0953-2048/26/12/125019,,2013,BaFe₁.₉Ni₀.₁As₂,BaFe1.9Ni0.1As2,20.2,unknown,0.0,0.0,unknown,unknown,
sc_atlas:10060,10.1088/0953-2048/26/12/125020,,2013,2H-NbSe₂,NbSe2,4.79,unknown,0.0,0.0,thin_film,Nanofabrication & Exfoliation,SiO2
sc_atlas:10056,10.1088/0953-2048/26/12/125020,,2013,2H-NbSe₂,NbSe2,4.99,unknown,0.0,0.0,thin_film,Nanofabrication & Exfoliation,SiO2
sc_atlas:10052,10.1088/0953-2048/26/12/125020,,2013,2H-NbSe₂,NbSe2,5.06,unknown,0.0,0.0,thin_film,Nanofabrication & Exfoliation,SiO2
sc_atlas:10051,10.1088/0953-2048/26/12/125020,,2013,2H-NbSe₂,NbSe2,5.27,unknown,0.0,0.0,thin_film,Nanofabrication & Exfoliation,SiO2
sc_atlas:10055,10.1088/0953-2048/26/12/125020,,2013,2H-NbSe₂,NbSe2,5.4,unknown,0.0,0.0,thin_film,Nanofabrication & Exfoliation,SiO2
sc_atlas:10059,10.1088/0953-2048/26/12/125020,,2013,2H-NbSe₂,NbSe2,5.43,unknown,0.0,0.0,thin_film,Nanofabrication & Exfoliation,SiO2
sc_atlas:10050,10.1088/0953-2048/26/12/125020,,2013,2H-NbSe₂,NbSe2,6.14,unknown,0.0,0.0,thin_film,Nanofabrication & Exfoliation,SiO2
sc_atlas:10054,10.1088/0953-2048/26/12/125020,,2013,2H-NbSe₂,NbSe2,6.35,unknown,0.0,0.0,thin_film,Nanofabrication & Exfoliation,SiO2
sc_atlas:10061,10.1088/0953-2048/26/12/125020,,2013,2H-NbSe₂,NbSe2,6.4,onset,0.0,0.0,thin_film,Nanofabrication & Exfoliation,SiO2
sc_atlas:10053,10.1088/0953-2048/26/12/125020,,2013,2H-NbSe₂,NbSe2,6.47,onset,0.0,0.0,thin_film,Nanofabrication & Exfoliation,SiO2
sc_atlas:10058,10.1088/0953-2048/26/12/125020,,2013,2H-NbSe₂,NbSe2,6.5,unknown,0.0,0.0,thin_film,Nanofabrication & Exfoliation,SiO2
sc_atlas:10057,10.1088/0953-2048/26/12/125020,,2013,2H-NbSe₂,NbSe2,6.55,onset,0.0,0.0,thin_film,Nanofabrication & Exfoliation,SiO2
sc_atlas:10062,10.1088/0953-2048/26/12/125020,,2013,2H-NbSe₂,NbSe2,6.65,unknown,0.0,0.0,thin_film,Nanofabrication & Exfoliation,SiO2
sc_atlas:10065,10.1088/0953-2048/26/12/125020,,2013,2H-NbSe₂,NbSe2,6.67,onset,0.0,0.0,thin_film,Nanofabrication & Exfoliation,SiO2
sc_atlas:10066,10.1088/0953-2048/26/2/025001,,2012,"single crystal, transition width: 0.3 K",BaFe1.9Ni0.1As2,20.0,unknown,0.0,0.0,unknown,unknown,
sc_atlas:28804,10.1088/0953-2048/26/2/025006,,2013,"high-quality single crystal, transition width: 0.3 K",BaFe1.9Ni0.1As2,20.0,unknown,0.0,0.0,unknown,unknown,
sc_atlas:10069,10.1088/0953-2048/26/2/025007,,2012,"MgB₂/Nb, heat treatment: 850°C",MgB2,32.6,unknown,0.0,0.0,thin_film,Solid-State Reaction,Nbheattreatment:850°C
sc_atlas:10068,10.1088/0953-2048/26/2/025007,,2012,"MgB₂/Nb, heat treatment: 650°C",MgB2,33.0,unknown,0.0,0.0,thin_film,Solid-State Reaction,Nbheattreatment:650°C
sc_atlas:10067,10.1088/0953-2048/26/2/025007,,2012,"MgB₂/Ti, heat treatment: 850°C",MgB2,34.3,unknown,0.0,0.0,thin_film,Solid-State Reaction,Tiheattreatment:850°C
sc_atlas:28291,10.1088/0953-2048/26/2/025014,,2013,Ba(Fe₁₋ₓCoₓ)₂As₂,BaFe1.732Co0.268As2,22.1,onset,0.0,0.0,unknown,Solid-State Reaction; Physical Vapor Deposition,MgO
sc_atlas:28292,10.1088/0953-2048/26/2/025014,,2013,Ba(Fe₁₋ₓCoₓ)₂As₂,BaFe1.736Co0.264As2,20.3,onset,0.0,0.0,unknown,Solid-State Reaction; Physical Vapor Deposition,MgO
sc_atlas:28290,10.1088/0953-2048/26/2/025014,,2013,Ba(Fe₁₋ₓCoₓ)₂As₂,BaFe1.786Co0.214As2,20.6,onset,0.0,0.0,unknown,Solid-State Reaction; Physical Vapor Deposition,MgO
sc_atlas:28289,10.1088/0953-2048/26/2/025014,,2013,Ba(Fe₁₋ₓCoₓ)₂As₂,BaFe1.85Co0.15As2,24.7,onset,0.0,0.0,unknown,Solid-State Reaction; Physical Vapor Deposition,MgO
sc_atlas:28288,10.1088/0953-2048/26/2/025014,,2013,Ba(Fe₁₋ₓCoₓ)₂As₂,BaFe1.902Co0.098As2,27.5,onset,0.0,0.0,unknown,Solid-State Reaction; Physical Vapor Deposition,MgO
sc_atlas:28287,10.1088/0953-2048/26/2/025014,,2013,Ba(Fe₁₋ₓCoₓ)₂As₂,BaFe1.93Co0.07As2,27.9,onset,0.0,0.0,unknown,Solid-State Reaction; Physical Vapor Deposition,MgO
sc_atlas:28286,10.1088/0953-2048/26/2/025014,,2013,Ba(Fe₁₋ₓCoₓ)₂As₂,BaFe1.97Co0.03As2,13.0,onset,0.0,0.0,unknown,Solid-State Reaction; Physical Vapor Deposition,MgO
sc_atlas:10072,10.1088/0953-2048/26/3/035001,,2013,AON-Nb40,Nb,5.67,midpoint,0.0,0.0,thin_film,Physical Vapor Deposition,Al2O3
sc_atlas:10071,10.1088/0953-2048/26/3/035001,,2013,AO-Nb40,Nb,5.8,midpoint,0.0,0.0,thin_film,Physical Vapor Deposition,Al2O3
sc_atlas:10073,10.1088/0953-2048/26/3/035005,,2013,MgB₂,MgB2,18.0,unknown,0.0,0.0,thin_film,Molecular Beam Epitaxy,Al2O3
sc_atlas:10075,10.1088/0953-2048/26/3/035005,,2013,MgB₂,MgB2,20.0,unknown,0.0,0.0,thin_film,Molecular Beam Epitaxy,Al2O3
sc_atlas:10074,10.1088/0953-2048/26/3/035005,,2013,MgB₂,MgB2,24.0,unknown,0.0,0.0,thin_film,Molecular Beam Epitaxy,Al2O3
sc_atlas:10088,10.1088/0953-2048/26/4/045014,,2013,MgB₂,MgB2,38.5,onset,0.0,0.0,unknown,Solid-State Reaction,
sc_atlas:10085,10.1088/0953-2048/26/4/045014,,2013,MgB₂,MgB2,38.8,onset,0.0,5.0,unknown,Solid-State Reaction,
sc_atlas:10086,10.1088/0953-2048/26/4/045014,,2013,MgB₂,MgB2,39.1,onset,0.0,0.0,unknown,Solid-State Reaction,
sc_atlas:28697,10.1088/0953-2048/26/4/045015,,2012,Ba(Fe₁₋ₓCoₓ)₂As₂,BaFe1.78Co0.22As2,21.5,midpoint,0.0,0.0,unknown,Melt Growth,
sc_atlas:28696,10.1088/0953-2048/26/4/045015,,2012,Ba(Fe₁₋ₓCoₓ)₂As₂,BaFe1.78Co0.22As2,23.7,onset,0.0,0.0,unknown,Melt Growth,
sc_atlas:28695,10.1088/0953-2048/26/4/045015,,2012,Ba(Fe₁₋ₓCoₓ)₂As₂,BaFe1.82Co0.18As2,25.9,midpoint,0.0,0.0,unknown,Melt Growth,
sc_atlas:28691,10.1088/0953-2048/26/4/045015,,2012,Ba(Fe₁₋ₓCoₓ)₂As₂,BaFe1.82Co0.18As2,26.0,unknown,0.0,0.0,unknown,Melt Growth,
sc_atlas:28694,10.1088/0953-2048/26/4/045015,,2012,Ba(Fe₁₋ₓCoₓ)₂As₂,BaFe1.82Co0.18As2,26.9,onset,0.0,0.0,unknown,Melt Growth,
sc_atlas:28693,10.1088/0953-2048/26/4/045015,,2012,Ba(Fe₁₋ₓCoₓ)₂As₂,BaFe1.86Co0.14As2,23.8,midpoint,0.0,0.0,unknown,Melt Growth,
sc_atlas:28698,10.1088/0953-2048/26/4/045015,,2012,Ba(Fe₁₋ₓCoₓ)₂As₂,BaFe1.86Co0.14As2,25.0,onset,0.0,0.0,unknown,Melt Growth,
sc_atlas:28692,10.1088/0953-2048/26/4/045015,,2012,Ba(Fe₁₋ₓCoₓ)₂As₂,BaFe1.86Co0.14As2,26.0,onset,0.0,0.0,unknown,Melt Growth,
sc_atlas:29076,10.1088/0953-2048/26/4/045019,,2013,YB₆,YB6,7.32,unknown,0.0,0.0,unknown,Melt Growth,
sc_atlas:29077,10.1088/0953-2048/26/4/045019,,2013,YB₆,YB6,7.4,unknown,0.0,0.0,unknown,Melt Growth,
sc_atlas:29074,10.1088/0953-2048/26/4/045019,,2013,YB₆,YB6,7.5,unknown,0.0,0.0,unknown,Melt Growth,
sc_atlas:28638,10.1088/0953-2048/26/5/055002,,2013,KₓFe₂₋ᵧSe₂₋₂Te₂,K0.686Fe1.778Se1.905Te0.095,29.4,unknown,0.0,0.002,unknown,Flux Growth,
sc_atlas:28637,10.1088/0953-2048/26/5/055002,,2013,KₓFe₂₋ᵧSe₂₋₂Te₂,K0.686Fe1.778Se1.905Te0.095,30.0,zero,0.0,0.0,unknown,Flux Growth,
sc_atlas:28636,10.1088/0953-2048/26/5/055002,,2013,KₓFe₂₋ᵧSe₂₋₂Te₂,K0.686Fe1.778Se1.905Te0.095,31.2,onset,0.0,0.0,unknown,Flux Growth,
sc_atlas:28643,10.1088/0953-2048/26/5/055002,,2013,KₓFe₂₋ᵧSe₂₋₂Te₂,K0.710Fe1.682Se1.694Te0.306,25.9,zero,0.0,0.0,unknown,Flux Growth,
sc_atlas:28644,10.1088/0953-2048/26/5/055002,,2013,KₓFe₂₋ᵧSe₂₋₂Te₂,K0.710Fe1.682Se1.694Te0.306,26.9,unknown,0.0,0.002,unknown,Flux Growth,
sc_atlas:28642,10.1088/0953-2048/26/5/055002,,2013,KₓFe₂₋ᵧSe₂₋₂Te₂,K0.710Fe1.682Se1.694Te0.306,29.5,onset,0.0,0.0,unknown,Flux Growth,
sc_atlas:28650,10.1088/0953-2048/26/5/055002,,2013,KₓFe₂₋ᵧSe₂₋₂Te₂,K0.717Fe1.740Se1.473Te0.527,14.9,unknown,0.0,0.002,unknown,Flux Growth,
sc_atlas:28649,10.1088/0953-2048/26/5/055002,,2013,KₓFe₂₋ᵧSe₂₋₂Te₂,K0.717Fe1.740Se1.473Te0.527,16.7,zero,0.0,0.0,unknown,Flux Growth,
sc_atlas:28648,10.1088/0953-2048/26/5/055002,,2013,KₓFe₂₋ᵧSe₂₋₂Te₂,K0.717Fe1.740Se1.473Te0.527,27.9,onset,0.0,0.0,unknown,Flux Growth,
sc_atlas:28646,10.1088/0953-2048/26/5/055002,,2013,KₓFe₂₋ᵧSe₂₋₂Te₂,K0.724Fe1.663Se1.656Te0.344,24.9,zero,0.0,0.0,unknown,Flux Growth,
sc_atlas:28647,10.1088/0953-2048/26/5/055002,,2013,KₓFe₂₋ᵧSe₂₋₂Te₂,K0.724Fe1.663Se1.656Te0.344,25.0,unknown,0.0,0.002,unknown,Flux Growth,
sc_atlas:28645,10.1088/0953-2048/26/5/055002,,2013,KₓFe₂₋ᵧSe₂₋₂Te₂,K0.724Fe1.663Se1.656Te0.344,28.2,onset,0.0,0.0,unknown,Flux Growth,
sc_atlas:28640,10.1088/0953-2048/26/5/055002,,2013,KₓFe₂₋ᵧSe₂₋₂Te₂,K0.735Fe1.722Se1.805Te0.195,28.3,zero,0.0,0.0,unknown,Flux Growth,
sc_atlas:28641,10.1088/0953-2048/26/5/055002,,2013,KₓFe₂₋ᵧSe₂₋₂Te₂,K0.735Fe1.722Se1.805Te0.195,28.7,unknown,0.0,0.002,unknown,Flux Growth,
sc_atlas:28639,10.1088/0953-2048/26/5/055002,,2013,KₓFe₂₋ᵧSe₂₋₂Te₂,K0.735Fe1.722Se1.805Te0.195,30.4,onset,0.0,0.0,unknown,Flux Growth,
sc_atlas:28635,10.1088/0953-2048/26/5/055002,,2013,KₓFe₂₋ᵧSe₂₋₂Te₂,K0.78Fe1.68Se2,31.2,unknown,0.0,0.002,unknown,Flux Growth,
sc_atlas:28634,10.1088/0953-2048/26/5/055002,,2013,KₓFe₂₋ᵧSe₂₋₂Te₂,K0.78Fe1.68Se2,32.1,zero,0.0,0.0,unknown,Flux Growth,
sc_atlas:28633,10.1088/0953-2048/26/5/055002,,2013,KₓFe₂₋ᵧSe₂₋₂Te₂,K0.78Fe1.68Se2,32.9,onset,0.0,0.0,unknown,Flux Growth,
sc_atlas:29063,10.1088/0953-2048/26/5/055004,,2013,BaFe₂₋ₓNiₓAs₂,BaFe1.9Ni0.1As2,20.0,midpoint,0.0,0.0,unknown,Flux Growth,
sc_atlas:10093,10.1088/0953-2048/26/5/055009,,2013,Sn,Sn,3.9,onset,0.0,0.0,unknown,Nanofabrication & Exfoliation,
sc_atlas:10092,10.1088/0953-2048/26/5/055009,,2013,Sn,Sn,4.05,onset,0.0,0.0,unknown,Nanofabrication & Exfoliation,
sc_atlas:10091,10.1088/0953-2048/26/5/055009,,2013,Sn,Sn,4.2,onset,0.0,0.0,unknown,Nanofabrication & Exfoliation,
sc_atlas:10094,10.1088/0953-2048/26/5/055011,,2013,Re₂₄Ti₅,Re24Ti5,5.8,onset,0.0,0.0,unknown,Melt Growth,
sc_atlas:10097,10.1088/0953-2048/26/6/065001,,2013,Mo₈₀Ge₂₀,Mo80Ge20,7.3,unknown,0.0,0.0,thin_film,Physical Vapor Deposition; Nanofabrication & Exfoliation,Si
sc_atlas:10102,10.1088/0953-2048/26/6/065006,,2013,SmFeAsO₁₋ₓFₓ,SmFeAsO0.75F0.25,57.2,onset,0.0,0.0001,polycrystal,Solid-State Reaction,
sc_atlas:10100,10.1088/0953-2048/26/6/065006,,2013,SmFeAsO₁₋ₓFₓ,SmFeAsO0.88F0.12,51.0,onset,0.0,0.0001,polycrystal,Solid-State Reaction,
sc_atlas:10101,10.1088/0953-2048/26/6/065006,,2013,SmFeAsO₁₋ₓFₓ,SmFeAsO0.8F0.2,57.0,onset,0.0,0.0001,polycrystal,Solid-State Reaction,
sc_atlas:10098,10.1088/0953-2048/26/6/065006,,2013,SmFeAsO₁₋ₓFₓ,SmFeAsO0.92F0.08,40.0,onset,0.0,0.0001,polycrystal,Solid-State Reaction,
sc_atlas:10099,10.1088/0953-2048/26/6/065006,,2013,SmFeAsO₁₋ₓFₓ,SmFeAsO0.9F0.1,46.0,onset,0.0,0.0001,polycrystal,Solid-State Reaction,
sc_atlas:10103,10.1088/0953-2048/26/7/075001,,2013,SrPt₂Sb₂,SrPt2Sb2,2.1,unknown,0.0,0.0,unknown,Melt Growth,
sc_atlas:10111,10.1088/0953-2048/26/7/075010,,2013,MgB₂,MgB2,37.2,midpoint,0.0,0.0,polycrystal,Solid-State Reaction,
sc_atlas:10110,10.1088/0953-2048/26/7/075010,,2013,MgB₂,MgB2,37.4,midpoint,0.0,0.0,polycrystal,Solid-State Reaction,
sc_atlas:10105,10.1088/0953-2048/26/7/075010,,2013,MgB₂,MgB2,37.8,midpoint,0.0,0.0,polycrystal,Solid-State Reaction,
sc_atlas:10106,10.1088/0953-2048/26/7/075010,,2013,MgB₂,MgB2,38.0,midpoint,0.0,0.0,polycrystal,Solid-State Reaction,
sc_atlas:10107,10.1088/0953-2048/26/7/075010,,2013,MgB₂,MgB2,38.3,midpoint,0.0,0.0,polycrystal,Solid-State Reaction,
sc_atlas:10108,10.1088/0953-2048/26/7/075010,,2013,MgB₂,MgB2,38.5,midpoint,0.0,0.0,polycrystal,Solid-State Reaction,
sc_atlas:10104,10.1088/0953-2048/26/7/075010,,2013,MgB₂,Nb,9.3,midpoint,0.0,0.0,polycrystal,Solid-State Reaction,
sc_atlas:10112,10.1088/0953-2048/26/7/075014,,2013,Nb₃Sn,Nb3Sn,17.0,unknown,0.0,0.0,unknown,unknown,
sc_atlas:10114,10.1088/0953-2048/26/7/075019,,2013,YBa₂Cu₃O₇,YBa2Cu3O7,90.7,unknown,0.0,0.0,thin_film,Physical Vapor Deposition,IBAD
sc_atlas:29041,10.1088/0953-2048/26/8/085023,,2013,SmFeAsO₁₋ₓFₓ,SmFeAsO0.72F0.28,50.9,zero,0.0,0.0,polycrystal,Solid-State Reaction,
sc_atlas:29040,10.1088/0953-2048/26/8/085023,,2013,SmFeAsO₁₋ₓFₓ,SmFeAsO0.72F0.28,57.7,onset,0.0,0.0,polycrystal,Solid-State Reaction,
sc_atlas:29039,10.1088/0953-2048/26/8/085023,,2013,SmFeAsO₁₋ₓFₓ,SmFeAsO0.74F0.26,52.2,zero,0.0,0.0,polycrystal,Solid-State Reaction,
sc_atlas:29045,10.1088/0953-2048/26/8/085023,,2013,SmFeAsO₁₋ₓFₓ,SmFeAsO0.74F0.26,56.5,onset,0.0,0.0001,polycrystal,Solid-State Reaction,
sc_atlas:29038,10.1088/0953-2048/26/8/085023,,2013,SmFeAsO₁₋ₓFₓ,SmFeAsO0.74F0.26,58.1,onset,0.0,0.0,polycrystal,Solid-State Reaction,
sc_atlas:29037,10.1088/0953-2048/26/8/085023,,2013,SmFeAsO₁₋ₓFₓ,SmFeAsO0.76F0.24,52.7,zero,0.0,0.0,polycrystal,Solid-State Reaction,
sc_atlas:29036,10.1088/0953-2048/26/8/085023,,2013,SmFeAsO₁₋ₓFₓ,SmFeAsO0.76F0.24,58.0,onset,0.0,0.0,polycrystal,Solid-State Reaction,
sc_atlas:29035,10.1088/0953-2048/26/8/085023,,2013,SmFeAsO₁₋ₓFₓ,SmFeAsO0.78F0.22,52.9,zero,0.0,0.0,polycrystal,Solid-State Reaction,
sc_atlas:29034,10.1088/0953-2048/26/8/085023,,2013,SmFeAsO₁₋ₓFₓ,SmFeAsO0.78F0.22,57.8,onset,0.0,0.0,polycrystal,Solid-State Reaction,
sc_atlas:29043,10.1088/0953-2048/26/8/085023,,2013,SmFeAsO₁₋ₓFₓ,SmFeAsO0.7F0.3,51.2,zero,0.0,0.0,polycrystal,Solid-State Reaction,
sc_atlas:29042,10.1088/0953-2048/26/8/085023,,2013,SmFeAsO₁₋ₓFₓ,SmFeAsO0.7F0.3,57.9,onset,0.0,0.0,polycrystal,Solid-State Reaction,
sc_atlas:29031,10.1088/0953-2048/26/8/085023,,2013,SmFeAsO₁₋ₓFₓ,SmFeAsO0.82F0.18,53.5,zero,0.0,0.0,polycrystal,Solid-State Reaction,
sc_atlas:29030,10.1088/0953-2048/26/8/085023,,2013,SmFeAsO₁₋ₓFₓ,SmFeAsO0.82F0.18,57.6,onset,0.0,0.0,polycrystal,Solid-State Reaction,
sc_atlas:29029,10.1088/0953-2048/26/8/085023,,2013,SmFeAsO₁₋ₓFₓ,SmFeAsO0.84F0.16,53.7,zero,0.0,0.0,polycrystal,Solid-State Reaction,
sc_atlas:29028,10.1088/0953-2048/26/8/085023,,2013,SmFeAsO₁₋ₓFₓ,SmFeAsO0.84F0.16,57.4,onset,0.0,0.0,polycrystal,Solid-State Reaction,
sc_atlas:29044,10.1088/0953-2048/26/8/085023,,2013,SmFeAsO₁₋ₓFₓ,SmFeAsO0.84F0.16,57.5,onset,0.0,0.0001,polycrystal,Solid-State Reaction,
sc_atlas:29027,10.1088/0953-2048/26/8/085023,,2013,SmFeAsO₁₋ₓFₓ,SmFeAsO0.86F0.14,51.3,zero,0.0,0.0,polycrystal,Solid-State Reaction,
sc_atlas:29026,10.1088/0953-2048/26/8/085023,,2013,SmFeAsO₁₋ₓFₓ,SmFeAsO0.86F0.14,55.9,onset,0.0,0.0,polycrystal,Solid-State Reaction,
sc_atlas:29025,10.1088/0953-2048/26/8/085023,,2013,SmFeAsO₁₋ₓFₓ,SmFeAsO0.88F0.12,49.7,zero,0.0,0.0,polycrystal,Solid-State Reaction,
sc_atlas:29024,10.1088/0953-2048/26/8/085023,,2013,SmFeAsO₁₋ₓFₓ,SmFeAsO0.88F0.12,54.0,onset,0.0,0.0,polycrystal,Solid-State Reaction,
sc_atlas:29033,10.1088/0953-2048/26/8/085023,,2013,SmFeAsO₁₋ₓFₓ,SmFeAsO0.8F0.2,53.3,zero,0.0,0.0,polycrystal,Solid-State Reaction,
sc_atlas:29032,10.1088/0953-2048/26/8/085023,,2013,SmFeAsO₁₋ₓFₓ,SmFeAsO0.8F0.2,57.7,onset,0.0,0.0,polycrystal,Solid-State Reaction,
sc_atlas:29021,10.1088/0953-2048/26/8/085023,,2013,SmFeAsO₁₋ₓFₓ,SmFeAsO0.92F0.08,7.6,onset,0.0,0.0,polycrystal,Solid-State Reaction,
sc_atlas:29023,10.1088/0953-2048/26/8/085023,,2013,SmFeAsO₁₋ₓFₓ,SmFeAsO0.9F0.1,30.31,zero,0.0,0.0,polycrystal,Solid-State Reaction,
sc_atlas:29465,10.1088/0953-2048/26/9/095003,,2013,Ca₁₋ₓLaₓFe₂As₂,Ca0.87La0.13Fe2As2,10.0,unknown,0.0,0.0,single_crystal,Flux Growth,
sc_atlas:10122,10.1088/0953-2048/26/9/095008,,2013,MgB₂,MgB1.9836C0.0164,38.35,unknown,0.0,0.0,polycrystal,Solid-State Reaction,
sc_atlas:10121,10.1088/0953-2048/26/9/095008,,2013,MgB₂,MgB1.9848C0.0152,38.63,unknown,0.0,0.0,polycrystal,Solid-State Reaction,
sc_atlas:10120,10.1088/0953-2048/26/9/095008,,2013,MgB₂,MgB1.993C0.007,38.74,unknown,0.0,0.0,polycrystal,Solid-State Reaction,
sc_atlas:10119,10.1088/0953-2048/26/9/095008,,2013,MgB₂,MgB1.9976C0.0024,38.8,unknown,0.0,0.0,polycrystal,Solid-State Reaction,
sc_atlas:10118,10.1088/0953-2048/26/9/095008,,2013,MgB₂,MgB1.9982C0.0018,38.8,unknown,0.0,0.0,polycrystal,Solid-State Reaction,
sc_atlas:10116,10.1088/0953-2048/26/9/095008,,2013,MgB₂,MgB2,38.76,unknown,0.0,0.0,polycrystal,Solid-State Reaction,
sc_atlas:10117,10.1088/0953-2048/26/9/095008,,2013,MgB₂,MgB2,38.85,unknown,0.0,0.0,polycrystal,Solid-State Reaction,
sc_atlas:10144,10.1088/0953-2048/27/1/015004,,2013,2H-NbSe₂,NbSe2,7.2,unknown,0.0,0.0,thin_film,Chemical Vapor Transport; Nanofabrication & Exfoliation,Si/SiO2
sc_atlas:16775,10.1088/0953-2048/27/1/015005,,2014,Nb3Sn,Nb3Sn,17.17,midpoint,0.0,0.0,unknown,unknown,
sc_atlas:16774,10.1088/0953-2048/27/1/015005,,2014,Nb3Sn,Nb3Sn,17.43,midpoint,0.0,0.0,unknown,unknown,
sc_atlas:16773,10.1088/0953-2048/27/1/015005,,2014,Nb3Sn,Nb3Sn,17.64,midpoint,0.0,0.0,unknown,unknown,
sc_atlas:16776,10.1088/0953-2048/27/1/015005,,2014,Nb3Sn,Nb3Sn,17.66,midpoint,0.0,0.0,unknown,unknown,
sc_atlas:16772,10.1088/0953-2048/27/1/015005,,2014,Nb3Sn,Nb3Sn,17.85,midpoint,0.0,0.0,unknown,unknown,
sc_atlas:10126,10.1088/0953-2048/27/10/104006,,2014,(Ca₁₋ₓLaₓ)10(Pt₃As₈)(Fe₂As₂)5,Ca8.2La1.8Fe10Pt3As18,21.9,midpoint,0.0,0.0,single_crystal,Flux Growth,
sc_atlas:10125,10.1088/0953-2048/27/10/104006,,2014,(Ca₁₋ₓLaₓ)10(Pt₃As₈)(Fe₂As₂)5,Ca8.9La1.1Fe10Pt3As18,23.3,midpoint,0.0,0.0,single_crystal,Flux Growth,
sc_atlas:10124,10.1088/0953-2048/27/10/104006,,2014,(Ca₁₋ₓLaₓ)10(Pt₃As₈)(Fe₂As₂)5,Ca9.4La0.6Fe10Pt3As18,18.2,midpoint,0.0,0.0,single_crystal,Flux Growth,
sc_atlas:10123,10.1088/0953-2048/27/10/104006,,2014,(Ca₁₋ₓLaₓ)10(Pt₃As₈)(Fe₂As₂)5,Ca9.6La0.4Fe10Pt3As18,12.7,midpoint,0.0,0.0,single_crystal,Flux Growth,
sc_atlas:30235,10.1088/0953-2048/27/10/105001,,2014,BaBi₃,BaBi3,5.8,onset,0.0,0.0,single_crystal,Flux Growth,
sc_atlas:30234,10.1088/0953-2048/27/10/105001,,2014,BaBi₃,BaBi3,5.82,unknown,0.0,0.0,single_crystal,Flux Growth,
sc_atlas:30237,10.1088/0953-2048/27/10/105001,,2014,BaBi₃,BaBi3,5.9,unknown,0.0,0.0,single_crystal,Flux Growth,
sc_atlas:17045,10.1088/0953-2048/27/11/115003,,2014,BaFe_{2-x-y}Ni_{x}Cr_{y}As_{2},BaFe1.911Ni0.082Cr0.007As2,15.2,unknown,0.0,0.0,unknown,Flux Growth,
sc_atlas:17044,10.1088/0953-2048/27/11/115003,,2014,BaFe_{2-x-y}Ni_{x}Cr_{y}As_{2},BaFe1.918Ni0.082As2,20.0,unknown,0.0,0.0,unknown,Flux Growth,
sc_atlas:30465,10.1088/0953-2048/27/11/115003,,2014,BaFe₂₋ₓ₋ᵧNiₓCrᵧAs₂,BaFe1.918Ni0.082As2,20.1,unknown,0.0,0.0,unknown,Flux Growth,
sc_atlas:10135,10.1088/0953-2048/27/11/115010,,2014,"60 nm film on STO, condition: without LN2 trap or cryopump",BaFe1.84Co0.16As2,12.1,zero,0.0,0.0,unknown,Physical Vapor Deposition; Solid-State Reaction,SrTiO3
sc_atlas:10134,10.1088/0953-2048/27/11/115010,,2014,"60 nm film on STO, condition: without LN₂ trap or cryopump",BaFe1.84Co0.16As2,15.9,onset,0.0,0.0,unknown,Physical Vapor Deposition; Solid-State Reaction,SrTiO3
sc_atlas:10133,10.1088/0953-2048/27/11/115010,,2014,"60 nm film on STO, condition: with cryopump",BaFe1.84Co0.16As2,19.0,zero,0.0,0.0,unknown,Physical Vapor Deposition; Solid-State Reaction,SrTiO3
sc_atlas:10131,10.1088/0953-2048/27/11/115010,,2014,"60 nm film on STO, condition: with LN2 trap",BaFe1.84Co0.16As2,19.4,zero,0.0,0.0,unknown,Physical Vapor Deposition; Solid-State Reaction,SrTiO3
sc_atlas:10132,10.1088/0953-2048/27/11/115010,,2014,"60 nm film on STO, condition: with cryopump",BaFe1.84Co0.16As2,21.1,onset,0.0,0.0,unknown,Physical Vapor Deposition; Solid-State Reaction,SrTiO3
sc_atlas:10130,10.1088/0953-2048/27/11/115010,,2014,"60 nm film on STO, condition: with LN₂ trap",BaFe1.84Co0.16As2,21.5,onset,0.0,0.0,unknown,Physical Vapor Deposition; Solid-State Reaction,SrTiO3
sc_atlas:10129,10.1088/0953-2048/27/11/115010,,2014,120 nm film on STO,BaFe1.84Co0.16As2,21.7,zero,0.0,0.0,unknown,Physical Vapor Deposition; Solid-State Reaction,SrTiO3
sc_atlas:10128,10.1088/0953-2048/27/11/115010,,2014,120 nm film on STO,BaFe1.84Co0.16As2,23.7,onset,0.0,0.0,unknown,Physical Vapor Deposition; Solid-State Reaction,SrTiO3
sc_atlas:30517,10.1088/0953-2048/27/12/122001,,2014,FeSe,FeSe,9.3,zero,0.0,0.0,unknown,Melt Growth,
sc_atlas:30516,10.1088/0953-2048/27/12/122001,,2014,FeSe,FeSe,9.4,unknown,0.0,0.0,unknown,Melt Growth,
sc_atlas:13570,10.1088/0953-2048/27/12/124014,,2014,Fe(Te1-xSex),FeTe0.5Se0.5,16.8,unknown,0.0,0.0,thin_film,Physical Vapor Deposition; Melt Growth,CaF2
sc_atlas:13569,10.1088/0953-2048/27/12/124014,,2014,Fe(Te1-xSex),FeTe0.5Se0.5,17.3,onset,0.0,0.0,thin_film,Physical Vapor Deposition; Melt Growth,CaF2
sc_atlas:13572,10.1088/0953-2048/27/12/124014,,2014,Fe(Te1-xSex),FeTe0.6Se0.4,12.6,unknown,0.0,0.0,thin_film,Physical Vapor Deposition; Melt Growth,CaF2
sc_atlas:13571,10.1088/0953-2048/27/12/124014,,2014,Fe(Te1-xSex),FeTe0.6Se0.4,14.3,onset,0.0,0.0,thin_film,Physical Vapor Deposition; Melt Growth,CaF2
sc_atlas:13574,10.1088/0953-2048/27/12/124014,,2014,Fe(Te1-xSex),FeTe0.7Se0.3,12.3,unknown,0.0,0.0,thin_film,Physical Vapor Deposition; Melt Growth,CaF2
sc_atlas:13573,10.1088/0953-2048/27/12/124014,,2014,Fe(Te1-xSex),FeTe0.7Se0.3,13.3,onset,0.0,0.0,thin_film,Physical Vapor Deposition; Melt Growth,CaF2
sc_atlas:13576,10.1088/0953-2048/27/12/124014,,2014,Fe(Te1-xSex),FeTe0.8Se0.2,13.6,unknown,0.0,0.0,thin_film,Physical Vapor Deposition; Melt Growth,CaF2
sc_atlas:13575,10.1088/0953-2048/27/12/124014,,2014,Fe(Te1-xSex),FeTe0.8Se0.2,14.1,onset,0.0,0.0,thin_film,Physical Vapor Deposition; Melt Growth,CaF2
sc_atlas:30636,10.1088/0953-2048/27/12/124014.,,2014,Fe(Te₁₋ₓSeₓ),FeTe0.5Se0.5,16.8,unknown,0.0,0.0,thin_film,Physical Vapor Deposition; Melt Growth,CaF2
sc_atlas:30635,10.1088/0953-2048/27/12/124014.,,2014,Fe(Te₁₋ₓSeₓ),FeTe0.5Se0.5,17.3,onset,0.0,0.0,thin_film,Physical Vapor Deposition; Melt Growth,CaF2
sc_atlas:30638,10.1088/0953-2048/27/12/124014.,,2014,Fe(Te₁₋ₓSeₓ),FeTe0.6Se0.4,12.6,unknown,0.0,0.0,thin_film,Physical Vapor Deposition; Melt Growth,CaF2
sc_atlas:30637,10.1088/0953-2048/27/12/124014.,,2014,Fe(Te₁₋ₓSeₓ),FeTe0.6Se0.4,14.3,onset,0.0,0.0,thin_film,Physical Vapor Deposition; Melt Growth,CaF2
sc_atlas:30640,10.1088/0953-2048/27/12/124014.,,2014,Fe(Te₁₋ₓSeₓ),FeTe0.7Se0.3,12.3,unknown,0.0,0.0,thin_film,Physical Vapor Deposition; Melt Growth,CaF2
sc_atlas:30643,10.1088/0953-2048/27/12/124014.,,2014,Fe(Te₁₋ₓSeₓ),FeTe0.7Se0.3,12.9,unknown,0.0,0.0,thin_film,Physical Vapor Deposition; Melt Growth,CaF2
sc_atlas:30639,10.1088/0953-2048/27/12/124014.,,2014,Fe(Te₁₋ₓSeₓ),FeTe0.7Se0.3,13.3,onset,0.0,0.0,thin_film,Physical Vapor Deposition; Melt Growth,CaF2
sc_atlas:30642,10.1088/0953-2048/27/12/124014.,,2014,Fe(Te₁₋ₓSeₓ),FeTe0.8Se0.2,13.6,unknown,0.0,0.0,thin_film,Physical Vapor Deposition; Melt Growth,CaF2
sc_atlas:30641,10.1088/0953-2048/27/12/124014.,,2014,Fe(Te₁₋ₓSeₓ),FeTe0.8Se0.2,14.1,onset,0.0,0.0,thin_film,Physical Vapor Deposition; Melt Growth,CaF2
sc_atlas:10138,10.1088/0953-2048/27/12/125006,,2014,NaFe₀.₉₇Co₀.₀₃As,NaFe0.97Co0.03As,20.0,unknown,0.0,0.0,unknown,Melt Growth,
sc_atlas:10136,10.1088/0953-2048/27/12/125006,,2014,NaFe₀.₉₇Co₀.₀₃As,NaFe0.97Co0.03As,20.9,zero,0.0,0.0,unknown,Melt Growth,
sc_atlas:10137,10.1088/0953-2048/27/12/125006,,2014,NaFe₀.₉₇Co₀.₀₃As,NaFe0.97Co0.03As,21.1,unknown,0.0,0.0,unknown,Melt Growth,
sc_atlas:30501,10.1088/0953-2048/27/12/125011,,2014,"FeSe₀.₅Te₀.₅ film, thickness: 200 nm",FeSe0.5Te0.5,13.7,unknown,0.0,0.0,thin_film,Physical Vapor Deposition,LaAlO3
sc_atlas:10145,10.1088/0953-2048/27/2/025011,,2014,"(Sr,K)Fe₂As₂",Sr0.6K0.4Fe2As2,34.0,onset,0.0,0.0,unknown,Solid-State Reaction,
sc_atlas:10146,10.1088/0953-2048/27/2/025011,,2014,"(Sr,K)Fe₂As₂",Sr0.6K0.4Fe2As2,34.2,onset,0.0,0.0,unknown,Solid-State Reaction,
sc_atlas:29652,10.1088/0953-2048/27/2/025012,,2014,Zr₂Ru₃Si₄,Zr2Ru3Si4,5.4,unknown,0.0,0.0,unknown,Melt Growth,
sc_atlas:29650,10.1088/0953-2048/27/2/025012,,2014,Zr₂Ru₃Si₄,Zr2Ru3Si4,5.5,zero,0.0,0.0,unknown,Melt Growth,
sc_atlas:29651,10.1088/0953-2048/27/2/025012,,2014,Zr₂Ru₃Si₄,Zr2Ru3Si4,5.7,onset,0.0,0.0,unknown,Melt Growth,
sc_atlas:29853,10.1088/0953-2048/27/3/035005,,2014,Nb₂BN,Nb2BN,4.4,midpoint,0.0,0.005,polycrystal,Solid-State Reaction,
sc_atlas:29594,10.1088/0953-2048/27/3/035009,,2014,Sr₁₋ₓLaₓFBiS₂,Sr0.45La0.55FBiS2,3.5,onset,0.0,0.0,polycrystal,Solid-State Reaction,
sc_atlas:29593,10.1088/0953-2048/27/3/035009,,2014,Sr₁₋ₓLaₓFBiS₂,Sr0.6La0.4FBiS2,2.0,onset,0.0,0.0,polycrystal,Solid-State Reaction,
sc_atlas:10150,10.1088/0953-2048/27/3/035010,,2014,4 nm thick NbN film on 30 nm Nb₅N₆ buffered Si,NbN,12.5,zero,0.0,0.0,thin_film,Physical Vapor Deposition; Nanofabrication & Exfoliation,Si
sc_atlas:10149,10.1088/0953-2048/27/3/035010,,2014,6 nm thick NbN film on 30 nm Nb₅N₆ buffered Si,NbN,13.5,zero,0.0,0.0,thin_film,Physical Vapor Deposition; Nanofabrication & Exfoliation,Si
sc_atlas:29710,10.1088/0953-2048/27/4/044006,,2014,V₃Si,V3Si,16.7,unknown,0.0,0.0,unknown,unknown,
sc_atlas:10151,10.1088/0953-2048/27/4/044007,,2014,YBa₂Cu₃O₇₋y + xBaSnO₃,YBa2Cu3O6.85,90.24,zero,0.0,0.0,unknown,Solid-State Reaction,
sc_atlas:10152,10.1088/0953-2048/27/4/044007,,2014,YBa₂Cu₃O₇₋y + xBaSnO₃,YBa2Cu3O6.85,92.04,unknown,0.0,0.0,unknown,Solid-State Reaction,
sc_atlas:29714,10.1088/0953-2048/27/4/044009,,2014,NdFeAsO₀.₆₅F₀.₃₅,NdFeAsO0.65F0.35,39.1,onset,0.0,0.0,polycrystal,Solid-State Reaction,
