Repository: zhiyuliu0158-ui/occ-alignn-tc

# P-B-Occ-ALIGNN-full-Tc

Occupancy-aware ALIGNN-style graph neural network for superconducting critical temperature `Tc_K` regression.

本仓库只做一个任务：

```text
CIF + pressure_GPa + magnetic_field_T + field_direction + optional metadata -> Tc_K
```

不做 superconducting / non-superconducting 分类。

## 1. 模型简介

`PBOccALIGNNFullTc` 是一个纯 PyTorch 实现的 ALIGNN-style 图神经网络：

- bond graph 的 node 是 crystallographic site。
- bond graph 的 edge 是周期近邻 directed bond。
- line graph 的 node 是 directed bond。
- line graph 的 edge 是角度 `i-j-k`。
- 所有 scatter / aggregation 使用 `torch.index_add`，不依赖 `torch_scatter`、DGL、PyTorch Geometric 或官方 ALIGNN 包。
- 输出为 `logtc_mu`、`logtc_logvar` 和 `Tc_pred_K = exp(logtc_mu) - 1`。

File: data/sc-atlas-data.csv (part 23 of 62)
source_record_id,doi,source_title,source_year,formula_raw,formula_normalized,tc_value_k,tc_criterion,pressure_gpa,magnetic_field_t,sample_form,preparation_method,substrate
sc_atlas:29712,10.1088/0953-2048/27/4/044009,,2014,NdFeAsO₀.₆₅F₀.₃₅,NdFeAsO0.65F0.35,39.3,onset,0.0,0.0,polycrystal,Solid-State Reaction,
sc_atlas:29711,10.1088/0953-2048/27/4/044009,,2014,NdFeAsO₀.₆₅F₀.₃₅,NdFeAsO0.65F0.35,39.9,onset,0.0,0.0,polycrystal,Solid-State Reaction,
sc_atlas:10167,10.1088/0953-2048/27/4/044012,,2014,MgB₂,MgB1.972C0.028,38.4,onset,0.0,0.0,unknown,Solid-State Reaction,
sc_atlas:10166,10.1088/0953-2048/27/4/044012,,2014,bulk-S,MgB2,38.8,onset,0.0,0.0,unknown,Solid-State Reaction,
sc_atlas:10165,10.1088/0953-2048/27/4/044012,,2014,bulk-C,MgB2,38.9,onset,0.0,0.0,unknown,Solid-State Reaction,
sc_atlas:10168,10.1088/0953-2048/27/4/044014,,2014,Ba(Fe₁₋ₓCoₓ)₂As₂,BaFe1.86Co0.14As2,24.0,unknown,0.0,0.0,unknown,Flux Growth,
sc_atlas:31198,10.1088/0953-2048/27/4/044017,,2015,Nd₁.₈₅Ce₀.₁₅CuO₄,Nd1.85Ce0.15CuO4,16.7,zero,0.0,0.0,thin_film,Physical Vapor Deposition,La0.3Sr1.4AlTa0.7O5.1
sc_atlas:10171,10.1088/0953-2048/27/5/055003,,2014,MgB₂,MgB2,40.0,onset,0.0,0.0,unknown,Solid-State Reaction,
sc_atlas:30014,10.1088/0953-2048/27/5/055005,,2014,Ca₂InN,Ca2InN,0.6,midpoint,0.0,0.0,polycrystal,Solid-State Reaction,
sc_atlas:30012,10.1088/0953-2048/27/5/055005,,2014,Ca₂InN,Ca2InN,0.7,zero,0.0,0.0,polycrystal,Solid-State Reaction,
sc_atlas:10177,10.1088/0953-2048/27/5/055008,,2014,Nb,Nb,8.7,unknown,0.0,0.0,thin_film,Physical Vapor Deposition,Si
sc_atlas:10178,10.1088/0953-2048/27/5/055008,,2014,Nb,Nb,9.2,unknown,0.0,0.0,thin_film,Physical Vapor Deposition,Si
sc_atlas:29812,10.1088/0953-2048/27/5/055009,,2013,NbN,NbN,11.5,unknown,0.0,0.0,thin_film,Physical Vapor Deposition,Si
sc_atlas:30058,10.1088/0953-2048/27/5/055015,,2014,Ba(Fe₁₋ₓNiₓ)₂As₂,BaFe1.85Ni0.15As2,14.1,unknown,0.0,0.0005,single_crystal,Flux Growth; Nanofabrication & Exfoliation,
sc_atlas:30057,10.1088/0953-2048/27/5/055015,,2014,Ba(Fe₁₋ₓNiₓ)₂As₂,BaFe1.85Ni0.15As2,14.3,unknown,0.0,0.0005,single_crystal,Flux Growth; Nanofabrication & Exfoliation,
sc_atlas:30059,10.1088/0953-2048/27/5/055015,,2014,Ba(Fe₁₋ₓNiₓ)₂As₂,BaFe1.85Ni0.15As2,14.8,unknown,0.0,0.0005,single_crystal,Flux Growth; Nanofabrication & Exfoliation,
sc_atlas:30051,10.1088/0953-2048/27/5/055015,,2014,Ba(Fe₁₋ₓNiₓ)₂As₂,BaFe1.925Ni0.075As2,10.5,unknown,0.0,0.0005,single_crystal,Flux Growth; Nanofabrication & Exfoliation,
sc_atlas:30052,10.1088/0953-2048/27/5/055015,,2014,Ba(Fe₁₋ₓNiₓ)₂As₂,BaFe1.925Ni0.075As2,10.6,unknown,0.0,0.0005,single_crystal,Flux Growth; Nanofabrication & Exfoliation,
sc_atlas:30053,10.1088/0953-2048/27/5/055015,,2014,Ba(Fe₁₋ₓNiₓ)₂As₂,BaFe1.925Ni0.075As2,10.7,unknown,0.0,0.0005,single_crystal,Flux Growth; Nanofabrication & Exfoliation,
sc_atlas:30055,10.1088/0953-2048/27/5/055015,,2014,Ba(Fe₁₋ₓNiₓ)₂As₂,BaFe1.9Ni0.1As2,19.6,unknown,0.0,0.0005,single_crystal,Flux Growth; Nanofabrication & Exfoliation,
sc_atlas:30054,10.1088/0953-2048/27/5/055015,,2014,Ba(Fe₁₋ₓNiₓ)₂As₂,BaFe1.9Ni0.1As2,19.7,unknown,0.0,0.0005,single_crystal,Flux Growth; Nanofabrication & Exfoliation,
sc_atlas:10186,10.1088/0953-2048/27/5/055017,,2014,MgB₂,MgB2,39.0,unknown,0.0,0.0,unknown,Solid-State Reaction,
sc_atlas:10188,10.1088/0953-2048/27/6/065005,,2014,BaFe₂(As₁₋ₓPₓ)₂,BaFe2As1.54P0.46,30.0,zero,0.0,0.0,thin_film,Molecular Beam Epitaxy,MgO
sc_atlas:10187,10.1088/0953-2048/27/6/065005,,2014,BaFe₂(As₁₋ₓPₓ)₂,BaFe2As1.54P0.46,31.0,onset,0.0,0.0,thin_film,Molecular Beam Epitaxy,MgO
sc_atlas:10194,10.1088/0953-2048/27/6/065012,,2014,CaHFe₁₋ₓCoₓAs,CaHFe0.7Co0.3As,21.0,onset,0.0,0.0,polycrystal,Solid-State Reaction,
sc_atlas:10191,10.1088/0953-2048/27/6/065012,,2014,CaHFe₁₋ₓCoₓAs,CaHFe0.85Co0.15As,20.8,zero,0.0,0.0,polycrystal,Solid-State Reaction,
sc_atlas:10190,10.1088/0953-2048/27/6/065012,,2014,CaHFe₁₋ₓCoₓAs,CaHFe0.85Co0.15As,23.4,onset,0.0,0.0,polycrystal,Solid-State Reaction,
sc_atlas:10189,10.1088/0953-2048/27/6/065012,,2014,CaHFe₁₋ₓCoₓAs,CaHFe0.85Co0.15As,23.8,unknown,0.0,0.0,polycrystal,Solid-State Reaction,
sc_atlas:10193,10.1088/0953-2048/27/6/065012,,2014,CaHFe₁₋ₓCoₓAs,CaHFe0.93Co0.07As,14.5,onset,0.0,0.0,polycrystal,Solid-State Reaction,
sc_atlas:16703,10.1088/0953-2048/27/6/065013,,2014,Nb-7.5wt.%Ta,Nb0.96Ta0.04,9.0,onset,0.0,0.0,polycrystal,Solid-State Reaction,
sc_atlas:16728,10.1088/0953-2048/27/6/065013,,2014,Nb3Sn,Nb3Sn,10.4,midpoint,0.0,0.0,polycrystal,Solid-State Reaction,
sc_atlas:16729,10.1088/0953-2048/27/6/065013,,2014,Nb3Sn,Nb3Sn,10.56,midpoint,0.0,0.0,polycrystal,Solid-State Reaction,
sc_atlas:16723,10.1088/0953-2048/27/6/065013,,2014,Nb3Sn,Nb3Sn,12.0,onset,0.0,0.0,polycrystal,Solid-State Reaction,
sc_atlas:16711,10.1088/0953-2048/27/6/065013,,2014,Nb3Sn,Nb3Sn,16.83,midpoint,0.0,0.0,polycrystal,Solid-State Reaction,
sc_atlas:16712,10.1088/0953-2048/27/6/065013,,2014,Nb3Sn,Nb3Sn,17.06,midpoint,0.0,0.0,polycrystal,Solid-State Reaction,
sc_atlas:16717,10.1088/0953-2048/27/6/065013,,2014,Nb3Sn,Nb3Sn,17.11,unknown,0.0,0.0,polycrystal,Solid-State Reaction,
sc_atlas:16713,10.1088/0953-2048/27/6/065013,,2014,Nb3Sn,Nb3Sn,17.14,midpoint,0.0,0.0,polycrystal,Solid-State Reaction,
sc_atlas:16714,10.1088/0953-2048/27/6/065013,,2014,Nb3Sn,Nb3Sn,17.24,midpoint,0.0,0.0,polycrystal,Solid-State Reaction,
sc_atlas:16715,10.1088/0953-2048/27/6/065013,,2014,Nb3Sn,Nb3Sn,17.51,midpoint,0.0,0.0,polycrystal,Solid-State Reaction,
sc_atlas:16716,10.1088/0953-2048/27/6/065013,,2014,Nb3Sn,Nb3Sn,17.57,midpoint,0.0,0.0,polycrystal,Solid-State Reaction,
sc_atlas:16718,10.1088/0953-2048/27/6/065013,,2014,Nb3Sn,Nb3Sn,17.67,unknown,0.0,0.0,polycrystal,Solid-State Reaction,
sc_atlas:16720,10.1088/0953-2048/27/6/065013,,2014,Nb3Sn,Nb3Sn,17.72,unknown,0.0,0.0,polycrystal,Solid-State Reaction,
sc_atlas:16721,10.1088/0953-2048/27/6/065013,,2014,Nb3Sn,Nb3Sn,17.85,unknown,0.0,0.0,polycrystal,Solid-State Reaction,
sc_atlas:16704,10.1088/0953-2048/27/6/065013,,2014,Nb3Sn,Nb3Sn,18.0,onset,0.0,0.0,polycrystal,Solid-State Reaction,
sc_atlas:16706,10.1088/0953-2048/27/6/065013,,2014,Nb3Sn,Nb3Sn,18.09,onset,0.0,0.0,polycrystal,Solid-State Reaction,
sc_atlas:16705,10.1088/0953-2048/27/6/065013,,2014,Nb3Sn,Nb3Sn,18.1,onset,0.0,0.0,polycrystal,Solid-State Reaction,
sc_atlas:16707,10.1088/0953-2048/27/6/065013,,2014,Nb3Sn,Nb3Sn,18.31,onset,0.0,0.0,polycrystal,Solid-State Reaction,
sc_atlas:16710,10.1088/0953-2048/27/6/065013,,2014,Nb3Sn,Nb3Sn,18.34,onset,0.0,0.0,polycrystal,Solid-State Reaction,
sc_atlas:16709,10.1088/0953-2048/27/6/065013,,2014,Nb3Sn,Nb3Sn,18.36,onset,0.0,0.0,polycrystal,Solid-State Reaction,
sc_atlas:16708,10.1088/0953-2048/27/6/065013,,2014,Nb3Sn,Nb3Sn,18.4,onset,0.0,0.0,polycrystal,Solid-State Reaction,
sc_atlas:16724,10.1088/0953-2048/27/6/065013,,2014,Nb3Sn,Nb3Sn,9.05,midpoint,0.0,0.0,polycrystal,Solid-State Reaction,
sc_atlas:16726,10.1088/0953-2048/27/6/065013,,2014,Nb3Sn,Nb3Sn,9.81,midpoint,0.0,0.0,polycrystal,Solid-State Reaction,
sc_atlas:16725,10.1088/0953-2048/27/6/065013,,2014,Nb3Sn,Nb3Sn,9.82,midpoint,0.0,0.0,polycrystal,Solid-State Reaction,
sc_atlas:16727,10.1088/0953-2048/27/6/065013,,2014,Nb3Sn,Nb3Sn,9.95,midpoint,0.0,0.0,polycrystal,Solid-State Reaction,
sc_atlas:10195,10.1088/0953-2048/27/7/072001,,2014,Ba₂Bi₃,Ba2Bi3,4.4,unknown,0.0,0.0,polycrystal,Solid-State Reaction,
sc_atlas:30267,10.1088/0953-2048/27/7/075001,,2014,BaFe₂₋ₓNiₓAs₂,BaFe1.902Ni0.098As2,19.8,midpoint,0.0,0.0,unknown,unknown,
sc_atlas:30266,10.1088/0953-2048/27/7/075001,,2014,BaFe₂₋ₓNiₓAs₂,BaFe1.904Ni0.096As2,19.7,midpoint,0.0,0.0,unknown,unknown,
sc_atlas:30265,10.1088/0953-2048/27/7/075001,,2014,BaFe₂₋ₓNiₓAs₂,BaFe1.904Ni0.096As2,19.8,midpoint,0.0,0.0,unknown,unknown,
sc_atlas:10196,10.1088/0953-2048/27/7/075004,,2014,NbSe₂,NbSe2,7.0,unknown,0.0,0.0,unknown,unknown,
sc_atlas:10203,10.1088/0953-2048/27/7/075009,,2014,Mg₁₋ₓZrₓB₂,Mg0.8494Zr0.1506B2,5.88,onset,0.0,0.0,thin_film,Physical Vapor Deposition,SiC
sc_atlas:10202,10.1088/0953-2048/27/7/075009,,2014,Mg₁₋ₓZrₓB₂,Mg0.8837Zr0.1163B2,9.99,onset,0.0,0.0,thin_film,Physical Vapor Deposition,SiC
sc_atlas:10201,10.1088/0953-2048/27/7/075009,,2014,Mg₁₋ₓZrₓB₂,Mg0.9244Zr0.0756B2,15.0,onset,0.0,0.0,thin_film,Physical Vapor Deposition,SiC
sc_atlas:10208,10.1088/0953-2048/27/7/075009,,2014,Mg₁₋ₓZrₓB₂,Mg0.9244Zr0.0756B2,19.8,onset,0.0,0.0,thin_film,Physical Vapor Deposition,SiC
sc_atlas:10200,10.1088/0953-2048/27/7/075009,,2014,Mg₁₋ₓZrₓB₂,Mg0.9471Zr0.0529B2,18.1,onset,0.0,0.0,thin_film,Physical Vapor Deposition,SiC
sc_atlas:10207,10.1088/0953-2048/27/7/075009,,2014,Mg₁₋ₓZrₓB₂,Mg0.9471Zr0.0529B2,22.4,onset,0.0,0.0,thin_film,Physical Vapor Deposition,SiC
sc_atlas:10199,10.1088/0953-2048/27/7/075009,,2014,Mg₁₋ₓZrₓB₂,Mg0.9721Zr0.0279B2,22.5,onset,0.0,0.0,thin_film,Physical Vapor Deposition,SiC
sc_atlas:10206,10.1088/0953-2048/27/7/075009,,2014,Mg₁₋ₓZrₓB₂,Mg0.9721Zr0.0279B2,25.0,onset,0.0,0.0,thin_film,Physical Vapor Deposition,SiC
sc_atlas:10198,10.1088/0953-2048/27/7/075009,,2014,Mg₁₋ₓZrₓB₂,Mg0.986Zr0.014B2,25.3,onset,0.0,0.0,thin_film,Physical Vapor Deposition,SiC
sc_atlas:10205,10.1088/0953-2048/27/7/075009,,2014,Mg₁₋ₓZrₓB₂,Mg0.986Zr0.014B2,28.6,onset,0.0,0.0,thin_film,Physical Vapor Deposition,SiC
sc_atlas:10197,10.1088/0953-2048/27/7/075009,,2014,Mg₁₋ₓZrₓB₂,MgB2,30.4,onset,0.0,0.0,thin_film,Physical Vapor Deposition,SiC
sc_atlas:10204,10.1088/0953-2048/27/7/075009,,2014,Mg₁₋ₓZrₓB₂,MgB2,34.3,onset,0.0,0.0,thin_film,Physical Vapor Deposition,SiC
sc_atlas:30146,10.1088/0953-2048/27/7/075010,,2014,SmFeAsO₁₋ₓFₓ,SmFeAsO0.8F0.2,49.0,zero,0.0,0.0,polycrystal,Solid-State Reaction,
sc_atlas:30147,10.1088/0953-2048/27/7/075010,,2014,SmFeAsO₁₋ₓFₓ,SmFeAsO0.8F0.2,50.0,onset,0.0,0.001,polycrystal,Solid-State Reaction,
sc_atlas:10210,10.1088/0953-2048/27/7/075012,,2014,Eu(Fe₁₋ₓIrₓ)₂As₂,EuFe1.72Ir0.28As2,10.0,zero,0.0,0.0,unknown,Flux Growth; Solid-State Reaction,
sc_atlas:10209,10.1088/0953-2048/27/7/075012,,2014,Eu(Fe₁₋ₓIrₓ)₂As₂,EuFe1.72Ir0.28As2,21.9,onset,0.0,0.0,unknown,Flux Growth; Solid-State Reaction,
sc_atlas:10211,10.1088/0953-2048/27/7/075012,,2014,Eu(Fe₁₋ₓIrₓ)₂As₂,EuFe1.72Ir0.28As2,22.0,onset,0.0,0.0,unknown,Flux Growth; Solid-State Reaction,
sc_atlas:10221,10.1088/0953-2048/27/8/085001,,2014,LaPd₂Al₂₋ₓGaₓ,LaPd2Al0.4Ga1.6,2.72,unknown,0.0,0.0,unknown,Melt Growth,
sc_atlas:10218,10.1088/0953-2048/27/8/085001,,2014,LaPd₂Al₂₋ₓGaₓ,LaPd2Al0.4Ga1.6,2.76,unknown,0.0,0.0,unknown,Melt Growth,
sc_atlas:10217,10.1088/0953-2048/27/8/085001,,2014,LaPd₂Al₂₋ₓGaₓ,LaPd2Al0.8Ga1.2,2.53,unknown,0.0,0.0,unknown,Melt Growth,
sc_atlas:10216,10.1088/0953-2048/27/8/085001,,2014,LaPd₂Al₂₋ₓGaₓ,LaPd2Al1.2Ga0.8,2.31,unknown,0.0,0.0,unknown,Melt Growth,
sc_atlas:10215,10.1088/0953-2048/27/8/085001,,2014,LaPd₂Al₂₋ₓGaₓ,LaPd2Al1.6Ga0.4,2.01,unknown,0.0,0.0,unknown,Melt Growth,
sc_atlas:10220,10.1088/0953-2048/27/8/085001,,2014,LaPd₂Al₂₋ₓGaₓ,LaPd2Al2,1.7,unknown,0.0,0.0,unknown,Melt Growth,
sc_atlas:10214,10.1088/0953-2048/27/8/085001,,2014,LaPd₂Al₂₋ₓGaₓ,LaPd2Al2,1.88,unknown,0.0,0.0,unknown,Melt Growth,
sc_atlas:10222,10.1088/0953-2048/27/8/085001,,2014,LaPd₂Al₂₋ₓGaₓ,LaPd2Ga2,1.8,unknown,0.0,0.0,unknown,Melt Growth,
sc_atlas:10219,10.1088/0953-2048/27/8/085001,,2014,LaPd₂Al₂₋ₓGaₓ,LaPd2Ga2,1.99,unknown,0.0,0.0,unknown,Melt Growth,
sc_atlas:10223,10.1088/0953-2048/27/8/085002,,2014,(Nb₀.₈₇Si₀.₀₉□₀.₀₄)(N₀.₈₇O₀.₁₃),Nb0.87Si0.09N0.87O0.13,17.32,zero,0.0,0.0,unknown,Solid-State Reaction,
sc_atlas:10225,10.1088/0953-2048/27/8/085002,,2014,(Nb₀.₈₇Si₀.₀₉□₀.₀₄)(N₀.₈₇O₀.₁₃),Nb0.87Si0.09N0.87O0.13,17.4,unknown,0.0,0.0,unknown,Solid-State Reaction,
sc_atlas:10224,10.1088/0953-2048/27/8/085002,,2014,(Nb₀.₈₇Si₀.₀₉□₀.₀₄)(N₀.₈₇O₀.₁₃),Nb0.87Si0.09N0.87O0.13,17.46,unknown,0.0,0.0,unknown,Solid-State Reaction,
sc_atlas:10226,10.1088/0953-2048/27/8/085010,,2014,"SmFeAs(O, F)",SmFeAsO0.88F0.12,50.0,onset,0.0,0.0,unknown,Solid-State Reaction,
sc_atlas:10227,10.1088/0953-2048/27/8/085010,,2014,"SmFeAs(O, F)",SmFeAsO0.88F0.12Sn0.27,50.0,onset,0.0,0.0,unknown,Solid-State Reaction,
sc_atlas:10228,10.1088/0953-2048/27/8/085010,,2014,"SmFeAs(O, F)",SmFeAsO0.88F0.12Sn0.35,40.0,onset,0.0,0.0,unknown,Solid-State Reaction,
sc_atlas:10239,10.1088/0953-2048/27/8/085012,,2014,MgB₂,MgB1.932C0.068,32.7,zero,0.0,0.0,polycrystal,Solid-State Reaction,
sc_atlas:10238,10.1088/0953-2048/27/8/085012,,2014,MgB₂,MgB1.932C0.068,34.5,onset,0.0,0.0,polycrystal,Solid-State Reaction,
sc_atlas:10237,10.1088/0953-2048/27/8/085012,,2014,MgB₂,MgB1.938C0.062,33.6,zero,0.0,0.0,polycrystal,Solid-State Reaction,
sc_atlas:10236,10.1088/0953-2048/27/8/085012,,2014,MgB₂,MgB1.938C0.062,34.8,onset,0.0,0.0,polycrystal,Solid-State Reaction,
sc_atlas:10235,10.1088/0953-2048/27/8/085012,,2014,MgB₂,MgB1.95C0.05,34.6,zero,0.0,0.0,polycrystal,Solid-State Reaction,
sc_atlas:10234,10.1088/0953-2048/27/8/085012,,2014,MgB₂,MgB1.95C0.05,35.4,onset,0.0,0.0,polycrystal,Solid-State Reaction,
sc_atlas:10233,10.1088/0953-2048/27/8/085012,,2014,MgB₂,MgB1.974C0.026,35.9,zero,0.0,0.0,polycrystal,Solid-State Reaction,
sc_atlas:10232,10.1088/0953-2048/27/8/085012,,2014,MgB₂,MgB1.974C0.026,37.4,onset,0.0,0.0,polycrystal,Solid-State Reaction,
sc_atlas:10231,10.1088/0953-2048/27/8/085012,,2014,MgB₂,MgB2,36.6,zero,0.0,0.0,polycrystal,Solid-State Reaction,
sc_atlas:10230,10.1088/0953-2048/27/8/085012,,2014,MgB₂,MgB2,38.0,onset,0.0,0.0,polycrystal,Solid-State Reaction,
sc_atlas:10245,10.1088/0953-2048/27/9/095004,,2014,x=0.75F₁,Na0.25Ca0.75Fe2As2,32.7,unknown,0.0,0.0,single_crystal,Flux Growth,
sc_atlas:10240,10.1088/0953-2048/27/9/095004,,2014,Na₁-xCaxFe₂As₂,Na0.25Ca0.75Fe2As2,33.4,unknown,0.0,0.0,single_crystal,Flux Growth,
sc_atlas:10248,10.1088/0953-2048/27/9/095004,,2014,x=0.5F₂,Na0.5Ca0.5Fe2As2,14.0,unknown,0.0,0.0,single_crystal,Flux Growth,
sc_atlas:10247,10.1088/0953-2048/27/9/095004,,2014,x=0.5F₁,Na0.5Ca0.5Fe2As2,15.4,unknown,0.0,0.0,single_crystal,Flux Growth,
sc_atlas:10246,10.1088/0953-2048/27/9/095004,,2014,Na₁-xCaxFe₂As₂,Na0.5Ca0.5Fe2As2,17.0,unknown,0.0,0.0,single_crystal,Flux Growth,
sc_atlas:10241,10.1088/0953-2048/27/9/095004,,2014,Na₁-xCaxFe₂As₂,Na0.5Ca0.5Fe2As2,19.4,unknown,0.0,0.0,single_crystal,Flux Growth,
sc_atlas:30337,10.1088/0953-2048/28/1/014004,,2015,BaFe₂₋ₓPtₓAs₂,BaFe1.9Pt0.1As2,23.0,onset,0.0,0.0,single_crystal,Flux Growth,
sc_atlas:10319,10.1088/0953-2048/28/1/014005,,2014,YBa₂Cu₃O₇ (Dy-doped),YDy0.5Ba2Cu3O7,82.0,onset,0.0,0.0,unknown,Solution-based synthesis/processing,Ni0.95W0.05
sc_atlas:10318,10.1088/0953-2048/28/1/014005,,2014,YBa₂Cu₃O₇ (Dy-doped),YDy0.5Ba2Cu3O7,89.7,onset,0.0,0.0,unknown,Solution-based synthesis/processing,Ni0.95W0.05
sc_atlas:10324,10.1088/0953-2048/28/1/015008,,2014,BiO₁₋ₓFₓBiS₂,Bi2O0.73F0.27S2,2.7,onset,0.0,0.0,polycrystal,Solid-State Reaction,
sc_atlas:10323,10.1088/0953-2048/28/1/015008,,2014,BiO₁₋ₓFₓBiS₂,Bi2O0.76F0.24S2,3.5,onset,0.0,0.0,polycrystal,Solid-State Reaction,
sc_atlas:10322,10.1088/0953-2048/28/1/015008,,2014,BiO₁₋ₓFₓBiS₂,Bi2O0.94F0.06S2,2.8,onset,0.0,0.0,polycrystal,Solid-State Reaction,
sc_atlas:10326,10.1088/0953-2048/28/1/015009,,2014,ZrP₂₋ₓSeₓ,ZrP1.3Se0.7,6.1,unknown,0.0,0.0,polycrystal,Solid-State Reaction,
sc_atlas:10325,10.1088/0953-2048/28/1/015009,,2014,ZrP₂₋ₓSeₓ,ZrP1.4Se0.6,6.3,zero,0.0,0.0,polycrystal,Solid-State Reaction,
sc_atlas:30613,10.1088/0953-2048/28/1/015010,,2015,FeTe₀.₅Se₀.₅,FeTe0.5Se0.5,19.0,unknown,0.0,0.0,thin_film,Physical Vapor Deposition,LaAlO3
sc_atlas:10327,10.1088/0953-2048/28/1/015012,,2014,MgB₂,MgB2,38.4,unknown,0.0,0.001,unknown,Melt Growth,
sc_atlas:30526,10.1088/0953-2048/28/1/015015,,2014,FeSe₁₋ₓTeₓ,FeSe,6.0,zero,0.0,0.0,polycrystal,Solid-State Reaction,
sc_atlas:30525,10.1088/0953-2048/28/1/015015,,2014,FeSe₁₋ₓTeₓ,FeSe,8.0,unknown,0.0,0.0,polycrystal,Solid-State Reaction,
sc_atlas:30528,10.1088/0953-2048/28/1/015015,,2014,FeSe₁₋ₓTeₓ,FeSe0.5Te0.5,14.0,unknown,0.0,0.0,polycrystal,Solid-State Reaction,
sc_atlas:30527,10.1088/0953-2048/28/1/015015,,2014,FeSe₁₋ₓTeₓ,FeSe0.5Te0.5,15.0,unknown,0.0,0.0,polycrystal,Solid-State Reaction,
sc_atlas:30529,10.1088/0953-2048/28/1/015015,,2014,FeSe₁₋ₓTeₓ,FeSe0.5Te0.5,18.0,onset,0.0,0.0,polycrystal,Solid-State Reaction,
sc_atlas:10263,10.1088/0953-2048/28/10/105003,,2015,(Y₁₋ₓCaₓ)Ba₂Cu₄O₈,Y0.9Ca0.1Ba2Cu4O8,91.0,onset,0.0,0.0001,single_crystal,Solid-State Reaction; Flux Growth,
sc_atlas:10265,10.1088/0953-2048/28/10/105007,,2015,(Sr₁₋ₓNaₓ)Fe₂As₂,Sr0.45Na0.55Fe2As2,34.5,unknown,0.0,0.001,polycrystal,Solid-State Reaction,
sc_atlas:10268,10.1088/0953-2048/28/10/105009,,2015,FeSe,Fe1.02Se,8.5,unknown,0.0,0.0,unknown,Chemical Vapor Transport,
sc_atlas:10267,10.1088/0953-2048/28/10/105009,,2015,FeSe,Fe1.02Se,8.6,onset,0.0,0.001,unknown,Chemical Vapor Transport,
sc_atlas:10266,10.1088/0953-2048/28/10/105009,,2015,FeSe,Fe1.02Se,8.7,onset,0.0,0.0,unknown,Chemical Vapor Transport,
sc_atlas:10283,10.1088/0953-2048/28/11/115004,,2015,Fe(Se₀.₄Te₀.₆)₀.₈₂,FeSe0.328Te0.492,12.0,unknown,0.0,0.0,unknown,Solid-State Reaction,
sc_atlas:10280,10.1088/0953-2048/28/11/115004,,2015,Fe(Se₀.₄Te₀.₆)₀.₈₂,FeSe0.328Te0.492,13.0,onset,0.0,0.0,unknown,Solid-State Reaction,
sc_atlas:10282,10.1088/0953-2048/28/11/115004,,2015,Fe(Se₀.₄Te₀.₆)₀.₈₂,FeSe0.328Te0.492,13.3,midpoint,0.0,0.0,unknown,Solid-State Reaction,
sc_atlas:10281,10.1088/0953-2048/28/11/115004,,2015,Fe(Se₀.₄Te₀.₆)₀.₈₂,FeSe0.328Te0.492,14.3,onset,0.0,0.0,unknown,Solid-State Reaction,
sc_atlas:10284,10.1088/0953-2048/28/11/115005,,2015,FeSe,FeSe,10.0,onset,0.0,0.002,single_crystal,Flux Growth,
sc_atlas:10285,10.1088/0953-2048/28/11/115005,,2015,FeSe,FeSe,14.0,unknown,0.0,0.0,single_crystal,Flux Growth,
sc_atlas:30974,10.1088/0953-2048/28/11/115010,,2015,Eu₀.₅La₀.₅BiS₂F,Eu0.5La0.5BiS2F,10.0,onset,0.97,0.0,polycrystal,Solid-State Reaction,
sc_atlas:30973,10.1088/0953-2048/28/11/115010,,2015,Eu₀.₅La₀.₅BiS₂F,Eu0.5La0.5BiS2F,2.2,onset,0.0,0.0,polycrystal,Solid-State Reaction,
sc_atlas:30975,10.1088/0953-2048/28/11/115010,,2015,Eu₀.₅La₀.₅BiS₂F,Eu0.5La0.5BiS2F,3.0,zero,0.97,0.0,polycrystal,Solid-State Reaction,
sc_atlas:30977,10.1088/0953-2048/28/11/115010,,2015,Eu₀.₅La₀.₅BiS₂F,Eu0.5La0.5BiS2F,8.2,zero,2.5,0.0,polycrystal,Solid-State Reaction,
sc_atlas:30458,10.1088/0953-2048/28/11/115012,,2015,Lu₃Os₄Ge₁₃,Lu3Os4Ge13,3.1,midpoint,0.0,0.0,unknown,Melt Growth,
sc_atlas:30663,10.1088/0953-2048/28/11/115015,,2015,Ta₂PdSe₅,Ta2PdSe5,2.0,zero,0.0,0.0,polycrystal,Solid-State Reaction,
sc_atlas:30662,10.1088/0953-2048/28/11/115015,,2015,Ta₂PdSe₅,Ta2PdSe5,2.2,midpoint,0.0,0.0,polycrystal,Solid-State Reaction,
sc_atlas:30661,10.1088/0953-2048/28/11/115015,,2015,Ta₂PdSe₅,Ta2PdSe5,2.5,onset,0.0,0.0,polycrystal,Solid-State Reaction,
sc_atlas:30660,10.1088/0953-2048/28/11/115015,,2015,Ta₂PdSe₅,Ta2PdSe5,2.6,onset,0.0,0.001,polycrystal,Solid-State Reaction,
sc_atlas:10296,10.1088/0953-2048/28/12/124007,,2015,YBa₂Cu₃O₇₋ₓ,YBa2Cu3O7,90.0,onset,0.0,0.0,thin_film,Solution-based synthesis/processing,LaAlO3
sc_atlas:10295,10.1088/0953-2048/28/12/124007,,2015,YBa₂Cu₃O₇₋ₓ,YBa2Cu3O7,91.0,onset,0.0,0.0,thin_film,Solution-based synthesis/processing,LaAlO3
sc_atlas:10304,10.1088/0953-2048/28/12/125013,,2015,FeSeAg0,FeSe0.94,7.3,zero,0.0,0.0,polycrystal,Solid-State Reaction; Melt Growth,
sc_atlas:10305,10.1088/0953-2048/28/12/125013,,2015,FeSeAg₀,FeSe0.94,7.9,unknown,0.0,0.0,polycrystal,Solid-State Reaction; Melt Growth,
sc_atlas:10306,10.1088/0953-2048/28/12/125013,,2015,FeSeAg₀,FeSe0.94,8.6,midpoint,0.0,0.0,polycrystal,Solid-State Reaction; Melt Growth,
sc_atlas:30812,10.1088/0953-2048/28/2/025002,,2015,Ta₄,Ta,0.26,unknown,0.0,0.0,unknown,Physical Vapor Deposition,Si
sc_atlas:30811,10.1088/0953-2048/28/2/025002,,2015,Ta₃,Ta,0.38,unknown,0.0,0.0,unknown,Physical Vapor Deposition,Si
sc_atlas:30810,10.1088/0953-2048/28/2/025002,,2015,Ta₂,Ta,0.54,unknown,0.0,0.0,unknown,Physical Vapor Deposition,Si
sc_atlas:30809,10.1088/0953-2048/28/2/025002,,2015,Ta₁,Ta,0.65,unknown,0.0,0.0,unknown,Physical Vapor Deposition,Si
sc_atlas:10337,10.1088/0953-2048/28/2/025008,,2015,Ta₅-A,Mg0.95Ta0.05B2,36.5,onset,0.0,0.003,unknown,Solid-State Reaction,
sc_atlas:10338,10.1088/0953-2048/28/2/025008,,2015,Ta₅-B,Mg0.95Ta0.05B2,37.9,onset,0.0,0.003,unknown,Solid-State Reaction,
sc_atlas:10335,10.1088/0953-2048/28/2/025008,,2015,Ta2-A,Mg0.98Ta0.02B2,36.6,onset,0.0,0.003,unknown,Solid-State Reaction,
sc_atlas:10336,10.1088/0953-2048/28/2/025008,,2015,Ta₂-B,Mg0.98Ta0.02B2,37.8,onset,0.0,0.003,unknown,Solid-State Reaction,
sc_atlas:10331,10.1088/0953-2048/28/2/025008,,2015,Mg-A,MgB2,36.3,onset,0.0,0.003,unknown,Solid-State Reaction,
sc_atlas:10332,10.1088/0953-2048/28/2/025008,,2015,Mg-B,MgB2,37.8,onset,0.0,0.003,unknown,Solid-State Reaction,
sc_atlas:30363,10.1088/0953-2048/28/2/025013,,2014,FeSe₀.₉₄,FeSe0.94,7.5,zero,0.0,0.0,polycrystal,Melt Growth; Solid-State Reaction,
sc_atlas:16976,10.1088/0953-2048/28/2/025013,,2014,SSR,FeSe0.94,8.4,midpoint,0.0,0.0,polycrystal,Melt Growth; Solid-State Reaction,
sc_atlas:16977,10.1088/0953-2048/28/2/025013,,2014,FeSe0.94,FeSe0.94,8.6,midpoint,0.0,0.0,polycrystal,Melt Growth; Solid-State Reaction,
sc_atlas:16979,10.1088/0953-2048/28/2/025013,,2014,FeSe0.94,FeSe0.94,8.8,unknown,0.0,0.0,polycrystal,Melt Growth; Solid-State Reaction,
sc_atlas:16978,10.1088/0953-2048/28/2/025013,,2014,FeSe0.94,FeSe0.94,8.85,unknown,0.0,0.0,polycrystal,Melt Growth; Solid-State Reaction,
sc_atlas:30830,10.1088/0953-2048/28/4/044002,,2015,FeTe₁₋ₓSeₓ,FeTe0.57Se0.43,14.3,unknown,0.0,0.0,single_crystal,Flux Growth; Solid-State Reaction,
sc_atlas:30829,10.1088/0953-2048/28/4/044002,,2015,FeTe₁₋ₓSeₓ,FeTe0.67Se0.33,14.0,unknown,0.0,0.0,single_crystal,Flux Growth; Solid-State Reaction,
sc_atlas:30828,10.1088/0953-2048/28/4/044002,,2015,FeTe₁₋ₓSeₓ,FeTe0.8Se0.2,12.9,unknown,0.0,0.0,single_crystal,Flux Growth; Solid-State Reaction,
sc_atlas:30827,10.1088/0953-2048/28/4/044002,,2015,FeTe₁₋ₓSeₓ,FeTe0.91Se0.09,10.1,unknown,0.0,0.0,single_crystal,Flux Growth; Solid-State Reaction,
sc_atlas:10349,10.1088/0953-2048/28/4/045003,,2015,3 nm Pb film on HOPG,Pb,5.3,unknown,0.0,0.0,thin_film,Physical Vapor Deposition,C
sc_atlas:10347,10.1088/0953-2048/28/4/045003,,2015,30 nm Pb/HOPG film,Pb,6.65,unknown,0.0,0.0,thin_film,Physical Vapor Deposition,C
sc_atlas:10348,10.1088/0953-2048/28/4/045003,,2015,30 nm Pb/SiO₂ film,Pb,6.9,unknown,0.0,0.0,thin_film,Physical Vapor Deposition,SiO2
sc_atlas:10350,10.1088/0953-2048/28/4/045007,,2015,Mo₀.₃Cu₀.₇Sr₂ErCu₂O𝑦,Mo0.3Cu2.7Sr2ErO7.45,33.0,onset,0.0,0.001,unknown,Solid-State Reaction,
sc_atlas:10351,10.1088/0953-2048/28/4/045007,,2015,HPO,Mo0.3Cu2.7Sr2ErO7.55,84.0,onset,0.0,0.001,unknown,Solid-State Reaction,
sc_atlas:30645,10.1088/0953-2048/28/5/055001,,2014,MgB₂,MgB2,37.7,unknown,1.2,0.0,polycrystal,Solid-State Reaction,
sc_atlas:30644,10.1088/0953-2048/28/5/055001,,2014,MgB₂,MgB2,39.7,unknown,0.0,0.0,polycrystal,Solid-State Reaction,
sc_atlas:30557,10.1088/0953-2048/28/5/055008,,2015,PdTe,PdTe,4.25,zero,0.0,0.0,polycrystal,Solid-State Reaction,
sc_atlas:30556,10.1088/0953-2048/28/5/055008,,2015,PdTe,PdTe,4.5,onset,0.0,0.0,polycrystal,Solid-State Reaction,
sc_atlas:10356,10.1088/0953-2048/28/5/055009,,2015,Nb(N₀.₉₈O₀.₀₂),NbN0.98O0.02,16.6,zero,0.0,0.0,unknown,Solution-based synthesis/processing,
sc_atlas:10357,10.1088/0953-2048/28/5/055009,,2015,Nb(N₀.₉₈O₀.₀₂),NbN0.98O0.02,17.2,unknown,0.0,0.0,unknown,Solution-based synthesis/processing,
sc_atlas:10358,10.1088/0953-2048/28/5/055011,,2015,P-SC,BaFe1.84Co0.16As2,25.0,unknown,0.0,0.0,unknown,Flux Growth,
sc_atlas:10360,10.1088/0953-2048/28/5/055011,,2015,Ba(Fe₁₋ₓCoₓ)₂As₂,BaFe1.84Co0.16As2,25.8,unknown,0.0,0.0,unknown,Flux Growth,
sc_atlas:10359,10.1088/0953-2048/28/5/055011,,2015,AN-SC,BaFe1.84Co0.16As2,26.0,unknown,0.0,0.0,unknown,Flux Growth,
sc_atlas:30739,10.1088/0953-2048/28/5/055017,,2015,BaFe₂(As₁₋ₓPₓ)₂,BaFe2As1.36P0.64,27.6,unknown,0.0,0.0,unknown,Flux Growth,
sc_atlas:10362,10.1088/0953-2048/28/6/062001,,2015,(Sr₁₋ₓNaₓ)Fe₂As₂,Sr0.45Na0.55Fe2As2,36.5,onset,0.0,0.0,polycrystal,Solid-State Reaction,
sc_atlas:17176,10.1088/0953-2048/28/6/065001,,2015,"(Ca,RE)FeAs2",Ca0.85La0.15FeAs2,24.5,unknown,0.0,0.0,unknown,Solid-State Reaction,
sc_atlas:17177,10.1088/0953-2048/28/6/065001,,2015,"(Ca,RE)FeAs2",Ca0.85Pr0.15FeAs2,13.2,unknown,0.0,0.0,unknown,Solid-State Reaction,
sc_atlas:17171,10.1088/0953-2048/28/6/065001,,2015,"(Ca,RE)(Fe,Co)As2",Ca0.9La0.1Fe0.95Co0.05As2,36.0,unknown,0.0,0.0,unknown,Solid-State Reaction,
sc_atlas:17173,10.1088/0953-2048/28/6/065001,,2015,"(Ca,RE)(Fe,Co)As2",Ca0.9La0.1Fe0.97Co0.03As2,30.0,zero,0.0,0.0,unknown,Solid-State Reaction,
sc_atlas:17170,10.1088/0953-2048/28/6/065001,,2015,"(Ca,RE)(Fe,Co)As2",Ca0.9La0.1Fe0.97Co0.03As2,38.0,unknown,0.0,0.0,unknown,Solid-State Reaction,
sc_atlas:17172,10.1088/0953-2048/28/6/065001,,2015,"(Ca,RE)(Fe,Co)As2",Ca0.9La0.1Fe0.97Co0.03As2,39.0,onset,0.0,0.0,unknown,Solid-State Reaction,
sc_atlas:17179,10.1088/0953-2048/28/6/065001,,2015,"(Ca,RE)FeAs2",Ca0.9La0.1FeAs2,14.0,zero,0.0,0.0,unknown,Solid-State Reaction,
sc_atlas:17174,10.1088/0953-2048/28/6/065001,,2015,"(Ca,RE)FeAs2",Ca0.9La0.1FeAs2,38.0,unknown,0.0,0.0,unknown,Solid-State Reaction,
sc_atlas:17178,10.1088/0953-2048/28/6/065001,,2015,"(Ca,RE)FeAs2",Ca0.9La0.1FeAs2,42.0,onset,0.0,0.0,unknown,Solid-State Reaction,
sc_atlas:17169,10.1088/0953-2048/28/6/065001,,2015,"(Ca,RE)(Fe,Co)As2",Ca0.9Pr0.1Fe0.97Co0.03As2,36.0,unknown,0.0,0.0,unknown,Solid-State Reaction,
sc_atlas:17175,10.1088/0953-2048/28/6/065001,,2015,"(Ca,RE)FeAs2",Ca0.9Pr0.1FeAs2,23.0,unknown,0.0,0.0,unknown,Solid-State Reaction,
sc_atlas:30961,10.1088/0953-2048/28/6/065005,,2015,FeSe₀.₅Te₀.₅,FeSe0.5Te0.5,16.3,onset,0.0,0.0,thin_film,Physical Vapor Deposition; Nanofabrication & Exfoliation,MgO
sc_atlas:30960,10.1088/0953-2048/28/6/065005,,2015,FeSe₀.₅Te₀.₅,FeSe0.5Te0.5,18.0,onset,0.0,0.0,thin_film,Physical Vapor Deposition; Nanofabrication & Exfoliation,LaAlO3
sc_atlas:30959,10.1088/0953-2048/28/6/065005,,2015,FeSe₀.₅Te₀.₅,FeSe0.5Te0.5,19.1,onset,0.0,0.0,thin_film,Physical Vapor Deposition; Nanofabrication & Exfoliation,CaF2
sc_atlas:10363,10.1088/0953-2048/28/6/065006,,2015,MgB₂,MgB2,39.2,onset,0.0,0.0,polycrystal,Solid-State Reaction,
sc_atlas:10364,10.1088/0953-2048/28/6/065006,,2015,MgB₂,MgB2,39.5,onset,0.0,0.0,polycrystal,Solid-State Reaction,
sc_atlas:30932,10.1088/0953-2048/28/6/065009,,2015,FeSe₀.₅Te₀.₅,FeSe0.5Te0.5,16.6,zero,0.0,9.0,thin_film,Physical Vapor Deposition; Nanofabrication & Exfoliation,CaF2
sc_atlas:30933,10.1088/0953-2048/28/6/065009,,2015,FeSe₀.₅Te₀.₅,FeSe0.5Te0.5,17.3,zero,0.0,9.0,thin_film,Physical Vapor Deposition; Nanofabrication & Exfoliation,CaF2
sc_atlas:30931,10.1088/0953-2048/28/6/065009,,2015,FeSe₀.₅Te₀.₅,FeSe0.5Te0.5,18.8,zero,0.0,0.0,thin_film,Physical Vapor Deposition; Nanofabrication & Exfoliation,CaF2
sc_atlas:30930,10.1088/0953-2048/28/6/065009,,2015,FeSe₀.₅Te₀.₅,FeSe0.5Te0.5,19.5,onset,0.0,0.0,thin_film,Physical Vapor Deposition; Nanofabrication & Exfoliation,CaF2
sc_atlas:31079,10.1088/0953-2048/28/6/065015,,2015,La with Pr impurities,La,5.85,unknown,0.0,0.0005,unknown,unknown,
sc_atlas:31082,10.1088/0953-2048/28/6/065015,,2015,La with Pr impurities,La0.98Pr0.02,5.4,unknown,0.0,0.0005,unknown,unknown,
sc_atlas:31080,10.1088/0953-2048/28/6/065015,,2015,La with Pr impurities,La0.995Pr0.005,5.69,unknown,0.0,0.0005,unknown,unknown,
sc_atlas:31081,10.1088/0953-2048/28/6/065015,,2015,La with Pr impurities,La0.99Pr0.01,5.51,unknown,0.0,0.0005,unknown,unknown,
sc_atlas:31184,10.1088/0953-2048/28/7/075001,,2015,Rb₀.₈Fe₁.₆₊ₓSe₂,Rb0.8Fe1.65Se2,20.0,unknown,0.0,0.001,unknown,Melt Growth,
sc_atlas:31185,10.1088/0953-2048/28/7/075001,,2015,Rb₀.₈Fe₁.₆₊ₓSe₂,Rb0.8Fe1.7Se2,31.0,unknown,0.0,0.001,unknown,Melt Growth,
sc_atlas:10368,10.1088/0953-2048/28/7/075002,,2015,BaFe₁.₈Co₀.₂As₂,BaFe1.8Co0.2As2,22.5,unknown,0.0,0.0,unknown,Melt Growth,
sc_atlas:31073,10.1088/0953-2048/28/7/075004,,2015,Ba(Fe₁₋ₓNiₓ)₂As₂,BaFe1.82Ni0.18As2,7.2,onset,0.0,0.0005,single_crystal,Flux Growth,
sc_atlas:31072,10.1088/0953-2048/28/7/075004,,2015,Ba(Fe₁₋ₓNiₓ)₂As₂,BaFe1.85Ni0.15As2,14.2,onset,0.0,0.0005,single_crystal,Flux Growth,
sc_atlas:31074,10.1088/0953-2048/28/7/075004,,2015,Ba(Fe₁₋ₓNiₓ)₂As₂,BaFe1.8Ni0.2As2,6.3,onset,0.0,0.0005,single_crystal,Flux Growth,
sc_atlas:31071,10.1088/0953-2048/28/7/075004,,2015,Ba(Fe₁₋ₓNiₓ)₂As₂,BaFe1.9Ni0.1As2,20.0,onset,0.0,0.0005,single_crystal,Flux Growth,
sc_atlas:33466,10.1088/0953-2048/28/7/075011,,2015,as-cast Mo₅₂Re₄₈,Mo52Re48,12.68,onset,0.0,0.01,unknown,Melt Growth,
sc_atlas:33465,10.1088/0953-2048/28/7/075011,,2015,annealed Mo₆₀Re₄₀,Mo60Re40,12.44,onset,0.0,0.01,unknown,Melt Growth,
sc_atlas:33464,10.1088/0953-2048/28/7/075011,,2015,as-cast Mo₆₀Re₄₀,Mo60Re40,12.78,onset,0.0,0.01,unknown,Melt Growth,
sc_atlas:33463,10.1088/0953-2048/28/7/075011,,2015,as-cast Mo₇₅Re₂₅,Mo75Re25,9.85,onset,0.0,0.01,unknown,Melt Growth,
sc_atlas:10372,10.1088/0953-2048/28/8/085003,,2015,Ba₀.₆K₀.₄Fe₂As₂,Ba0.6K0.4Fe2As2,35.1,onset,0.0,0.0005,single_crystal,Flux Growth,
sc_atlas:10371,10.1088/0953-2048/28/8/085003,,2015,Ba₀.₆K₀.₄Fe₂As₂,Ba0.6K0.4Fe2As2,38.6,onset,0.0,0.0005,single_crystal,Flux Growth,
sc_atlas:10374,10.1088/0953-2048/28/8/085013,,2015,Yb₃Rh₄Sn₁₃,Yb3Rh4Sn13,7.5,onset,0.0,0.0,single_crystal,Flux Growth,
sc_atlas:10376,10.1088/0953-2048/28/9/095005,,2015,Fe₁₊ₓTe₁₋ySe_y,FeTe0.8Se0.2,14.0,zero,0.0,0.0,polycrystal,Solid-State Reaction,
sc_atlas:10375,10.1088/0953-2048/28/9/095005,,2015,Fe₁₊ₓTe₁₋ySe_y,FeTe0.9Se0.1,12.0,unknown,0.0,0.0,polycrystal,Solid-State Reaction,
sc_atlas:31664,10.1088/0953-2048/28/9/095013,,2015,La₃Pd₄Si₄,La3Pd4Si4,2.05,unknown,0.0,0.0,unknown,unknown,
sc_atlas:10383,10.1088/0953-2048/28/9/095014,,2015,"WB₂, boron purity: 98.5%",MgB2,36.0,midpoint,0.0,0.01,polycrystal,Solid-State Reaction,
sc_atlas:10382,10.1088/0953-2048/28/9/095014,,2015,"WB1, boron purity: 99.0%",MgB2,36.2,midpoint,0.0,0.01,polycrystal,Solid-State Reaction,
sc_atlas:10378,10.1088/0953-2048/28/9/095014,,2015,"WB1, boron purity: 99.0%",MgB2,36.4,midpoint,0.0,0.0,polycrystal,Solid-State Reaction,
sc_atlas:10379,10.1088/0953-2048/28/9/095014,,2015,"WB₂, boron purity: 98.5%",MgB2,36.5,midpoint,0.0,0.0,polycrystal,Solid-State Reaction,
sc_atlas:10384,10.1088/0953-2048/28/9/095014,,2015,"WB₃, boron purity: 99.3%",MgB2,36.6,midpoint,0.0,0.01,polycrystal,Solid-State Reaction,
sc_atlas:10380,10.1088/0953-2048/28/9/095014,,2015,"WB₃, boron purity: 99.3%",MgB2,37.2,midpoint,0.0,0.0,polycrystal,Solid-State Reaction,
sc_atlas:10389,10.1088/0953-2048/28/9/095016,,2015,Ta₁₋ₓHfₓB,Ta0.7Hf0.3B,6.2,zero,0.0,0.0,unknown,Melt Growth,
sc_atlas:10387,10.1088/0953-2048/28/9/095016,,2015,Ta₁₋ₓHfₓB,Ta0.7Hf0.3B,6.7,onset,0.0,0.0,unknown,Melt Growth,
sc_atlas:10386,10.1088/0953-2048/28/9/095016,,2015,Ta₁₋ₓHfₓB,Ta0.9Hf0.1B,5.7,onset,0.0,0.0,unknown,Melt Growth,
sc_atlas:10391,10.1088/0953-2048/28/9/095017,,2015,FeSe₁₋ₓTeₓ,FeSe0.5Te0.5,14.0,onset,0.0,0.01,unknown,unknown,
sc_atlas:30732,10.1088/0953-2048/29/1/015007,,2016,NdO₁₋ₓFₓBiS₂,NdO0.5F0.5BiS2,4.5,unknown,0.0,0.0,single_crystal,Flux Growth,
sc_atlas:30733,10.1088/0953-2048/29/1/015007,,2016,NdO₁₋ₓFₓBiS₂,NdO0.7F0.3BiS2,4.8,unknown,0.0,0.0,single_crystal,Flux Growth,
sc_atlas:10425,10.1088/0953-2048/29/1/015008,,2015,Nb₃Al,Nb3Al,17.5,onset,0.0,0.002,polycrystal,Solid-State Reaction,
sc_atlas:10424,10.1088/0953-2048/29/1/015008,,2015,Nb₃Al,Nb3Al,17.9,onset,0.0,0.0,polycrystal,Solid-State Reaction,
sc_atlas:10422,10.1088/0953-2048/29/1/015008,,2015,Nb₃Al,Nb3Al,18.0,onset,0.0,0.002,polycrystal,Solid-State Reaction,
sc_atlas:10428,10.1088/0953-2048/29/1/015009,,2015,Nb₃Sn,Nb3Sn,16.65,midpoint,0.0,0.0,thin_film,Solution-based synthesis/processing,Nb
sc_atlas:10430,10.1088/0953-2048/29/1/015009,,2015,Nb₃Sn,Nb3Sn,17.066,midpoint,0.0,0.0,thin_film,Solution-based synthesis/processing,Nb
sc_atlas:10432,10.1088/0953-2048/29/1/015009,,2015,Nb₃Sn,Nb3Sn,17.128,midpoint,0.0,0.0,thin_film,Solution-based synthesis/processing,Nb
sc_atlas:10427,10.1088/0953-2048/29/1/015009,,2015,Nb₃Sn,Nb3Sn,17.438,onset,0.0,0.0,thin_film,Solution-based synthesis/processing,Nb
sc_atlas:10429,10.1088/0953-2048/29/1/015009,,2015,Nb₃Sn,Nb3Sn,17.454,onset,0.0,0.0,thin_film,Solution-based synthesis/processing,Nb
sc_atlas:10431,10.1088/0953-2048/29/1/015009,,2015,Nb₃Sn,Nb3Sn,17.684,onset,0.0,0.0,thin_film,Solution-based synthesis/processing,Nb
sc_atlas:31750,10.1088/0953-2048/29/10/105011,,2016,NbN,NbN,16.8,midpoint,0.0,0.0,thin_film,Chemical Vapor Deposition,Al2O3
sc_atlas:31751,10.1088/0953-2048/29/10/105011,,2016,NbN,NbN,17.02,midpoint,0.0,0.0,thin_film,Chemical Vapor Deposition,AlN
sc_atlas:31752,10.1088/0953-2048/29/10/105011,,2016,NbN,NbN,17.06,midpoint,0.0,0.0,thin_film,Chemical Vapor Deposition,Al2O3
sc_atlas:10411,10.1088/0953-2048/29/10/105020,,2016,"e, atmosphere: N2, heating rate: 100°C min⁻¹",MgB2,38.1,midpoint,0.0,0.01,unknown,Solid-State Reaction,
sc_atlas:10413,10.1088/0953-2048/29/10/105020,,2016,"g, atmosphere: N₂, heating rate: 10°C min⁻¹",MgB2,38.14,midpoint,0.0,0.01,unknown,Solid-State Reaction,
sc_atlas:10408,10.1088/0953-2048/29/10/105020,,2016,"b, atmosphere: vacuum, heating rate: 100°C min⁻¹",MgB2,38.21,midpoint,0.0,0.01,unknown,Solid-State Reaction,
sc_atlas:10409,10.1088/0953-2048/29/10/105020,,2016,"c, atmosphere: Ar, heating rate: 100°C min⁻¹",MgB2,38.24,midpoint,0.0,0.01,unknown,Solid-State Reaction,
sc_atlas:10412,10.1088/0953-2048/29/10/105020,,2016,"f, atmosphere: N₂, heating rate: 20°C min⁻¹",MgB2,38.26,midpoint,0.0,0.01,unknown,Solid-State Reaction,
sc_atlas:10419,10.1088/0953-2048/29/12/123002,,2016,Nb₃Sn,Nb3Sn,16.11,unknown,0.0,0.0,polycrystal,Solid-State Reaction,
sc_atlas:10420,10.1088/0953-2048/29/12/123002,,2016,Nb₃Sn,Nb3Sn,16.4,unknown,0.0,0.0,polycrystal,Solid-State Reaction,
sc_atlas:10439,10.1088/0953-2048/29/2/025005,,2015,NbTiN,NbTiN,14.2,onset,0.0,0.0,thin_film,Physical Vapor Deposition,Si
sc_atlas:10438,10.1088/0953-2048/29/2/025005,,2015,NbTiN,NbTiN,14.3,onset,0.0,0.0,thin_film,Physical Vapor Deposition,SiO2
sc_atlas:10443,10.1088/0953-2048/29/2/025005,,2015,NbTiN,NbTiN,14.4,onset,0.0,0.0,thin_film,Physical Vapor Deposition,PSG/Si
sc_atlas:10440,10.1088/0953-2048/29/2/025005,,2015,NbTiN,NbTiN,7.7,onset,0.0,0.0,thin_film,Physical Vapor Deposition,Si
sc_atlas:10442,10.1088/0953-2048/29/2/025005,,2015,NbTiN,NbTiN,8.7,onset,0.0,0.0,thin_film,Physical Vapor Deposition,SiO2
sc_atlas:10444,10.1088/0953-2048/29/2/025005,,2015,NbTiN,NbTiN,8.8,onset,0.0,0.0,thin_film,Physical Vapor Deposition,PSG/Si
sc_atlas:10445,10.1088/0953-2048/29/2/025006,,2015,MgB₂,MgB2,39.0,unknown,0.0,0.0,unknown,Solid-State Reaction,
sc_atlas:31378,10.1088/0953-2048/29/2/025008,,2016,BiPd,BiPd,4.0,zero,0.0,0.0,single_crystal,Flux Growth,
sc_atlas:10447,10.1088/0953-2048/29/3/035004,,2016,MgB₂,MgB2,37.0,midpoint,0.0,0.0,unknown,Solid-State Reaction,
sc_atlas:10446,10.1088/0953-2048/29/3/035004,,2016,MgB₂,MgB2,38.1,midpoint,0.0,0.0,unknown,Solid-State Reaction,
sc_atlas:10449,10.1088/0953-2048/29/3/035006,,2016,FeSe₁₋ₓTeₓ,FeSe0.5Te0.5,14.6,onset,0.0,0.001,unknown,Flux Growth,
sc_atlas:10448,10.1088/0953-2048/29/3/035006,,2016,FeSe₁₋ₓTeₓ,FeSe0.5Te0.5,14.8,onset,0.0,0.0,unknown,Flux Growth,
sc_atlas:31614,10.1088/0953-2048/29/3/035007,,2016,"FeSe₁, direction: H//ab",FeSe0.96,11.42,unknown,0.47,0.0,unknown,Flux Growth; Nanofabrication & Exfoliation,ab
sc_atlas:31632,10.1088/0953-2048/29/3/035007,,2016,"FeSe₃, direction: H//ab",FeSe0.96,11.98,unknown,0.41,0.0,unknown,Flux Growth; Nanofabrication & Exfoliation,ab
sc_atlas:31615,10.1088/0953-2048/29/3/035007,,2016,"FeSe₂, direction: H//c",FeSe0.96,12.31,unknown,0.47,0.0,unknown,Flux Growth; Nanofabrication & Exfoliation,c
sc_atlas:31633,10.1088/0953-2048/29/3/035007,,2016,"FeSe₄, direction: H//c",FeSe0.96,12.36,unknown,0.41,0.0,unknown,Flux Growth; Nanofabrication & Exfoliation,c
sc_atlas:31620,10.1088/0953-2048/29/3/035007,,2016,"FeSe₁, direction: H//ab",FeSe0.96,12.38,unknown,1.29,0.0,unknown,Flux Growth; Nanofabrication & Exfoliation,ab
sc_atlas:31616,10.1088/0953-2048/29/3/035007,,2016,"FeSe₁, direction: H//ab",FeSe0.96,12.99,unknown,0.78,0.0,unknown,Flux Growth; Nanofabrication & Exfoliation,ab
sc_atlas:31618,10.1088/0953-2048/29/3/035007,,2016,"FeSe₁, direction: H//ab",FeSe0.96,13.55,unknown,1.0,0.0,unknown,Flux Growth; Nanofabrication & Exfoliation,ab
sc_atlas:31619,10.1088/0953-2048/29/3/035007,,2016,"FeSe₂, direction: H//c",FeSe0.96,13.6,unknown,1.0,0.0,unknown,Flux Growth; Nanofabrication & Exfoliation,c
sc_atlas:31617,10.1088/0953-2048/29/3/035007,,2016,"FeSe₂, direction: H∥c",FeSe0.96,13.66,unknown,0.78,0.0,unknown,Flux Growth; Nanofabrication & Exfoliation,
sc_atlas:31635,10.1088/0953-2048/29/3/035007,,2016,"FeSe₄, direction: H//c",FeSe0.96,13.98,unknown,1.22,0.0,unknown,Flux Growth; Nanofabrication & Exfoliation,c
sc_atlas:31634,10.1088/0953-2048/29/3/035007,,2016,"FeSe₃, direction: H//ab",FeSe0.96,14.95,unknown,1.22,0.0,unknown,Flux Growth; Nanofabrication & Exfoliation,ab
sc_atlas:31621,10.1088/0953-2048/29/3/035007,,2016,"FeSe₂, direction: H∥c",FeSe0.96,16.73,unknown,1.29,0.0,unknown,Flux Growth; Nanofabrication & Exfoliation,
sc_atlas:31622,10.1088/0953-2048/29/3/035007,,2016,"FeSe₁, direction: H//ab",FeSe0.96,18.16,unknown,1.7,0.0,unknown,Flux Growth; Nanofabrication & Exfoliation,ab
sc_atlas:31637,10.1088/0953-2048/29/3/035007,,2016,"FeSe₄, direction: H//c",FeSe0.96,18.58,unknown,1.72,0.0,unknown,Flux Growth; Nanofabrication & Exfoliation,c
sc_atlas:31636,10.1088/0953-2048/29/3/035007,,2016,"FeSe₃, direction: H//ab",FeSe0.96,19.3,unknown,1.72,0.0,unknown,Flux Growth; Nanofabrication & Exfoliation,ab
sc_atlas:31624,10.1088/0953-2048/29/3/035007,,2016,"FeSe₁, direction: H//ab",FeSe0.96,20.44,unknown,2.12,0.0,unknown,Flux Growth; Nanofabrication & Exfoliation,ab
sc_atlas:31639,10.1088/0953-2048/29/3/035007,,2016,"FeSe₄, direction: H//c",FeSe0.96,20.59,unknown,2.0,0.0,unknown,Flux Growth; Nanofabrication & Exfoliation,c
sc_atlas:31623,10.1088/0953-2048/29/3/035007,,2016,"FeSe₂, direction: H//c",FeSe0.96,20.73,unknown,1.7,0.0,unknown,Flux Growth; Nanofabrication & Exfoliation,c
sc_atlas:31638,10.1088/0953-2048/29/3/035007,,2016,"FeSe₃, direction: H//ab",FeSe0.96,21.08,unknown,2.0,0.0,unknown,Flux Growth; Nanofabrication & Exfoliation,ab
sc_atlas:31625,10.1088/0953-2048/29/3/035007,,2016,"FeSe₂, direction: H∥c",FeSe0.96,21.89,unknown,2.12,0.0,unknown,Flux Growth; Nanofabrication & Exfoliation,
sc_atlas:31626,10.1088/0953-2048/29/3/035007,,2016,"FeSe₁, direction: H//ab",FeSe0.96,21.95,unknown,2.35,0.0,unknown,Flux Growth; Nanofabrication & Exfoliation,ab
sc_atlas:31640,10.1088/0953-2048/29/3/035007,,2016,"FeSe₃, direction: H//ab",FeSe0.96,22.11,unknown,2.43,0.0,unknown,Flux Growth; Nanofabrication & Exfoliation,ab
sc_atlas:31641,10.1088/0953-2048/29/3/035007,,2016,"FeSe₄, direction: H//c",FeSe0.96,22.88,unknown,2.43,0.0,unknown,Flux Growth; Nanofabrication & Exfoliation,c
sc_atlas:31628,10.1088/0953-2048/29/3/035007,,2016,"FeSe₁, direction: H//ab",FeSe0.96,23.27,unknown,2.57,0.0,unknown,Flux Growth; Nanofabrication & Exfoliation,ab
sc_atlas:31627,10.1088/0953-2048/29/3/035007,,2016,"FeSe₂, direction: H∥c",FeSe0.96,23.37,unknown,2.35,0.0,unknown,Flux Growth; Nanofabrication & Exfoliation,
sc_atlas:31629,10.1088/0953-2048/29/3/035007,,2016,"FeSe₂, direction: H//c",FeSe0.96,25.75,unknown,2.57,0.0,unknown,Flux Growth; Nanofabrication & Exfoliation,c
sc_atlas:31612,10.1088/0953-2048/29/3/035007,,2016,"FeSe₁, direction: H//ab",FeSe0.96,8.64,unknown,0.0,0.0,unknown,Flux Growth; Nanofabrication & Exfoliation,ab
sc_atlas:31631,10.1088/0953-2048/29/3/035007,,2016,"FeSe₄, direction: H//c",FeSe0.96,9.05,unknown,0.0,0.0,unknown,Flux Growth; Nanofabrication & Exfoliation,c
sc_atlas:31630,10.1088/0953-2048/29/3/035007,,2016,"FeSe₃, direction: H//ab",FeSe0.96,9.54,unknown,0.0,0.0,unknown,Flux Growth; Nanofabrication & Exfoliation,ab
sc_atlas:31613,10.1088/0953-2048/29/3/035007,,2016,"FeSe₂, direction: H∥c",FeSe0.96,9.66,unknown,0.0,0.0,unknown,Flux Growth; Nanofabrication & Exfoliation,
sc_atlas:10450,10.1088/0953-2048/29/3/035008,,2016,IG processed,MgB2,37.5,unknown,0.0,0.002,unknown,Solid-State Reaction,
sc_atlas:10452,10.1088/0953-2048/29/4/044007,,2016,Sin775,MgB2,38.05,onset,0.0,0.0,polycrystal,Solid-State Reaction,
sc_atlas:10456,10.1088/0953-2048/29/4/044007,,2016,MgB₂,MgB2,38.78,onset,0.0,0.0,polycrystal,Solid-State Reaction,
