Repository: zhiyuliu0158-ui/occ-alignn-tc

# P-B-Occ-ALIGNN-full-Tc

Occupancy-aware ALIGNN-style graph neural network for superconducting critical temperature `Tc_K` regression.

本仓库只做一个任务：

```text
CIF + pressure_GPa + magnetic_field_T + field_direction + optional metadata -> Tc_K
```

不做 superconducting / non-superconducting 分类。

## 1. 模型简介

`PBOccALIGNNFullTc` 是一个纯 PyTorch 实现的 ALIGNN-style 图神经网络：

- bond graph 的 node 是 crystallographic site。
- bond graph 的 edge 是周期近邻 directed bond。
- line graph 的 node 是 directed bond。
- line graph 的 edge 是角度 `i-j-k`。
- 所有 scatter / aggregation 使用 `torch.index_add`，不依赖 `torch_scatter`、DGL、PyTorch Geometric 或官方 ALIGNN 包。
- 输出为 `logtc_mu`、`logtc_logvar` 和 `Tc_pred_K = exp(logtc_mu) - 1`。

File: data/sc-atlas-data.csv (part 24 of 62)
source_record_id,doi,source_title,source_year,formula_raw,formula_normalized,tc_value_k,tc_criterion,pressure_gpa,magnetic_field_t,sample_form,preparation_method,substrate
sc_atlas:10453,10.1088/0953-2048/29/4/044007,,2016,Sin800,MgB2,38.96,onset,0.0,0.0,polycrystal,Solid-State Reaction,
sc_atlas:10455,10.1088/0953-2048/29/4/044007,,2016,Sin950,MgB2,39.87,onset,0.0,0.0,polycrystal,Solid-State Reaction,
sc_atlas:10454,10.1088/0953-2048/29/4/044007,,2016,Sin875,MgB2,39.95,onset,0.0,0.0,polycrystal,Solid-State Reaction,
sc_atlas:10457,10.1088/0953-2048/29/4/045001,,2016,MgB₂,MgB2,37.2,unknown,0.0,0.0,unknown,Solid-State Reaction,
sc_atlas:31256,10.1088/0953-2048/29/4/045008,,2016,CsNi₂Se₂,CsNi2Se2,2.7,onset,0.0,0.0,single_crystal,Flux Growth,
sc_atlas:10458,10.1088/0953-2048/29/4/045015,,2016,MgB₂,MgB2,35.0,onset,0.0,0.001,thin_film,Chemical Vapor Deposition,Al2O3
sc_atlas:10461,10.1088/0953-2048/29/4/045015,,2016,MgB₂,MgB2,36.0,onset,0.0,0.001,thin_film,Chemical Vapor Deposition,Si
sc_atlas:10460,10.1088/0953-2048/29/4/045015,,2016,MgB₂,MgB2,38.0,onset,0.0,0.001,thin_film,Chemical Vapor Deposition,Si
sc_atlas:10459,10.1088/0953-2048/29/4/045015,,2016,MgB₂,MgB2,39.0,onset,0.0,0.001,thin_film,Chemical Vapor Deposition,Al2O3
sc_atlas:31805,10.1088/0953-2048/29/4/04LT03,,2016,Sr₀.₅La₀.₅FBiSe₂,Sr0.5La0.5FBiSe2,3.8,onset,0.0,0.0,polycrystal,Solid-State Reaction,
sc_atlas:31725,10.1088/0953-2048/29/5/055005,,2016,Ca₀.₈La₀.₂Fe₀.₉₈Co₀.₀₂As₂,Ca0.8La0.2Fe0.98Co0.02As2,37.8,zero,0.0,0.0,single_crystal,Flux Growth,
sc_atlas:31724,10.1088/0953-2048/29/5/055005,,2016,Ca₀.₈La₀.₂Fe₀.₉₈Co₀.₀₂As₂,Ca0.8La0.2Fe0.98Co0.02As2,39.7,onset,0.0,0.0,single_crystal,Flux Growth,
sc_atlas:10466,10.1088/0953-2048/29/5/055006,,2016,Ca₁₋ₓLaₓFe(As₁₋ySb_y)₂,Ca0.85La0.15FeAs1.84Sb0.16,44.0,unknown,0.0,0.0,unknown,Melt Growth,
sc_atlas:10465,10.1088/0953-2048/29/5/055006,,2016,Ca₁₋ₓLaₓFe(As₁₋ySb_y)₂,Ca0.85La0.15FeAs1.84Sb0.16,47.0,onset,0.0,0.0005,unknown,Melt Growth,
sc_atlas:10467,10.1088/0953-2048/29/6/065002,,2016,YBa₂Cu₃O₇,YBa2Cu3O7,91.0,unknown,0.0,0.0,thin_film,Solution-based synthesis/processing,SrTiO3
sc_atlas:31858,10.1088/0953-2048/29/6/065021,,2016,Bi₂Sr₂CaCu₂O₈,Bi2Sr2CaCu2O8,90.0,unknown,0.0,0.0,unknown,Nanofabrication & Exfoliation,
sc_atlas:10481,10.1088/0953-2048/29/7/075004,,2016,MgB₂,MgB2,35.9,midpoint,0.2,0.0,polycrystal,Solid-State Reaction,
sc_atlas:10480,10.1088/0953-2048/29/7/075004,,2016,MgB₂,MgB2,36.2,midpoint,2.0,0.0,polycrystal,Solid-State Reaction,
sc_atlas:10479,10.1088/0953-2048/29/7/075004,,2016,MgB₂,MgB2,36.5,midpoint,1.0,0.0,polycrystal,Solid-State Reaction,
sc_atlas:10478,10.1088/0953-2048/29/7/075004,,2016,MgB₂,MgB2,36.8,midpoint,0.0,0.0,polycrystal,Solid-State Reaction,
sc_atlas:31844,10.1088/0953-2048/29/7/075008,,2016,Pd₁₋ₓNiₓTe,Pd0.8Ni0.2Te,2.5,onset,0.0,0.0,unknown,Solid-State Reaction,
sc_atlas:31843,10.1088/0953-2048/29/7/075008,,2016,Pd₁₋ₓNiₓTe,Pd0.99Ni0.01Te,4.5,unknown,0.0,0.0,unknown,Solid-State Reaction,
sc_atlas:31842,10.1088/0953-2048/29/7/075008,,2016,Pd₁₋ₓNiₓTe,PdTe,4.5,onset,0.0,0.0,unknown,Solid-State Reaction,
sc_atlas:10482,10.1088/0953-2048/29/7/075012,,2016,Nd₁.₈₅Ce₀.₁₅CuO₄,Nd1.85Ce0.15CuO4,23.0,unknown,0.0,0.0,polycrystal,Solid-State Reaction,
sc_atlas:10486,10.1088/0953-2048/29/8/085001,,2016,Sr₂CaCu₂₋ₓFeₓO₆,Sr2CaCu1.95Fe0.05O6,103.0,unknown,0.0,0.0,polycrystal,Solid-State Reaction,
sc_atlas:10485,10.1088/0953-2048/29/8/085001,,2016,Sr₂CaCu₂₋ₓFeₓO₆,Sr2CaCu1.95Fe0.05O6,80.0,unknown,0.0,0.0,polycrystal,Solid-State Reaction,
sc_atlas:10483,10.1088/0953-2048/29/8/085001,,2016,Sr₂CaCu₂₋ₓFeₓO₆,Sr2CaCu2O6,103.0,unknown,0.0,0.0,polycrystal,Solid-State Reaction,
sc_atlas:10500,10.1088/0953-2048/29/9/095013,,2016,YBa₂Cu₃O₇,YBa2Cu3O7,88.6,onset,0.0,0.001,thin_film,Physical Vapor Deposition,MgO
sc_atlas:10505,10.1088/0953-2048/30/1/015006,,2016,Ba₀.₆K₀.₄Fe₂As₂,Ba0.6K0.4Fe2As2,35.1,onset,0.0,0.0,unknown,Nanofabrication & Exfoliation,MgO
sc_atlas:32501,10.1088/0953-2048/30/1/015007,,2017,BaFe₂₋ₓNiₓAs₂,BaFe1.902Ni0.098As2,19.8,unknown,0.0,0.0,unknown,unknown,
sc_atlas:32500,10.1088/0953-2048/30/1/015007,,2017,BaFe₂₋ₓNiₓAs₂,BaFe1.904Ni0.096As2,19.7,unknown,0.0,0.0,unknown,unknown,
sc_atlas:32499,10.1088/0953-2048/30/1/015007,,2017,BaFe₂₋ₓNiₓAs₂,BaFe1.904Ni0.096As2,19.8,unknown,0.0,0.0,unknown,unknown,
sc_atlas:32279,10.1088/0953-2048/30/1/015018,,2017,FeTe₀.₆₅Se₀.₃₅,FeTe0.65Se0.35,12.5,onset,0.0,0.0,unknown,Melt Growth,
sc_atlas:32280,10.1088/0953-2048/30/1/015018,,2017,FeTe₀.₆₅Se₀.₃₅,FeTe0.65Se0.35,13.7,onset,0.0,0.0001,unknown,Melt Growth,
sc_atlas:32281,10.1088/0953-2048/30/1/015018,,2017,FeTe₀.₆₅Se₀.₃₅,FeTe0.65Se0.35,16.0,onset,0.0,0.0,unknown,Melt Growth,
sc_atlas:10507,10.1088/0953-2048/30/2/024002,,2016,MgB₂,MgB2,29.5,onset,0.0,0.0,polycrystal,Solid-State Reaction,
sc_atlas:10508,10.1088/0953-2048/30/2/024002,,2016,MgB₂,MgB2,36.9,onset,0.0,0.0,polycrystal,Solid-State Reaction,
sc_atlas:10509,10.1088/0953-2048/30/2/024002,,2016,MgB₂,MgB2,37.8,onset,0.0,0.0,polycrystal,Solid-State Reaction,
sc_atlas:10510,10.1088/0953-2048/30/2/024002,,2016,MgB₂,MgB2,38.0,onset,0.0,0.0,polycrystal,Solid-State Reaction,
sc_atlas:10514,10.1088/0953-2048/30/2/025004,,2016,MgB₂,MgB1.9138C0.0862,34.4,onset,0.0,0.01,polycrystal,Solid-State Reaction,
sc_atlas:10515,10.1088/0953-2048/30/2/025004,,2016,MgB₂,MgB1.9138C0.0862,34.9,onset,0.0,0.01,polycrystal,Solid-State Reaction,
sc_atlas:10516,10.1088/0953-2048/30/2/025004,,2016,MgB₂,MgB1.9154C0.0846,33.3,onset,0.0,0.01,polycrystal,Solid-State Reaction,
sc_atlas:10513,10.1088/0953-2048/30/2/025004,,2016,MgB₂,MgB1.9198C0.0802,34.0,onset,0.0,0.01,polycrystal,Solid-State Reaction,
sc_atlas:10518,10.1088/0953-2048/30/2/025004,,2016,MgB₂,MgB1.9244C0.0756,34.8,onset,0.0,0.01,polycrystal,Solid-State Reaction,
sc_atlas:10520,10.1088/0953-2048/30/2/025004,,2016,MgB₂,MgB1.9244C0.0756,34.9,midpoint,0.0,0.0,polycrystal,Solid-State Reaction,
sc_atlas:10519,10.1088/0953-2048/30/2/025004,,2016,MgB₂,MgB1.9274C0.0726,35.1,midpoint,0.0,0.0,polycrystal,Solid-State Reaction,
sc_atlas:10517,10.1088/0953-2048/30/2/025004,,2016,MgB₂,MgB1.9274C0.0726,35.2,onset,0.0,0.01,polycrystal,Solid-State Reaction,
sc_atlas:10512,10.1088/0953-2048/30/2/025004,,2016,REF,MgB1.92C0.08,34.3,onset,0.0,0.01,polycrystal,Solid-State Reaction,
sc_atlas:24019,10.1088/0953-8984/20/13/135208,,2008,MgB₂,MgB2,38.83,unknown,0.0,0.0,unknown,Solid-State Reaction,
sc_atlas:24020,10.1088/0953-8984/20/13/135208,,2008,MgB₂,MgB2,39.17,unknown,0.0,0.0001,unknown,Solid-State Reaction,
sc_atlas:24343,10.1088/0953-8984/20/23/235243,,2008,Tm₂Fe₃Si₅,Tm2Fe3Si5,3.05,unknown,0.8500000000000001,0.0,unknown,Melt Growth,
sc_atlas:24810,10.1088/0953-8984/20/32/322204,,2008,CaFe₂As₂,CaFe2As2,10.0,midpoint,0.69,0.0,single_crystal,Flux Growth,
sc_atlas:24809,10.1088/0953-8984/20/32/322204,,2008,CaFe₂As₂,CaFe2As2,10.8,midpoint,0.69,0.0,single_crystal,Flux Growth,
sc_atlas:24870,10.1088/0953-8984/20/34/342203,,2008,BaNi₂As₂,BaNi2As2,0.68,unknown,0.0,0.0,single_crystal,Flux Growth,
sc_atlas:24869,10.1088/0953-8984/20/34/342203,,2008,BaNi₂As₂,BaNi2As2,0.7,onset,0.0,0.0,single_crystal,Flux Growth,
sc_atlas:24461,10.1088/0953-8984/20/34/345210,,2008,YBa₂Cu₄O₈,YBa2Cu4O8,79.6,unknown,0.0,0.0,polycrystal,Solid-State Reaction,
sc_atlas:24704,10.1088/0953-8984/20/36/365220,,2008,LaFePO₄,LaFePO,14.0,onset,11.0,0.0,single_crystal,Flux Growth; Solid-State Reaction,
sc_atlas:24702,10.1088/0953-8984/20/36/365220,,2008,LaFePO₄,LaFePO,6.0,onset,0.0,0.0005,single_crystal,Flux Growth; Solid-State Reaction,
sc_atlas:24701,10.1088/0953-8984/20/36/365220,,2008,LaFePO₄,LaFePO,6.6,midpoint,0.0,0.0,single_crystal,Flux Growth; Solid-State Reaction,
sc_atlas:24703,10.1088/0953-8984/20/36/365220,,2008,LaFePO₄,LaFePO,7.8,midpoint,0.0,0.0,single_crystal,Flux Growth; Solid-State Reaction,
sc_atlas:14689,10.1088/0953-8984/20/38/385204,,2008,La3Pd4Ge4,La3Pd4Ge4,2.23,unknown,0.0,0.0,polycrystal,Melt Growth; Solid-State Reaction,
sc_atlas:14687,10.1088/0953-8984/20/38/385204,,2008,La3Pd4Ge4,La3Pd4Ge4,2.5,zero,0.0,0.0,polycrystal,Melt Growth; Solid-State Reaction,
sc_atlas:14688,10.1088/0953-8984/20/38/385204,,2008,La3Pd4Ge4,La3Pd4Ge4,2.75,onset,0.0,0.0,polycrystal,Melt Growth; Solid-State Reaction,
sc_atlas:14692,10.1088/0953-8984/20/38/385204,,2008,LaPd2Ge2,LaPd2Ge2,0.96,unknown,0.0,0.0,polycrystal,Melt Growth,
sc_atlas:14690,10.1088/0953-8984/20/38/385204,,2008,LaPd2Ge2,LaPd2Ge2,1.1,zero,0.0,0.0,polycrystal,Melt Growth,
sc_atlas:14691,10.1088/0953-8984/20/38/385204,,2008,LaPd2Ge2,LaPd2Ge2,1.17,unknown,0.0,0.0,polycrystal,Melt Growth,
sc_atlas:24783,10.1088/0953-8984/20/42/422201,,2008,Ca₁₋ₓNaₓFe₂As₂,Ca0.5Na0.5Fe2As2,20.0,unknown,0.0,0.0,polycrystal,Solid-State Reaction,
sc_atlas:14911,10.1088/0953-8984/20/42/425215,,2008,Hf_{100-x}Cu_x,Hf50Cu50,0.44,midpoint,0.0,0.0,unknown,Melt Growth,
sc_atlas:14910,10.1088/0953-8984/20/42/425215,,2008,Hf_{100-x}Cu_x,Hf60Cu40,0.82,midpoint,0.0,0.0,unknown,Melt Growth,
sc_atlas:14909,10.1088/0953-8984/20/42/425215,,2008,Hf_{100-x}Cu_x,Hf70Cu30,1.36,midpoint,0.0,0.0,unknown,Melt Growth,
sc_atlas:14913,10.1088/0953-8984/20/42/425215,,2008,Hf_{100-x}Fe_x,Hf75Fe25,1.12,midpoint,0.0,0.0,unknown,Melt Growth,
sc_atlas:14912,10.1088/0953-8984/20/42/425215,,2008,Hf_{100-x}Fe_x,Hf80Fe20,1.86,midpoint,0.0,0.0,unknown,Melt Growth,
sc_atlas:25062,10.1088/0953-8984/20/47/472201,,2008,BaFe₂₋ₓCoₓAs₂,BaFe1.8Co0.2As2,22.0,midpoint,0.0,0.0,single_crystal,Flux Growth,
sc_atlas:25063,10.1088/0953-8984/20/47/472201,,2008,BaFe₂₋ₓCoₓAs₂,BaFe1.8Co0.2As2,23.0,midpoint,1.25,0.0,single_crystal,Flux Growth,
sc_atlas:25060,10.1088/0953-8984/20/47/472201,,2008,BaFe₂₋ₓCoₓAs₂,BaFe1.92Co0.08As2,11.0,midpoint,0.0,0.0,single_crystal,Flux Growth,
sc_atlas:25061,10.1088/0953-8984/20/47/472201,,2008,BaFe₂₋ₓCoₓAs₂,BaFe1.92Co0.08As2,21.0,midpoint,2.5,0.0,single_crystal,Flux Growth,
sc_atlas:24364,10.1088/0953-8984/20/9/095205,,2008,Mg₁₋ₓAlₓB₂,Mg0.6Al0.4B2,26.2,onset,0.0,0.0,polycrystal,Solid-State Reaction,
sc_atlas:24365,10.1088/0953-8984/20/9/095205,,2008,Mg₁₋ₓAlₓB₂,Mg0.6Al0.4B2,6.9,zero,0.0,0.0,polycrystal,Solid-State Reaction,
sc_atlas:24363,10.1088/0953-8984/20/9/095205,,2008,Mg₁₋ₓAlₓB₂,Mg0.6Al0.4B2,7.0,zero,0.0,0.0,polycrystal,Solid-State Reaction,
sc_atlas:24362,10.1088/0953-8984/20/9/095205,,2008,Mg₁₋ₓAlₓB₂,Mg0.8Al0.2B2,30.0,zero,0.0,0.0,polycrystal,Solid-State Reaction,
sc_atlas:24361,10.1088/0953-8984/20/9/095205,,2008,Mg₁₋ₓAlₓB₂,Mg0.9Al0.1B2,34.0,zero,0.0,0.0,polycrystal,Solid-State Reaction,
sc_atlas:24360,10.1088/0953-8984/20/9/095205,,2008,Mg₁₋ₓAlₓB₂,MgB2,38.0,zero,0.0,0.0,polycrystal,Solid-State Reaction,
sc_atlas:14993,10.1088/0953-8984/21/1/012208,,2008,BaFe2As2,BaFe2As2,29.0,unknown,4.0,0.0,single_crystal,Flux Growth,
sc_atlas:14996,10.1088/0953-8984/21/1/012208,,2008,SrFe2As2,SrFe2As2,27.0,unknown,3.0,0.0,single_crystal,Flux Growth,
sc_atlas:25256,10.1088/0953-8984/21/10/102203,,2008,SrFe₂₋ₓCoₓAs₂,SrFe1.6Co0.4As2,19.5,unknown,0.0,0.0,single_crystal,Flux Growth,
sc_atlas:25216,10.1088/0953-8984/21/14/145701,,2009,Cu₀.₀₃TaS₂,Cu0.03TaS2,4.03,unknown,0.0,0.0,unknown,Chemical Vapor Transport,
sc_atlas:25386,10.1088/0953-8984/21/17/175705,,2009,La₀.₈Th₀.₂OFeAs,La0.8Th0.2OFeAs,26.7,zero,0.0,0.0,polycrystal,Solid-State Reaction,
sc_atlas:25385,10.1088/0953-8984/21/17/175705,,2009,La₀.₈Th₀.₂OFeAs,La0.8Th0.2OFeAs,30.3,onset,0.0,0.0,polycrystal,Solid-State Reaction,
sc_atlas:24997,10.1088/0953-8984/21/20/205701,,2008,NdFeAsO₀.₈₂F₀.₁₈,NdFeAsO0.82F0.18,51.0,unknown,0.0,0.0,unknown,Solid-State Reaction,
sc_atlas:24370,10.1088/0953-8984/21/20/205702,,2009,Pb,Pb,6.9,onset,0.0,0.0,thin_film,Physical Vapor Deposition,glass
sc_atlas:24369,10.1088/0953-8984/21/20/205702,,2009,Pb,Pb,7.24,onset,0.0,0.0,thin_film,Physical Vapor Deposition,glass
sc_atlas:25539,10.1088/0953-8984/21/23/232202,,2009,FeSe,FeSe,12.0,onset,0.0,0.0,single_crystal,Flux Growth,
sc_atlas:25542,10.1088/0953-8984/21/23/232202,,2009,FeSe,FeSe,23.0,onset,10.5,0.0,single_crystal,Flux Growth,
sc_atlas:25540,10.1088/0953-8984/21/23/232202,,2009,FeSe,FeSe,8.0,zero,0.0,0.0,single_crystal,Flux Growth,
sc_atlas:25597,10.1088/0953-8984/21/23/235702,,2009,FeSeₓ,FeSe0.88,11.8,onset,0.0,0.0,thin_film,Physical Vapor Deposition,LaAlO3
sc_atlas:25598,10.1088/0953-8984/21/23/235702,,2009,FeSeₓ,FeSe0.88,3.4,zero,0.0,0.0,thin_film,Physical Vapor Deposition,LaAlO3
sc_atlas:25244,10.1088/0953-8984/21/26/265701,,2009,Eu₀.₅K₀.₅Fe₂As₂,Eu0.5K0.5Fe2As2,33.0,unknown,0.0,0.005,polycrystal,Solid-State Reaction,
sc_atlas:25245,10.1088/0953-8984/21/26/265701,,2009,Eu₀.₅K₀.₅Fe₂As₂,Eu0.5K0.5Fe2As2,34.0,onset,0.0,0.0,polycrystal,Solid-State Reaction,
sc_atlas:25714,10.1088/0953-8984/21/32/325701,,2009,Nb₃Sn,Nb3Sn,18.0,unknown,0.0,0.0,unknown,Chemical Vapor Transport,
sc_atlas:25760,10.1088/0953-8984/21/34/342201,,2009,BaFe₂As₂,BaFe2As2,20.0,unknown,0.0,0.0,single_crystal,Flux Growth,
sc_atlas:25758,10.1088/0953-8984/21/34/342201,,2009,BaFe₂As₂,BaFe2As2,22.5,onset,0.0,0.0,single_crystal,Flux Growth,
sc_atlas:25320,10.1088/0953-8984/21/38/382203,,2009,BaFe₂(As₁₋ₓPₓ)₂,BaFe2As1.36P0.64,30.0,unknown,0.0,0.0,unknown,Solid-State Reaction,
sc_atlas:25465,10.1088/0953-8984/21/41/415701,,2009,FeSe,FeSe,36.5,onset,4.55,0.0,polycrystal,Melt Growth; Solid-State Reaction,
sc_atlas:25464,10.1088/0953-8984/21/41/415701,,2009,FeSe,FeSe,7.0,unknown,0.0,0.0,polycrystal,Melt Growth; Solid-State Reaction,
sc_atlas:15444,10.1088/0953-8984/22/11/115802,,2010,Ba0.72K0.28Fe2As2,Ba0.72K0.28Fe2As2,32.0,unknown,0.0,0.0,single_crystal,Flux Growth,
sc_atlas:15445,10.1088/0953-8984/22/11/115802,,2010,Sr0.85K0.15Fe2As2,Sr0.85K0.15Fe2As2,28.0,unknown,0.0,0.0,single_crystal,Flux Growth,
sc_atlas:15465,10.1088/0953-8984/22/12/125702,,2009,CaFe2As1.7P0.3,CaFe2As1.7P0.3,13.0,unknown,0.0,0.0,polycrystal,Solid-State Reaction,
sc_atlas:15468,10.1088/0953-8984/22/12/125702,,2009,CaFe2As2-yPy,CaFe2As1.925P0.075,11.0,unknown,0.0,0.0,polycrystal,Solid-State Reaction,
sc_atlas:15467,10.1088/0953-8984/22/12/125702,,2009,CaFe2As2-yPy,CaFe2As1.925P0.075,13.0,unknown,0.0,0.0,polycrystal,Solid-State Reaction,
sc_atlas:15466,10.1088/0953-8984/22/12/125702,,2009,CaFe2As2-yPy,CaFe2As1.975P0.025,13.0,unknown,0.0,0.0,polycrystal,Solid-State Reaction,
sc_atlas:15473,10.1088/0953-8984/22/12/125702,,2009,"P content at around 0.8, Tc-zero",SrFe2As1.2P0.8,23.0,zero,0.0,0.0,polycrystal,Solid-State Reaction,
sc_atlas:15472,10.1088/0953-8984/22/12/125702,,2009,"P content at around 0.8, Tc-onset",SrFe2As1.2P0.8,27.0,onset,0.0,0.0,polycrystal,Solid-State Reaction,
sc_atlas:15469,10.1088/0953-8984/22/12/125702,,2009,SrFe2As1.3P0.7,SrFe2As1.3P0.7,27.0,unknown,0.0,0.0,polycrystal,Solid-State Reaction,
sc_atlas:15474,10.1088/0953-8984/22/12/125702,,2009,"x=0.7, Tc-onset",SrFe2As1.3P0.7,30.0,onset,0.0,0.0,polycrystal,Solid-State Reaction,
sc_atlas:15471,10.1088/0953-8984/22/12/125702,,2009,SrFe2As2-xPx,SrFe2As1.4P0.6,27.0,unknown,0.0,0.0,polycrystal,Solid-State Reaction,
sc_atlas:15470,10.1088/0953-8984/22/12/125702,,2009,SrFe2As2-xPx,SrFe2As1.5P0.5,20.0,unknown,0.0,0.0,polycrystal,Solid-State Reaction,
sc_atlas:27857,10.1088/0953-8984/22/25/255402,,2010,CeFeAsO₀.₉F₀.₁,CeFeAsO0.9F0.1,38.0,unknown,0.0,0.0,polycrystal,unknown,
sc_atlas:27209,10.1088/0953-8984/22/29/292202,,2010,EuFe₂As₂,EuFe2As2,41.0,onset,10.3,0.0,single_crystal,Flux Growth,
sc_atlas:15717,10.1088/0953-8984/22/46/465701,,2010,FeSe0.5Te0.5,FeSe0.5Te0.5,12.0,midpoint,0.0,0.0,unknown,Flux Growth,
sc_atlas:15716,10.1088/0953-8984/22/46/465701,,2010,FeSe0.5Te0.5,FeSe0.5Te0.5,14.0,onset,0.0,0.0,unknown,Flux Growth,
sc_atlas:15718,10.1088/0953-8984/22/46/465701,,2010,SmFeAsO0.85,SmFeAsO0.85,45.0,midpoint,0.0,0.0,unknown,Solid-State Reaction,
sc_atlas:15719,10.1088/0953-8984/22/46/465701,,2010,SmFeAsO0.9F0.1,SmFeAsO0.9F0.1,52.0,midpoint,0.0,0.0,unknown,Solid-State Reaction,
sc_atlas:26003,10.1088/0953-8984/22/5/052201,,2010,BaFe₂As₂,BaFe2As2,32.5,onset,1.06,0.0,single_crystal,Flux Growth,
sc_atlas:10527,10.1088/0953-8984/22/50/505701,,2010,ThPt₄Ge₁₂,ThPt4Ge12,4.1,unknown,0.0,0.04,unknown,unknown,
sc_atlas:10526,10.1088/0953-8984/22/50/505701,,2010,ThPt₄Ge₁₂,ThPt4Ge12,4.62,unknown,0.0,0.0,unknown,unknown,
sc_atlas:26838,10.1088/0953-8984/22/50/505704,,2010,Cu₀.₀₃TaS₂,Cu0.03TaS2,4.2,onset,0.0,0.0,unknown,Chemical Vapor Transport,
sc_atlas:26152,10.1088/0953-8984/22/7/072204,,2010,BaFe₂₋ₓPtₓAs₂,BaFe1.9Pt0.1As2,23.0,onset,0.0,0.0,unknown,Solid-State Reaction; Flux Growth,
sc_atlas:25312,10.1088/0953-8984/22/9/095701,,2009,YB₆,YB6,7.2,unknown,0.0,0.0,unknown,unknown,
sc_atlas:27431,10.1088/0953-8984/23/22/222201,,2011,BaFe₂(As₀.₇P₀.₃)₂,BaFe2As1.4P0.6,28.2,midpoint,0.0,0.0,unknown,unknown,
sc_atlas:27856,10.1088/0953-8984/23/25/255403,,2011,Ca(Fe₀.₉₅Co₀.₀₅)₂As₂,CaFe1.9Co0.1As2,23.0,unknown,0.0,0.0,unknown,unknown,
sc_atlas:27479,10.1088/0953-8984/23/26/265701,,2011,NdFeAsO₁₋ₓFₓ,NdFeAsO0.82F0.18,40.0,unknown,0.0,0.0,polycrystal,Solid-State Reaction,
sc_atlas:27478,10.1088/0953-8984/23/26/265701,,2011,NdFeAsO₁₋ₓFₓ,NdFeAsO0.85F0.15,20.0,unknown,0.0,0.0,polycrystal,Solid-State Reaction,
sc_atlas:27649,10.1088/0953-8984/23/40/402201,,2011,BaFe₂Se₃,BaFe2Se3,11.0,onset,0.0,0.0001,unknown,Melt Growth,
sc_atlas:27419,10.1088/0953-8984/23/45/455702,,2011,Eu₁₋ₓKₓFe₂As₂,Eu0.5K0.5Fe2As2,32.0,unknown,0.0,0.0,polycrystal,Solid-State Reaction,
sc_atlas:27418,10.1088/0953-8984/23/45/455702,,2011,Eu₁₋ₓKₓFe₂As₂,Eu0.5K0.5Fe2As2,33.0,unknown,0.0,0.0,polycrystal,Solid-State Reaction,
sc_atlas:27417,10.1088/0953-8984/23/45/455702,,2011,Eu₁₋ₓKₓFe₂As₂,Eu0.85K0.15Fe2As2,5.5,unknown,0.0,0.0,polycrystal,Solid-State Reaction,
sc_atlas:27685,10.1088/0953-8984/23/45/455703,,2011,SrSn₄,SrSn4,4.8,onset,0.0,0.0,single_crystal,Flux Growth,
sc_atlas:27684,10.1088/0953-8984/23/45/455703,,2011,SrSn₄,SrSn4,4.9,onset,0.0,0.0,single_crystal,Flux Growth,
sc_atlas:27420,10.1088/0953-8984/23/46/464204,,2011,EuFe₂(As₁₋ₓPₓ)₂,EuFe2As1.4P0.6,29.0,onset,0.0,0.0,polycrystal,Solid-State Reaction,
sc_atlas:15852,10.1088/0953-8984/23/5/052203,,2011,Cs0.8(FeSe0.98)2,Cs0.8Fe2Se1.96,27.4,onset,0.0,0.0,polycrystal,Solid-State Reaction; Melt Growth,
sc_atlas:15854,10.1088/0953-8984/23/5/052203,,2011,K0.8(FeSe0.98)2,K0.8Fe2Se1.96,29.5,onset,0.0,0.0,polycrystal,Solid-State Reaction; Melt Growth,
sc_atlas:10528,10.1088/0953-8984/23/9/094218,,2011,CeRhIn₅,CeRhIn5,2.26,unknown,2.35,0.0,unknown,unknown,
sc_atlas:16304,10.1088/0953-8984/24/23/235702,,2012,Ag0.05ZrTe3,Ag0.05ZrTe3,3.8,onset,0.0,0.002,polycrystal,Solid-State Reaction,
sc_atlas:16303,10.1088/0953-8984/24/23/235702,,2012,Ag0.05ZrTe3,Ag0.05ZrTe3,5.2,onset,0.0,0.0,polycrystal,Solid-State Reaction,
sc_atlas:16306,10.1088/0953-8984/24/23/235702,,2012,Cu0.05ZrTe3,Cu0.05ZrTe3,3.8,onset,0.0,0.002,polycrystal,Solid-State Reaction,
sc_atlas:16305,10.1088/0953-8984/24/23/235702,,2012,Cu0.05ZrTe3,Cu0.05ZrTe3,5.2,onset,0.0,0.0,polycrystal,Solid-State Reaction,
sc_atlas:16308,10.1088/0953-8984/24/23/235702,,2012,ZrTe3,ZrTe3,3.8,onset,0.0,0.002,polycrystal,Solid-State Reaction,
sc_atlas:16307,10.1088/0953-8984/24/23/235702,,2012,ZrTe3,ZrTe3,5.2,onset,0.0,0.0,polycrystal,Solid-State Reaction,
sc_atlas:28269,10.1088/0953-8984/24/26/265701,,2012,Sample II,Fe1.01Te0.57Se0.43,14.2,onset,0.0,0.0,unknown,Melt Growth,
sc_atlas:28270,10.1088/0953-8984/24/26/265701,,2012,"Sample II, field configuration: H || c-axis",Fe1.01Te0.57Se0.43,22.0,onset,1.13,0.0,unknown,Melt Growth,
sc_atlas:28267,10.1088/0953-8984/24/26/265701,,2012,Sample I,FeTe0.58Se0.42,14.2,onset,0.0,0.0,unknown,Melt Growth,
sc_atlas:28268,10.1088/0953-8984/24/26/265701,,2012,Sample I,FeTe0.58Se0.42,21.2,onset,1.04,0.0,unknown,Melt Growth,
sc_atlas:16241,10.1088/0953-8984/24/34/345701,,2012,La-doped phenanthrene,LaC14H10,6.1,onset,0.0,0.0,unknown,Solid-State Reaction,
sc_atlas:16242,10.1088/0953-8984/24/34/345701,,2012,La-doped phenanthrene,LaC14H10,7.6,onset,1.0,0.0,unknown,Solid-State Reaction,
sc_atlas:16243,10.1088/0953-8984/24/34/345701,,2012,Sm-doped phenanthrene,SmC14H10,6.0,onset,0.0,0.0,unknown,Solid-State Reaction,
sc_atlas:27875,10.1088/0953-8984/24/4/045702,,2012,Eu₀.₂Sr₀.₈(Fe₀.₈₆Co₀.₁₄)₂As₂,Eu0.2Sr0.8Fe1.72Co0.28As2,20.0,zero,0.0,0.0,single_crystal,Flux Growth,
sc_atlas:27958,10.1088/0953-8984/24/45/455703,,2012,Fe₁₊ᵧTe₁₋ₓSeₓ,Fe1.09Te0.43Se0.57,14.2,onset,0.0,0.0,unknown,Nanofabrication & Exfoliation,
sc_atlas:27960,10.1088/0953-8984/24/45/455703,,2012,Fe₁₊ᵧTe₁₋ₓSeₓ,Fe1.09Te0.43Se0.57,15.0,onset,0.0,0.0,unknown,Nanofabrication & Exfoliation,SiO2
sc_atlas:27456,10.1088/0953-8984/24/48/485701,,2011,Pb,Pb,7.23,unknown,0.0,0.0,unknown,Nanofabrication & Exfoliation; Melt Growth,
sc_atlas:28715,10.1088/0953-8984/24/49/49570,,2012,Ba₀.₅Sr₀.₅Fe₂As₂,Ba0.5Sr0.5Fe2As2,22.0,zero,3.3,0.0,single_crystal,Flux Growth,
sc_atlas:28714,10.1088/0953-8984/24/49/49570,,2012,Ba₀.₅Sr₀.₅Fe₂As₂,Ba0.5Sr0.5Fe2As2,32.0,onset,3.3,0.0,single_crystal,Flux Growth,
sc_atlas:10529,10.1088/0953-8984/24/5/055701,,2012,PdTe,PdTe,4.5,zero,0.0,0.0,polycrystal,Melt Growth,
sc_atlas:10531,10.1088/0953-8984/25/16/165704,,2013,Mo₀.₃Cu₀.₇Sr₂TmCu₂O_y,Mo0.3Cu2.7Sr2TmO7.44,27.0,onset,0.0,0.001,unknown,Solid-State Reaction,
sc_atlas:10530,10.1088/0953-8984/25/16/165704,,2013,Mo₀.₃Cu₀.₇Sr₂TmCu₂O_y,Mo0.3Cu2.7Sr2TmO7.44,31.0,onset,0.0,0.0,unknown,Solid-State Reaction,
sc_atlas:29015,10.1088/0953-8984/25/26/265701,,2013,Eu(Fe₁₋ₓIrₓ)₂As₂,EuFe1.68Ir0.32As2,19.0,onset,0.0,0.0,polycrystal,Solid-State Reaction,
sc_atlas:29014,10.1088/0953-8984/25/26/265701,,2013,Eu(Fe₁₋ₓIrₓ)₂As₂,EuFe1.72Ir0.28As2,22.6,onset,0.0,0.0,polycrystal,Solid-State Reaction,
sc_atlas:29013,10.1088/0953-8984/25/26/265701,,2013,Eu(Fe₁₋ₓIrₓ)₂As₂,EuFe1.78Ir0.22As2,21.0,onset,0.0,0.0,polycrystal,Solid-State Reaction,
sc_atlas:29247,10.1088/0953-8984/25/31/312202,,2013,Bi₄O₄S₃,Bi4O4S3,5.0,unknown,0.0,0.0,polycrystal,Solid-State Reaction,
sc_atlas:29246,10.1088/0953-8984/25/31/312202,,2013,Bi₄O₄S₃,Bi4O4S3,5.3,onset,0.0,0.0,polycrystal,Solid-State Reaction,
sc_atlas:28976,10.1088/0953-8984/25/36/362204,,2013,Bi₂Se₃,Bi2Se3,4.4,onset,12.0,0.0,unknown,Melt Growth,
sc_atlas:28978,10.1088/0953-8984/25/36/362204,,2013,Bi₂Se₃,Bi2Se3,6.5,onset,21.0,0.0,unknown,Melt Growth,
sc_atlas:28977,10.1088/0953-8984/25/36/362204,,2013,Bi₂Se₃,Bi2Se3,8.5,onset,16.0,0.0,unknown,Melt Growth,
sc_atlas:16637,10.1088/0953-8984/25/42/422201,,2013,CeO0.5F0.5BiS2,CeO0.5F0.5BiS2,1.9,unknown,0.0,0.0,polycrystal,Solid-State Reaction,
sc_atlas:16638,10.1088/0953-8984/25/42/422201,,2013,CeO0.5F0.5BiS2,CeO0.5F0.5BiS2,6.7,unknown,0.0,0.0,polycrystal,Solid-State Reaction,
sc_atlas:16640,10.1088/0953-8984/25/42/422201,,2013,LaO0.5F0.5BiS2,LaO0.5F0.5BiS2,10.1,unknown,0.0,0.0,polycrystal,Solid-State Reaction,
sc_atlas:16639,10.1088/0953-8984/25/42/422201,,2013,LaO0.5F0.5BiS2,LaO0.5F0.5BiS2,2.9,unknown,0.0,0.0,polycrystal,Solid-State Reaction,
sc_atlas:16641,10.1088/0953-8984/25/42/422201,,2013,NdO0.5F0.5BiS2,NdO0.5F0.5BiS2,3.9,unknown,0.0,0.0,polycrystal,Solid-State Reaction,
sc_atlas:16642,10.1088/0953-8984/25/42/422201,,2013,NdO0.5F0.5BiS2,NdO0.5F0.5BiS2,6.3,unknown,2.1,0.0,polycrystal,Solid-State Reaction,
sc_atlas:16643,10.1088/0953-8984/25/42/422201,,2013,NdO0.5F0.5BiS2,NdO0.5F0.5BiS2,6.4,unknown,2.5,0.0,polycrystal,Solid-State Reaction,
sc_atlas:16644,10.1088/0953-8984/25/42/422201,,2013,PrO0.5F0.5BiS2,PrO0.5F0.5BiS2,3.5,unknown,0.0,0.0,polycrystal,Solid-State Reaction,
sc_atlas:16645,10.1088/0953-8984/25/42/422201,,2013,PrO0.5F0.5BiS2,PrO0.5F0.5BiS2,3.9,unknown,1.5,0.0,polycrystal,Solid-State Reaction,
sc_atlas:16646,10.1088/0953-8984/25/42/422201,,2013,PrO0.5F0.5BiS2,PrO0.5F0.5BiS2,7.4,unknown,1.8,0.0,polycrystal,Solid-State Reaction,
sc_atlas:16647,10.1088/0953-8984/25/42/422201,,2013,PrO0.5F0.5BiS2,PrO0.5F0.5BiS2,7.6,unknown,2.5,0.0,polycrystal,Solid-State Reaction,
sc_atlas:28240,10.1088/0953-8984/25/49/495701,,2013,Ba₀.₆₅Na₀.₃₅Fe₂As₂,Ba0.65Na0.35Fe2As2,29.4,unknown,0.0,0.0,unknown,Flux Growth,
sc_atlas:28416,10.1088/0953-8984/25/50/505701,,2013,Ba(Fe₀.₉Co₀.₁)₂As₂,BaFe1.8Co0.2As2,22.5,onset,0.0,0.0005,single_crystal,unknown,
sc_atlas:28372,10.1088/0953-8984/25/6/065702,,2012,La₁.₈₅Sr₀.₁₅CuO₄,La1.85Sr0.15CuO4,34.8,onset,0.0,0.0,unknown,Melt Growth,
sc_atlas:28373,10.1088/0953-8984/25/6/065702,,2012,La₁.₈₅Sr₀.₁₅CuO₄,La1.85Sr0.15CuO4,35.4,onset,0.0,0.0,unknown,Melt Growth,
sc_atlas:29678,10.1088/0953-8984/26/21/215702,,2014,LaO₀.₅F₀.₅BiSe₂,LaO0.5F0.5BiSe2,2.6,onset,0.0,0.0005,polycrystal,Solid-State Reaction,
sc_atlas:29677,10.1088/0953-8984/26/21/215702,,2014,LaO₀.₅F₀.₅BiSe₂,LaO0.5F0.5BiSe2,2.7,onset,0.0,0.0,polycrystal,Solid-State Reaction,
sc_atlas:10532,10.1088/0953-8984/26/23/232201,,2014,Nb,Nb,9.17,unknown,0.0,0.0,unknown,unknown,
sc_atlas:30241,10.1088/0953-8984/26/29/295701,,2014,LaFeAsO₁₋ₓHₓ,LaFeAsO0.95H0.05,10.0,zero,0.0,0.0,polycrystal,Solid-State Reaction,
sc_atlas:10534,10.1088/0953-8984/26/39/395701,,2014,CoBi₃,CoBi3,0.46,midpoint,0.0,0.0,polycrystal,Solid-State Reaction,
sc_atlas:10533,10.1088/0953-8984/26/39/395701,,2014,CoBi₃,CoBi3,0.48,onset,0.0,0.0,polycrystal,Solid-State Reaction,
sc_atlas:30041,10.1088/0953-8984/26/40/405702,,2014,CaPd₂Ge₂,CaPd2Ge2,1.67,zero,0.0,0.0,single_crystal,Flux Growth,
sc_atlas:30042,10.1088/0953-8984/26/40/405702,,2014,CaPd₂Ge₂,CaPd2Ge2,1.69,unknown,0.0,0.0,single_crystal,Flux Growth,
sc_atlas:30043,10.1088/0953-8984/26/40/405702,,2014,CaPd₂Ge₂,CaPd2Ge2,1.71,unknown,0.0,0.0,single_crystal,Flux Growth,
sc_atlas:30044,10.1088/0953-8984/26/40/405702,,2014,CaPd₂Ge₂,CaPd2Ge2,1.77,unknown,0.0,0.0,single_crystal,Flux Growth,
sc_atlas:30040,10.1088/0953-8984/26/40/405702,,2014,CaPd₂Ge₂,CaPd2Ge2,1.98,onset,0.0,0.0,single_crystal,Flux Growth,
sc_atlas:29701,10.1088/0953-8984/26/40/405703,,2014,Ba(Fe₁₋ₓRhₓ)₂As₂,BaFe1.812Rh0.188As2,15.1,onset,0.0,0.0005,single_crystal,Flux Growth,
sc_atlas:29700,10.1088/0953-8984/26/40/405703,,2014,Ba(Fe₁₋ₓRhₓ)₂As₂,BaFe1.86Rh0.14As2,22.3,onset,0.0,0.0005,single_crystal,Flux Growth,
sc_atlas:29699,10.1088/0953-8984/26/40/405703,,2014,Ba(Fe₁₋ₓRhₓ)₂As₂,BaFe1.918Rh0.082As2,13.6,onset,0.0,0.0005,single_crystal,Flux Growth,
sc_atlas:30132,10.1088/0953-8984/26/42/425703,,2014,La,La,5.73,unknown,0.0,0.0,thin_film,Physical Vapor Deposition,W
sc_atlas:30131,10.1088/0953-8984/26/42/425703,,2014,La,La,7.1,unknown,0.0,0.0,thin_film,Physical Vapor Deposition,W
sc_atlas:17040,10.1088/0953-8984/26/43/435703,,2014,LiFe1-xCoxAs,LiFe0.88Co0.12As,4.0,unknown,0.0,0.0,unknown,Flux Growth,
sc_atlas:17043,10.1088/0953-8984/26/43/435703,,2014,LiFe1-xCuxAs,LiFe0.93Cu0.07As,3.0,unknown,0.0,0.0,unknown,Flux Growth,
sc_atlas:17042,10.1088/0953-8984/26/43/435703,,2014,LiFe1-xCuxAs,LiFeAs,16.0,unknown,0.0,0.0,unknown,Flux Growth,
sc_atlas:17041,10.1088/0953-8984/26/43/435703,,2014,LiFe1-xCuxAs,LiFeAs,17.0,zero,0.0,0.0,unknown,Flux Growth,
sc_atlas:10535,10.1088/0953-8984/26/45/455701,,2014,FeSe,FeSe,8.0,unknown,0.0,0.0,unknown,Physical Vapor Deposition; Nanofabrication & Exfoliation,MgO
sc_atlas:10536,10.1088/0953-8984/26/45/455701,,2014,FeSe,FeSe,8.8,midpoint,0.0,0.0,unknown,Physical Vapor Deposition; Nanofabrication & Exfoliation,MgO
sc_atlas:30553,10.1088/0953-8984/27/1/015701,,2014,URu₂Si₂,URu2Si2,1.37,zero,0.0,0.0,unknown,Melt Growth,
sc_atlas:30878,10.1088/0953-8984/27/18/185701,,2015,CaIr₂,CaIr2,5.8,onset,0.0,0.0,polycrystal,Solid-State Reaction,
sc_atlas:30482,10.1088/0953-8984/27/2/022202,,2015,BaPt₂As₂,BaPt2As2,1.33,zero,0.0,0.0,single_crystal,Flux Growth,
sc_atlas:30484,10.1088/0953-8984/27/2/022202,,2015,"#A, state: SC₂",BaPt2As2,1.35,zero,0.0,0.0,single_crystal,Flux Growth,
sc_atlas:30483,10.1088/0953-8984/27/2/022202,,2015,"#A, state: SC₁",BaPt2As2,1.62,onset,0.0,0.0,single_crystal,Flux Growth,
sc_atlas:30481,10.1088/0953-8984/27/2/022202,,2015,BaPt₂As₂,BaPt2As2,1.67,onset,0.0,0.0,single_crystal,Flux Growth,
sc_atlas:31007,10.1088/0953-8984/27/20/205702,,2015,Fe₁.₁₂Te₁₋ₓSeₓ,Fe1.08Te0.91Se0.09,12.0,onset,0.0,0.0,unknown,Melt Growth,
sc_atlas:31010,10.1088/0953-8984/27/20/205702,,2015,Fe₁.₁₂Te₁₋ₓSeₓ,Fe1.09Te0.81Se0.19,13.0,onset,0.0,0.0,unknown,Melt Growth,
sc_atlas:31011,10.1088/0953-8984/27/20/205702,,2015,Fe₁.₁₂Te₁₋ₓSeₓ,Fe1.09Te0.81Se0.19,9.0,zero,0.0,0.0,unknown,Melt Growth,
sc_atlas:31013,10.1088/0953-8984/27/20/205702,,2015,Fe₁.₁₂Te₁₋ₓSeₓ,Fe1.10Te0.76Se0.24,11.0,zero,0.0,0.0,unknown,Melt Growth,
sc_atlas:31012,10.1088/0953-8984/27/20/205702,,2015,Fe₁.₁₂Te₁₋ₓSeₓ,Fe1.10Te0.76Se0.24,14.0,onset,0.0,0.0,unknown,Melt Growth,
sc_atlas:31008,10.1088/0953-8984/27/20/205702,,2015,Fe₁.₁₂Te₁₋ₓSeₓ,Fe1.10Te0.86Se0.14,12.2,onset,0.0,0.0,unknown,Melt Growth,
sc_atlas:31009,10.1088/0953-8984/27/20/205702,,2015,Fe₁.₁₂Te₁₋ₓSeₓ,Fe1.10Te0.86Se0.14,7.0,zero,0.0,0.0,unknown,Melt Growth,
sc_atlas:30279,10.1088/0953-8984/27/22/225701,,2014,NdO₁₋ₓFₓBiS₂,NdO0.5F0.5BiS2,4.2,unknown,0.0,0.0,single_crystal,Flux Growth,
sc_atlas:30277,10.1088/0953-8984/27/22/225701,,2014,NdO₁₋ₓFₓBiS₂,NdO0.5F0.5BiS2,4.4,midpoint,0.0,0.0,single_crystal,Flux Growth,
sc_atlas:30278,10.1088/0953-8984/27/22/225701,,2014,NdO₁₋ₓFₓBiS₂,NdO0.7F0.3BiS2,4.5,unknown,0.0,0.0,single_crystal,Flux Growth,
sc_atlas:30276,10.1088/0953-8984/27/22/225701,,2014,NdO₁₋ₓFₓBiS₂,NdO0.7F0.3BiS2,4.7,midpoint,0.0,0.0,single_crystal,Flux Growth,
sc_atlas:10539,10.1088/0953-8984/27/24/242201,,2015,CNT-doped,MgB1.898C0.102,32.8,onset,0.0,0.0,polycrystal,Solid-State Reaction,
sc_atlas:10540,10.1088/0953-8984/27/24/242201,,2015,HCB-doped,MgB1.898C0.102,33.1,onset,0.0,0.0,polycrystal,Solid-State Reaction,
sc_atlas:10538,10.1088/0953-8984/27/24/242201,,2015,MPG-doped,MgB1.89C0.11,32.9,onset,0.0,0.0,polycrystal,Solid-State Reaction,
sc_atlas:10537,10.1088/0953-8984/27/24/242201,,2015,MgB₂,MgB2,37.5,onset,0.0,0.0,polycrystal,Solid-State Reaction,
sc_atlas:10541,10.1088/0953-8984/27/26/265601,,2015,κ-(BEDT-TTF)₂Cu[N(CN)₂]Br,C22H16BrCuN3S16,11.6,unknown,0.0,0.0,unknown,Solution-based synthesis/processing,
sc_atlas:10542,10.1088/0953-8984/27/26/265601,,2015,κ-(BEDT-TTF)₂Cu[N(CN)₂]Br,C22H16BrCuN3S16,12.0,unknown,0.0,0.0,unknown,Solution-based synthesis/processing,
sc_atlas:30955,10.1088/0953-8984/27/27/275701,,2015,HoPdBi,HoPdBi,0.75,onset,0.0,0.0,single_crystal,Flux Growth,
sc_atlas:30954,10.1088/0953-8984/27/27/275701,,2015,HoPdBi,HoPdBi,1.8,onset,0.0,0.0,single_crystal,Flux Growth,
sc_atlas:30953,10.1088/0953-8984/27/27/275701,,2015,HoPdBi,HoPdBi,1.86,midpoint,0.0,0.0,single_crystal,Flux Growth,
sc_atlas:30952,10.1088/0953-8984/27/27/275701,,2015,HoPdBi,HoPdBi,1.9,unknown,0.0,0.0,single_crystal,Flux Growth,
sc_atlas:10543,10.1088/0953-8984/27/29/295701,,2015,2H-NbSe₂,NbSe2,7.15,unknown,0.0,0.0,unknown,Chemical Vapor Transport,
sc_atlas:30724,10.1088/0953-8984/27/32/325701,,2015,Ta₄Pd₃Te₁₆,Ta4Pd3Te16,4.14,unknown,0.0,0.0,single_crystal,Flux Growth,
sc_atlas:30723,10.1088/0953-8984/27/32/325701,,2015,Ta₄Pd₃Te₁₆,Ta4Pd3Te16,4.6,unknown,0.0,0.0,single_crystal,Flux Growth,
sc_atlas:17180,10.1088/0953-8984/27/36/365701,,2015,Ta_{1-x}Mo_xSe_2 (3R polytype),Ta0.9Mo0.1Se2,2.0,onset,0.0,0.0,unknown,Solid-State Reaction,
sc_atlas:17182,10.1088/0953-8984/27/36/365701,,2015,Ta_{1-x}W_xSe_2 (3R polytype),Ta0.9W0.1Se2,2.0,onset,0.0,0.0,unknown,Solid-State Reaction,
sc_atlas:17183,10.1088/0953-8984/27/36/365701,,2015,Ta_{1-x}W_xSe_2 (3R polytype),Ta0.9W0.1Se2,2.2,onset,0.0,0.0,unknown,Solid-State Reaction,
sc_atlas:31060,10.1088/0953-8984/27/38/385701,,2015,Eu₀.₅Ce₀.₅BiS₂F,Eu0.5Ce0.5BiS2F,2.2,onset,0.0,0.0,polycrystal,Solid-State Reaction,
sc_atlas:29193,10.1088/0953-8984/27/39/395701,,2015,TlNi₂Se₂₋ₓSₓ,TlNi2S2,2.25,unknown,0.0,0.0,single_crystal,Flux Growth,
sc_atlas:29190,10.1088/0953-8984/27/39/395701,,2015,TlNi₂Se₂₋ₓSₓ,TlNi2S2,2.3,zero,0.0,0.0,single_crystal,Flux Growth,
sc_atlas:29192,10.1088/0953-8984/27/39/395701,,2015,TlNi₂Se₂₋ₓSₓ,TlNi2Se1.4S0.6,2.0,unknown,0.0,0.0,single_crystal,Flux Growth,
sc_atlas:29191,10.1088/0953-8984/27/39/395701,,2015,TlNi₂Se₂₋ₓSₓ,TlNi2Se2,3.7,unknown,0.0,0.0,single_crystal,Flux Growth,
sc_atlas:33454,10.1088/0953-8984/27/4/045701,,2015,Mo₁₋ₓReₓ,Mo0.6Re0.4,12.4,unknown,0.0,0.0,unknown,Melt Growth,
sc_atlas:33453,10.1088/0953-8984/27/4/045701,,2015,Mo₁₋ₓReₓ,Mo0.75Re0.25,9.6,unknown,0.0,0.0,unknown,Melt Growth,
sc_atlas:30621,10.1088/0953-8984/27/4/045702,,2015,Pr₂CuOₓ,Pr2CuO4,27.0,unknown,0.0,0.0,unknown,Molecular Beam Epitaxy,DyScO3
sc_atlas:30654,10.1088/0953-8984/27/5/055701,,2015,LiFeAs,LiFeAs,17.6,unknown,0.0,0.0,unknown,unknown,
sc_atlas:30485,10.1088/0953-8984/27/7/075701,,2014,V₃Si,V3Si,16.6,unknown,0.0,0.0,single_crystal,unknown,
sc_atlas:10545,10.1088/0953-8984/27/7/075702,,2015,Sc₃CoC₄,Sc3CoC4,4.0,onset,0.0,0.0,unknown,Melt Growth,SiO2
sc_atlas:10544,10.1088/0953-8984/27/7/075702,,2015,Sc₃CoC₄,Sc3CoC4,4.5,onset,0.0,0.0,unknown,Melt Growth,SiO2
sc_atlas:32328,10.1088/0953-8984/28/11/115701,,2016,Sm₄Fe₂As₂Te₁₋ₓO₄₋ₓFₓ,Sm4Fe2As2Te0.72O2.8F1.2,32.0,midpoint,0.0,0.0,unknown,Solid-State Reaction,SiO2
sc_atlas:32327,10.1088/0953-8984/28/11/115701,,2016,Sm₄Fe₂As₂Te₁₋ₓO₄₋ₓFₓ,Sm4Fe2As2Te0.72O2.8F1.2,34.0,midpoint,0.0,0.0,unknown,Solid-State Reaction,
sc_atlas:32326,10.1088/0953-8984/28/11/115701,,2016,Sm₄Fe₂As₂Te₁₋ₓO₄₋ₓFₓ,Sm4Fe2As2Te0.72O2.8F1.2,35.0,unknown,0.0,0.0,unknown,Solid-State Reaction,
sc_atlas:31090,10.1088/0953-8984/28/16/165701,,2016,Co₀.₀₀₇₅NbSe₂,Co0.0075NbSe2,5.9,unknown,0.0,0.0,unknown,Chemical Vapor Transport,
sc_atlas:31742,10.1088/0953-8984/28/19/195701,,2016,Sr₀.₅Ce₀.₅FBiS₂,Sr0.5Ce0.5FBiS2,2.5,unknown,0.0,0.0,bulk,unknown,
sc_atlas:31745,10.1088/0953-8984/28/19/195701,,2016,Sr₀.₅Ce₀.₅FBiS₂,Sr0.5Ce0.5FBiS2,2.8,unknown,0.0,0.0,bulk,unknown,
sc_atlas:31746,10.1088/0953-8984/28/19/195701,,2016,Sr₀.₅Ce₀.₅FBiS₂,Sr0.5Ce0.5FBiS2,3.3,unknown,0.0,0.0,bulk,unknown,
sc_atlas:31744,10.1088/0953-8984/28/19/195701,,2016,Sr₀.₅Ce₀.₅FBiS₂,Sr0.5Ce0.5FBiS2,40.0,onset,0.0,0.0,bulk,unknown,
sc_atlas:31743,10.1088/0953-8984/28/19/195701,,2016,Sr₀.₅Ce₀.₅FBiS₂,Sr0.5Ce0.5FBiS2,5.0,unknown,0.0,0.0,bulk,unknown,
sc_atlas:10546,10.1088/0953-8984/28/2/025702,,2015,FeSe₀.₁Te₀.₉,FeSe0.1Te0.9,12.5,onset,0.0,0.0,thin_film,Physical Vapor Deposition,SrTiO3
sc_atlas:10547,10.1088/0953-8984/28/37/375703,,2016,Y2C2I2,Y2C2I2,10.0,unknown,0.0,0.0,polycrystal,Solid-State Reaction,
sc_atlas:10548,10.1088/0953-8984/28/37/375703,,2016,Y2C2I2,Y2C2I2,11.8,unknown,2.5,0.0,polycrystal,Solid-State Reaction,
sc_atlas:10551,10.1088/0953-8984/28/37/375703,,2016,Y2C2I2,Y2C2I2,7.0,unknown,0.0,0.0,polycrystal,Solid-State Reaction,
sc_atlas:10550,10.1088/0953-8984/28/37/375703,,2016,Y2C2I2,Y2C2I2,7.5,unknown,7.5,0.0,polycrystal,Solid-State Reaction,
sc_atlas:10549,10.1088/0953-8984/28/37/375703,,2016,Y2C2I2,Y2C2I2,9.0,unknown,5.0,0.0,polycrystal,Solid-State Reaction,
sc_atlas:32090,10.1088/0953-8984/28/42/425701,,2016,Ba₁₋ₓKₓFe₂As₂,Ba0.64K0.36Fe2As2,38.0,unknown,0.0,0.0,unknown,Flux Growth,
sc_atlas:10574,10.1088/0953-8984/28/50/505301,,2016,CePt₂In₇,CePt2In7,2.1,unknown,3.2,0.0,single_crystal,Flux Growth,
sc_atlas:31433,10.1088/0953-8984/28/8/085701,,2016,KBi₂,KBi2,3.517,onset,0.0,0.001,single_crystal,Flux Growth,
sc_atlas:31432,10.1088/0953-8984/28/8/085701,,2016,KBi₂,KBi2,3.549,onset,0.0,0.0,single_crystal,Flux Growth,
sc_atlas:31435,10.1088/0953-8984/28/8/085701,,2016,KBi₂,KBi2,3.561,unknown,0.0,0.0,single_crystal,Flux Growth,
sc_atlas:31434,10.1088/0953-8984/28/8/085701,,2016,KBi₂,KBi2,3.573,unknown,0.0,0.0,single_crystal,Flux Growth,
sc_atlas:24411,10.1088/0957-4484/19/12/125708,,2008,MgB₂₊ₙ-SiCₓ,MgB2,18.9,zero,0.0,8.0,unknown,Solid-State Reaction,
sc_atlas:24409,10.1088/0957-4484/19/12/125708,,2008,MgB₂₊ₙ-SiCₓ,MgB2,38.1,zero,0.0,0.0,unknown,Solid-State Reaction,
sc_atlas:10576,10.1088/0957-4484/25/2/025601,,2013,δ₃-MoN,MoN,10.8,unknown,0.0,0.0,unknown,Chemical Vapor Deposition,SiO2
sc_atlas:10578,10.1088/0957-4484/25/2/025601,,2013,δ₃-MoN,MoN,11.0,unknown,0.0,0.01,unknown,Chemical Vapor Deposition,
sc_atlas:10577,10.1088/0957-4484/25/2/025601,,2013,δ₃-MoN,MoN,8.5,unknown,0.0,0.01,unknown,Chemical Vapor Deposition,
sc_atlas:10579,10.1088/0957-4484/27/28/285701,,2016,Pb,Pb,7.2,unknown,0.0,0.0,unknown,Nanofabrication & Exfoliation,
sc_atlas:10587,10.1088/1361-6463/aabc70,,2018,FeSe₀.₁Te₀.₉,FeSe0.1Te0.9,10.5,onset,0.0,0.0,thin_film,Physical Vapor Deposition; Nanofabrication & Exfoliation,SiO2
sc_atlas:10591,10.1088/1361-6463/aabc70,,2018,FeSe₀.₁Te₀.₉,FeSe0.1Te0.9,10.6,onset,0.0,0.0,thin_film,Physical Vapor Deposition; Nanofabrication & Exfoliation,SiO2
sc_atlas:10585,10.1088/1361-6463/aabc70,,2018,FeSe₀.₁Te₀.₉,FeSe0.1Te0.9,10.8,onset,0.0,0.0,thin_film,Physical Vapor Deposition; Nanofabrication & Exfoliation,Si
sc_atlas:10589,10.1088/1361-6463/aabc70,,2018,FeSe₀.₁Te₀.₉,FeSe0.1Te0.9,11.2,onset,0.0,0.0,thin_film,Physical Vapor Deposition; Nanofabrication & Exfoliation,Si
sc_atlas:10581,10.1088/1361-6463/aabc70,,2018,FeSe₀.₁Te₀.₉,FeSe0.1Te0.9,12.0,onset,0.0,0.0,thin_film,Physical Vapor Deposition; Nanofabrication & Exfoliation,Si
sc_atlas:10593,10.1088/1361-6463/aabc70,,2018,FeSe₀.₁Te₀.₉,FeSe0.1Te0.9,12.1,onset,0.0,0.0,thin_film,Physical Vapor Deposition; Nanofabrication & Exfoliation,Si
sc_atlas:10597,10.1088/1361-6463/aabc70,,2018,FeSe₀.₁Te₀.₉,FeSe0.1Te0.9,12.2,onset,0.0,0.0,thin_film,Physical Vapor Deposition; Nanofabrication & Exfoliation,Si
sc_atlas:10583,10.1088/1361-6463/aabc70,,2018,FeSe₀.₁Te₀.₉,FeSe0.1Te0.9,12.6,onset,0.0,0.0,thin_film,Physical Vapor Deposition; Nanofabrication & Exfoliation,SiO2
sc_atlas:10584,10.1088/1361-6463/aabc70,,2018,FeSe₀.₁Te₀.₉,FeSe0.1Te0.9,3.5,zero,0.0,0.0,thin_film,Physical Vapor Deposition; Nanofabrication & Exfoliation,Si
sc_atlas:10588,10.1088/1361-6463/aabc70,,2018,FeSe₀.₁Te₀.₉,FeSe0.1Te0.9,5.4,zero,0.0,0.0,thin_film,Physical Vapor Deposition; Nanofabrication & Exfoliation,Si
sc_atlas:10586,10.1088/1361-6463/aabc70,,2018,FeSe₀.₁Te₀.₉,FeSe0.1Te0.9,6.0,zero,0.0,0.0,thin_film,Physical Vapor Deposition; Nanofabrication & Exfoliation,SiO2
sc_atlas:10590,10.1088/1361-6463/aabc70,,2018,FeSe₀.₁Te₀.₉,FeSe0.1Te0.9,6.3,zero,0.0,0.0,thin_film,Physical Vapor Deposition; Nanofabrication & Exfoliation,SiO2
sc_atlas:10580,10.1088/1361-6463/aabc70,,2018,FeSe₀.₁Te₀.₉,FeSe0.1Te0.9,6.6,zero,0.0,0.0,thin_film,Physical Vapor Deposition; Nanofabrication & Exfoliation,Si
sc_atlas:10594,10.1088/1361-6463/aabc70,,2018,FeSe₀.₁Te₀.₉,FeSe0.1Te0.9,7.8,zero,0.0,0.0,thin_film,Physical Vapor Deposition; Nanofabrication & Exfoliation,SiO2
sc_atlas:10582,10.1088/1361-6463/aabc70,,2018,FeSe₀.₁Te₀.₉,FeSe0.1Te0.9,8.0,zero,0.0,0.0,thin_film,Physical Vapor Deposition; Nanofabrication & Exfoliation,SiO2
sc_atlas:10596,10.1088/1361-6463/aabc70,,2018,FeSe₀.₁Te₀.₉,FeSe0.1Te0.9,8.7,zero,0.0,0.0,thin_film,Physical Vapor Deposition; Nanofabrication & Exfoliation,Si
sc_atlas:37178,10.1088/1361-6463/ac7e86,,2022,Sn₂Pd,Sn2Pd,2.8,onset,0.0,0.0,single_crystal,Flux Growth,
sc_atlas:32205,10.1088/1361-648X/aa5567,,2017,BiTeI,BiTeI,3.1,unknown,30.0,0.0,unknown,Chemical Vapor Transport,
sc_atlas:32204,10.1088/1361-648X/aa5567,,2017,BiTeI,BiTeI,5.8,onset,0.0,0.0,unknown,Chemical Vapor Transport,
sc_atlas:32203,10.1088/1361-648X/aa5567,,2017,BiTeI,BiTeI,6.0,unknown,0.0,0.0,unknown,Chemical Vapor Transport,
sc_atlas:31933,10.1088/1361-648X/aa58d2,,2017,RbGd₂Fe₄As₄O₂,RbGd2Fe4As4O2,33.8,zero,0.0,0.0,polycrystal,Solid-State Reaction,
sc_atlas:31936,10.1088/1361-648X/aa58d2,,2017,RbGd₂Fe₄As₄O₂,RbGd2Fe4As4O2,34.55,unknown,0.0,0.0,polycrystal,Solid-State Reaction,
sc_atlas:31932,10.1088/1361-648X/aa58d2,,2017,RbGd₂Fe₄As₄O₂,RbGd2Fe4As4O2,34.6,midpoint,0.0,0.0,polycrystal,Solid-State Reaction,
sc_atlas:31934,10.1088/1361-648X/aa58d2,,2017,RbGd₂Fe₄As₄O₂,RbGd2Fe4As4O2,35.0,onset,0.0,0.001,polycrystal,Solid-State Reaction,
sc_atlas:10600,10.1088/1361-648x/aa70a7,,2017,LaPt₂Si₂,LaPt2Si2,1.77,unknown,0.0,0.0,unknown,Melt Growth,
sc_atlas:10601,10.1088/1361-648x/aa70a7,,2017,LaPt₂Si₂,LaPt2Si2,1.79,zero,0.0,0.0,unknown,Melt Growth,
sc_atlas:10602,10.1088/1361-648x/aa7189,,2017,Sr₁₋ₓLaₓFBiS₂,Sr0.5La0.5FBiS2,2.8,unknown,0.0,0.0,unknown,Solid-State Reaction,
sc_atlas:10604,10.1088/1361-648x/aa7189,,2017,Sr₁₋ₓLaₓFBiS₂,Sr0.5La0.5FBiS2,2.85,unknown,0.0,0.0,unknown,Solid-State Reaction,
sc_atlas:711,10.1088/1361-648X/aa88fb,,2015,LiC₆ (few-layer graphene),LiC6,7.4,onset,0.0,0.0,unknown,Solution-based synthesis/processing,
sc_atlas:32449,10.1088/1361-648X/aa8aa2,,2017,MgB₂,MgB2,39.0,unknown,0.0,0.0,unknown,Solid-State Reaction,
sc_atlas:32450,10.1088/1361-648X/aa8aa2,,2017,MgB₂,MgB2,39.2,unknown,0.0,0.0,unknown,Solid-State Reaction,
