Repository: zhiyuliu0158-ui/occ-alignn-tc

# P-B-Occ-ALIGNN-full-Tc

Occupancy-aware ALIGNN-style graph neural network for superconducting critical temperature `Tc_K` regression.

本仓库只做一个任务：

```text
CIF + pressure_GPa + magnetic_field_T + field_direction + optional metadata -> Tc_K
```

不做 superconducting / non-superconducting 分类。

## 1. 模型简介

`PBOccALIGNNFullTc` 是一个纯 PyTorch 实现的 ALIGNN-style 图神经网络：

- bond graph 的 node 是 crystallographic site。
- bond graph 的 edge 是周期近邻 directed bond。
- line graph 的 node 是 directed bond。
- line graph 的 edge 是角度 `i-j-k`。
- 所有 scatter / aggregation 使用 `torch.index_add`，不依赖 `torch_scatter`、DGL、PyTorch Geometric 或官方 ALIGNN 包。
- 输出为 `logtc_mu`、`logtc_logvar` 和 `Tc_pred_K = exp(logtc_mu) - 1`。

File: data/sc-atlas-data.csv (part 25 of 62)
source_record_id,doi,source_title,source_year,formula_raw,formula_normalized,tc_value_k,tc_criterion,pressure_gpa,magnetic_field_t,sample_form,preparation_method,substrate
sc_atlas:32718,10.1088/1361-648X/aa90a8,,2017,LaIr₃,LaIr3,2.45,unknown,0.0,0.0,unknown,Melt Growth,
sc_atlas:32717,10.1088/1361-648X/aa90a8,,2017,LaIr₃,LaIr3,3.1,onset,0.0,0.0,unknown,Melt Growth,
sc_atlas:32716,10.1088/1361-648X/aa90a8,,2017,LaIr₃,LaIr3,3.3,onset,0.0,0.0,unknown,Melt Growth,
sc_atlas:32719,10.1088/1361-648X/aa90a8,,2017,LaIr₃,LaIr3,3.32,unknown,0.0,0.0,unknown,Melt Growth,
sc_atlas:10608,10.1088/1361-648x/aa9e2e,,2018,No. 4,MoN,2.57,unknown,0.0,0.0,thin_film,Physical Vapor Deposition; Nanofabrication & Exfoliation,MgO
sc_atlas:10607,10.1088/1361-648x/aa9e2e,,2018,No. 3,MoN,3.42,unknown,0.0,0.0,thin_film,Physical Vapor Deposition; Nanofabrication & Exfoliation,MgO
sc_atlas:10606,10.1088/1361-648x/aa9e2e,,2018,No. 2,MoN,4.11,unknown,0.0,0.0,thin_film,Physical Vapor Deposition; Nanofabrication & Exfoliation,MgO
sc_atlas:10605,10.1088/1361-648x/aa9e2e,,2018,No. 1,MoN,5.19,unknown,0.0,0.0,thin_film,Physical Vapor Deposition; Nanofabrication & Exfoliation,MgO
sc_atlas:32621,10.1088/1361-648X/aaa376,,2017,Nb₀.₅Os₀.₅,Nb0.5Os0.5,3.07,onset,0.0,0.005,unknown,Melt Growth,
sc_atlas:32620,10.1088/1361-648X/aaa376,,2017,Nb₀.₅Os₀.₅,Nb0.5Os0.5,3.1,zero,0.0,0.0,unknown,Melt Growth,
sc_atlas:33199,10.1088/1361-648X/aaa3b6,,2017,Ta₄Pd₃Te₁₆,Ta4Pd3Te16,3.8,midpoint,0.0,0.0,single_crystal,Flux Growth,
sc_atlas:33200,10.1088/1361-648X/aaa3b6,,2017,Ta₄Pd₃Te₁₆,Ta4Pd3Te16,3.9,unknown,0.0,0.0,single_crystal,Flux Growth,
sc_atlas:33198,10.1088/1361-648X/aaa3b6,,2017,Ta₄Pd₃Te₁₆,Ta4Pd3Te16,4.1,zero,0.0,0.0,single_crystal,Flux Growth,
sc_atlas:33308,10.1088/1361-648X/aaaa98,,2018,4Ha-Ta₁.₀₃Se₂,Ta1.03Se2,2.7,onset,0.0,0.0,unknown,Chemical Vapor Transport,
sc_atlas:10610,10.1088/1361-648x/aaaca1,,2018,Cu₀.₁₀Bi₂Se₃,Cu0.1Bi2Se3,3.62,unknown,0.0,0.0,unknown,Melt Growth,
sc_atlas:10609,10.1088/1361-648x/aaaca1,,2018,Cu₀.₁₀Bi₂Se₃,Cu0.1Bi2Se3,3.71,onset,0.0,0.0,unknown,Melt Growth,
sc_atlas:10614,10.1088/1361-648x/aabef9,,2018,Ba(Fe₁₋ₓRhₓ)₂As₂,BaFe1.738Rh0.262As2,4.9,unknown,0.0,0.0,unknown,Flux Growth,
sc_atlas:10613,10.1088/1361-648x/aabef9,,2018,Ba(Fe₁₋ₓRhₓ)₂As₂,BaFe1.842Rh0.158As2,21.5,unknown,0.0,0.0,unknown,Flux Growth,
sc_atlas:10612,10.1088/1361-648x/aabef9,,2018,Ba(Fe₁₋ₓRhₓ)₂As₂,BaFe1.886Rh0.114As2,24.4,unknown,0.0,0.0,unknown,Flux Growth,
sc_atlas:10611,10.1088/1361-648x/aabef9,,2018,Ba(Fe₁₋ₓRhₓ)₂As₂,BaFe1.922Rh0.078As2,15.5,unknown,0.0,0.0,unknown,Flux Growth,
sc_atlas:33567,10.1088/1361-648X/aac402,,2018,ThFeAsN₁₋ₓOₓ,ThFeAsN,30.0,onset,0.0,0.001,polycrystal,Solid-State Reaction,
sc_atlas:33575,10.1088/1361-648X/aac402,,2018,ThFeAsN₁₋ₓOₓ,ThFeAsN0.5O0.5,7.0,onset,0.0,0.001,polycrystal,Solid-State Reaction,
sc_atlas:33573,10.1088/1361-648X/aac402,,2018,ThFeAsN₁₋ₓOₓ,ThFeAsN0.6O0.4,9.2,zero,0.0,0.0,polycrystal,Solid-State Reaction,
sc_atlas:33571,10.1088/1361-648X/aac402,,2018,ThFeAsN₁₋ₓOₓ,ThFeAsN0.75O0.25,13.5,onset,0.0,0.001,polycrystal,Solid-State Reaction,
sc_atlas:33572,10.1088/1361-648X/aac402,,2018,ThFeAsN₁₋ₓOₓ,ThFeAsN0.7O0.3,17.5,onset,0.0,0.001,polycrystal,Solid-State Reaction,
sc_atlas:33569,10.1088/1361-648X/aac402,,2018,ThFeAsN₁₋ₓOₓ,ThFeAsN0.92O0.08,6.7,onset,0.0,0.001,polycrystal,Solid-State Reaction,
sc_atlas:33568,10.1088/1361-648X/aac402,,2018,ThFeAsN₁₋ₓOₓ,ThFeAsN0.95O0.05,15.5,onset,0.0,0.001,polycrystal,Solid-State Reaction,
sc_atlas:34599,10.1088/1361-648X/aac61d,,2018,LaPtSi,LaPtSi,3.74,onset,0.0,0.0,unknown,Melt Growth,
sc_atlas:33668,10.1088/1361-648X/aacf65,,2018,Sc₅Ru₆Sn₁₈,Sc5Ru6Sn18,3.5,unknown,0.0,0.0,single_crystal,Flux Growth,
sc_atlas:33667,10.1088/1361-648X/aacf65,,2018,Sc₅Ru₆Sn₁₈,Sc5Ru6Sn18,3.6,unknown,0.0,0.0,single_crystal,Flux Growth,
sc_atlas:33709,10.1088/1361-648X/aad575,,2018,(SnSe)₁.₁₆(NbSe₂),Sn1.16NbSe3.16,3.38,unknown,0.0,0.001,unknown,Chemical Vapor Transport,
sc_atlas:33708,10.1088/1361-648X/aad575,,2018,(SnSe)₁.₁₆(NbSe₂),Sn1.16NbSe3.16,3.4,onset,0.0,0.0,unknown,Chemical Vapor Transport,
sc_atlas:33927,10.1088/1361-648X/aae3cf,,2018,FeSe₁₋ₓBeₓ,FeSe0.94Be0.06,9.06,zero,0.0,0.0,single_crystal,Flux Growth,
sc_atlas:33926,10.1088/1361-648X/aae3cf,,2018,FeSe₁₋ₓBeₓ,FeSe0.94Be0.06,9.21,midpoint,0.0,0.0,single_crystal,Flux Growth,
sc_atlas:33929,10.1088/1361-648X/aae3cf,,2018,FeSe₁₋ₓBeₓ,FeSe0.97Be0.03,8.79,zero,0.0,0.0,single_crystal,Flux Growth,
sc_atlas:33514,10.1088/1361-648X/aaed31,,2018,PdTe₂,PdTe2,1.6,unknown,0.0,0.0,unknown,Nanofabrication & Exfoliation,
sc_atlas:33518,10.1088/1361-648X/aaed31,,2018,PdTe₂,PdTe2,1.63,onset,0.0,0.0,unknown,Nanofabrication & Exfoliation,
sc_atlas:33515,10.1088/1361-648X/aaed31,,2018,PdTe₂,PdTe2,1.64,unknown,0.0,0.0,unknown,Nanofabrication & Exfoliation,
sc_atlas:33517,10.1088/1361-648X/aaed31,,2018,PdTe₂,PdTe2,1.65,onset,0.0,0.0,unknown,Nanofabrication & Exfoliation,
sc_atlas:33516,10.1088/1361-648X/aaed31,,2018,PdTe₂,PdTe2,1.67,onset,0.0,0.0,unknown,Nanofabrication & Exfoliation,
sc_atlas:33519,10.1088/1361-648X/aaed31,,2018,PdTe₂,PdTe2,1.76,onset,0.0,0.0,unknown,Nanofabrication & Exfoliation,
sc_atlas:33917,10.1088/1361-648X/aaf03a,,2019,NiBi₃,NiBi3,3.0,zero,2.0,0.0,single_crystal,Flux Growth,
sc_atlas:33915,10.1088/1361-648X/aaf03a,,2019,NiBi₃,NiBi3,4.03,zero,0.0,0.0,single_crystal,Flux Growth,
sc_atlas:10618,10.1088/1361-648x/aaf0b9,,2018,RbGd₂Fe₄As₄O₂,RbGd2Fe4As4O2,12.5,zero,14.0,0.0,polycrystal,Solid-State Reaction,
sc_atlas:10617,10.1088/1361-648x/aaf0b9,,2018,RbGd₂Fe₄As₄O₂,RbGd2Fe4As4O2,20.0,onset,14.0,0.0,polycrystal,Solid-State Reaction,
sc_atlas:10616,10.1088/1361-648x/aaf0b9,,2018,RbGd₂Fe₄As₄O₂,RbGd2Fe4As4O2,34.0,zero,0.0,0.0,polycrystal,Solid-State Reaction,
sc_atlas:10615,10.1088/1361-648x/aaf0b9,,2018,RbGd₂Fe₄As₄O₂,RbGd2Fe4As4O2,35.0,onset,0.0,0.0,polycrystal,Solid-State Reaction,
sc_atlas:33529,10.1088/1361-648X/aaf49c,,2018,PdTe₂,PdTe2,1.7,unknown,0.0,0.0,unknown,unknown,
sc_atlas:33753,10.1088/1361-648X/aaf777,,2019,BaFe₂Se₃,BaFe2Se3,10.0,unknown,5.0,0.0,unknown,unknown,
sc_atlas:33752,10.1088/1361-648X/aaf777,,2019,BaFe₂Se₃,BaFe2Se3,11.0,unknown,0.0,0.0,unknown,unknown,
sc_atlas:10622,10.1088/1361-648x/aafbd7,,2019,Ba(Fe₀.₉₅₇Co₀.₀₄₃)₂As₂,BaFe1.914Co0.086As2,12.3,unknown,0.0,0.0,unknown,Flux Growth,
sc_atlas:10619,10.1088/1361-648x/aafbd7,,2019,Ba(Fe₀.₉₅₇Co₀.₀₄₃)₂As₂,BaFe1.914Co0.086As2,12.5,unknown,0.0,0.0,unknown,Flux Growth,
sc_atlas:10620,10.1088/1361-648x/aafbd7,,2019,Ba(Fe₀.₉₅₇Co₀.₀₄₃)₂As₂,BaFe1.914Co0.086As2,13.0,unknown,0.0,0.0,unknown,Flux Growth,
sc_atlas:10623,10.1088/1361-648x/aaffae,,2019,Ca₁₀(Pt₃As₈)((Fe₀.₉₅Pt₀.₀₅)₂As₂)₅,Ca10Fe9.5Pt3.5As18,11.6,zero,1.64,0.0,single_crystal,Flux Growth,
sc_atlas:33987,10.1088/1361-648X/ab053c,,2019,Y_{z}Eu_{1-z}Ba₂Cu₃O₆.₃₅,YBa2Cu3O6.35,18.0,onset,0.0,0.0,polycrystal,Solid-State Reaction,
sc_atlas:33988,10.1088/1361-648X/ab053c,,2019,Y_{z}Eu_{1-z}Ba₂Cu₃O₆.₃₅,YBa2Cu3O6.35,20.0,onset,0.0,0.0,polycrystal,Solid-State Reaction,
sc_atlas:18106,10.1088/1361-648X/ab0f0d,,2018,CaSn3,CaSn3,1.178,midpoint,0.0,0.0,single_crystal,Flux Growth,
sc_atlas:18109,10.1088/1361-648X/ab0f0d,,2018,Sn,Sn,3.72,unknown,0.0,0.0,single_crystal,Flux Growth,
sc_atlas:18110,10.1088/1361-648X/ab0f0d,,2018,Sn,Sn,4.1,onset,0.0,0.0,single_crystal,Flux Growth,
sc_atlas:18108,10.1088/1361-648X/ab0f0d,,2018,Sn,Sn,4.2,onset,0.0,0.0,single_crystal,Flux Growth,
sc_atlas:34593,10.1088/1361-648X/ab348b,,2019,NbRh₂B₂,NbRh2B2,7.46,midpoint,0.0,0.0,unknown,unknown,
sc_atlas:34594,10.1088/1361-648X/ab348b,,2019,NbRh₂B₂,NbRh2B2,7.58,onset,0.0,0.001,unknown,unknown,
sc_atlas:34505,10.1088/1361-648X/ab34b8,,2019,CaFe₀.₈₈Co₀.₁₂AsF,CaFe0.88Co0.12AsF,21.0,onset,0.0,0.0005,single_crystal,Flux Growth,
sc_atlas:33925,10.1088/1361-648X/ab3515,,2019,V₁₋ₓTiₓ,V0.9Ti0.1,6.4,unknown,0.0,0.0,unknown,Melt Growth,
sc_atlas:34072,10.1088/1361-648X/ab4389,,2019,LaIr₃,LaIr3,2.5,unknown,0.0,0.001,unknown,Melt Growth,
sc_atlas:34503,10.1088/1361-648X/ab43a4,,2019,TaOs,TaOs,2.1,unknown,0.0,0.0,bulk,unknown,
sc_atlas:34504,10.1088/1361-648X/ab43a4,,2019,TaOs,TaOs,2.11,unknown,0.0,0.0,bulk,unknown,
sc_atlas:34495,10.1088/1361-648X/ab46d0,,2019,1T-NbSeTe,NbSeTe,1.3,midpoint,0.0,0.0,polycrystal,Solid-State Reaction; Chemical Vapor Transport,
sc_atlas:34162,10.1088/1361-648X/ab49b5,,2020,PdTe₂,PdTe2,1.27,onset,2.5,0.0,unknown,Melt Growth,
sc_atlas:34160,10.1088/1361-648X/ab49b5,,2020,PdTe₂,PdTe2,1.64,unknown,0.0,0.0,unknown,Melt Growth,
sc_atlas:34161,10.1088/1361-648X/ab49b5,,2020,PdTe₂,PdTe2,1.91,onset,0.91,0.0,unknown,Melt Growth,
sc_atlas:34261,10.1088/1361-648X/ab549e,,2019,HfIrSi,HfIrSi,3.6,unknown,0.0,0.0,unknown,Melt Growth,
sc_atlas:34225,10.1088/1361-648X/ab5ac4,,2019,Cu-PdTe₂,Cu0.04PdTe2,1.7,unknown,0.0,0.0,unknown,unknown,
sc_atlas:34224,10.1088/1361-648X/ab5ac4,,2019,Cu-PdTe₂,Cu0.04PdTe2,2.4,unknown,0.0,0.0,unknown,unknown,
sc_atlas:34223,10.1088/1361-648X/ab5ac4,,2019,Cu-PdTe₂,Cu0.04PdTe2,2.6,unknown,0.0,0.0,unknown,unknown,
sc_atlas:10624,10.1088/1361-648x/ab5e1a,,2020,CsBi₄₋ₓPbₓTe₆,CsBi3.7Pb0.3Te6,2.9,unknown,0.0,0.001,polycrystal,Solid-State Reaction,
sc_atlas:10625,10.1088/1361-648x/ab5e1a,,2020,CsBi₄₋ₓPbₓTe₆,CsBi3.7Pb0.3Te6,3.0,unknown,0.0,0.0,polycrystal,Solid-State Reaction,
sc_atlas:34524,10.1088/1361-648X/ab79f6,,2019,RuB₂,RuB2,1.5,unknown,0.0,0.0,unknown,unknown,
sc_atlas:18391,10.1088/1361-648X/ab7e60,,2020,Ba(Fe1-xAux)2As2,BaFe1.938Au0.062As2,3.0,zero,0.8,0.0,unknown,Flux Growth,
sc_atlas:18392,10.1088/1361-648X/ab7e60,,2020,Ba(Fe1-xAux)2As2,BaFe1.938Au0.062As2,5.0,zero,1.3,0.0,unknown,Flux Growth,
sc_atlas:18393,10.1088/1361-648X/ab7e60,,2020,Ba(Fe1-xAux)2As2,BaFe1.938Au0.062As2,7.5,zero,2.0,0.0,unknown,Flux Growth,
sc_atlas:18394,10.1088/1361-648X/ab7e60,,2020,Ba(Fe1-xCux)2As2,BaFe1.93Cu0.07As2,3.0,zero,0.8,0.0,unknown,Flux Growth,
sc_atlas:18395,10.1088/1361-648X/ab7e60,,2020,Ba(Fe1-xCux)2As2,BaFe1.93Cu0.07As2,5.0,zero,1.3,0.0,unknown,Flux Growth,
sc_atlas:18396,10.1088/1361-648X/ab7e60,,2020,Ba(Fe1-xCux)2As2,BaFe1.93Cu0.07As2,7.0,zero,2.0,0.0,unknown,Flux Growth,
sc_atlas:35084,10.1088/1361-648X/aba28f,,2020,CsCa₂Fe₄As₄F₂,CsCa2Fe4As4F2,28.9,unknown,0.0,0.0,polycrystal,Solid-State Reaction,
sc_atlas:35276,10.1088/1361-648X/abba8c,,2020,CeRhSi₃,CeRhSi3,0.4,onset,1.1,0.0,single_crystal,Flux Growth,
sc_atlas:35277,10.1088/1361-648X/abba8c,,2020,CeRhSi₃,CeRhSi3,1.1,onset,2.4,0.0,single_crystal,Flux Growth,
sc_atlas:35537,10.1088/1361-648X/abbc33,,2021,BaFe₁.₉₁Ni₀.₀₉As₂,BaFe1.91Ni0.09As2,20.0,unknown,0.0,0.0,thin_film,Physical Vapor Deposition,CaF2
sc_atlas:18530,10.1088/1361-648X/abd8f3,,2021,Ni1-xRexTe2,Ni0.8Re0.2Te2,2.4,unknown,0.0,0.0,polycrystal,Solid-State Reaction; Melt Growth,
sc_atlas:18529,10.1088/1361-648X/abd8f3,,2021,Ni1-xRexTe2,Ni0.9Re0.1Te2,2.3,unknown,0.0,0.0,polycrystal,Solid-State Reaction; Melt Growth,
sc_atlas:35530,10.1088/1361-648X/abe81b,,2020,La₂O₂Bi₃Ag₀.₆Sn₀.₄S₆,La2O2Bi3Ag0.6Sn0.4S6,2.5,onset,0.0,0.0,polycrystal,Solid-State Reaction,
sc_atlas:35531,10.1088/1361-648X/abe81b,,2020,La₂O₂Bi₃Ag₀.₆Sn₀.₄S₆,La2O2Bi3Ag0.6Sn0.4S6,4.0,unknown,0.0,0.0,polycrystal,Solid-State Reaction,
sc_atlas:35532,10.1088/1361-648X/abe81b,,2020,La₂O₂Bi₃Ag₀.₆Sn₀.₄S₆,La2O2Bi3Ag0.6Sn0.4S6,8.0,onset,11.2,0.0,polycrystal,Solid-State Reaction,
sc_atlas:18571,10.1088/1361-648X/abeace,,2021,Nb,Nb,7.0,onset,120.0,0.0,unknown,Melt Growth,
sc_atlas:18572,10.1088/1361-648X/abeace,,2021,Nb3Si (A15),Nb3Si,18.0,onset,0.0,0.0,unknown,Melt Growth,
sc_atlas:18573,10.1088/1361-648X/abeace,,2021,Nb3Si (A15),Nb3Si,5.2,midpoint,88.0,0.0,unknown,Melt Growth,
sc_atlas:35870,10.1088/1361-648X/abf386,,2021,SnₓNbSe₂₋ᵟ,Sn0.13NbSe1.70,5.0,midpoint,0.0,0.0,unknown,Flux Growth,
sc_atlas:36035,10.1088/1361-648X/abfc18,,2021,C₂/m-SnH₁₂,SnH12,24.8,unknown,190.0,7.0,unknown,unknown,
sc_atlas:36036,10.1088/1361-648X/abfc18,,2021,C₂/m-SnH₁₂,SnH12,25.0,unknown,190.0,7.0,unknown,unknown,
sc_atlas:36033,10.1088/1361-648X/abfc18,,2021,C₂/m-SnH₁₂,SnH12,35.9,unknown,190.0,5.0,unknown,unknown,
sc_atlas:36034,10.1088/1361-648X/abfc18,,2021,C₂/m-SnH₁₂,SnH12,36.4,unknown,190.0,5.0,unknown,unknown,
sc_atlas:36031,10.1088/1361-648X/abfc18,,2021,C₂/m-SnH₁₂,SnH12,47.2,unknown,190.0,3.0,unknown,unknown,
sc_atlas:36032,10.1088/1361-648X/abfc18,,2021,C₂/m-SnH₁₂,SnH12,48.2,unknown,190.0,3.0,unknown,unknown,
sc_atlas:36029,10.1088/1361-648X/abfc18,,2021,C₂/m-SnH₁₂,SnH12,52.4,unknown,190.0,2.0,unknown,unknown,
sc_atlas:36030,10.1088/1361-648X/abfc18,,2021,C₂/m-SnH₁₂,SnH12,53.3,unknown,190.0,2.0,unknown,unknown,
sc_atlas:36027,10.1088/1361-648X/abfc18,,2021,C₂/m-SnH₁₂,SnH12,57.9,unknown,190.0,1.0,unknown,unknown,
sc_atlas:36028,10.1088/1361-648X/abfc18,,2021,C₂/m-SnH₁₂,SnH12,58.6,unknown,190.0,1.0,unknown,unknown,
sc_atlas:36025,10.1088/1361-648X/abfc18,,2021,C₂/m-SnH₁₂,SnH12,63.5,unknown,190.0,0.0,unknown,unknown,
sc_atlas:36024,10.1088/1361-648X/abfc18,,2021,C₂/m-SnH₁₂,SnH12,64.6,unknown,190.0,0.0,unknown,unknown,
sc_atlas:36026,10.1088/1361-648X/abfc18,,2021,C₂/m-SnH₁₂,SnH12,65.1,unknown,190.0,0.0,unknown,unknown,
sc_atlas:36023,10.1088/1361-648X/abfc18,,2021,C₂/m-SnH₁₂,SnH12,70.0,unknown,190.0,0.0,unknown,unknown,
sc_atlas:36310,10.1088/1361-648X/ac1d16,,2021,Li₀.₈Fe₀.₂ODFeSe,Li0.8Fe1.2H1O1Se1,41.0,unknown,0.0,0.0,unknown,Solution-based synthesis/processing,
sc_atlas:36045,10.1088/1361-648X/ac2bc7,,2021,Zr₅Pt₃C₀.₅,Zr5Pt3C0.5,3.7,unknown,0.0,0.001,unknown,Melt Growth,
sc_atlas:36509,10.1088/1361-648X/ac34af,,2021,La₂O₂Bi₃AgS₆,La2O2Bi3AgS6,1.0,onset,0.0,0.0,polycrystal,Solid-State Reaction,
sc_atlas:36510,10.1088/1361-648X/ac34af,,2021,La₂O₂Bi₃AgS₆,La2O2Bi3AgS6,4.1,onset,3.1,0.0,polycrystal,Solid-State Reaction,
sc_atlas:36708,10.1088/1361-648X/ac5201,,2022,UTe₂,UTe2,1.8,unknown,0.0,0.0,unknown,Chemical Vapor Transport,
sc_atlas:36768,10.1088/1361-648X/ac577a,,2022,W₃Al₂C,W3Al2C,5.3,unknown,0.0,5.0,polycrystal,Solid-State Reaction,
sc_atlas:36767,10.1088/1361-648X/ac577a,,2022,W₃Al₂C,W3Al2C,7.6,unknown,0.0,0.0,polycrystal,Solid-State Reaction,
sc_atlas:36872,10.1088/1361-648X/ac594c,,2022,CuIr₂Te₄₋ₓSₓ,CuIr2Te3.6S0.4,2.15,midpoint,0.0,0.0,polycrystal,Solid-State Reaction,
sc_atlas:36871,10.1088/1361-648X/ac594c,,2022,CuIr₂Te₄₋ₓSₓ,CuIr2Te3.7S0.3,2.46,midpoint,0.0,0.0,polycrystal,Solid-State Reaction,
sc_atlas:36869,10.1088/1361-648X/ac594c,,2022,CuIr₂Te₄₋ₓSₓ,CuIr2Te3.85S0.15,2.82,midpoint,0.0,0.0,polycrystal,Solid-State Reaction,
sc_atlas:36870,10.1088/1361-648X/ac594c,,2022,CuIr₂Te₄₋ₓSₓ,CuIr2Te3.8S0.2,2.72,midpoint,0.0,0.0,polycrystal,Solid-State Reaction,
sc_atlas:36868,10.1088/1361-648X/ac594c,,2022,CuIr₂Te₄₋ₓSₓ,CuIr2Te3.925S0.075,2.74,midpoint,0.0,0.0,polycrystal,Solid-State Reaction,
sc_atlas:36867,10.1088/1361-648X/ac594c,,2022,CuIr₂Te₄₋ₓSₓ,CuIr2Te3.95S0.05,2.66,midpoint,0.0,0.0,polycrystal,Solid-State Reaction,
sc_atlas:36866,10.1088/1361-648X/ac594c,,2022,CuIr₂Te₄₋ₓSₓ,CuIr2Te3.975S0.025,2.61,midpoint,0.0,0.0,polycrystal,Solid-State Reaction,
sc_atlas:36865,10.1088/1361-648X/ac594c,,2022,CuIr₂Te₄₋ₓSₓ,CuIr2Te4,2.5,midpoint,0.0,0.0,polycrystal,Solid-State Reaction,
sc_atlas:36788,10.1088/1361-648X/ac61b6,,2022,Sc₅Rh₆Sn₁₈,Sc5Rh6Sn18,4.99,unknown,0.0,0.0,single_crystal,Flux Growth,
sc_atlas:36789,10.1088/1361-648X/ac61b6,,2022,Sc₅Rh₆Sn₁₈,Sc5Rh6Sn18,5.24,unknown,2.5,0.0,single_crystal,Flux Growth,
sc_atlas:36819,10.1088/1361-648X/ac6474,,2022,SnAs,SnAs,2.2,onset,0.0,0.025,polycrystal,Solid-State Reaction,
sc_atlas:36818,10.1088/1361-648X/ac6474,,2022,SnAs,SnAs,2.5,onset,0.0,0.02,polycrystal,Solid-State Reaction,
sc_atlas:36817,10.1088/1361-648X/ac6474,,2022,SnAs,SnAs,2.8,onset,0.0,0.015,polycrystal,Solid-State Reaction,
sc_atlas:36816,10.1088/1361-648X/ac6474,,2022,SnAs,SnAs,3.1,onset,0.0,0.01,polycrystal,Solid-State Reaction,
sc_atlas:36815,10.1088/1361-648X/ac6474,,2022,SnAs,SnAs,3.4,onset,0.0,0.005,polycrystal,Solid-State Reaction,
sc_atlas:36814,10.1088/1361-648X/ac6474,,2022,SnAs,SnAs,3.7,onset,0.0,0.0,polycrystal,Solid-State Reaction,
sc_atlas:36812,10.1088/1361-648X/ac6474,,2022,SnAs,SnAs,3.8,onset,0.0,0.0,polycrystal,Solid-State Reaction,
sc_atlas:36813,10.1088/1361-648X/ac6474,,2022,SnAs,SnAs,4.0,unknown,0.0,0.0,polycrystal,Solid-State Reaction,
sc_atlas:37096,10.1088/1361-648X/ac8463,,2022,Sn₄Au,Sn4Au,2.36,zero,0.0,0.0,unknown,Melt Growth,
sc_atlas:37095,10.1088/1361-648X/ac8463,,2022,Sn₄Au,Sn4Au,2.6,onset,0.0,0.0,unknown,Melt Growth,
sc_atlas:37106,10.1088/1361-648X/ac8a36,,2022,SrPt₃P,SrPt3P,8.4,unknown,0.0,0.0,single_crystal,Flux Growth,
sc_atlas:19013,10.1088/1361-648X/ac9501,,2022,Cr3Ru (bcc structure),Cr0.72Ru0.28,2.37,unknown,0.0,0.0,unknown,Melt Growth; Solid-State Reaction,
sc_atlas:19011,10.1088/1361-648X/ac9501,,2022,Cr3Ru (bcc structure),Cr0.72Ru0.28,2.77,unknown,0.0,0.0,unknown,Melt Growth; Solid-State Reaction,
sc_atlas:19012,10.1088/1361-648X/ac9501,,2022,Cr3Ru (bcc structure),Cr0.72Ru0.28,2.82,unknown,0.0,0.0,unknown,Melt Growth; Solid-State Reaction,
sc_atlas:19010,10.1088/1361-648X/ac9501,,2022,Cr3Ru (A15 structure),Cr0.72Ru0.28,3.32,unknown,0.0,0.0,unknown,Melt Growth; Solid-State Reaction,
sc_atlas:19008,10.1088/1361-648X/ac9501,,2022,Cr3Ru (A15 structure),Cr0.72Ru0.28,3.37,unknown,0.0,0.0,unknown,Melt Growth; Solid-State Reaction,
sc_atlas:19009,10.1088/1361-648X/ac9501,,2022,Cr3Ru (A15 structure),Cr0.72Ru0.28,3.39,unknown,0.0,0.0,unknown,Melt Growth; Solid-State Reaction,
sc_atlas:36911,10.1088/1361-648X/ac9813,,2022,CeRu₂,CeRu2,4.67,unknown,0.0,0.0,unknown,Melt Growth,
sc_atlas:36909,10.1088/1361-648X/ac9813,,2022,CeRu₂,CeRu2,4.68,unknown,0.0,0.0,unknown,Melt Growth,
sc_atlas:36908,10.1088/1361-648X/ac9813,,2022,CeRu₂,CeRu2,4.7,unknown,0.0,0.0,unknown,Melt Growth,
sc_atlas:36910,10.1088/1361-648X/ac9813,,2022,CeRu₂,CeRu2,4.72,unknown,0.0,0.0,unknown,Melt Growth,
sc_atlas:36907,10.1088/1361-648X/ac9813,,2022,CeRu₂,CeRu2,5.0,unknown,0.0,0.0,unknown,Melt Growth,
sc_atlas:37355,10.1088/1361-648X/acabf4,,2022,BaPb₀.₇₅Bi₀.₂₅O₃,BaPb0.75Bi0.25O3,10.5,onset,0.0,0.0,polycrystal,Solid-State Reaction,
sc_atlas:37356,10.1088/1361-648X/acabf4,,2022,BaPb₀.₇₅Bi₀.₂₅O₃,BaPb0.75Bi0.25O3,11.0,onset,0.0,0.5,polycrystal,Solid-State Reaction,
sc_atlas:37777,10.1088/1361-648X/acc3ec,,2023,Mo₄Ga₂₀As,Mo4Ga20As,5.4,zero,0.0,0.0,polycrystal,Solid-State Reaction,
sc_atlas:37776,10.1088/1361-648X/acc3ec,,2023,Mo₄Ga₂₀As,Mo4Ga20As,5.6,midpoint,0.0,0.0,polycrystal,Solid-State Reaction,
sc_atlas:19188,10.1088/1361-648X/ace093,,2023,CaK(Fe1-xMnx)4As4,CaKFe4As4,35.0,unknown,0.0,0.0,unknown,Flux Growth,
sc_atlas:37868,10.1088/1361-648X/ace410,,2023,FeSe/SrTiO₃,FeSe,26.0,onset,0.0,0.0,thin_film,Physical Vapor Deposition,SrTiO3
sc_atlas:37867,10.1088/1361-648X/ace410,,2023,FeSe/SrTiO₃,FeSe,30.0,onset,0.0,0.0,thin_film,Physical Vapor Deposition,SrTiO3
sc_atlas:37367,10.1088/1361-648X/ace576,,2023,Ru₇B₃,Ru7B3,2.4,unknown,0.0,0.0,unknown,unknown,
sc_atlas:38293,10.1088/1361-648X/ad0e93,,2024,La₄Be₃₃Pt₁₆,La4Be33Pt16,2.4,onset,0.0,0.001,unknown,Melt Growth,
sc_atlas:38103,10.1088/1361-648X/ad3878,,2023,γ-PtBi₂,PtBi2,0.8,midpoint,0.0,0.0,single_crystal,Flux Growth; Nanofabrication & Exfoliation,
sc_atlas:38102,10.1088/1361-648X/ad3878,,2023,γ-PtBi₂,PtBi2,1.1,midpoint,0.0,0.0,single_crystal,Flux Growth; Nanofabrication & Exfoliation,
sc_atlas:38104,10.1088/1361-648X/ad3878,,2023,γ-PtBi₂,PtBi2,1.13,onset,0.0,0.0,single_crystal,Flux Growth; Nanofabrication & Exfoliation,
sc_atlas:38063,10.1088/1361-648X/ad5485,,2024,Ca₃(Ir₁₋ₓRhₓ)₄Sn₁₃,Ca3Ir4Sn13,7.0,unknown,0.0,0.0,single_crystal,Flux Growth; Nanofabrication & Exfoliation,
sc_atlas:38064,10.1088/1361-648X/ad5485,,2024,Ca₃(Ir₁₋ₓRhₓ)₄Sn₁₃,Ca3Rh4Sn13,8.3,unknown,0.0,0.0,single_crystal,Flux Growth; Nanofabrication & Exfoliation,
sc_atlas:39716,10.1088/1361-648X/ae0287,,2025,Nb₁₋ₓTiₓN,Nb0.75Ti0.25N,15.4,unknown,0.0,0.0,thin_film,Chemical Vapor Deposition,Nb
sc_atlas:3536,10.1088/1361-6528/aa99b8,,2017,Pb,Pb,7.1,unknown,0.0,0.0,thin_film,Physical Vapor Deposition; Nanofabrication & Exfoliation,bronze foil; polyimide/bronze
sc_atlas:3534,10.1088/1361-6528/aa99b8,,2017,Pb,Pb,7.2,unknown,0.0,0.0,thin_film,Physical Vapor Deposition; Nanofabrication & Exfoliation,bronze foil; polyimide/bronze
sc_atlas:3533,10.1088/1361-6528/aa99b8,,2017,Pb,Pb,7.4,unknown,0.0,0.0,thin_film,Physical Vapor Deposition; Nanofabrication & Exfoliation,bronze foil; polyimide/bronze
sc_atlas:10630,10.1088/1361-6528/ab0c23,,2019,FeSe₁₋ₓTeₓ,Fe0.96Se0.45Te0.59,14.5,unknown,0.0,0.0,unknown,Melt Growth,
sc_atlas:10633,10.1088/1361-6528/ab2d6d,,2019,W,W67Ga18C15,4.38,onset,0.0,0.0,thin_film,Nanofabrication & Exfoliation,SiO2/Si
sc_atlas:10632,10.1088/1361-6528/ab2d6d,,2019,W,W67Ga18C15,4.4,onset,0.0,0.0,thin_film,Nanofabrication & Exfoliation,SiO2/Si
sc_atlas:10631,10.1088/1361-6528/ab2d6d,,2019,W,W67Ga18C15,4.55,onset,0.0,0.0,thin_film,Nanofabrication & Exfoliation,SiO2/Si
sc_atlas:33062,10.1088/1361-6668/30/2/025008,,2017,o-ScRuSi,ScRuSi,2.35,unknown,0.0,0.0,unknown,Melt Growth,
sc_atlas:33061,10.1088/1361-6668/30/2/025008,,2017,o-ScRuSi,ScRuSi,3.1,onset,0.0,0.0,unknown,Melt Growth,
sc_atlas:32173,10.1088/1361-6668/30/2/025009,,2016,Ca₈.₅La₁.₅(Pt₃As₈)(Fe₂As₂)₅,Ca8.5La1.5Fe10Pt3As18,29.59,unknown,0.0,0.0,unknown,Melt Growth,
sc_atlas:32169,10.1088/1361-6668/30/2/025009,,2016,Ca₈.₅La₁.₅(Pt₃As₈)(Fe₂As₂)₅,Ca8.5La1.5Fe10Pt3As18,30.3,midpoint,0.0,0.0,unknown,Melt Growth,
sc_atlas:32171,10.1088/1361-6668/30/2/025009,,2016,Ca₈.₅La₁.₅(Pt₃As₈)(Fe₂As₂)₅,Ca8.5La1.5Fe10Pt3As18,31.23,unknown,0.0,0.0,unknown,Melt Growth,
sc_atlas:32170,10.1088/1361-6668/30/2/025009,,2016,Ca₈.₅La₁.₅(Pt₃As₈)(Fe₂As₂)₅,Ca8.5La1.5Fe10Pt3As18,32.49,unknown,0.0,0.0,unknown,Melt Growth,
sc_atlas:32168,10.1088/1361-6668/30/2/025009,,2016,Ca₈.₅La₁.₅(Pt₃As₈)(Fe₂As₂)₅,Ca8.5La1.5Fe10Pt3As18,32.5,midpoint,0.0,0.0,unknown,Melt Growth,
sc_atlas:10634,10.1088/1361-6668/30/2/025012,,2016,Eu(Fe₀.₉₁Rh₀.₀₉)₂As₂,EuFe1.82Rh0.18As2,19.6,onset,0.0,0.0,single_crystal,Flux Growth,
sc_atlas:10635,10.1088/1361-6668/30/2/025012,,2016,Eu(Fe₀.₉₁Rh₀.₀₉)₂As₂,EuFe1.82Rh0.18As2,19.8,unknown,0.0,0.0,single_crystal,Flux Growth,
sc_atlas:10638,10.1088/1361-6668/30/3/035001,,2016,Ba(Fe₁₋ₓNiₓ)₂As₂,BaFe1.9Ni0.1As2,16.0,zero,0.0,0.0,unknown,Solid-State Reaction; Physical Vapor Deposition,STO/LSAT
sc_atlas:10637,10.1088/1361-6668/30/3/035001,,2016,Ba(Fe₁₋ₓNiₓ)₂As₂,BaFe1.9Ni0.1As2,20.0,unknown,0.0,0.002,unknown,Solid-State Reaction; Physical Vapor Deposition,CaF2
sc_atlas:10636,10.1088/1361-6668/30/3/035001,,2016,Ba(Fe₁₋ₓNiₓ)₂As₂,BaFe1.9Ni0.1As2,20.5,zero,0.0,0.0,unknown,Solid-State Reaction; Physical Vapor Deposition,CaF2
sc_atlas:10639,10.1088/1361-6668/30/3/035003,,2017,FeSe₀.₅Te₀.₅,FeSe0.5Te0.5,16.8,onset,0.0,0.0,unknown,Physical Vapor Deposition; Nanofabrication & Exfoliation,LaMnO3
sc_atlas:32101,10.1088/1361-6668/aa5298,,2017,BaIr₂As₂,BaIr2As2,2.35,zero,0.0,0.0,polycrystal,Solid-State Reaction,
sc_atlas:32103,10.1088/1361-6668/aa5298,,2017,BaIr₂As₂,BaIr2As2,2.4,unknown,0.0,0.0,polycrystal,Solid-State Reaction,
sc_atlas:32100,10.1088/1361-6668/aa5298,,2017,BaIr₂As₂,BaIr2As2,2.45,onset,0.0,0.0,polycrystal,Solid-State Reaction,
sc_atlas:10650,10.1088/1361-6668/aa60f5,,2017,MgB₂,MgB2,37.0,midpoint,0.0,0.0,unknown,Solid-State Reaction,
sc_atlas:10649,10.1088/1361-6668/aa60f5,,2017,MgB₂,MgB2,38.1,midpoint,0.0,0.0,unknown,Solid-State Reaction,
sc_atlas:32491,10.1088/1361-6668/aa621c,,2017,BaFe₂(As₁₋ₓPₓ)₂,BaFe2As1.32P0.68,23.8,zero,0.0,0.0,thin_film,Solid-State Reaction; Physical Vapor Deposition; Nanofabrication & Exfoliation,MgO
sc_atlas:32490,10.1088/1361-6668/aa621c,,2017,BaFe₂(As₁₋ₓPₓ)₂,BaFe2As1.32P0.68,26.6,onset,0.0,0.0,thin_film,Solid-State Reaction; Physical Vapor Deposition; Nanofabrication & Exfoliation,MgO
sc_atlas:32489,10.1088/1361-6668/aa621c,,2017,BaFe₂(As₁₋ₓPₓ)₂,BaFe2As1.44P0.56,22.4,zero,0.0,0.0,thin_film,Solid-State Reaction; Physical Vapor Deposition; Nanofabrication & Exfoliation,MgO
sc_atlas:32488,10.1088/1361-6668/aa621c,,2017,BaFe₂(As₁₋ₓPₓ)₂,BaFe2As1.44P0.56,26.6,onset,0.0,0.0,thin_film,Solid-State Reaction; Physical Vapor Deposition; Nanofabrication & Exfoliation,MgO
sc_atlas:10657,10.1088/1361-6668/aa64ee,,2017,Nb₃Sn,Nb3Sn,12.2,midpoint,0.0,0.0,polycrystal,Solid-State Reaction,
sc_atlas:10656,10.1088/1361-6668/aa64ee,,2017,Nb₃Sn,Nb3Sn,12.8,onset,0.0,0.0,polycrystal,Solid-State Reaction,
sc_atlas:10658,10.1088/1361-6668/aa64ee,,2017,Nb₃Sn,Nb3Sn,15.2,onset,0.0,0.0,polycrystal,Solid-State Reaction,
sc_atlas:10655,10.1088/1361-6668/aa64ee,,2017,Nb₃Sn,Nb3Sn,17.9,unknown,0.0,0.0,polycrystal,Solid-State Reaction,
sc_atlas:32612,10.1088/1361-6668/aa6fbf,,2017,CaFe₀.₈₈₂Co₀.₁₁₈AsF,CaFe0.882Co0.118AsF,21.6,onset,0.0,0.0,unknown,Flux Growth,
sc_atlas:32614,10.1088/1361-6668/aa73aa,,2017,irradiated (I),Nb,8.97,midpoint,0.0,0.0,thin_film,Physical Vapor Deposition; Nanofabrication & Exfoliation,Al2O3
sc_atlas:32615,10.1088/1361-6668/aa73aa,,2017,Nb,Nb,9.03,midpoint,0.0,0.0,thin_film,Physical Vapor Deposition; Nanofabrication & Exfoliation,Al2O3
sc_atlas:32613,10.1088/1361-6668/aa73aa,,2017,Nb,Nb,9.1,midpoint,0.0,0.0,thin_film,Physical Vapor Deposition; Nanofabrication & Exfoliation,Al2O3
sc_atlas:32483,10.1088/1361-6668/aa757c,,2017,Fe₁₋ᵧSe,Fe0.89Se,12.0,onset,0.0,0.0,unknown,Flux Growth,
sc_atlas:10662,10.1088/1361-6668/aa769f,,2017,Nb + 60 at% Ti,Nb0.4Ti0.6,9.0,unknown,0.0,0.0,unknown,Solid-State Reaction,
sc_atlas:32682,10.1088/1361-6668/aa7994,,2017,Ca_{1-y}La_{y}Fe_{1-x}Ni_{x}As_{2},Ca0.82La0.18Fe0.996Ni0.004As2,34.0,onset,0.0,0.0,single_crystal,Solid-State Reaction; Flux Growth,
sc_atlas:32681,10.1088/1361-6668/aa7994,,2017,Ca_{1-y}La_{y}Fe_{1-x}Ni_{x}As_{2},Ca0.82La0.18FeAs2,25.0,onset,0.0,0.0,single_crystal,Solid-State Reaction; Flux Growth,
sc_atlas:32655,10.1088/1361-6668/aa80d1,,2017,NbN,NbN,13.0,onset,0.0,0.0,thin_film,Chemical Vapor Deposition,SiO2
sc_atlas:32654,10.1088/1361-6668/aa80d1,,2017,NbN,NbN,14.0,onset,0.0,0.0005,thin_film,Chemical Vapor Deposition,SiO2
sc_atlas:10664,10.1088/1361-6668/aa821b,,2017,MgB₂,MgB2,40.0,unknown,0.0,0.0,unknown,unknown,
sc_atlas:10665,10.1088/1361-6668/aa83d7,,2017,PbₘBi₁₀₀₋ₘ,Pb,7.16,unknown,0.0,0.001,unknown,Physical Vapor Deposition,SiO2
sc_atlas:10668,10.1088/1361-6668/aa83d7,,2017,"S-0, parameter: T_CO",Pb,7.218,unknown,0.0,0.0,unknown,Physical Vapor Deposition,SiO2
sc_atlas:10678,10.1088/1361-6668/aa83d7,,2017,"S-10, parameter: T_{CO}",Pb11Bi9,8.322,unknown,0.0,0.0,unknown,Physical Vapor Deposition,SiO2
sc_atlas:10676,10.1088/1361-6668/aa83d7,,2017,"S-8, parameter: T_CO",Pb13Bi7,8.274,unknown,0.0,0.0,unknown,Physical Vapor Deposition,SiO2
sc_atlas:10672,10.1088/1361-6668/aa83d7,,2017,"S-4, parameter: T_{CO}",Pb17Bi3,7.8552,unknown,0.0,0.0,unknown,Physical Vapor Deposition,SiO2
sc_atlas:10666,10.1088/1361-6668/aa83d7,,2017,PbₘBi₁₀₀₋ₘ,Pb17Bi3,8.26,unknown,0.0,0.001,unknown,Physical Vapor Deposition,SiO2
sc_atlas:10670,10.1088/1361-6668/aa83d7,,2017,"S-2, parameter: T_CO",Pb19Bi1,7.467,unknown,0.0,0.0,unknown,Physical Vapor Deposition,SiO2
sc_atlas:10688,10.1088/1361-6668/aa83d7,,2017,"S-20, parameter: T_{CO}",Pb1Bi19,8.375,unknown,0.0,0.0,unknown,Physical Vapor Deposition,SiO2
sc_atlas:10684,10.1088/1361-6668/aa83d7,,2017,"S-16, parameter: T_CO",Pb1Bi3,8.295,unknown,0.0,0.0,unknown,Physical Vapor Deposition,SiO2
sc_atlas:10685,10.1088/1361-6668/aa83d7,,2017,"S-17, parameter: T_CO",Pb1Bi4,8.299,unknown,0.0,0.0,unknown,Physical Vapor Deposition,SiO2
sc_atlas:10687,10.1088/1361-6668/aa83d7,,2017,"S-19, parameter: T_{CO}",Pb1Bi9,8.295,unknown,0.0,0.0,unknown,Physical Vapor Deposition,SiO2
sc_atlas:10689,10.1088/1361-6668/aa83d7,,2017,"S-21, parameter: T_{CO}",Pb1Bi99,8.378,unknown,0.0,0.0,unknown,Physical Vapor Deposition,SiO2
sc_atlas:10681,10.1088/1361-6668/aa83d7,,2017,"S-13, parameter: T_{CO}",Pb2Bi3,8.315,unknown,0.0,0.0,unknown,Physical Vapor Deposition,SiO2
sc_atlas:10674,10.1088/1361-6668/aa83d7,,2017,"S-6, parameter: T_{CO}",Pb3Bi1,8.044,unknown,0.0,0.0,unknown,Physical Vapor Deposition,SiO2
sc_atlas:10686,10.1088/1361-6668/aa83d7,,2017,"S-18, parameter: T_CO",Pb3Bi17,8.306,unknown,0.0,0.0,unknown,Physical Vapor Deposition,SiO2
sc_atlas:10677,10.1088/1361-6668/aa83d7,,2017,"S-9, parameter: T_{CO}",Pb3Bi2,8.334,unknown,0.0,0.0,unknown,Physical Vapor Deposition,SiO2
sc_atlas:10683,10.1088/1361-6668/aa83d7,,2017,"S-15, parameter: T_{CO}",Pb3Bi7,8.349,unknown,0.0,0.0,unknown,Physical Vapor Deposition,SiO2
sc_atlas:10673,10.1088/1361-6668/aa83d7,,2017,"S-5, parameter: T_CO",Pb4Bi1,8.118,unknown,0.0,0.0,unknown,Physical Vapor Deposition,SiO2
sc_atlas:10682,10.1088/1361-6668/aa83d7,,2017,"S-14, parameter: T_{CO}",Pb7Bi13,8.298,unknown,0.0,0.0,unknown,Physical Vapor Deposition,SiO2
sc_atlas:10675,10.1088/1361-6668/aa83d7,,2017,"S-7, parameter: T_{CO}",Pb7Bi3,8.196,unknown,0.0,0.0,unknown,Physical Vapor Deposition,SiO2
sc_atlas:10667,10.1088/1361-6668/aa83d7,,2017,PbₘBi₁₀₀₋ₘ,Pb7Bi3,8.56,unknown,0.0,0.001,unknown,Physical Vapor Deposition,SiO2
sc_atlas:10669,10.1088/1361-6668/aa83d7,,2017,"S-1, parameter: T_{CO}",Pb99Bi1,7.248,unknown,0.0,0.0,unknown,Physical Vapor Deposition,SiO2
sc_atlas:10671,10.1088/1361-6668/aa83d7,,2017,"S-3, parameter: T_{CO}",Pb9Bi1,7.502,unknown,0.0,0.0,unknown,Physical Vapor Deposition,SiO2
sc_atlas:10680,10.1088/1361-6668/aa83d7,,2017,"S-12, parameter: T_CO",Pb9Bi11,8.24,unknown,0.0,0.0,unknown,Physical Vapor Deposition,SiO2
sc_atlas:10679,10.1088/1361-6668/aa83d7,,2017,"S-11, parameter: T_CO",PbBi,8.431,unknown,0.0,0.0,unknown,Physical Vapor Deposition,SiO2
sc_atlas:10693,10.1088/1361-6668/aa847e,,2017,REF,MgB2,37.0,onset,0.0,0.01,unknown,Solid-State Reaction,
sc_atlas:10692,10.1088/1361-6668/aa847e,,2017,MgB₂,MgB2,37.4,onset,0.0,0.01,unknown,Solid-State Reaction,
sc_atlas:10690,10.1088/1361-6668/aa847e,,2017,MgB₂,MgB2,37.6,onset,0.0,0.01,unknown,Solid-State Reaction,
sc_atlas:10691,10.1088/1361-6668/aa847e,,2017,MgB₂,MgB2,37.7,onset,0.0,0.01,unknown,Solid-State Reaction,
sc_atlas:10694,10.1088/1361-6668/aa847e,,2017,MgB₂,MgB2,37.9,midpoint,0.0,0.0,unknown,Solid-State Reaction,
sc_atlas:10695,10.1088/1361-6668/aa847e,,2017,MgB₂,MgB2,38.1,midpoint,0.0,0.0,unknown,Solid-State Reaction,
sc_atlas:17725,10.1088/1361-6668/aa8532,,2017,FeTe0.6Se0.4,FeTe0.6Se0.4,14.0,onset,0.0,0.0,single_crystal,Flux Growth; Solution-based synthesis/processing,
sc_atlas:10700,10.1088/1361-6668/aa8616,,2017,δ-NbN,NbN,10.5,midpoint,0.0,0.0,thin_film,Physical Vapor Deposition; Nanofabrication & Exfoliation,SiC
sc_atlas:10701,10.1088/1361-6668/aa8616,,2017,δ-NbN,NbN,11.55,midpoint,0.0,0.0,thin_film,Physical Vapor Deposition; Nanofabrication & Exfoliation,SiC
sc_atlas:10702,10.1088/1361-6668/aa8616,,2017,δ-NbN,NbN,12.2,midpoint,0.0,0.0,thin_film,Physical Vapor Deposition; Nanofabrication & Exfoliation,SiC
sc_atlas:10703,10.1088/1361-6668/aa8616,,2017,δ-NbN,NbN,13.0,midpoint,0.0,0.0,thin_film,Physical Vapor Deposition; Nanofabrication & Exfoliation,SiC
sc_atlas:17608,10.1088/1361-6668/aa8829,,2016,LaO0.5F0.5BiS2,LaO0.5F0.5BiS2,2.92,midpoint,0.0,0.0,polycrystal,Solid-State Reaction,
sc_atlas:17609,10.1088/1361-6668/aa8829,,2016,LaO0.5F0.5BiS2,LaO0.5F0.5BiS2,8.28,midpoint,2.3,0.0,polycrystal,Solid-State Reaction,
sc_atlas:17610,10.1088/1361-6668/aa8829,,2016,NdO0.5F0.5BiS2,NdO0.5F0.5BiS2,4.54,midpoint,0.0,0.0,polycrystal,Solid-State Reaction,
sc_atlas:17611,10.1088/1361-6668/aa8829,,2016,NdO0.5F0.5BiS2,NdO0.5F0.5BiS2,6.31,midpoint,2.3,0.0,polycrystal,Solid-State Reaction,
sc_atlas:32924,10.1088/1361-6668/aa8f8e,,2017,TaOs,TaOs,2.06,zero,0.0,0.0,unknown,Melt Growth,
sc_atlas:32925,10.1088/1361-6668/aa8f8e,,2017,TaOs,TaOs,2.07,onset,0.0,0.001,unknown,Melt Growth,
sc_atlas:10704,10.1088/1361-6668/aa8f90,,2017,Nb,Nb,7.82,midpoint,0.0,0.0,thin_film,Physical Vapor Deposition; Nanofabrication & Exfoliation,Si
sc_atlas:10708,10.1088/1361-6668/aa9000,,2017,CuₓTaSe₂,Cu0.06TaSe2,2.2,onset,0.0,0.0,polycrystal,Solid-State Reaction,
sc_atlas:10707,10.1088/1361-6668/aa9000,,2017,CuₓTaSe₂,Cu0.07TaSe2,2.6,onset,0.0,0.0,polycrystal,Solid-State Reaction,
sc_atlas:10706,10.1088/1361-6668/aa9000,,2017,CuₓTaSe₂,Cu0.07TaSe2,2.7,midpoint,0.0,0.0,polycrystal,Solid-State Reaction,
sc_atlas:10709,10.1088/1361-6668/aa9000,,2017,CuₓTaSe₂,Cu0.12TaSe2,2.1,onset,0.0,0.0,polycrystal,Solid-State Reaction,
sc_atlas:10705,10.1088/1361-6668/aa9000,,2017,CuₓTaSe₂,TaSe2,0.14,unknown,0.0,0.0,polycrystal,Solid-State Reaction,
sc_atlas:33269,10.1088/1361-6668/aa90b4,,2017,Ba(Fe₀.₉₃₅Co₀.₀₆₅)₂As₂,BaFe1.87Co0.13As2,21.7,onset,0.0,0.0003,unknown,Flux Growth,
sc_atlas:32971,10.1088/1361-6668/aa9518,,2017,β-FeSe,FeSe,10.5,onset,0.0,0.0,single_crystal,Flux Growth,
sc_atlas:32969,10.1088/1361-6668/aa9518,,2017,β-FeSe,FeSe,8.4,onset,0.0,0.0,single_crystal,Flux Growth,
sc_atlas:32970,10.1088/1361-6668/aa9518,,2017,β-FeSe,FeSe,9.9,onset,0.0,0.0,single_crystal,Flux Growth,
sc_atlas:10716,10.1088/1361-6668/aa98d7,,2017,TiO,TiO,5.5,zero,0.0,0.0,thin_film,Physical Vapor Deposition; Nanofabrication & Exfoliation,Al2O3
sc_atlas:10717,10.1088/1361-6668/aa98d7,,2017,TiO,TiO,6.63,onset,0.0,0.0,thin_film,Physical Vapor Deposition; Nanofabrication & Exfoliation,Al2O3
sc_atlas:10715,10.1088/1361-6668/aa98d7,,2017,TiO,TiO,7.65,onset,0.0,0.0,thin_film,Physical Vapor Deposition; Nanofabrication & Exfoliation,Al2O3
sc_atlas:10718,10.1088/1361-6668/aa9b1e,,2017,HfAs₁.₆₇Te₀.₁₂,HfAs1.67Te0.12,1.67,zero,0.0,0.0,unknown,Chemical Vapor Transport,
sc_atlas:33069,10.1088/1361-6668/aa9b61,,2017,BaFe₁.₈₄Co₀.₁₆As₂,BaFe1.84Co0.16As2,14.0,onset,0.0,0.0,unknown,Physical Vapor Deposition; Nanofabrication & Exfoliation,LaAlO3
sc_atlas:33068,10.1088/1361-6668/aa9b61,,2017,BaFe₁.₈₄Co₀.₁₆As₂,BaFe1.84Co0.16As2,16.0,onset,0.0,0.0,unknown,Physical Vapor Deposition; Nanofabrication & Exfoliation,La0.7Sr0.3Al0.85Ta0.15O3
sc_atlas:33070,10.1088/1361-6668/aa9b61,,2017,BaFe₁.₈₄Co₀.₁₆As₂,BaFe1.84Co0.16As2,20.0,onset,0.0,0.0,unknown,Physical Vapor Deposition; Nanofabrication & Exfoliation,MgO
sc_atlas:33074,10.1088/1361-6668/aa9b61,,2017,BaFe₁.₈₄Co₀.₁₆As₂,BaFe1.84Co0.16As2,20.8,zero,0.0,0.0,unknown,Physical Vapor Deposition; Nanofabrication & Exfoliation,CaF2
sc_atlas:33075,10.1088/1361-6668/aa9b61,,2017,BaFe₁.₈₄Co₀.₁₆As₂,BaFe1.84Co0.16As2,22.5,onset,0.0,0.0,unknown,Physical Vapor Deposition; Nanofabrication & Exfoliation,CaF2
sc_atlas:33072,10.1088/1361-6668/aa9b61,,2017,BaFe₁.₈₄Co₀.₁₆As₂,BaFe1.84Co0.16As2,23.0,zero,0.0,0.0,unknown,Physical Vapor Deposition; Nanofabrication & Exfoliation,CaF2
sc_atlas:33073,10.1088/1361-6668/aa9b61,,2017,BaFe₁.₈₄Co₀.₁₆As₂,BaFe1.84Co0.16As2,23.5,onset,0.0,0.0,unknown,Physical Vapor Deposition; Nanofabrication & Exfoliation,CaF2
sc_atlas:33071,10.1088/1361-6668/aa9b61,,2017,BaFe₁.₈₄Co₀.₁₆As₂,BaFe1.84Co0.16As2,25.5,onset,0.0,0.0,unknown,Physical Vapor Deposition; Nanofabrication & Exfoliation,CaF2
sc_atlas:32948,10.1088/1361-6668/aa9e16,,2017,La₂₋ₓSrₓCu₁₋ᵧZnᵧO₄,La1.85Sr0.15Cu0.985Zn0.015O4,19.25,unknown,0.0,0.0001,polycrystal,Solid-State Reaction,
sc_atlas:32949,10.1088/1361-6668/aa9e16,,2017,La₂₋ₓSrₓCu₁₋ᵧZnᵧO₄,La1.85Sr0.15Cu0.98Zn0.02O4,11.7,unknown,0.0,0.0001,polycrystal,Solid-State Reaction,
sc_atlas:32946,10.1088/1361-6668/aa9e16,,2017,La₂₋ₓSrₓCu₁₋ᵧZnᵧO₄,La1.85Sr0.15Cu0.995Zn0.005O4,30.35,unknown,0.0,0.0001,polycrystal,Solid-State Reaction,
sc_atlas:32947,10.1088/1361-6668/aa9e16,,2017,La₂₋ₓSrₓCu₁₋ᵧZnᵧO₄,La1.85Sr0.15Cu0.99Zn0.01O4,25.56,unknown,0.0,0.0001,polycrystal,Solid-State Reaction,
sc_atlas:32945,10.1088/1361-6668/aa9e16,,2017,La₂₋ₓSrₓCu₁₋ᵧZnᵧO₄,La1.85Sr0.15CuO4,36.7,unknown,0.0,0.0001,polycrystal,Solid-State Reaction,
sc_atlas:32943,10.1088/1361-6668/aa9e16,,2017,La₂₋ₓSrₓCu₁₋ᵧZnᵧO₄,La1.91Sr0.09Cu0.995Zn0.005O4,21.4,unknown,0.0,0.0001,polycrystal,Solid-State Reaction,
sc_atlas:32944,10.1088/1361-6668/aa9e16,,2017,La₂₋ₓSrₓCu₁₋ᵧZnᵧO₄,La1.91Sr0.09Cu0.99Zn0.01O4,12.65,unknown,0.0,0.0001,polycrystal,Solid-State Reaction,
sc_atlas:32942,10.1088/1361-6668/aa9e16,,2017,La₂₋ₓSrₓCu₁₋ᵧZnᵧO₄,La1.91Sr0.09CuO4,28.46,unknown,0.0,0.0001,polycrystal,Solid-State Reaction,
sc_atlas:10725,10.1088/1361-6668/aaa858,,2018,Ba₁₋ₓKₓFe₂As₂,Ba0.58K0.42Fe2As2,38.0,unknown,0.0,0.0,unknown,Flux Growth,
sc_atlas:10726,10.1088/1361-6668/aaa8b9,,2018,"film N.316, pristine",BaFe2As1.62P0.38,31.5,onset,0.0,0.0,thin_film,Molecular Beam Epitaxy,MgO
sc_atlas:10727,10.1088/1361-6668/aaaaa6,,2018,NdFeAsO₀.₇F₀.₃,NdFeAsO0.7F0.3,46.4,onset,0.0,0.0,unknown,unknown,
sc_atlas:10728,10.1088/1361-6668/aab0c5,,2018,YBa₂Cu₃O₆+δ,YBa2Cu3O6.35,14.0,onset,0.0,0.001,unknown,Solution-based synthesis/processing,
sc_atlas:10729,10.1088/1361-6668/aab0c5,,2018,YBa₂Cu₃O₆+δ,YBa2Cu3O6.71,90.0,onset,0.0,0.001,unknown,Solution-based synthesis/processing,
sc_atlas:10731,10.1088/1361-6668/aab261,,2018,BaFe₁.₈₄Co₀.₁₆As₂,BaFe1.84Co0.16As2,19.0,zero,0.0,0.0,thin_film,Physical Vapor Deposition; Nanofabrication & Exfoliation,Hastelloy C-276
sc_atlas:10730,10.1088/1361-6668/aab261,,2018,BaFe₁.₈₄Co₀.₁₆As₂,BaFe1.84Co0.16As2,20.2,onset,0.0,0.0,thin_film,Physical Vapor Deposition; Nanofabrication & Exfoliation,Hastelloy C-276
sc_atlas:10732,10.1088/1361-6668/aab4ea,,2018,FeSe,FeSe,43.0,onset,0.0,0.0,thin_film,Nanofabrication & Exfoliation,SrTiO3
sc_atlas:10734,10.1088/1361-6668/aab93d,,2018,PdₓTaS₂,Pd0.04TaS2,4.2,unknown,0.0,0.0,polycrystal,Solid-State Reaction,
sc_atlas:10737,10.1088/1361-6668/aab93d,,2018,PdₓTaS₂,Pd0.08TaS2,2.9,unknown,0.0,0.001,polycrystal,Solid-State Reaction,
sc_atlas:10741,10.1088/1361-6668/aabb9b,,2018,MgB₂,MgB2,30.3,unknown,0.0,0.0,thin_film,Chemical Vapor Deposition,Al2O3
sc_atlas:10738,10.1088/1361-6668/aabb9b,,2018,MgB₂,MgB2,36.8,unknown,0.0,0.0,thin_film,Chemical Vapor Deposition,Al2O3
sc_atlas:10739,10.1088/1361-6668/aabb9b,,2018,MgB₂,MgB2,38.9,onset,0.0,0.0,thin_film,Chemical Vapor Deposition,Al2O3
sc_atlas:10740,10.1088/1361-6668/aabb9b,,2018,MgB₂,MgB2,39.6,onset,0.0,0.0,thin_film,Chemical Vapor Deposition,Al2O3
sc_atlas:10760,10.1088/1361-6668/aac6a0,,2018,MgB₂,MgB2,35.0,unknown,0.0,0.0,thin_film,Chemical Vapor Deposition; Nanofabrication & Exfoliation,Si
sc_atlas:10759,10.1088/1361-6668/aac6a0,,2018,MgB₂,MgB2,39.0,unknown,0.0,0.0,thin_film,Chemical Vapor Deposition; Nanofabrication & Exfoliation,Si
sc_atlas:10762,10.1088/1361-6668/aac6a1,,2018,Zr₅Ge₃-xPtx,Zr5Ge2.5Pt0.5,2.8,unknown,0.0,0.0,unknown,Melt Growth,
sc_atlas:10761,10.1088/1361-6668/aac6a1,,2018,Zr₅Ge₃-xPtx,Zr5Ge2.8Pt0.2,2.6,unknown,0.0,0.0,unknown,Melt Growth,
sc_atlas:10763,10.1088/1361-6668/aac6a1,,2018,Zr₅Ge₃-xPtx,Zr5Ge2Pt,3.5,unknown,0.0,0.0,unknown,Melt Growth,
sc_atlas:10766,10.1088/1361-6668/aad980,,2018,Nb₃Sn,Nb3Sn,16.7,unknown,0.0,0.0,unknown,unknown,
sc_atlas:10764,10.1088/1361-6668/aad980,,2018,Nb₃Sn,Nb3Sn,18.0,unknown,0.0,0.0,unknown,unknown,
sc_atlas:10767,10.1088/1361-6668/aadacb,,2018,NbN,NbN,15.6,unknown,0.0,0.0,thin_film,Physical Vapor Deposition,MgO
sc_atlas:10768,10.1088/1361-6668/aadbfd,,2018,YBa₂Cu₃O₇,YBa2Cu3O7,88.6,onset,0.0,0.001,thin_film,Physical Vapor Deposition,SrTiO_{3}/MgO
sc_atlas:33653,10.1088/1361-6668/aade5a,,2018,WB₄.₂,WB4.2,2.05,unknown,0.0,0.0,unknown,Melt Growth,
sc_atlas:33557,10.1088/1361-6668/aae42d,,2018,La₀.₅₋ₓNa₀.₅₊ₓFe₂As₂,La0.34Na0.66Fe2As2,27.0,unknown,0.0,0.001,unknown,Flux Growth,
sc_atlas:33559,10.1088/1361-6668/aae4b4,,2018,NiBi₃,NiBi3,4.07,unknown,0.0,0.0,single_crystal,Flux Growth,
sc_atlas:33811,10.1088/1361-6668/aae6fe,,2018,SnSb,SnSb,1.5,unknown,0.0,0.0,unknown,Melt Growth,
sc_atlas:33810,10.1088/1361-6668/aae6fe,,2018,SnSb,SnSb,2.48,midpoint,0.0,0.0,unknown,Melt Growth,
sc_atlas:10773,10.1088/1361-6668/aaed8f,,2018,IN08TF01,InN,1.8,midpoint,0.0,0.0,thin_film,Chemical Vapor Deposition; Molecular Beam Epitaxy,Al2O3
sc_atlas:10777,10.1088/1361-6668/aaed8f,,2018,InN,InN,1.98,midpoint,0.0,0.0,thin_film,Chemical Vapor Deposition; Molecular Beam Epitaxy,Al2O3
sc_atlas:10775,10.1088/1361-6668/aaed8f,,2018,InN,InN,2.25,midpoint,0.0,0.0,thin_film,Chemical Vapor Deposition; Molecular Beam Epitaxy,Al2O3
sc_atlas:10776,10.1088/1361-6668/aaed8f,,2018,InN,InN,2.39,midpoint,0.0,0.0,thin_film,Chemical Vapor Deposition; Molecular Beam Epitaxy,Al2O3
sc_atlas:10771,10.1088/1361-6668/aaed8f,,2018,IN12TF01,InN,2.47,midpoint,0.0,0.0,thin_film,Chemical Vapor Deposition; Molecular Beam Epitaxy,Al2O3
sc_atlas:10772,10.1088/1361-6668/aaed8f,,2018,IN01TF01,InN,2.48,midpoint,0.0,0.0,thin_film,Chemical Vapor Deposition; Molecular Beam Epitaxy,Al2O3
sc_atlas:10774,10.1088/1361-6668/aaed8f,,2018,InN,InN,2.98,midpoint,0.0,0.0,thin_film,Chemical Vapor Deposition; Molecular Beam Epitaxy,Al2O3
