Repository: zhiyuliu0158-ui/occ-alignn-tc

# P-B-Occ-ALIGNN-full-Tc

Occupancy-aware ALIGNN-style graph neural network for superconducting critical temperature `Tc_K` regression.

本仓库只做一个任务：

```text
CIF + pressure_GPa + magnetic_field_T + field_direction + optional metadata -> Tc_K
```

不做 superconducting / non-superconducting 分类。

## 1. 模型简介

`PBOccALIGNNFullTc` 是一个纯 PyTorch 实现的 ALIGNN-style 图神经网络：

- bond graph 的 node 是 crystallographic site。
- bond graph 的 edge 是周期近邻 directed bond。
- line graph 的 node 是 directed bond。
- line graph 的 edge 是角度 `i-j-k`。
- 所有 scatter / aggregation 使用 `torch.index_add`，不依赖 `torch_scatter`、DGL、PyTorch Geometric 或官方 ALIGNN 包。
- 输出为 `logtc_mu`、`logtc_logvar` 和 `Tc_pred_K = exp(logtc_mu) - 1`。

File: data/sc-atlas-data.csv (part 26 of 62)
source_record_id,doi,source_title,source_year,formula_raw,formula_normalized,tc_value_k,tc_criterion,pressure_gpa,magnetic_field_t,sample_form,preparation_method,substrate
sc_atlas:33862,10.1088/1361-6668/aaedff,,2018,CaKFe₄As₄,CaKFe4As4,35.0,onset,0.0,0.0,unknown,Solid-State Reaction,
sc_atlas:33621,10.1088/1361-6668/aaf049,,2018,Nb,Nb,9.6,unknown,0.0,0.0,thin_film,Physical Vapor Deposition,Cu
sc_atlas:10784,10.1088/1361-6668/aaf48f,,2019,CeIr₃,CeIr3,2.46,unknown,0.0,0.0,unknown,Melt Growth,
sc_atlas:10781,10.1088/1361-6668/aaf48f,,2019,CeIr₃,CeIr3,2.5,unknown,0.0,0.002,unknown,Melt Growth,
sc_atlas:10782,10.1088/1361-6668/aaf48f,,2019,CeIr₃,CeIr3,2.7,onset,0.0,0.002,unknown,Melt Growth,
sc_atlas:10783,10.1088/1361-6668/aaf48f,,2019,CeIr₃,CeIr3,2.75,midpoint,0.0,0.0,unknown,Melt Growth,
sc_atlas:33940,10.1088/1361-6668/aaf99d,,2019,SGF,Nb0.8Ti0.2N,10.6,unknown,0.0,0.0,interface,Physical Vapor Deposition; Nanofabrication & Exfoliation,GaN
sc_atlas:33939,10.1088/1361-6668/aaf99d,,2019,Nb₁₋ₓTiₓN,Nb0.8Ti0.2N,11.0,unknown,0.0,0.0,interface,Physical Vapor Deposition; Nanofabrication & Exfoliation,GaN
sc_atlas:33938,10.1088/1361-6668/aaf99d,,2019,SAG,Nb0.8Ti0.2N,11.3,unknown,0.0,0.0,interface,Physical Vapor Deposition; Nanofabrication & Exfoliation,GaN
sc_atlas:33937,10.1088/1361-6668/aaf99d,,2019,Nb₁₋ₓTiₓN,Nb0.8Ti0.2N,11.8,unknown,0.0,0.0,interface,Physical Vapor Deposition; Nanofabrication & Exfoliation,AlN
sc_atlas:34032,10.1088/1361-6668/ab0453,,2018,Nb₅Sn₂Al,Nb5Sn2Al,2.0,zero,0.0,0.0,polycrystal,Solid-State Reaction,
sc_atlas:33659,10.1088/1361-6668/ab06a5,,2018,Nb₀.₁₈Re₀.₈₂,Nb0.18Re0.82,8.63,onset,0.0,0.0,unknown,Melt Growth,
sc_atlas:10793,10.1088/1361-6668/ab0a33,,2019,1050 B,MgB2,37.9,onset,0.0,0.01,unknown,Solid-State Reaction,
sc_atlas:10792,10.1088/1361-6668/ab0a33,,2019,MgB₂,MgB2,38.5,onset,0.0,0.01,unknown,Solid-State Reaction,
sc_atlas:10794,10.1088/1361-6668/ab0e98,,2019,FeSe₁₋ₓTeₓ,FeSe0.5Te0.5,16.0,zero,0.0,0.0,unknown,Physical Vapor Deposition; Nanofabrication & Exfoliation,Ni0.95W0.05
sc_atlas:10796,10.1088/1361-6668/ab0faf,,2019,"Ba122:P+1mol%BZO, T_sub=850°C, growth rate=0.38 nm/s",Ba1.01Fe2As1.32P0.66Zr0.01O0.03,26.7,zero,0.0,0.0,thin_film,Physical Vapor Deposition; Nanofabrication & Exfoliation,MgO
sc_atlas:10797,10.1088/1361-6668/ab0faf,,2019,"Ba122:P+3mol%BZO, T_sub=850°C, growth rate=0.38 nm/s",Ba1.03Fe2As1.32P0.66Zr0.03O0.09,26.6,zero,0.0,0.0,thin_film,Physical Vapor Deposition; Nanofabrication & Exfoliation,MgO
sc_atlas:10795,10.1088/1361-6668/ab0faf,,2019,"Ba122:P, T_sub=850°C, growth rate=0.38 nm/s",BaFe2As1.32P0.66,26.8,zero,0.0,0.0,thin_film,Physical Vapor Deposition; Nanofabrication & Exfoliation,MgO
sc_atlas:10799,10.1088/1361-6668/ab13f8,,2019,Sr₂V₁₋ₓCrₓFeAsO₃,Sr2VFeAsO3,26.3,zero,0.0,0.0,polycrystal,Solid-State Reaction,
sc_atlas:10798,10.1088/1361-6668/ab13f8,,2019,Sr₂V₁₋ₓCrₓFeAsO₃,Sr2VFeAsO3,37.7,onset,0.0,0.0,polycrystal,Solid-State Reaction,
sc_atlas:10801,10.1088/1361-6668/ab167e,,2019,FeSe₁₋ₓTeₓ,FeSe0.35Te0.65,14.0,unknown,0.0,0.0,polycrystal,Solid-State Reaction,
sc_atlas:10800,10.1088/1361-6668/ab167e,,2019,FeSe₁₋ₓTeₓ,FeSe0.35Te0.65,7.0,unknown,0.0,0.0,polycrystal,Solid-State Reaction,
sc_atlas:18271,10.1088/1361-6668/ab169d,,2019,Cu_xNbSe_{2-y}S_y,Cu0.01NbSe1.99S0.01,6.78,midpoint,0.0,0.0,unknown,Solid-State Reaction; Chemical Vapor Transport,
sc_atlas:18269,10.1088/1361-6668/ab169d,,2019,Cu_xNb_{1-x}Se_{2-y}S_y,Cu0.02Nb0.98Se1.98S0.02,3.5,onset,0.0,0.002,unknown,Solid-State Reaction; Chemical Vapor Transport,
sc_atlas:18272,10.1088/1361-6668/ab169d,,2019,Cu_xNbSe_{2-y}S_y,Cu0.02NbSe1.98S0.02,6.12,midpoint,0.0,0.0,unknown,Solid-State Reaction; Chemical Vapor Transport,
sc_atlas:18273,10.1088/1361-6668/ab169d,,2019,Cu_xNbSe_{2-y}S_y,Cu0.04NbSe1.96S0.04,4.65,midpoint,0.0,0.0,unknown,Solid-State Reaction; Chemical Vapor Transport,
sc_atlas:18274,10.1088/1361-6668/ab169d,,2019,Cu_xNbSe_{2-y}S_y,Cu0.05NbSe1.95S0.05,3.93,midpoint,0.0,0.0,unknown,Solid-State Reaction; Chemical Vapor Transport,
sc_atlas:18275,10.1088/1361-6668/ab169d,,2019,Cu_xNbSe_{2-y}S_y,Cu0.06NbSe1.94S0.06,3.77,midpoint,0.0,0.0,unknown,Solid-State Reaction; Chemical Vapor Transport,
sc_atlas:18276,10.1088/1361-6668/ab169d,,2019,Cu_xNbSe_{2-y}S_y,Cu0.07NbSe1.93S0.07,2.91,midpoint,0.0,0.0,unknown,Solid-State Reaction; Chemical Vapor Transport,
sc_atlas:18277,10.1088/1361-6668/ab169d,,2019,Cu_xNbSe_{2-y}S_y,Cu0.08NbSe1.92S0.08,2.34,midpoint,0.0,0.0,unknown,Solid-State Reaction; Chemical Vapor Transport,
sc_atlas:18278,10.1088/1361-6668/ab169d,,2019,Cu_xNbSe_{2-y}S_y,Cu0.09NbSe1.91S0.09,2.26,midpoint,0.0,0.0,unknown,Solid-State Reaction; Chemical Vapor Transport,
sc_atlas:18270,10.1088/1361-6668/ab169d,,2019,Cu_xNbSe_{2-y}S_y,NbSe2,7.16,midpoint,0.0,0.0,unknown,Solid-State Reaction; Chemical Vapor Transport,
sc_atlas:10806,10.1088/1361-6668/ab1825,,2019,FeSe,Fe1.15Se,7.8,unknown,0.0,0.0,polycrystal,Solid-State Reaction,
sc_atlas:10807,10.1088/1361-6668/ab1825,,2019,FeSe,Fe1.15Se,8.2,unknown,0.0,0.0,polycrystal,Solid-State Reaction,
sc_atlas:10808,10.1088/1361-6668/ab1825,,2019,FeSe,Fe1.15Se,9.1,unknown,0.0,0.0,polycrystal,Solid-State Reaction,
sc_atlas:10804,10.1088/1361-6668/ab1825,,2019,FeSe,Fe1.1Se,8.4,unknown,0.0,0.001,polycrystal,Solid-State Reaction,
sc_atlas:10802,10.1088/1361-6668/ab1825,,2019,FeSe,Fe1.2Se,7.0,unknown,0.0,0.001,polycrystal,Solid-State Reaction,
sc_atlas:10805,10.1088/1361-6668/ab1825,,2019,FeSe,Fe1.2Se,8.0,unknown,0.0,0.001,polycrystal,Solid-State Reaction,
sc_atlas:10803,10.1088/1361-6668/ab1825,,2019,FeSe,Fe1.2Se,8.1,unknown,0.0,0.001,polycrystal,Solid-State Reaction,
sc_atlas:10809,10.1088/1361-6668/ab2792,,2019,Ca₀.₉Pr₀.₁Fe₂As₂,Ca0.9Pr0.1Fe2As2,40.0,zero,0.0,0.0,unknown,unknown,
sc_atlas:10821,10.1088/1361-6668/ab2e51,,2019,Nb₃Sn,Nb3Sn,17.3,unknown,0.2,0.0,polycrystal,Solid-State Reaction,
sc_atlas:10818,10.1088/1361-6668/ab2e51,,2019,Nb₃Sn,Nb3Sn,17.31,unknown,0.0,0.0,polycrystal,Solid-State Reaction,
sc_atlas:10819,10.1088/1361-6668/ab2e51,,2019,Nb₃Sn,Nb3Sn,17.33,unknown,0.075,0.0,polycrystal,Solid-State Reaction,
sc_atlas:10820,10.1088/1361-6668/ab2e51,,2019,Nb₃Sn,Nb3Sn,17.34,unknown,0.1,0.0,polycrystal,Solid-State Reaction,
sc_atlas:10810,10.1088/1361-6668/ab2e51,,2019,Nb₃Sn,Nb3Sn,17.62,midpoint,0.0,0.0,polycrystal,Solid-State Reaction,
sc_atlas:10817,10.1088/1361-6668/ab2e51,,2019,Nb₃Sn,Nb3Sn,17.65,midpoint,0.15,0.0,polycrystal,Solid-State Reaction,
sc_atlas:10812,10.1088/1361-6668/ab2e51,,2019,Nb₃Sn,Nb3Sn,17.7,midpoint,0.05,0.0,polycrystal,Solid-State Reaction,
sc_atlas:10813,10.1088/1361-6668/ab2e51,,2019,Nb₃Sn,Nb3Sn,17.71,midpoint,0.075,0.0,polycrystal,Solid-State Reaction,
sc_atlas:10811,10.1088/1361-6668/ab2e51,,2019,Nb₃Sn,Nb3Sn,17.72,midpoint,0.025,0.0,polycrystal,Solid-State Reaction,
sc_atlas:10827,10.1088/1361-6668/ab3159,,2019,C10-750-1h,MgB1.9082C0.0918,36.14,onset,0.0,0.0,unknown,Solid-State Reaction,
sc_atlas:10826,10.1088/1361-6668/ab3159,,2019,C5-700-2h,MgB1.9398C0.0602,36.15,onset,0.0,0.0,unknown,Solid-State Reaction,
sc_atlas:10825,10.1088/1361-6668/ab3159,,2019,C3.75-650-2h,MgB1.95C0.05,36.81,onset,0.0,0.0,unknown,Solid-State Reaction,
sc_atlas:10824,10.1088/1361-6668/ab3159,,2019,C2.5-650-1h,MgB1.9662C0.0338,36.99,onset,0.0,0.0,unknown,Solid-State Reaction,
sc_atlas:10823,10.1088/1361-6668/ab3159,,2019,C2-650-1h,MgB1.971C0.029,37.02,onset,0.0,0.0,unknown,Solid-State Reaction,
sc_atlas:10822,10.1088/1361-6668/ab3159,,2019,P600-1h,MgB2,36.52,onset,0.0,0.0,unknown,Solid-State Reaction,
sc_atlas:10829,10.1088/1361-6668/ab3db7,,2019,Sn300,Sn,3.47,midpoint,0.0,0.002,unknown,Melt Growth,
sc_atlas:10830,10.1088/1361-6668/ab3db7,,2019,Sn190,Sn,3.62,midpoint,0.0,0.002,unknown,Melt Growth,
sc_atlas:10831,10.1088/1361-6668/ab419b,,2019,MgB₂,MgB2,39.0,unknown,0.0,0.0,thin_film,Chemical Vapor Deposition,Al2O3
sc_atlas:10834,10.1088/1361-6668/ab4620,,2019,"d, SPSed partially oriented",MgB1.96C0.04,37.8,unknown,0.0,0.0,polycrystal,Solution-based synthesis/processing; Solid-State Reaction,
sc_atlas:10833,10.1088/1361-6668/ab4620,,2019,"b, SPSed randomly oriented",MgB1.9844C0.0156,38.7,unknown,0.0,0.0,polycrystal,Solution-based synthesis/processing; Solid-State Reaction,
sc_atlas:10832,10.1088/1361-6668/ab4620,,2019,MgB₂,MgB1.9996C0.0004,39.0,unknown,0.0,0.0,polycrystal,Solution-based synthesis/processing; Solid-State Reaction,
sc_atlas:34618,10.1088/1361-6668/ab490e,,2019,HfV₂₋ₓNbₓ,HfV1.7Nb0.3,9.84,midpoint,0.0,0.0,unknown,Melt Growth,
sc_atlas:34617,10.1088/1361-6668/ab490e,,2019,HfV₂₋ₓNbₓ,HfV1.8Nb0.2,10.1,midpoint,0.0,0.0,unknown,Melt Growth,
sc_atlas:34616,10.1088/1361-6668/ab490e,,2019,HfV₂₋ₓNbₓ,HfV1.9Nb0.1,9.88,midpoint,0.0,0.0,unknown,Melt Growth,
sc_atlas:34615,10.1088/1361-6668/ab490e,,2019,HfV₂₋ₓNbₓ,HfV2,9.4,midpoint,0.0,0.0,unknown,Melt Growth,
sc_atlas:10838,10.1088/1361-6668/ab58be,,2019,CaKFe₄As₄,CaKFe4As4,30.3,unknown,0.0,0.002,polycrystal,Solid-State Reaction,
sc_atlas:10837,10.1088/1361-6668/ab58be,,2019,CaKFe₄As₄,CaKFe4As4,33.2,unknown,0.0,0.002,polycrystal,Solid-State Reaction,
sc_atlas:10839,10.1088/1361-6668/ab58be,,2019,CaKFe₄As₄,CaKFe4As4,34.0,onset,0.0,0.0,polycrystal,Solid-State Reaction,
sc_atlas:10836,10.1088/1361-6668/ab58be,,2019,CaKFe₄As₄,CaKFe4As4,34.2,onset,0.0,0.0,polycrystal,Solid-State Reaction,
sc_atlas:10843,10.1088/1361-6668/ab5f4b,,2020,CaKFe₄As₄,CaKFe4As4,32.4,onset,0.0,0.001,single_crystal,Flux Growth,
sc_atlas:10842,10.1088/1361-6668/ab5f4b,,2020,CaKFe₄As₄,CaKFe4As4,34.8,onset,0.0,0.001,single_crystal,Flux Growth,
sc_atlas:10844,10.1088/1361-6668/ab6959,,2020,unmodified MgB₂,MgB2,38.7,unknown,0.0,0.0,unknown,Solid-State Reaction,
sc_atlas:10846,10.1088/1361-6668/ab6959,,2020,"MgB₂ + 0.5 wt.% Y₂O₃, milling time: 12 h",MgB2Y0.00204O0.00307,37.7,unknown,0.0,0.0,unknown,Solid-State Reaction,
sc_atlas:10845,10.1088/1361-6668/ab6959,,2020,"MgB₂ + 0.5 wt.% Y₂O₃, milling time: 1 h",MgB2Y0.00204O0.00307,38.1,unknown,0.0,0.0,unknown,Solid-State Reaction,
sc_atlas:10847,10.1088/1361-6668/ab6959,,2020,"MgB₂ + 2 wt.% Y₂O₃, milling time: 12 h",MgB2Y0.0083O0.0125,37.2,unknown,0.0,0.0,unknown,Solid-State Reaction,
sc_atlas:10848,10.1088/1361-6668/ab6ec5,,2020,YBa₂Cu₃O₇,YBa2Cu3O7,91.5,onset,0.0,0.0,thin_film,Physical Vapor Deposition; Nanofabrication & Exfoliation,LaAlO3
sc_atlas:10868,10.1088/1361-6668/ab75aa,,2020,CaKFe₄As₄,CaKFe4As4,34.0,onset,0.0,0.001,single_crystal,Flux Growth,
sc_atlas:10867,10.1088/1361-6668/ab75aa,,2020,CaKFe₄As₄,CaKFe4As4,35.0,onset,0.0,0.0,single_crystal,Flux Growth,
sc_atlas:10869,10.1088/1361-6668/ab7c53,,2020,processed at 900°C,MgB2,38.6,onset,0.0,0.005,unknown,Solid-State Reaction,
sc_atlas:10871,10.1088/1361-6668/ab7c53,,2020,processed at 1100°C,MgB2,38.7,onset,0.0,0.005,unknown,Solid-State Reaction,
sc_atlas:10873,10.1088/1361-6668/ab7c7c,,2020,FeSe₀.₃₅Te₀.₆₅ single crystal,FeSe0.35Te0.65,14.0,unknown,0.0,0.0,unknown,Flux Growth,
sc_atlas:10874,10.1088/1361-6668/ab7d8f,,2020,LuPd₂Si₂,LuPd2Si2,0.6,unknown,0.0,0.0,single_crystal,Flux Growth,
sc_atlas:35151,10.1088/1361-6668/ab87ae,,2020,BaFe₁.₉₁Ni₀.₀₉As₂,BaFe1.91Ni0.09As2,19.6,unknown,0.0,0.0,thin_film,Physical Vapor Deposition,CaF2
sc_atlas:10876,10.1088/1361-6668/ab8ffd,,2020,BaFe₁.₈₄Co₀.₁₆As₂,BaFe1.84Co0.16As2,20.0,midpoint,0.0,0.0,thin_film,Physical Vapor Deposition,CaF2
sc_atlas:10875,10.1088/1361-6668/ab8ffd,,2020,BaFe₁.₈₄Co₀.₁₆As₂,BaFe1.84Co0.16As2,23.0,midpoint,0.0,0.0,thin_film,Physical Vapor Deposition,CaF2
sc_atlas:10878,10.1088/1361-6668/ab9029,,2020,CaKFe₄As₄,CaKFe4As4,30.9,unknown,0.0,0.0,polycrystal,Solid-State Reaction,
sc_atlas:10877,10.1088/1361-6668/ab9029,,2020,CaKFe₄As₄,CaKFe4As4,34.5,onset,0.0,0.0,polycrystal,Solid-State Reaction,
sc_atlas:34395,10.1088/1361-6668/ab9aa5,,2019,EuRbFe₄As₄,EuRbFe4As4,34.8,onset,0.0,0.001,single_crystal,Flux Growth,
sc_atlas:10899,10.1088/1361-6668/ab9acf,,2020,680C120-330h Q,FeSe0.5Te0.5,12.2,zero,0.0,0.0,unknown,Melt Growth; Solid-State Reaction,
sc_atlas:10894,10.1088/1361-6668/ab9acf,,2020,680C45h Q,FeSe0.5Te0.5,12.6,zero,0.0,0.0,unknown,Melt Growth; Solid-State Reaction,
sc_atlas:10897,10.1088/1361-6668/ab9acf,,2020,680C120-330h Q,FeSe0.5Te0.5,12.8,unknown,0.0,0.0,unknown,Melt Growth; Solid-State Reaction,
sc_atlas:10892,10.1088/1361-6668/ab9acf,,2020,680°C45h Q,FeSe0.5Te0.5,12.9,unknown,0.0,0.0,unknown,Melt Growth; Solid-State Reaction,
sc_atlas:10889,10.1088/1361-6668/ab9acf,,2020,440C740h,FeSe0.5Te0.5,13.1,zero,0.0,0.0,unknown,Melt Growth; Solid-State Reaction,
sc_atlas:10888,10.1088/1361-6668/ab9acf,,2020,440C740h,FeSe0.5Te0.5,13.4,unknown,0.0,0.0,unknown,Melt Growth; Solid-State Reaction,
sc_atlas:10885,10.1088/1361-6668/ab9acf,,2020,440C90h,FeSe0.5Te0.5,13.6,zero,0.0,0.0,unknown,Melt Growth; Solid-State Reaction,
sc_atlas:10887,10.1088/1361-6668/ab9acf,,2020,440C90h Q,FeSe0.5Te0.5,13.7,zero,0.0,0.0,unknown,Melt Growth; Solid-State Reaction,
sc_atlas:10884,10.1088/1361-6668/ab9acf,,2020,440C90h,FeSe0.5Te0.5,14.0,unknown,0.0,0.0,unknown,Melt Growth; Solid-State Reaction,
sc_atlas:10895,10.1088/1361-6668/ab9acf,,2020,680C120-330h,FeSe0.5Te0.5,14.1,unknown,0.0,0.0,unknown,Melt Growth; Solid-State Reaction,
sc_atlas:10890,10.1088/1361-6668/ab9acf,,2020,680C45h,FeSe0.5Te0.5,14.2,unknown,0.0,0.0,unknown,Melt Growth; Solid-State Reaction,
sc_atlas:10893,10.1088/1361-6668/ab9acf,,2020,680C45h Q,FeSe0.5Te0.5,15.7,unknown,0.0,0.0,unknown,Melt Growth; Solid-State Reaction,
sc_atlas:10898,10.1088/1361-6668/ab9acf,,2020,680C120-330h Q,FeSe0.5Te0.5,16.2,unknown,0.0,0.0,unknown,Melt Growth; Solid-State Reaction,
sc_atlas:10882,10.1088/1361-6668/ab9acf,,2020,680°C45h Q,FeSe0.5Te0.5,18.8,onset,0.0,0.0,unknown,Melt Growth; Solid-State Reaction,
sc_atlas:10883,10.1088/1361-6668/ab9acf,,2020,680C120-330h Q,FeSe0.5Te0.5,19.6,onset,0.0,0.0,unknown,Melt Growth; Solid-State Reaction,
sc_atlas:38626,10.1088/1361-6668/aba019,,2020,AP bulk,CaKFe4As4,34.3,onset,0.0,0.001,unknown,Solid-State Reaction,
sc_atlas:38625,10.1088/1361-6668/aba019,,2020,SPS bulk,CaKFe4As4,35.6,onset,0.0,0.001,unknown,Solid-State Reaction,
sc_atlas:35173,10.1088/1361-6668/abb35c,,2020,FeSeₓTe₁₋ₓ,FeSe0.5Te0.5,18.0,unknown,0.0,0.0,thin_film,Physical Vapor Deposition,CaF2
sc_atlas:18471,10.1088/1361-6668/abbdc5,,2020,HS2,HS2,35.0,onset,154.0,0.0,thin_film,Chemical Vapor Deposition,
sc_atlas:35322,10.1088/1361-6668/abc05d,,2021,Nb₃Sn,Nb3Sn,17.9,unknown,0.0,0.0,unknown,Solid-State Reaction,
sc_atlas:35437,10.1088/1361-6668/abc2ac,,2021,FeSe₀.₉₄,FeSe0.94,7.7,zero,0.0,0.0,polycrystal,Melt Growth; Solid-State Reaction,
sc_atlas:35438,10.1088/1361-6668/abc2ac,,2021,FeSe₀.₉₄,FeSe0.94,7.8,zero,0.0,0.0,polycrystal,Melt Growth; Solid-State Reaction,
sc_atlas:35436,10.1088/1361-6668/abc2ac,,2021,FeSe₀.₉₄,FeSe0.94,9.0,zero,0.0,0.0,polycrystal,Melt Growth; Solid-State Reaction,
sc_atlas:35248,10.1088/1361-6668/abd574,,2020,FeSe₁₋ₓSₓ,FeSe,9.36,midpoint,0.0,0.0,unknown,Nanofabrication & Exfoliation,
sc_atlas:35251,10.1088/1361-6668/abd574,,2020,FeSe₁₋ₓSₓ,FeSe0.89S0.11,10.09,midpoint,0.0,0.0,unknown,Nanofabrication & Exfoliation,
sc_atlas:35250,10.1088/1361-6668/abd574,,2020,FeSe₁₋ₓSₓ,FeSe0.91S0.09,10.2,midpoint,0.0,0.0,unknown,Nanofabrication & Exfoliation,
sc_atlas:35249,10.1088/1361-6668/abd574,,2020,FeSe₁₋ₓSₓ,FeSe0.96S0.04,10.34,midpoint,0.0,0.0,unknown,Nanofabrication & Exfoliation,
sc_atlas:18585,10.1088/1361-6668/abe4b7,,2021,TaReSi,TaReSi,5.32,onset,0.0,0.001,unknown,Melt Growth,
sc_atlas:18587,10.1088/1361-6668/abe4b7,,2021,TaReSi,TaReSi,5.4,midpoint,0.0,0.0,unknown,Melt Growth,
sc_atlas:18586,10.1088/1361-6668/abe4b7,,2021,TaReSi,TaReSi,5.62,onset,0.0,0.0,unknown,Melt Growth,
sc_atlas:18590,10.1088/1361-6668/abe4b7,,2021,TaRuSi,TaRuSi,3.86,midpoint,0.0,0.0,unknown,Melt Growth,
sc_atlas:18588,10.1088/1361-6668/abe4b7,,2021,TaRuSi,TaRuSi,3.91,onset,0.0,0.001,unknown,Melt Growth,
sc_atlas:18589,10.1088/1361-6668/abe4b7,,2021,TaRuSi,TaRuSi,3.92,onset,0.0,0.0,unknown,Melt Growth,
sc_atlas:35664,10.1088/1361-6668/abef4e,,2021,FeSe₁₋ₓTeₓ,FeSe0.67Te0.33,25.0,zero,2.31,0.0,unknown,Flux Growth,
sc_atlas:35662,10.1088/1361-6668/abef4e,,2021,FeSe₁₋ₓTeₓ,FeSe0.67Te0.33,6.2,zero,0.0,0.0,unknown,Flux Growth,
sc_atlas:35661,10.1088/1361-6668/abef4e,,2021,FeSe₁₋ₓTeₓ,FeSe0.67Te0.33,8.2,midpoint,0.0,0.0,unknown,Flux Growth,
sc_atlas:35660,10.1088/1361-6668/abef4e,,2021,FeSe₁₋ₓTeₓ,FeSe0.67Te0.33,9.8,onset,0.0,0.0,unknown,Flux Growth,
sc_atlas:36086,10.1088/1361-6668/abf7cf,,2021,YRe₂SiC,YRe2SiC,5.4,onset,0.0,0.0,unknown,Melt Growth,
sc_atlas:36085,10.1088/1361-6668/abf7cf,,2021,YRe₂SiC,YRe2SiC,5.9,onset,0.0,0.0,unknown,Melt Growth,
sc_atlas:36016,10.1088/1361-6668/ac1524,,2021,1-nm-thick Mo₀.₈₃Si₀.₁₇ film,Mo0.83Si0.17,3.7,onset,0.0,0.0,unknown,Physical Vapor Deposition; Nanofabrication & Exfoliation,Si3N4
sc_atlas:36015,10.1088/1361-6668/ac1524,,2021,4-nm-thick Mo₀.₈₃Si₀.₁₇ film,Mo0.83Si0.17,5.93,midpoint,0.0,0.0,unknown,Physical Vapor Deposition; Nanofabrication & Exfoliation,Si3N4
sc_atlas:36014,10.1088/1361-6668/ac1524,,2021,6-nm-thick Mo₀.₈₃Si₀.₁₇ film,Mo0.83Si0.17,6.85,midpoint,0.0,0.0,unknown,Physical Vapor Deposition; Nanofabrication & Exfoliation,Si3N4
sc_atlas:36013,10.1088/1361-6668/ac1524,,2021,128-nm-thick Mo₀.₈₃Si₀.₁₇ film,Mo0.83Si0.17,7.9,midpoint,0.0,0.0,unknown,Physical Vapor Deposition; Nanofabrication & Exfoliation,Si3N4
sc_atlas:18675,10.1088/1361-6668/ac19f3,,2021,BaH12,BaH12,8.0,onset,0.0,0.0,unknown,unknown,
sc_atlas:18678,10.1088/1361-6668/ac19f3,,2021,PrH9,PrH9,7.0,onset,0.0,0.0,unknown,unknown,
sc_atlas:36365,10.1088/1361-6668/ac2169,,2021,CuIr₂Te₄₋ₓSeₓ,CuIr2Te3.5Se0.5,1.94,midpoint,0.0,0.0,polycrystal,Solid-State Reaction,
sc_atlas:36364,10.1088/1361-6668/ac2169,,2021,CuIr₂Te₄₋ₓSeₓ,CuIr2Te3.6Se0.4,2.05,midpoint,0.0,0.0,polycrystal,Solid-State Reaction,
sc_atlas:36362,10.1088/1361-6668/ac2169,,2021,CuIr₂Te₄₋ₓSeₓ,CuIr2Te3.75Se0.25,2.68,midpoint,0.0,0.0,polycrystal,Solid-State Reaction,
sc_atlas:36363,10.1088/1361-6668/ac2169,,2021,CuIr₂Te₄₋ₓSeₓ,CuIr2Te3.7Se0.3,2.5,midpoint,0.0,0.0,polycrystal,Solid-State Reaction,
sc_atlas:36360,10.1088/1361-6668/ac2169,,2021,CuIr₂Te₄₋ₓSeₓ,CuIr2Te3.85Se0.15,2.82,midpoint,0.0,0.0,polycrystal,Solid-State Reaction,
sc_atlas:36361,10.1088/1361-6668/ac2169,,2021,CuIr₂Te₄₋ₓSeₓ,CuIr2Te3.8Se0.2,2.71,midpoint,0.0,0.0,polycrystal,Solid-State Reaction,
sc_atlas:36358,10.1088/1361-6668/ac2169,,2021,CuIr₂Te₄₋ₓSeₓ,CuIr2Te3.925Se0.075,2.61,midpoint,0.0,0.0,polycrystal,Solid-State Reaction,
sc_atlas:36357,10.1088/1361-6668/ac2169,,2021,CuIr₂Te₄₋ₓSeₓ,CuIr2Te3.95Se0.05,2.58,midpoint,0.0,0.0,polycrystal,Solid-State Reaction,
sc_atlas:36356,10.1088/1361-6668/ac2169,,2021,CuIr₂Te₄₋ₓSeₓ,CuIr2Te3.975Se0.025,2.48,midpoint,0.0,0.0,polycrystal,Solid-State Reaction,
sc_atlas:36366,10.1088/1361-6668/ac2169,,2021,CuIr₂Te₄₋ₓSeₓ,CuIr2Te3.9Se0.1,2.81,unknown,0.0,0.0,polycrystal,Solid-State Reaction,
sc_atlas:36359,10.1088/1361-6668/ac2169,,2021,CuIr₂Te₄₋ₓSeₓ,CuIr2Te3.9Se0.1,2.83,midpoint,0.0,0.0,polycrystal,Solid-State Reaction,
sc_atlas:36355,10.1088/1361-6668/ac2169,,2021,CuIr₂Te₄₋ₓSeₓ,CuIr2Te4,2.5,midpoint,0.0,0.0,polycrystal,Solid-State Reaction,
sc_atlas:36192,10.1088/1361-6668/ac216a,,2021,NbN,NbN,12.65,unknown,0.0,0.0,thin_film,Physical Vapor Deposition; Nanofabrication & Exfoliation,Si
sc_atlas:36194,10.1088/1361-6668/ac216a,,2021,NbN,NbN,13.0,unknown,0.0,0.0,thin_film,Physical Vapor Deposition; Nanofabrication & Exfoliation,Si
sc_atlas:36193,10.1088/1361-6668/ac216a,,2021,NbN,NbN,13.6,unknown,0.0,0.0,thin_film,Physical Vapor Deposition; Nanofabrication & Exfoliation,Si
sc_atlas:36467,10.1088/1361-6668/ac2556,,2021,Ca₀.₈₂La₀.₁₈Fe₀.₉₆Ni₀.₀₄As₂,Ca0.82La0.18Fe0.96Ni0.04As2,22.0,unknown,0.0,0.0,unknown,Flux Growth,
sc_atlas:36223,10.1088/1361-6668/ac2eb0,,2021,a-MoSi,MoSi,7.4,onset,0.0,0.0,thin_film,Physical Vapor Deposition,SiO2
sc_atlas:36570,10.1088/1361-6668/ac30d2,,2022,"(Cu,C)Ba₂Ca₃Cu₄O₁₁+δ",Cu4.23C0.66Ba1.65Ca3O10.67,109.6,zero,0.0,0.0,unknown,Flux Growth,
sc_atlas:36569,10.1088/1361-6668/ac30d2,,2022,"(Cu,C)Ba₂Ca₃Cu₄O₁₁+δ",Cu4.23C0.66Ba1.65Ca3O10.67,111.0,onset,0.0,0.0,unknown,Flux Growth,
sc_atlas:36568,10.1088/1361-6668/ac30d2,,2022,"(Cu,C)Ba₂Ca₃Cu₄O₁₁+δ",Cu4.23C0.66Ba1.65Ca3O10.67,112.0,unknown,0.0,0.001,unknown,Flux Growth,
sc_atlas:36333,10.1088/1361-6668/ac3b38,,2021,Mo₁₋ₓIrₓTe₂,Mo0.9Ir0.1Te2,2.32,unknown,0.0,0.001,single_crystal,Solid-State Reaction; Flux Growth,
sc_atlas:36334,10.1088/1361-6668/ac3b38,,2021,Mo₁₋ₓIrₓTe₂,Mo0.9Ir0.1Te2,2.65,unknown,0.0,0.001,single_crystal,Solid-State Reaction; Flux Growth,
sc_atlas:36335,10.1088/1361-6668/ac3b38,,2021,Mo₁₋ₓIrₓTe₂,Mo0.9Ir0.1Te2,2.7,unknown,0.0,0.0,single_crystal,Solid-State Reaction; Flux Growth,
sc_atlas:36751,10.1088/1361-6668/ac5aa8,,2022,SnTaS₂,SnTaS2,2.75,midpoint,0.0,0.0,polycrystal,Solid-State Reaction,
sc_atlas:36750,10.1088/1361-6668/ac5aa8,,2022,SnTaS₂,SnTaS2,2.8,onset,0.0,0.0,polycrystal,Solid-State Reaction,
sc_atlas:36724,10.1088/1361-6668/ac5bea,,2022,Mo₀.₁₁W₀.₁₁V₀.₁₁Re₀.₃₄B₀.₃₃,Mo0.11W0.11V0.11Re0.34B0.33,3.6,unknown,0.0,0.0,unknown,Melt Growth,
sc_atlas:36723,10.1088/1361-6668/ac5bea,,2022,Mo₀.₁₁W₀.₁₁V₀.₁₁Re₀.₃₄B₀.₃₃,Mo0.11W0.11V0.11Re0.34B0.33,4.0,onset,0.0,0.001,unknown,Melt Growth,
sc_atlas:36478,10.1088/1361-6668/ac7173,,2021,MoSi,MoSi,5.0,unknown,0.0,0.0,thin_film,unknown,Si
sc_atlas:19272,10.1088/1361-6668/ac72cd,,2022,FeSe,FeSe,9.0,unknown,0.0,0.0,single_crystal,Chemical Vapor Transport; Solution-based synthesis/processing,
sc_atlas:36222,10.1088/1361-6668/ac74e9,,2021,Nb₀.₂₀Bi₂Se₃,Nb0.2Bi2Se3,3.2,midpoint,0.0,0.0,unknown,Melt Growth,
sc_atlas:36221,10.1088/1361-6668/ac74e9,,2021,Nb₀.₂₀Bi₂Se₃,Nb0.2Bi2Se3,3.5,unknown,0.0,0.0,unknown,Melt Growth,
sc_atlas:36820,10.1088/1361-6668/ac7586,,2022,SnTaS₂,SnTaS2,2.9,onset,0.0,0.0,unknown,Chemical Vapor Transport,
sc_atlas:36664,10.1088/1361-6668/ac7c42,,2022,Pb₂Pd,Pb2Pd,2.4,onset,0.0,0.005,single_crystal,Flux Growth,
sc_atlas:36663,10.1088/1361-6668/ac7c42,,2022,Pb₂Pd,Pb2Pd,2.66,onset,0.0,0.003,single_crystal,Flux Growth,
sc_atlas:36662,10.1088/1361-6668/ac7c42,,2022,Pb₂Pd,Pb2Pd,2.75,onset,0.0,0.002,single_crystal,Flux Growth,
sc_atlas:36661,10.1088/1361-6668/ac7c42,,2022,Pb₂Pd,Pb2Pd,2.86,onset,0.0,0.0,single_crystal,Flux Growth,
sc_atlas:36665,10.1088/1361-6668/ac7c42,,2022,Pb₂Pd,Pb2Pd,2.9,onset,0.0,0.0,single_crystal,Flux Growth,
sc_atlas:37191,10.1088/1361-6668/ac8025,,2022,Ba₁₋ₓKₓFe₂As₂,Ba0.64K0.36Fe2As2,39.8,onset,0.0,0.0,thin_film,Molecular Beam Epitaxy,MgO
sc_atlas:36926,10.1088/1361-6668/ac8454,,2022,NbTiN,NbTiN,7.75,unknown,0.0,0.0,thin_film,unknown,SiO2
sc_atlas:36927,10.1088/1361-6668/ac8454,,2022,NbTiN,NbTiN,8.6,unknown,0.0,0.0,thin_film,unknown,SiO2
sc_atlas:37121,10.1088/1361-6668/ac8eed,,2022,Mo₄Re₂Te₈,Mo4Re2Te8,3.23,midpoint,0.0,0.0,polycrystal,Solid-State Reaction,
sc_atlas:37120,10.1088/1361-6668/ac8eed,,2022,Mo₄Re₂Te₈,Mo4Re2Te8,3.26,onset,0.0,0.001,polycrystal,Solid-State Reaction,
sc_atlas:37119,10.1088/1361-6668/ac8eed,,2022,Mo₄Re₂Te₈,Mo4Re2Te8,3.54,onset,0.0,0.0,polycrystal,Solid-State Reaction,
sc_atlas:37453,10.1088/1361-6668/aca62c,,2023,α-MoGe,Mo70Ge30,7.0,unknown,0.0,0.0,thin_film,Physical Vapor Deposition,MgO
sc_atlas:37454,10.1088/1361-6668/aca62c,,2023,α-MoGe,Mo70Ge30,7.05,unknown,0.0,0.0,thin_film,Physical Vapor Deposition,MgO
sc_atlas:37700,10.1088/1361-6668/acbe74,,2023,NiBi₃,NiBi3,4.13,midpoint,0.0,0.0,single_crystal,Flux Growth,
sc_atlas:19320,10.1088/1361-6668/acd608,,2023,Nb,Nb,9.17,onset,0.0,0.0,unknown,Melt Growth,
sc_atlas:19323,10.1088/1361-6668/acd608,,2023,Nb_{0.85}Y_{0.15},Nb0.85Y0.15,9.24,onset,0.0,0.0,unknown,Melt Growth,
sc_atlas:19321,10.1088/1361-6668/acd608,,2023,Nb_{0.95}Y_{0.05},Nb0.95Y0.05,9.22,onset,0.0,0.0,unknown,Melt Growth,
sc_atlas:19322,10.1088/1361-6668/acd608,,2023,Nb_{0.9}Y_{0.1},Nb0.9Y0.1,9.35,onset,0.0,0.0,unknown,Melt Growth,
sc_atlas:19233,10.1088/1361-6668/ace5e8,,2023,Nb1.7Ta3.3,Nb1.7Ta3.3,5.3,onset,0.0,0.0,unknown,Melt Growth,
sc_atlas:19236,10.1088/1361-6668/ace5e8,,2023,Nb1.7Ta3.3S2,Nb1.7Ta3.3S2,3.3,midpoint,0.0,0.0,unknown,Melt Growth,
sc_atlas:19234,10.1088/1361-6668/ace5e8,,2023,Nb1.7Ta3.3S2,Nb1.7Ta3.3S2,3.64,unknown,0.0,0.0,unknown,Melt Growth,
sc_atlas:19235,10.1088/1361-6668/ace5e8,,2023,Nb1.7Ta3.3S2,Nb1.7Ta3.3S2,3.7,midpoint,0.0,0.0,unknown,Melt Growth,
sc_atlas:38040,10.1088/1361-6668/aceeba,,2023,La₂O₂Bi₃₋ₓPb₁₊ₓS₆,La2O2Bi3PbS6,1.75,zero,1.69,0.0,unknown,Solid-State Reaction,
sc_atlas:38038,10.1088/1361-6668/aceeba,,2023,La₂O₂Bi₃₋ₓPb₁₊ₓS₆,La2O2Bi3PbS6,1.9,onset,0.93,0.0,unknown,Solid-State Reaction,
sc_atlas:38041,10.1088/1361-6668/aceeba,,2023,La₂O₂Bi₃₋ₓPb₁₊ₓS₆,La2O2Bi3PbS6,3.1,zero,2.21,0.0,unknown,Solid-State Reaction,
sc_atlas:37622,10.1088/1361-6668/acf5ab,,2023,Nb₃Sn,Nb3Sn,17.0,unknown,0.0,0.5,thin_film,Solution-based synthesis/processing,Nb
sc_atlas:37620,10.1088/1361-6668/acf5ab,,2023,Nb₃Sn,Nb3Sn,18.0,unknown,0.0,0.0,thin_film,Solution-based synthesis/processing,Nb
sc_atlas:36088,10.1088/1361-6668/ad06c4,,2023,KV₃Sb₅,KV3Sb5,0.5,onset,0.0,0.6,thin_film,Nanofabrication & Exfoliation,SiO2
sc_atlas:36087,10.1088/1361-6668/ad06c4,,2023,KV₃Sb₅,KV3Sb5,1.5,onset,0.0,0.0,thin_film,Nanofabrication & Exfoliation,SiO2
sc_atlas:37967,10.1088/1361-6668/ad1f7e,,2024,ReₓLu,Re10.5Lu,6.95,unknown,0.0,0.0,thin_film,Physical Vapor Deposition,Al2O3
sc_atlas:37971,10.1088/1361-6668/ad1f7e,,2024,ReₓLu,Re11.5Lu,6.75,unknown,0.0,0.0,thin_film,Physical Vapor Deposition,Al2O3
sc_atlas:37968,10.1088/1361-6668/ad1f7e,,2024,ReₓLu,Re3.8Lu,5.25,unknown,0.0,0.0,thin_film,Physical Vapor Deposition,Al2O3
sc_atlas:37966,10.1088/1361-6668/ad1f7e,,2024,ReₓLu,Re3.8Lu,5.3,unknown,0.0,0.0,thin_film,Physical Vapor Deposition,Al2O3
sc_atlas:37969,10.1088/1361-6668/ad1f7e,,2024,ReₓLu,Re7.4Lu,6.1,unknown,0.0,0.0,thin_film,Physical Vapor Deposition,Al2O3
sc_atlas:37970,10.1088/1361-6668/ad1f7e,,2024,ReₓLu,Re7.5Lu,5.8,unknown,0.0,0.0,thin_film,Physical Vapor Deposition,Al2O3
sc_atlas:38047,10.1088/1361-6668/ad20fc,,2023,"A, N₂/Ar: 0%",Al,1.25,midpoint,0.0,0.0,thin_film,Physical Vapor Deposition,SiO2
sc_atlas:38754,10.1088/1361-6668/ad45c7,,2024,CaKFe₄As₄,CaKFe4As4,33.8,unknown,2.2,0.0025,single_crystal,Flux Growth,
sc_atlas:38753,10.1088/1361-6668/ad45c7,,2024,CaKFe₄As₄,CaKFe4As4,34.7,unknown,0.0,0.0025,single_crystal,Flux Growth,
sc_atlas:38550,10.1088/1361-6668/ad5114,,2024,BaFe₂(As₁₋ₓPₓ)₂,BaFe2As1.3P0.7,26.9,midpoint,0.0,0.0003,single_crystal,Flux Growth,
sc_atlas:38551,10.1088/1361-6668/ad5114,,2024,BaFe₂(As₁₋ₓPₓ)₂,BaFe2As1.3P0.7,27.0,midpoint,0.0,0.0003,single_crystal,Flux Growth,
sc_atlas:38549,10.1088/1361-6668/ad5114,,2024,BaFe₂(As₁₋ₓPₓ)₂,BaFe2As1.3P0.7,27.2,midpoint,0.0,0.0003,single_crystal,Flux Growth,
sc_atlas:38607,10.1088/1361-6668/ad680d,,2024,Nb,Nb,9.2,unknown,0.0,0.001,polycrystal,Solid-State Reaction,
sc_atlas:36793,10.1088/1361-6668/ad74a1,,2024,TiN,TiN,4.07,midpoint,0.0,0.0,thin_film,Physical Vapor Deposition; Nanofabrication & Exfoliation,Al2O3
sc_atlas:36798,10.1088/1361-6668/ad74a1,,2024,TiN,TiN,5.11,unknown,0.0,0.0,thin_film,Physical Vapor Deposition; Nanofabrication & Exfoliation,Al2O3
sc_atlas:36797,10.1088/1361-6668/ad74a1,,2024,TiN,TiN,5.1135,unknown,0.0,0.0,thin_film,Physical Vapor Deposition; Nanofabrication & Exfoliation,Al2O3
sc_atlas:36794,10.1088/1361-6668/ad74a1,,2024,TiN,TiN,5.12,midpoint,0.0,0.0,thin_film,Physical Vapor Deposition; Nanofabrication & Exfoliation,Al2O3
sc_atlas:36795,10.1088/1361-6668/ad74a1,,2024,TiN,TiN,5.6,midpoint,0.0,0.0,thin_film,Physical Vapor Deposition; Nanofabrication & Exfoliation,Al2O3
sc_atlas:38685,10.1088/1361-6668/ad7642,,2024,Si-500,TiN,5.14,midpoint,0.0,0.0,thin_film,Physical Vapor Deposition,Si
sc_atlas:39213,10.1088/1361-6668/ad8e00,,2025,(Ca₁₋ₓLaₓ)KFe₄As₄,CaKFe4As4,35.5,unknown,0.0,0.0,single_crystal,Flux Growth; Nanofabrication & Exfoliation,
sc_atlas:38978,10.1088/1361-6668/ad921a,,2024,NbN,NbN,11.42,midpoint,0.0,0.0,thin_film,Physical Vapor Deposition,Si
sc_atlas:38980,10.1088/1361-6668/ad921a,,2024,NbN,NbN,12.44,midpoint,0.0,0.0,thin_film,Physical Vapor Deposition,Si
sc_atlas:38975,10.1088/1361-6668/ad921a,,2024,NbN,NbN,5.9,midpoint,0.0,0.0,thin_film,Physical Vapor Deposition,Si
sc_atlas:38977,10.1088/1361-6668/ad921a,,2024,NbN,NbN,7.29,midpoint,0.0,0.0,thin_film,Physical Vapor Deposition,Si
sc_atlas:38979,10.1088/1361-6668/ad921a,,2024,NbN,NbN,8.96,midpoint,0.0,0.0,thin_film,Physical Vapor Deposition,Si
sc_atlas:38976,10.1088/1361-6668/ad921a,,2024,NbN,NbN,9.36,midpoint,0.0,0.0,thin_film,Physical Vapor Deposition,Si
sc_atlas:19889,10.1088/1361-6668/adcc63,,2025,CsRb2C60,CsRb2C60,32.0,unknown,0.0,0.0,polycrystal,Solid-State Reaction,
sc_atlas:19890,10.1088/1361-6668/adcc63,,2025,CsRb2C60,CsRb2C60,32.1,onset,0.0,0.0,polycrystal,Solid-State Reaction,
sc_atlas:19891,10.1088/1361-6668/adcc63,,2025,K3C60,K3C60,19.0,unknown,0.0,0.0,polycrystal,Solid-State Reaction,
sc_atlas:19892,10.1088/1361-6668/adcc63,,2025,K3C60,K3C60,19.1,onset,0.0,0.0,polycrystal,Solid-State Reaction,
sc_atlas:19894,10.1088/1361-6668/adcc63,,2025,Rb3C60,Rb3C60,29.4,onset,0.0,0.0,polycrystal,Solid-State Reaction,
sc_atlas:19893,10.1088/1361-6668/adcc63,,2025,Rb3C60,Rb3C60,29.6,unknown,0.0,0.0,polycrystal,Solid-State Reaction,
sc_atlas:38430,10.1088/1361-6668/ade9f6,,2025,YBa₂Cu₃O₇,YBa2Cu3O7,89.0,unknown,0.0,0.0,unknown,unknown,SrTiO3
sc_atlas:38358,10.1088/1361-6668/adf360,,2025,Al,Al,1.2,midpoint,0.0,0.0,thin_film,Physical Vapor Deposition; Nanofabrication & Exfoliation,Si
sc_atlas:38355,10.1088/1361-6668/adf360,,2025,Al,Al,1.22,midpoint,0.0,0.0,thin_film,Physical Vapor Deposition; Nanofabrication & Exfoliation,Si
sc_atlas:38356,10.1088/1361-6668/adf360,,2025,Al,Al,1.27,midpoint,0.0,0.0,thin_film,Physical Vapor Deposition; Nanofabrication & Exfoliation,Si
sc_atlas:38354,10.1088/1361-6668/adf360,,2025,Al,Al,1.32,midpoint,0.0,0.0,thin_film,Physical Vapor Deposition; Nanofabrication & Exfoliation,Si
sc_atlas:40000,10.1088/1361-6668/adfb03,,2025,FeSe,Fe0.845Se,5.5,unknown,0.0,0.0,unknown,Chemical Vapor Transport,
sc_atlas:39999,10.1088/1361-6668/adfb03,,2025,FeSe,Fe0.92Se,7.5,unknown,0.0,0.0,unknown,Chemical Vapor Transport,
sc_atlas:39998,10.1088/1361-6668/adfb03,,2025,FeSe,Fe0.931Se,8.0,unknown,0.0,0.0,unknown,Chemical Vapor Transport,
sc_atlas:39997,10.1088/1361-6668/adfb03,,2025,FeSe,Fe0.995Se,9.0,unknown,0.0,0.0,unknown,Chemical Vapor Transport,
sc_atlas:40263,10.1088/1361-6668/ae1896,,2025,pristine FeSe,FeSe,9.0,unknown,0.0,0.0,thin_film,Chemical Vapor Transport,GFRP
sc_atlas:40004,10.1088/1361-6668/ae2b3a,,2025,EuFe₂(As₁₋ₓPₓ)₂,EuFe2As1.44P0.56,12.0,unknown,0.0,0.0,unknown,Flux Growth,
sc_atlas:40003,10.1088/1361-6668/ae2b3a,,2025,EuFe₂(As₁₋ₓPₓ)₂,EuFe2As1.58P0.42,24.0,unknown,0.0,0.0,unknown,Flux Growth,
sc_atlas:40002,10.1088/1361-6668/ae2b3a,,2025,EuFe₂(As₁₋ₓPₓ)₂,EuFe2As1.6P0.4,25.0,unknown,0.0,0.0,unknown,Flux Growth,
sc_atlas:737,10.1088/1361-6668/ae3f10,,2025,"TiV-2, deposition pressure: 1.0 μbar",Ti40V60,3.61,zero,0.0,0.0,thin_film,Physical Vapor Deposition; Nanofabrication & Exfoliation,SiO2
sc_atlas:738,10.1088/1361-6668/ae3f10,,2025,"TiV-3, deposition pressure: 0.9 μbar",Ti40V60,4.14,zero,0.0,0.0,thin_film,Physical Vapor Deposition; Nanofabrication & Exfoliation,SiO2
sc_atlas:739,10.1088/1361-6668/ae3f10,,2025,"TiV-4, deposition pressure: 0.8 μbar",Ti40V60,4.44,zero,0.0,0.0,thin_film,Physical Vapor Deposition; Nanofabrication & Exfoliation,SiO2
sc_atlas:740,10.1088/1361-6668/ae3f10,,2025,"TiV-5, deposition pressure: 0.7 μbar",Ti40V60,5.72,zero,0.0,0.0,thin_film,Physical Vapor Deposition; Nanofabrication & Exfoliation,SiO2
sc_atlas:741,10.1088/1361-6668/ae3f10,,2025,"TiV-6, deposition pressure: 0.63 μbar",Ti40V60,5.9,zero,0.0,0.0,thin_film,Physical Vapor Deposition; Nanofabrication & Exfoliation,SiO2
sc_atlas:24862,10.1088/1367-2630/10/12/123003,,2008,Eu₀.₇Na₀.₃Fe₂As₂,Eu0.7Na0.3Fe2As2,32.0,midpoint,0.0,1e-05,polycrystal,Solid-State Reaction,
sc_atlas:24861,10.1088/1367-2630/10/12/123003,,2008,Eu₀.₇Na₀.₃Fe₂As₂,Eu0.7Na0.3Fe2As2,34.7,onset,0.0,0.0,polycrystal,Solid-State Reaction,
sc_atlas:24770,10.1088/1367-2630/10/12/123031,,2008,Ba₁₋ₓKₓFe₂As₂,Ba0.5K0.5Fe2As2,36.0,midpoint,0.0,0.0,unknown,unknown,
sc_atlas:24542,10.1088/1367-2630/10/6/063021,,2008,LaO₁₋ₓFₓFeAs,LaO0.9F0.1FeAs,26.0,onset,0.0,0.0,polycrystal,Solid-State Reaction,
sc_atlas:24519,10.1088/1367-2630/10/6/063026,,2008,LaO₁₋ₓFₓFeAs,LaO0.89F0.11FeAs,16.1,unknown,0.0,0.001,polycrystal,Melt Growth; Solid-State Reaction,
sc_atlas:24520,10.1088/1367-2630/10/6/063026,,2008,LaO₁₋ₓFₓFeAs,LaO0.89F0.11FeAs,17.0,unknown,1.03,0.001,polycrystal,Melt Growth; Solid-State Reaction,
sc_atlas:24518,10.1088/1367-2630/10/6/063026,,2008,LaO₁₋ₓFₓFeAs,LaO0.89F0.11FeAs,19.2,unknown,0.0,0.001,polycrystal,Melt Growth; Solid-State Reaction,
sc_atlas:24516,10.1088/1367-2630/10/6/063026,,2008,LaO₁₋ₓFₓFeAs,LaO0.89F0.11FeAs,20.3,unknown,0.0,0.0001,polycrystal,Melt Growth; Solid-State Reaction,
sc_atlas:24517,10.1088/1367-2630/10/6/063026,,2008,LaO₁₋ₓFₓFeAs,LaO0.89F0.11FeAs,21.5,unknown,1.03,0.0001,polycrystal,Melt Growth; Solid-State Reaction,
sc_atlas:24515,10.1088/1367-2630/10/6/063026,,2008,LaO₁₋ₓFₓFeAs,LaO0.89F0.11FeAs,23.0,onset,0.0,0.0001,polycrystal,Melt Growth; Solid-State Reaction,
sc_atlas:24514,10.1088/1367-2630/10/6/063026,,2008,LaO₁₋ₓFₓFeAs,LaO0.89F0.11FeAs,26.3,onset,0.0,0.0,polycrystal,Melt Growth; Solid-State Reaction,
sc_atlas:24677,10.1088/1367-2630/10/9/093005,,2008,amorphous W-based nanodeposit,W40C43Ga10O7,4.15,unknown,0.0,0.0,thin_film,Chemical Vapor Deposition,Si
sc_atlas:25712,10.1088/1367-2630/11/10/103046,,2009,FeTe₀.₆₀Se₀.₄₀,FeTe0.6Se0.4,15.3,onset,0.0,0.0,single_crystal,Flux Growth,
sc_atlas:15026,10.1088/1367-2630/11/2/025005,,2008,DyFeAsO1-δ,DyFeAsO0.8,51.0,onset,0.0,0.0001,polycrystal,Solid-State Reaction,
sc_atlas:15025,10.1088/1367-2630/11/2/025005,,2008,DyFeAsO1-δ,DyFeAsO0.8,52.2,onset,0.0,0.0,polycrystal,Solid-State Reaction,
sc_atlas:15028,10.1088/1367-2630/11/2/025005,,2008,HoFeAsO1-δ,HoFeAsO0.8,49.1,onset,0.0,0.0001,polycrystal,Solid-State Reaction,
sc_atlas:15027,10.1088/1367-2630/11/2/025005,,2008,HoFeAsO1-δ,HoFeAsO0.8,50.3,onset,0.0,0.0,polycrystal,Solid-State Reaction,
sc_atlas:15030,10.1088/1367-2630/11/2/025005,,2008,TbFeAsO1-δ,TbFeAsO0.8,46.8,onset,0.0,0.0001,polycrystal,Solid-State Reaction,
sc_atlas:15029,10.1088/1367-2630/11/2/025005,,2008,TbFeAsO1-δ,TbFeAsO0.8,48.5,onset,0.0,0.0,polycrystal,Solid-State Reaction,
sc_atlas:15032,10.1088/1367-2630/11/2/025005,,2008,YFeAsO1-δ,YFeAsO0.8,45.2,onset,0.0,0.0001,polycrystal,Solid-State Reaction,
sc_atlas:15031,10.1088/1367-2630/11/2/025005,,2008,YFeAsO1-δ,YFeAsO0.8,46.5,onset,0.0,0.0,polycrystal,Solid-State Reaction,
sc_atlas:25035,10.1088/1367-2630/11/2/025008,,2009,BaFe₂₋ₓNiₓAs₂,BaFe1.904Ni0.096As2,20.2,midpoint,0.0,0.0,unknown,Flux Growth,
sc_atlas:25034,10.1088/1367-2630/11/2/025008,,2009,BaFe₂₋ₓNiₓAs₂,BaFe1.904Ni0.096As2,20.5,onset,0.0,0.0,unknown,Flux Growth,
sc_atlas:25033,10.1088/1367-2630/11/2/025008,,2009,BaFe₂₋ₓNiₓAs₂,BaFe1.945Ni0.055As2,12.5,onset,0.0,0.0,unknown,Flux Growth,
sc_atlas:15095,10.1088/1367-2630/11/2/025012,,2009,CaFe1-xNixAsF,CaFe0.95Ni0.05AsF,12.0,onset,0.0,0.0,polycrystal,Solid-State Reaction,
sc_atlas:15094,10.1088/1367-2630/11/2/025012,,2009,CaFe1-xCoxAsF,CaFe0.9Co0.1AsF,22.0,onset,0.0,0.0,polycrystal,Solid-State Reaction,
sc_atlas:25424,10.1088/1367-2630/11/2/025013,,2009,KₓSr₁₋ₓFe₂As₂,K0.17Sr0.83Fe2As2,2.9,unknown,0.0,0.0,polycrystal,Solid-State Reaction,
sc_atlas:25425,10.1088/1367-2630/11/2/025013,,2009,KₓSr₁₋ₓFe₂As₂,K0.45Sr0.55Fe2As2,37.0,unknown,0.0,0.0,polycrystal,Solid-State Reaction,
sc_atlas:25426,10.1088/1367-2630/11/2/025013,,2009,KₓSr₁₋ₓFe₂As₂,KFe2As2,3.8,unknown,0.0,0.0,polycrystal,Solid-State Reaction,
sc_atlas:25257,10.1088/1367-2630/11/2/025014,,2008,(Ba₁₋ₓKₓ)Fe₂As₂,Ba0.6K0.4Fe2As2,37.3,unknown,0.0,0.0,polycrystal,Solid-State Reaction,
sc_atlas:25258,10.1088/1367-2630/11/2/025014,,2008,(Ba₁₋ₓKₓ)Fe₂As₂,Ba0.6K0.4Fe2As2,37.5,unknown,0.0,0.0005,polycrystal,Solid-State Reaction,
sc_atlas:25259,10.1088/1367-2630/11/2/025014,,2008,(Ba₁₋ₓKₓ)Fe₂As₂,Ba0.6K0.4Fe2As2,38.0,unknown,0.0,0.0,polycrystal,Solid-State Reaction,
sc_atlas:25261,10.1088/1367-2630/11/2/025014,,2008,(Ba₁₋ₓKₓ)Fe₂As₂,Ba0.7K0.3Fe2As2,33.0,unknown,0.0,0.0,polycrystal,Solid-State Reaction,
sc_atlas:25260,10.1088/1367-2630/11/2/025014,,2008,(Ba₁₋ₓKₓ)Fe₂As₂,Ba0.8K0.2Fe2As2,23.6,unknown,0.0,0.0005,polycrystal,Solid-State Reaction,
sc_atlas:25243,10.1088/1367-2630/11/2/025015,,2009,TbFeAsO₀.₉F₀.₁,TbFeAsO0.9F0.1,50.0,onset,0.0,0.0,polycrystal,Solid-State Reaction,
sc_atlas:15128,10.1088/1367-2630/11/2/025018,,2008,LaFePO,LaFePO,6.0,onset,0.0,0.0,single_crystal,Flux Growth,
sc_atlas:15127,10.1088/1367-2630/11/2/025018,,2008,LaFePO,LaFePO,6.6,midpoint,0.0,0.0,single_crystal,Flux Growth,
sc_atlas:15129,10.1088/1367-2630/11/2/025018,,2008,LaFePO,LaFePO,7.0,onset,0.0,0.0,single_crystal,Flux Growth,
sc_atlas:15130,10.1088/1367-2630/11/2/025018,,2008,NdFePO,NdFePO,3.1,midpoint,0.0,0.0,single_crystal,Flux Growth,
sc_atlas:15131,10.1088/1367-2630/11/2/025018,,2008,NdFePO,NdFePO,4.4,onset,0.0,0.0,single_crystal,Flux Growth,
sc_atlas:15134,10.1088/1367-2630/11/2/025018,,2008,PrFePO,PrFePO,2.0,onset,0.0,0.0,single_crystal,Flux Growth,
sc_atlas:15132,10.1088/1367-2630/11/2/025018,,2008,PrFePO,PrFePO,3.2,midpoint,0.0,0.0,single_crystal,Flux Growth,
sc_atlas:15133,10.1088/1367-2630/11/2/025018,,2008,PrFePO,PrFePO,3.6,unknown,0.0,0.0,single_crystal,Flux Growth,
sc_atlas:15135,10.1088/1367-2630/11/2/025018,,2008,PrFePO,PrFePO,4.4,onset,0.0,0.0,single_crystal,Flux Growth,
sc_atlas:15193,10.1088/1367-2630/11/2/025023,,2009,SrFe2-xCoxAs2,SrFe1.75Co0.25As2,12.9,zero,0.0,0.0,single_crystal,Solid-State Reaction; Flux Growth,
sc_atlas:15197,10.1088/1367-2630/11/2/025023,,2009,SrFe2-xCoxAs2,SrFe1.75Co0.25As2,13.22,midpoint,0.0,0.0,single_crystal,Solid-State Reaction; Flux Growth,
sc_atlas:15195,10.1088/1367-2630/11/2/025023,,2009,SrFe2-xCoxAs2,SrFe1.75Co0.25As2,15.3,onset,0.0,0.0,single_crystal,Solid-State Reaction; Flux Growth,
sc_atlas:15191,10.1088/1367-2630/11/2/025023,,2009,SrFe2-xCoxAs2,SrFe1.75Co0.25As2,18.1,onset,0.0,0.0,single_crystal,Solid-State Reaction; Flux Growth,
sc_atlas:15196,10.1088/1367-2630/11/2/025023,,2009,SrFe2-xCoxAs2,SrFe1.79Co0.21As2,12.34,midpoint,0.0,0.0,single_crystal,Solid-State Reaction; Flux Growth,
sc_atlas:15192,10.1088/1367-2630/11/2/025023,,2009,SrFe2-xCoxAs2,SrFe1.79Co0.21As2,13.2,zero,0.0,0.0,single_crystal,Solid-State Reaction; Flux Growth,
sc_atlas:15194,10.1088/1367-2630/11/2/025023,,2009,SrFe2-xCoxAs2,SrFe1.79Co0.21As2,17.8,onset,0.0,0.0,single_crystal,Solid-State Reaction; Flux Growth,
sc_atlas:15190,10.1088/1367-2630/11/2/025023,,2009,SrFe2-xCoxAs2,SrFe1.79Co0.21As2,19.2,onset,0.0,0.0,single_crystal,Solid-State Reaction; Flux Growth,
sc_atlas:15189,10.1088/1367-2630/11/2/025023,,2009,SrFe2-xCoxAs2,SrFe1.8Co0.2As2,20.0,unknown,0.0,0.0,single_crystal,Solid-State Reaction; Flux Growth,
sc_atlas:15198,10.1088/1367-2630/11/2/025023,,2009,SrFe2-xNixAs2,SrFe1.8Ni0.2As2,8.0,unknown,0.0,0.0,single_crystal,Solid-State Reaction; Flux Growth,
sc_atlas:24647,10.1088/1367-2630/11/3/035004,,2009,NdFeAsO₀.₉F₀.₁,NdFeAsO0.9F0.1,51.0,unknown,0.0,0.001,polycrystal,Solid-State Reaction,
sc_atlas:24648,10.1088/1367-2630/11/3/035004,,2009,NdFeAsO₀.₉F₀.₁,NdFeAsO0.9F0.1,53.0,unknown,0.0,0.0,polycrystal,Solid-State Reaction,
sc_atlas:15145,10.1088/1367-2630/11/3/035006,,2009,Ba1-xKxFe2As2,Ba0.6K0.4Fe2As2,38.0,unknown,0.0,0.0,polycrystal,Solid-State Reaction,
sc_atlas:15147,10.1088/1367-2630/11/3/035006,,2009,CaFe1-xCoxAsF,CaFe0.85Co0.15AsF,21.0,midpoint,0.0,0.0,polycrystal,Solid-State Reaction,
sc_atlas:15146,10.1088/1367-2630/11/3/035006,,2009,CaFe1-xCoxAsF,CaFe0.925Co0.075AsF,18.0,midpoint,0.0,0.0,polycrystal,Solid-State Reaction,
sc_atlas:15150,10.1088/1367-2630/11/3/035006,,2009,LaFeAsO1-xFx,LaFeAsO0.94F0.06,18.0,onset,0.0,0.0,polycrystal,Solid-State Reaction,
sc_atlas:24933,10.1088/1367-2630/11/5/053008,,2009,LaFe₁₋ₓZnₓAsO₀.₉F₀.₁,LaFe0.95Zn0.05AsO0.9F0.1,25.4,midpoint,0.0,0.0,polycrystal,Solid-State Reaction,
sc_atlas:24932,10.1088/1367-2630/11/5/053008,,2009,LaFe₁₋ₓZnₓAsO₀.₉F₀.₁,LaFe0.98Zn0.02AsO0.9F0.1,25.5,midpoint,0.0,0.0,polycrystal,Solid-State Reaction,
sc_atlas:24931,10.1088/1367-2630/11/5/053008,,2009,LaFe₁₋ₓZnₓAsO₀.₉F₀.₁,LaFeAsO0.9F0.1,23.0,midpoint,0.0,0.0,polycrystal,Solid-State Reaction,
