Repository: zhiyuliu0158-ui/occ-alignn-tc

# P-B-Occ-ALIGNN-full-Tc

Occupancy-aware ALIGNN-style graph neural network for superconducting critical temperature `Tc_K` regression.

本仓库只做一个任务：

```text
CIF + pressure_GPa + magnetic_field_T + field_direction + optional metadata -> Tc_K
```

不做 superconducting / non-superconducting 分类。

## 1. 模型简介

`PBOccALIGNNFullTc` 是一个纯 PyTorch 实现的 ALIGNN-style 图神经网络：

- bond graph 的 node 是 crystallographic site。
- bond graph 的 edge 是周期近邻 directed bond。
- line graph 的 node 是 directed bond。
- line graph 的 edge 是角度 `i-j-k`。
- 所有 scatter / aggregation 使用 `torch.index_add`，不依赖 `torch_scatter`、DGL、PyTorch Geometric 或官方 ALIGNN 包。
- 输出为 `logtc_mu`、`logtc_logvar` 和 `Tc_pred_K = exp(logtc_mu) - 1`。

File: data/sc-atlas-data.csv (part 27 of 62)
source_record_id,doi,source_title,source_year,formula_raw,formula_normalized,tc_value_k,tc_criterion,pressure_gpa,magnetic_field_t,sample_form,preparation_method,substrate
sc_atlas:24930,10.1088/1367-2630/11/5/053008,,2009,LaFe₁₋ₓZnₓAsO₀.₉F₀.₁,LaFeAsO0.9F0.1,26.8,onset,0.0,0.0,polycrystal,Solid-State Reaction,
sc_atlas:25429,10.1088/1367-2630/11/5/055002,,2009,Ba₁₋ₓKₓFe₂As₂,Ba0.55K0.45Fe2As2,30.0,unknown,0.0,0.0,unknown,unknown,
sc_atlas:15256,10.1088/1367-2630/11/5/055050,,2009,BaFe2-xCoxAs2,BaFe1.75Co0.25As2,19.0,zero,0.0,0.0,unknown,Flux Growth,
sc_atlas:15253,10.1088/1367-2630/11/5/055050,,2009,BaFe2-xCoxAs2,BaFe1.75Co0.25As2,20.0,onset,0.0,0.0,unknown,Flux Growth,
sc_atlas:15255,10.1088/1367-2630/11/5/055050,,2009,BaFe2-xCoxAs2,BaFe1.8Co0.2As2,23.0,zero,0.0,0.0,unknown,Flux Growth,
sc_atlas:15252,10.1088/1367-2630/11/5/055050,,2009,BaFe2-xCoxAs2,BaFe1.8Co0.2As2,25.0,onset,0.0,0.0,unknown,Flux Growth,
sc_atlas:15254,10.1088/1367-2630/11/5/055050,,2009,BaFe2-xCoxAs2,BaFe1.92Co0.08As2,6.0,zero,0.0,0.0,unknown,Flux Growth,
sc_atlas:15251,10.1088/1367-2630/11/5/055050,,2009,BaFe2-xCoxAs2,BaFe1.92Co0.08As2,9.0,onset,0.0,0.0,unknown,Flux Growth,
sc_atlas:15257,10.1088/1367-2630/11/5/055050,,2009,Pr1-xSrxFeAsO,Pr0.8Sr0.2FeAsO,15.0,onset,0.0,0.0,unknown,Solid-State Reaction,
sc_atlas:25590,10.1088/1367-2630/11/5/055054,,2009,CePt₃Si,Ce0.99Pt3Si1.14,0.79,onset,0.0,0.0,unknown,Melt Growth,
sc_atlas:25591,10.1088/1367-2630/11/5/055054,,2009,CePt₃Si,Ce1.04Pt3Si1.07,0.79,onset,0.0,0.0,unknown,Melt Growth,
sc_atlas:25588,10.1088/1367-2630/11/5/055054,,2009,CePt₃Si,Ce1.14Pt3Si0.58,0.75,onset,0.0,0.0,unknown,Melt Growth,
sc_atlas:25589,10.1088/1367-2630/11/5/055054,,2009,CePt₃Si,Ce1.61Pt3Si0.91,0.73,onset,0.0,0.0,unknown,Melt Growth,
sc_atlas:25804,10.1088/1367-2630/11/5/055062,,2009,CeRhIn₅,CeRhIn5,0.36,midpoint,1.15,0.0,single_crystal,Flux Growth,
sc_atlas:25806,10.1088/1367-2630/11/5/055062,,2009,CeRhIn₅,CeRhIn5,0.9,midpoint,1.4,0.0,single_crystal,Flux Growth,
sc_atlas:25807,10.1088/1367-2630/11/5/055062,,2009,CeRhIn₅,CeRhIn5,1.4,midpoint,1.62,0.0,single_crystal,Flux Growth,
sc_atlas:25808,10.1088/1367-2630/11/5/055062,,2009,CeRhIn₅,CeRhIn5,2.2,midpoint,1.88,0.0,single_crystal,Flux Growth,
sc_atlas:25805,10.1088/1367-2630/11/5/055062,,2009,CeRhIn₅,CeRhIn5,2.24,midpoint,2.05,0.0,single_crystal,Flux Growth,
sc_atlas:25594,10.1088/1367-2630/11/8/083003,,2009,Pr₁₋ₓSrₓFeAsO,Pr0.779Sr0.221FeAsO,15.1,onset,0.0,0.0,unknown,Solid-State Reaction,
sc_atlas:15068,10.1088/1367-2630/11/9/093004,,2009,Sr2RuO4,Sr2RuO4,1.5,unknown,0.0,0.0,unknown,Melt Growth,
sc_atlas:25647,10.1088/1367-2630/11/9/093018,,2009,BaFe₁.₉Ni₀.₁As₂,BaFe1.9Ni0.1As2,20.3,midpoint,0.0,0.0,single_crystal,Flux Growth,
sc_atlas:15731,10.1088/1367-2630/12/10/103030,,2010,BaFe2-xCoxAs2,BaFe1.8Co0.2As2,14.0,midpoint,0.0,0.0,thin_film,Physical Vapor Deposition,PbMg0.24Nb0.48Ti0.28O3
sc_atlas:15732,10.1088/1367-2630/12/10/103030,,2010,BaFe2-xCoxAs2,BaFe1.8Co0.2As2,23.0,midpoint,0.0,0.0,thin_film,Physical Vapor Deposition,SrTiO3
sc_atlas:15734,10.1088/1367-2630/12/10/103030,,2010,La2-xSrxCuO4,La1.85Sr0.15CuO4,17.5,midpoint,0.0,0.0,thin_film,Physical Vapor Deposition,PbMg0.24Nb0.48Ti0.28O3
sc_atlas:15735,10.1088/1367-2630/12/10/103030,,2010,La2-xSrxCuO4,La1.85Sr0.15CuO4,18.5,midpoint,0.0,0.0,thin_film,Physical Vapor Deposition,PbMg0.24Nb0.48Ti0.28O3
sc_atlas:10900,10.1088/1367-2630/12/12/123003,,2010,BaFe₁.₉Ni₀.₁As₂,BaFe1.9Ni0.1As2,20.0,unknown,0.0,0.0,single_crystal,Flux Growth,
sc_atlas:26080,10.1088/1367-2630/12/2/023005,,2010,LaO₁₋ₓFₓFeAs,LaO0.86F0.14FeAs,12.5,midpoint,0.0,0.0,polycrystal,Solid-State Reaction,
sc_atlas:26079,10.1088/1367-2630/12/2/023005,,2010,LaO₁₋ₓFₓFeAs,LaO0.86F0.14FeAs,13.7,onset,0.0,0.0,polycrystal,Solid-State Reaction,
sc_atlas:26078,10.1088/1367-2630/12/2/023005,,2010,LaO₁₋ₓFₓFeAs,LaO0.93F0.07FeAs,21.0,midpoint,0.0,0.0,polycrystal,Solid-State Reaction,
sc_atlas:26077,10.1088/1367-2630/12/2/023005,,2010,LaO₁₋ₓFₓFeAs,LaO0.93F0.07FeAs,21.7,onset,0.0,0.0,polycrystal,Solid-State Reaction,
sc_atlas:26228,10.1088/1367-2630/12/2/023006,,2010,Ba(Fe₀.₉₂Co₀.₀₈)₂As₂,BaFe1.84Co0.16As2,20.0,zero,0.0,0.0,single_crystal,Flux Growth,
sc_atlas:26196,10.1088/1367-2630/12/2/023026,,2010,CeCoIn₅,CeCoIn5,2.3,unknown,0.0,0.0,unknown,Flux Growth,
sc_atlas:25573,10.1088/1367-2630/12/3/033005,,2010,SmFeAsO₁₋ₓFₓ,SmFeAsO0.917F0.083,52.5,unknown,0.0,0.0,unknown,Solid-State Reaction,
sc_atlas:25574,10.1088/1367-2630/12/3/033005,,2010,SmFeAsO₁₋ₓFₓ,SmFeAsO0.917F0.083,55.6,onset,0.0,0.0,unknown,Solid-State Reaction,
sc_atlas:26264,10.1088/1367-2630/12/7/073024,,2010,FeSe₁₋ₓ,FeSe0.975,8.21,onset,0.0,0.0001,unknown,Solid-State Reaction,
sc_atlas:26263,10.1088/1367-2630/12/7/073024,,2010,FeSe₁₋ₓ,FeSe0.975,8.43,onset,0.0,0.0001,unknown,Solid-State Reaction,
sc_atlas:26221,10.1088/1367-2630/12/8/083008,,2010,LaFe₁₋yZn_yAsO₁₋xF_x,LaFe0.94Zn0.06AsO0.95F0.05,22.7,midpoint,0.0,0.0,polycrystal,Solid-State Reaction,
sc_atlas:26220,10.1088/1367-2630/12/8/083008,,2010,LaFe₁₋yZn_yAsO₁₋xF_x,LaFe0.98Zn0.02AsO0.95F0.05,19.2,midpoint,0.0,0.0,polycrystal,Solid-State Reaction,
sc_atlas:26222,10.1088/1367-2630/12/8/083008,,2010,LaFe₁₋yZn_yAsO₁₋xF_x,LaFeAsO0.85F0.15,9.6,midpoint,0.0,0.0,polycrystal,Solid-State Reaction,
sc_atlas:26219,10.1088/1367-2630/12/8/083008,,2010,LaFe₁₋yZn_yAsO₁₋xF_x,LaFeAsO0.95F0.05,16.8,midpoint,0.0,0.0,polycrystal,Solid-State Reaction,
sc_atlas:27474,10.1088/1367-2630/13/10/103018,,2011,Tl₂Mo₆Se₆,Tl2Mo6Se6,6.8,onset,0.0,0.0,unknown,Melt Growth,
sc_atlas:27595,10.1088/1367-2630/13/10/103020,,2011,2H-TaS₂,TaS2,1.75,unknown,0.0,0.0,unknown,Chemical Vapor Transport,Au
sc_atlas:27272,10.1088/1367-2630/13/11/113039,,2011,CeCoIn₅,CeCoIn5,2.26,unknown,0.0,0.0,unknown,unknown,
sc_atlas:27273,10.1088/1367-2630/13/11/113039,,2011,CeCoIn₅,CeCoIn5,2.6,unknown,1.3,0.0,unknown,unknown,
sc_atlas:16200,10.1088/1367-2630/13/12/123022,,2011,LaNiC2,LaNiC2,3.0,unknown,0.0,0.0,polycrystal,Melt Growth; Solid-State Reaction,
sc_atlas:16199,10.1088/1367-2630/13/12/123022,,2011,LaNiC2,LaNiC2,3.6,unknown,0.0,0.0,polycrystal,Melt Growth; Solid-State Reaction,
sc_atlas:26964,10.1088/1367-2630/13/2/023036,,2011,Ba(Fe₀.₉Co₀.₁)₂As₂,BaFe1.8Co0.2As2,19.0,midpoint,0.0,0.0,unknown,Melt Growth,
sc_atlas:15870,10.1088/1367-2630/13/3/033008,,2011,Cs_xFe_2Se_2,Cs0.86Fe1.66Se2,30.0,onset,0.0,0.0,unknown,Flux Growth,
sc_atlas:15871,10.1088/1367-2630/13/3/033008,,2011,Cs_xFe_2Se_2,Cs0.86Fe1.66Se2,31.1,onset,0.82,0.0,unknown,Flux Growth,
sc_atlas:15873,10.1088/1367-2630/13/3/033008,,2011,"K_xFe_2Se_2-1, T_c^{onset}",K0.85Fe2Se1.8,29.8,onset,1.64,0.0,unknown,Flux Growth,
sc_atlas:15872,10.1088/1367-2630/13/3/033008,,2011,"K_xFe_2Se_2-1, T_c^{onset}",K0.85Fe2Se1.8,32.6,onset,0.0,0.0,unknown,Flux Growth,
sc_atlas:15874,10.1088/1367-2630/13/3/033008,,2011,"K_xFe_2Se_2-2, T_c^{onset}",K0.86Fe2Se1.82,31.1,onset,0.0,0.0,unknown,Flux Growth,
sc_atlas:15875,10.1088/1367-2630/13/3/033008,,2011,"K_xFe_2Se_2-2, T_c^{onset}, maximum T_c",K0.86Fe2Se1.82,32.7,onset,0.48,0.0,unknown,Flux Growth,
sc_atlas:26511,10.1088/1367-2630/13/3/033020,,2011,CaFe₂₋ₓRhₓAs₂,CaFe1.85Rh0.15As2,18.5,onset,0.0,0.0,polycrystal,Solid-State Reaction,
sc_atlas:26512,10.1088/1367-2630/13/3/033020,,2011,CaFe₂₋ₓRhₓAs₂,CaFe1.85Rh0.15As2,7.0,zero,0.0,0.0,polycrystal,Solid-State Reaction,
sc_atlas:15916,10.1088/1367-2630/13/6/065014,,2011,Ca2-xNaxCuO2Cl2,Ca1.88Na0.12CuO2Cl2,21.0,unknown,0.0,0.0,unknown,unknown,
sc_atlas:28456,10.1088/1367-2630/14/11/113043,,2012,NaFe₁₋ₓCoₓAs,NaFe0.925Co0.075As,11.5,zero,0.0,0.0,single_crystal,Flux Growth,
sc_atlas:28457,10.1088/1367-2630/14/11/113043,,2012,NaFe₁₋ₓCoₓAs,NaFe0.925Co0.075As,24.5,zero,2.32,0.0,single_crystal,Flux Growth,
sc_atlas:28454,10.1088/1367-2630/14/11/113043,,2012,NaFe₁₋ₓCoₓAs,NaFe0.972Co0.028As,20.4,zero,0.0,0.0,single_crystal,Flux Growth,
sc_atlas:28455,10.1088/1367-2630/14/11/113043,,2012,NaFe₁₋ₓCoₓAs,NaFe0.972Co0.028As,31.0,zero,2.28,0.0,single_crystal,Flux Growth,
sc_atlas:28452,10.1088/1367-2630/14/11/113043,,2012,NaFe₁₋ₓCoₓAs,NaFe0.99Co0.01As,16.0,zero,0.0,0.0,single_crystal,Flux Growth,
sc_atlas:28453,10.1088/1367-2630/14/11/113043,,2012,NaFe₁₋ₓCoₓAs,NaFe0.99Co0.01As,30.7,zero,2.05,0.0,single_crystal,Flux Growth,
sc_atlas:28451,10.1088/1367-2630/14/11/113043,,2012,NaFe₁₋ₓCoₓAs,NaFeAs,11.9,zero,1.79,0.0,single_crystal,Flux Growth,
sc_atlas:28224,10.1088/1367-2630/14/5/053034,,2012,CaFe₂As₂,CaFe2As2,5.7,unknown,0.9,0.0,unknown,unknown,
sc_atlas:28225,10.1088/1367-2630/14/5/053034,,2012,CaFe₂As₂,CaFe2As2,6.0,unknown,1.1,0.0,unknown,unknown,
sc_atlas:28223,10.1088/1367-2630/14/5/053034,,2012,CaFe₂As₂,CaFe2As2,6.9,unknown,0.4,0.0,unknown,unknown,
sc_atlas:28222,10.1088/1367-2630/14/5/053034,,2012,CaFe₂As₂,CaFe2As2,7.7,unknown,0.1,0.0,unknown,unknown,
sc_atlas:27973,10.1088/1367-2630/14/8/083042,,2012,Bi₂Sr₂CaCu₂O₈,Bi2Sr2CaCu2O8,90.0,unknown,0.0,0.0,unknown,unknown,
sc_atlas:10904,10.1088/1367-2630/15/1/013032,,2013,FeSe₀.₅Te₀.₅,FeSe0.5Te0.5,10.1,unknown,0.0,0.0,thin_film,Physical Vapor Deposition,MgO
sc_atlas:10903,10.1088/1367-2630/15/1/013032,,2013,FeSe₀.₅Te₀.₅,FeSe0.5Te0.5,14.0,unknown,0.0,0.0,thin_film,Physical Vapor Deposition,MgO
sc_atlas:10902,10.1088/1367-2630/15/11/113002,,2013,Eu(Fe₀.₈₈Ir₀.₁₂)₂As₂,EuFe1.76Ir0.24As2,22.0,unknown,0.0,0.0,single_crystal,Flux Growth,
sc_atlas:29657,10.1088/1367-2630/15/12/123031,,2013,Nb₂PdₓSe₅,Nb2Pd0.74Se5.11,4.7,midpoint,0.0,0.0,unknown,Solid-State Reaction; Flux Growth,
sc_atlas:29658,10.1088/1367-2630/15/12/123031,,2013,Nb₂PdₓSe₅,Nb2Pd0.74Se5.11,5.8,midpoint,2.0,0.0,unknown,Solid-State Reaction; Flux Growth,
sc_atlas:29653,10.1088/1367-2630/15/12/123031,,2013,Nb₂PdₓSe₅,Nb2Pd1.2Se5,5.5,zero,0.0,0.0,unknown,Solid-State Reaction; Flux Growth,
sc_atlas:29654,10.1088/1367-2630/15/12/123031,,2013,Nb₂PdₓSe₅,Nb2Pd1.2Se5,5.9,onset,0.0,0.0,unknown,Solid-State Reaction; Flux Growth,
sc_atlas:28527,10.1088/1367-2630/15/5/053005,,2013,LaNiC₂,LaNiC2,2.7,unknown,0.0,0.0,unknown,Melt Growth,
sc_atlas:28525,10.1088/1367-2630/15/5/053005,,2013,LaNiC₂,LaNiC2,2.75,midpoint,0.0,0.0,unknown,Melt Growth,
sc_atlas:28526,10.1088/1367-2630/15/5/053005,,2013,LaNiC₂,LaNiC2,3.1,unknown,0.0,0.0,unknown,Melt Growth,
sc_atlas:28524,10.1088/1367-2630/15/5/053005,,2013,LaNiC₂,LaNiC2,3.5,midpoint,0.0,0.0,unknown,Melt Growth,
sc_atlas:16601,10.1088/1367-2630/15/7/073019,,2013,(Ba1-xPrx)Fe2As2,Ba0.82Pr0.18Fe2As2,6.2,onset,0.0,0.0,unknown,Physical Vapor Deposition,MgO
sc_atlas:16598,10.1088/1367-2630/15/7/073019,,2013,(Ba1-xCex)Fe2As2,Ba0.85Ce0.15Fe2As2,13.4,onset,0.0,0.0,unknown,Physical Vapor Deposition,MgO
sc_atlas:16599,10.1088/1367-2630/15/7/073019,,2013,(Ba1-xLax)Fe2As2,Ba0.87La0.13Fe2As2,22.4,onset,0.0,0.0,unknown,Physical Vapor Deposition,MgO
sc_atlas:16600,10.1088/1367-2630/15/7/073019,,2013,(Ba1-xNdx)Fe2As2,Ba0.87Nd0.13Fe2As2,5.8,onset,0.0,0.0,unknown,Physical Vapor Deposition,MgO
sc_atlas:28839,10.1088/1367-2630/15/7/073029,,2013,LiFeAs,LiFeAs,17.6,unknown,0.0,0.0,single_crystal,Melt Growth,
sc_atlas:10908,10.1088/1367-2630/15/8/083008,,2013,TlₓV₆S₈,Tl0.63V6S8,3.05,zero,0.0,0.0,polycrystal,Chemical Vapor Transport; Solid-State Reaction,
sc_atlas:10907,10.1088/1367-2630/15/8/083008,,2013,TlₓV₆S₈,Tl0.63V6S8,3.39,onset,0.0,0.0,polycrystal,Chemical Vapor Transport; Solid-State Reaction,
sc_atlas:29047,10.1088/1367-2630/15/9/093005,,2013,La₂₋ₓBaₓCuO₄ (x=1/8),La1.875Ba0.125CuO4,10.0,unknown,0.0,0.0003,unknown,Solid-State Reaction,
sc_atlas:29048,10.1088/1367-2630/15/9/093005,,2013,La₂₋ₓBaₓCuO₄ (x=1/8),La1.875Ba0.125CuO4,12.0,unknown,2.1,0.0003,unknown,Solid-State Reaction,
sc_atlas:29046,10.1088/1367-2630/15/9/093005,,2013,La₂₋ₓBaₓCuO₄ (x=1/8),La1.875Ba0.125CuO4,30.0,onset,0.0,0.0003,unknown,Solid-State Reaction,
sc_atlas:30404,10.1088/1367-2630/16/11/113024,,2014,Ca₁₋ₓNdₓFe₂As₂,Ca0.917Nd0.083Fe2As2,20.0,onset,0.0,0.0,unknown,Flux Growth,
sc_atlas:29817,10.1088/1367-2630/16/5/053019,,2014,PuCoIn₅,PuCoIn5,2.3,onset,0.0,0.0,single_crystal,Flux Growth,
sc_atlas:29816,10.1088/1367-2630/16/5/053019,,2014,PuCoIn₅,PuCoIn5,2.5,unknown,0.0,0.0,single_crystal,Flux Growth,
sc_atlas:30151,10.1088/1367-2630/16/5/053030,,2014,YBa₂Cu₃O₆₊y,YBa2Cu3O6.67,66.0,onset,0.0,0.002,single_crystal,Flux Growth,
sc_atlas:10911,10.1088/1367-2630/17/2/023041,,2015,UPt₃,UPt3,0.45,unknown,0.0,0.4,unknown,unknown,
sc_atlas:10910,10.1088/1367-2630/17/2/023041,,2015,UPt₃,UPt3,0.52,unknown,0.0,0.2,unknown,unknown,
sc_atlas:33467,10.1088/1367-2630/17/5/053003,,2015,Mo₁₋ₓReₓ,Mo,0.9,unknown,0.0,0.0,unknown,Melt Growth,
sc_atlas:33470,10.1088/1367-2630/17/5/053003,,2015,Mo₁₋ₓReₓ,Mo0.6Re0.4,12.6,unknown,0.0,0.0,unknown,Melt Growth,
sc_atlas:33469,10.1088/1367-2630/17/5/053003,,2015,Mo₁₋ₓReₓ,Mo0.85Re0.15,7.0,unknown,0.0,0.0,unknown,Melt Growth,
sc_atlas:33468,10.1088/1367-2630/17/5/053003,,2015,Mo₁₋ₓReₓ,Mo0.9Re0.1,3.0,unknown,0.0,0.0,unknown,Melt Growth,
sc_atlas:30295,10.1088/1367-2630/17/7/073021,,2015,Rb₀.₈Fe₂₋ySe₂₋xTeₓ,Rb0.8Fe1.63Se1.72Te0.28,24.2,unknown,0.0,0.0,unknown,Flux Growth,
sc_atlas:30294,10.1088/1367-2630/17/7/073021,,2015,Rb₀.₈Fe₂₋ySe₂₋xTeₓ,Rb0.8Fe1.65Se1.8Te0.19,29.8,unknown,0.0,0.0,unknown,Flux Growth,
sc_atlas:30298,10.1088/1367-2630/17/7/073021,,2015,Rb₀.₈Fe₂₋ySe₂₋xTeₓ,Rb0.8Fe1.7Se2,25.6,unknown,3.5,0.0,unknown,Flux Growth,
sc_atlas:30297,10.1088/1367-2630/17/7/073021,,2015,Rb₀.₈Fe₂₋ySe₂₋xTeₓ,Rb0.8Fe1.7Se2,31.1,unknown,1.1,0.0,unknown,Flux Growth,
sc_atlas:30293,10.1088/1367-2630/17/7/073021,,2015,Rb₀.₈Fe₂₋ySe₂₋xTeₓ,Rb0.8Fe1.7Se2,33.0,unknown,0.0,0.0,unknown,Flux Growth,
sc_atlas:30299,10.1088/1367-2630/17/7/073021,,2015,Rb₀.₈Fe₂₋ySe₂₋xTeₓ,Rb0.8Fe1.7Se2,47.8,unknown,11.0,0.0,unknown,Flux Growth,
sc_atlas:30296,10.1088/1367-2630/17/7/073021,,2015,Rb₀.₈Fe₂₋ySe₂₋xTeₓ,Rb0.8Fe1.7Se2,53.0,onset,11.8,0.0,unknown,Flux Growth,
sc_atlas:30448,10.1088/1367-2630/17/8/083033,,2015,YBa₂(Cu₀.₉₇Zn₀.₀₃)₃O₆.₉₂,YBa2Cu2.91Zn0.09O6.92,57.0,unknown,0.0,0.0,polycrystal,Solid-State Reaction,
sc_atlas:32289,10.1088/1367-2630/18/11/113048,,2016,Nb,Nb,7.4,unknown,0.0,0.0,thin_film,Physical Vapor Deposition,Si
sc_atlas:32291,10.1088/1367-2630/18/11/113048,,2016,Nb,Nb,7.5,unknown,0.0,0.0,thin_film,Physical Vapor Deposition,Si
sc_atlas:32290,10.1088/1367-2630/18/11/113048,,2016,Nb,Nb,8.5,unknown,0.0,0.0,thin_film,Physical Vapor Deposition,Si
sc_atlas:32292,10.1088/1367-2630/18/11/113048,,2016,Nb,Nb,9.0,unknown,0.0,0.0,thin_film,Physical Vapor Deposition,Si
sc_atlas:31850,10.1088/1367-2630/18/8/082001,,2016,FeSe,FeSe,9.0,unknown,0.0,0.0,unknown,Chemical Vapor Transport,
sc_atlas:31851,10.1088/1367-2630/18/8/082001,,2016,FeSe,FeSe,9.1,unknown,0.0,0.0,unknown,Chemical Vapor Transport,
sc_atlas:32130,10.1088/1367-2630/18/9/093031,,2016,CeCo(In₁₋ₓCdₓ)₅,CeCoIn4.9625Cd0.0375,1.7,unknown,0.0,0.0,unknown,Flux Growth,
sc_atlas:10913,10.1088/1367-2630/aa76ad,,2017,FeSe1-xTex,FeSe0.45Te0.55,13.2,midpoint,0.0,0.0,thin_film,Physical Vapor Deposition,CaF2
sc_atlas:10914,10.1088/1367-2630/aa76ad,,2017,FeSe1-xTex,FeSe0.45Te0.55,15.1,unknown,0.0,0.0,thin_film,Physical Vapor Deposition,CaF2
sc_atlas:10912,10.1088/1367-2630/aa76ad,,2017,FeSe1-xTex,FeSe0.45Te0.55,20.3,midpoint,0.0,0.0,thin_film,Physical Vapor Deposition,CaF2
sc_atlas:10915,10.1088/1367-2630/aa76ad,,2017,FeSe1-xTex,FeSe0.6Te0.4,18.0,midpoint,0.0,0.0,thin_film,Physical Vapor Deposition,CaF2
sc_atlas:10917,10.1088/1367-2630/aa76ad,,2017,FeSe1-xTex,FeSe0.6Te0.4,18.6,unknown,0.0,0.0,thin_film,Physical Vapor Deposition,CaF2
sc_atlas:32788,10.1088/1367-2630/aa8246,,2017,ZrB₁₂,ZrB12,5.95,unknown,0.0,0.0001,unknown,Melt Growth,
sc_atlas:33211,10.1088/1367-2630/aa9ccd,,2017,Zr₅Ge₂.₅Ru₀.₅,Zr5Ge2.5Ru0.5,5.4,unknown,0.0,0.0,unknown,Melt Growth,
sc_atlas:33209,10.1088/1367-2630/aa9ccd,,2017,Zr₅Ge₂.₅Ru₀.₅,Zr5Ge2.5Ru0.5,5.7,zero,0.0,0.0,unknown,Melt Growth,
sc_atlas:17804,10.1088/1367-2630/aab47c,,2017,Ba0.6K0.4Fe2As2,Ba0.6K0.4Fe2As2,38.9,unknown,0.0,0.0,unknown,unknown,
sc_atlas:17805,10.1088/1367-2630/aab47c,,2017,Ba(Fe0.93Co0.07)2As2,BaFe1.86Co0.14As2,24.0,unknown,0.0,0.0,unknown,unknown,
sc_atlas:17806,10.1088/1367-2630/aab47c,,2017,CaKFe4As4,CaKFe4As4,35.3,unknown,0.0,0.0,unknown,unknown,
sc_atlas:17807,10.1088/1367-2630/aab47c,,2017,LuNi2B2C,LuNi2B2C,16.6,unknown,0.0,0.0,unknown,unknown,
sc_atlas:32953,10.1088/1367-2630/aad213,,2018,ScZrCo₁₋δ,ScZr1.09Co0.91,2.72,onset,36.05,0.0,unknown,Melt Growth,
sc_atlas:32952,10.1088/1367-2630/aad213,,2018,ScZrCo₁₋δ,ScZr1.09Co0.91,3.6,onset,36.05,0.0,unknown,Melt Growth,
sc_atlas:33886,10.1088/1367-2630/aade66,,2018,FeSe₀.₇Te₀.₃,FeSe0.7Te0.3,10.53,midpoint,0.0,0.0,thin_film,Physical Vapor Deposition,CaF2
sc_atlas:33885,10.1088/1367-2630/aade66,,2018,FeSe₀.₇Te₀.₃,FeSe0.7Te0.3,10.96,midpoint,0.0,0.0,thin_film,Physical Vapor Deposition,La0.18Sr0.82Al0.59Ta0.41O3
sc_atlas:33878,10.1088/1367-2630/aade66,,2018,FeSe₀.₇Te₀.₃,FeSe0.7Te0.3,11.93,onset,0.0,0.0,thin_film,Physical Vapor Deposition,CaF2
sc_atlas:33887,10.1088/1367-2630/aade66,,2018,FeSe₀.₇Te₀.₃,FeSe0.7Te0.3,11.94,midpoint,0.0,0.0,thin_film,Physical Vapor Deposition,CaF2
sc_atlas:33877,10.1088/1367-2630/aade66,,2018,FeSe₀.₇Te₀.₃,FeSe0.7Te0.3,12.23,onset,0.0,0.0,thin_film,Physical Vapor Deposition,La0.18Sr0.82Al0.59Ta0.41O3
sc_atlas:33879,10.1088/1367-2630/aade66,,2018,FeSe₀.₇Te₀.₃,FeSe0.7Te0.3,13.28,onset,0.0,0.0,thin_film,Physical Vapor Deposition,CaF2
sc_atlas:33890,10.1088/1367-2630/aade66,,2018,FeSe₀.₇Te₀.₃,FeSe0.7Te0.3,17.22,midpoint,0.0,0.0,thin_film,Physical Vapor Deposition,CaF2
sc_atlas:33882,10.1088/1367-2630/aade66,,2018,FeSe₀.₇Te₀.₃,FeSe0.7Te0.3,18.09,onset,0.0,0.0,thin_film,Physical Vapor Deposition,CaF2
sc_atlas:33874,10.1088/1367-2630/aade66,,2018,FeSe₀.₇Te₀.₃,FeSe0.7Te0.3,18.1,onset,0.0,0.0,thin_film,Physical Vapor Deposition,CaF2
sc_atlas:33889,10.1088/1367-2630/aade66,,2018,FeSe₀.₇Te₀.₃,FeSe0.7Te0.3,18.42,midpoint,0.0,0.0,thin_film,Physical Vapor Deposition,CaF2
sc_atlas:33888,10.1088/1367-2630/aade66,,2018,FeSe₀.₇Te₀.₃,FeSe0.7Te0.3,18.62,midpoint,0.0,0.0,thin_film,Physical Vapor Deposition,CaF2
sc_atlas:33880,10.1088/1367-2630/aade66,,2018,FeSe₀.₇Te₀.₃,FeSe0.7Te0.3,19.11,onset,0.0,0.0,thin_film,Physical Vapor Deposition,CaF2
sc_atlas:33881,10.1088/1367-2630/aade66,,2018,FeSe₀.₇Te₀.₃,FeSe0.7Te0.3,19.31,onset,0.0,0.0,thin_film,Physical Vapor Deposition,CaF2
sc_atlas:33883,10.1088/1367-2630/aade66,,2018,FeSe₀.₇Te₀.₃,FeSe0.7Te0.3,5.27,midpoint,0.0,0.0,thin_film,Physical Vapor Deposition,La0.18Sr0.82Al0.59Ta0.41O3
sc_atlas:33884,10.1088/1367-2630/aade66,,2018,FeSe₀.₇Te₀.₃,FeSe0.7Te0.3,5.74,midpoint,0.0,0.0,thin_film,Physical Vapor Deposition,La0.18Sr0.82Al0.59Ta0.41O3
sc_atlas:33873,10.1088/1367-2630/aade66,,2018,FeSe₀.₇Te₀.₃,FeSe0.7Te0.3,6.2,onset,0.0,0.0,thin_film,Physical Vapor Deposition,La0.18Sr0.82Al0.59Ta0.41O3
sc_atlas:33875,10.1088/1367-2630/aade66,,2018,FeSe₀.₇Te₀.₃,FeSe0.7Te0.3,6.35,onset,0.0,0.0,thin_film,Physical Vapor Deposition,La0.18Sr0.82Al0.59Ta0.41O3
sc_atlas:33876,10.1088/1367-2630/aade66,,2018,FeSe₀.₇Te₀.₃,FeSe0.7Te0.3,7.39,onset,0.0,0.0,thin_film,Physical Vapor Deposition,La0.18Sr0.82Al0.59Ta0.41O3
sc_atlas:17919,10.1088/1367-2630/aae4a8,,2018,Ca3-xLaxRh4Sn13,Ca0.2La2.8Rh4Sn13,3.9,zero,0.0,0.0,unknown,unknown,
sc_atlas:17918,10.1088/1367-2630/aae4a8,,2018,Ca3-xLaxRh4Sn13,Ca0.2La2.8Rh4Sn13,5.3,midpoint,0.0,0.0,unknown,unknown,
sc_atlas:33306,10.1088/1367-2630/aae595,,2018,SrₓBi₂Se₃,Sr0.15Bi2Se3,2.6,unknown,0.0,0.0,unknown,Melt Growth,
sc_atlas:33304,10.1088/1367-2630/aae595,,2018,SrₓBi₂Se₃,Sr0.15Bi2Se3,2.75,unknown,0.0,0.0,unknown,Melt Growth,
sc_atlas:33303,10.1088/1367-2630/aae595,,2018,SrₓBi₂Se₃,Sr0.1Bi2Se3,2.73,unknown,0.0,0.0,unknown,Melt Growth,
sc_atlas:33307,10.1088/1367-2630/aae595,,2018,SrₓBi₂Se₃,Sr0.2Bi2Se3,2.55,unknown,0.0,0.0,unknown,Melt Growth,
sc_atlas:33305,10.1088/1367-2630/aae595,,2018,SrₓBi₂Se₃,Sr0.2Bi2Se3,2.7,unknown,0.0,0.0,unknown,Melt Growth,
sc_atlas:10922,10.1088/1367-2630/aaf312,,2018,(TBA)₀.₃FeSe,C4.8H10.8N0.3FeSe,29.3,onset,2.46,0.0,unknown,Solution-based synthesis/processing,
sc_atlas:10920,10.1088/1367-2630/aaf312,,2018,(TBA)₀.₃FeSe,C4.8H10.8N0.3FeSe,42.0,zero,0.0,0.0,unknown,Solution-based synthesis/processing,
sc_atlas:10919,10.1088/1367-2630/aaf312,,2018,(TBA)₀.₃FeSe,C4.8H10.8N0.3FeSe,48.0,midpoint,0.0,0.0,unknown,Solution-based synthesis/processing,
sc_atlas:10918,10.1088/1367-2630/aaf312,,2018,(TBA)₀.₃FeSe,C4.8H10.8N0.3FeSe,50.0,onset,0.0,0.0,unknown,Solution-based synthesis/processing,
sc_atlas:33986,10.1088/1367-2630/ab00c1,,2018,ZrNBr,ZrNBr,11.0,unknown,0.0,0.0,thin_film,Chemical Vapor Transport,SiO2
sc_atlas:33983,10.1088/1367-2630/ab00c1,,2018,ZrNBr,ZrNBr,14.0,unknown,0.0,0.001,thin_film,Chemical Vapor Transport,SiO2
sc_atlas:34177,10.1088/1367-2630/ab20eb,,2019,MgB₂,MgB2,38.0,unknown,0.0,0.0,unknown,Solid-State Reaction,
sc_atlas:34494,10.1088/1367-2630/ab307b,,2019,ReBe₂₂,ReBe22,8.8,unknown,0.0,0.04,unknown,Melt Growth,
sc_atlas:34493,10.1088/1367-2630/ab307b,,2019,ReBe₂₂,ReBe22,9.36,unknown,0.0,0.0,unknown,Melt Growth,
sc_atlas:34491,10.1088/1367-2630/ab307b,,2019,ReBe₂₂,ReBe22,9.42,zero,0.0,0.0,unknown,Melt Growth,
sc_atlas:34492,10.1088/1367-2630/ab307b,,2019,ReBe₂₂,ReBe22,9.5,onset,0.0,0.001,unknown,Melt Growth,
sc_atlas:10923,10.1088/1367-2630/ab7fca,,2020,CuxBi₂Se₃,Cu0.09Bi2Se3,4.18,onset,0.0,0.0003,unknown,Melt Growth,
sc_atlas:10924,10.1088/1367-2630/ab7fca,,2020,CuxBi₂Se₃,Cu0.09Bi2Se3,4.2,unknown,0.0,0.0,unknown,Melt Growth,
sc_atlas:34862,10.1088/1367-2630/ab890a,,2020,Sn₄As₃,Sn4As3,1.14,unknown,0.0,0.0,polycrystal,Solid-State Reaction,
sc_atlas:34863,10.1088/1367-2630/ab890a,,2020,Sn₄As₃,Sn4As3,1.2,unknown,0.0,0.0,polycrystal,Solid-State Reaction,
sc_atlas:10931,10.1088/1367-2630/ab9427,,2020,RbCa₂(Fe₁₋ₓNiₓ)₄As₄F₂,RbCa2Fe3.64Ni0.36As4F2,6.8,onset,0.0,0.0005,single_crystal,Flux Growth,
sc_atlas:10930,10.1088/1367-2630/ab9427,,2020,RbCa₂(Fe₁₋ₓNiₓ)₄As₄F₂,RbCa2Fe3.64Ni0.36As4F2,7.5,midpoint,0.0,0.0,single_crystal,Flux Growth,
sc_atlas:10929,10.1088/1367-2630/ab9427,,2020,RbCa₂(Fe₁₋ₓNiₓ)₄As₄F₂,RbCa2Fe3.72Ni0.28As4F2,14.7,midpoint,0.0,0.0,single_crystal,Flux Growth,
sc_atlas:10927,10.1088/1367-2630/ab9427,,2020,RbCa₂(Fe₁₋ₓNiₓ)₄As₄F₂,RbCa2Fe3.88Ni0.12As4F2,25.0,midpoint,0.0,0.0,single_crystal,Flux Growth,
sc_atlas:10928,10.1088/1367-2630/ab9427,,2020,RbCa₂(Fe₁₋ₓNiₓ)₄As₄F₂,RbCa2Fe3.8Ni0.2As4F2,20.6,midpoint,0.0,0.0,single_crystal,Flux Growth,
sc_atlas:10926,10.1088/1367-2630/ab9427,,2020,RbCa₂(Fe₁₋ₓNiₓ)₄As₄F₂,RbCa2Fe4As4F2,31.0,onset,0.0,0.0005,single_crystal,Flux Growth,
sc_atlas:10925,10.1088/1367-2630/ab9427,,2020,RbCa₂(Fe₁₋ₓNiₓ)₄As₄F₂,RbCa2Fe4As4F2,31.3,midpoint,0.0,0.0,single_crystal,Flux Growth,
sc_atlas:35288,10.1088/1367-2630/abac3b,,2020,Mo₅PB₂,Mo5PB2,9.2,zero,0.0,0.0,polycrystal,Solid-State Reaction,
sc_atlas:35289,10.1088/1367-2630/abac3b,,2020,Mo₅PB₂,Mo5PB2,9.3,onset,0.0,0.001,polycrystal,Solid-State Reaction,
sc_atlas:35287,10.1088/1367-2630/abac3b,,2020,Mo₅PB₂,Mo5PB2,9.5,onset,0.0,0.0,polycrystal,Solid-State Reaction,
sc_atlas:36654,10.1088/1367-2630/ac48ea,,2021,PbTaSe₂,PbTaSe2,3.84,unknown,0.0,0.0,unknown,Chemical Vapor Transport,
sc_atlas:18908,10.1088/1367-2630/ac8114,,2022,2H-NbS2,NbS2,5.5,unknown,0.0,0.0,single_crystal,Flux Growth,
sc_atlas:18909,10.1088/1367-2630/ac8114,,2022,2H-NbSe2,NbSe2,7.1,unknown,0.0,0.0,single_crystal,Flux Growth,
sc_atlas:38873,10.1088/1367-2630/adaedb,,2025,YBa₂Cu₄O₈,YBa2Cu4O8,78.0,unknown,0.0,0.0,unknown,unknown,
sc_atlas:38872,10.1088/1367-2630/adaedb,,2025,YBa₂Cu₄O₈,YBa2Cu4O8,81.8,unknown,0.0,0.002,unknown,unknown,
sc_atlas:10932,10.1088/1402-4896/ab080e,,2019,FeSe #1 crystal,Fe1.02Se,10.5,onset,0.0,0.0,unknown,unknown,
sc_atlas:10933,10.1088/1674-1056/23/8/087401,,2014,Ba₀.₆K₀.₄Fe₂As₂,Ba0.6K0.4Fe2As2,39.0,unknown,0.0,0.0,single_crystal,Flux Growth,
sc_atlas:32149,10.1088/1674-1056/25/7/077403,,2016,ZrTe₃₋ₓSeₓ,ZrTe2.949Se0.051,3.87,zero,0.0,0.0,unknown,Chemical Vapor Transport,
sc_atlas:32148,10.1088/1674-1056/25/7/077403,,2016,ZrTe₃₋ₓSeₓ,ZrTe2.956Se0.044,4.06,zero,0.0,0.0,unknown,Chemical Vapor Transport,
sc_atlas:17688,10.1088/1674-1056/26/5/057402,,2017,(Li0.84Fe0.16)OHFe0.98Se,Li0.84Fe1.14H1O1Se1,40.0,onset,0.0,0.0,unknown,Solution-based synthesis/processing,
sc_atlas:32715,10.1088/1674-1056/26/7/077402,,2017,FeSe/CaF₂,FeSe,14.0,onset,0.0,0.0,thin_film,Physical Vapor Deposition,CaF2
sc_atlas:32713,10.1088/1674-1056/26/7/077402,,2017,FeSe/CaF₂,FeSe,4.0,onset,0.0,0.0,thin_film,Physical Vapor Deposition,CaF2
sc_atlas:32714,10.1088/1674-1056/26/7/077402,,2017,FeSe/CaF₂,FeSe,9.0,onset,0.0,0.0,thin_film,Physical Vapor Deposition,CaF2
sc_atlas:17967,10.1088/1674-1056/27/7/077401,,2018,(Sr1-xCax)3Ir4Sn13,Ca3Ir4Sn13,7.0,onset,0.0,0.0,single_crystal,Flux Growth,
sc_atlas:17968,10.1088/1674-1056/27/7/077401,,2018,(Sr1-xCax)3Ir4Sn13,Ca3Ir4Sn13,8.9,unknown,0.0,0.0,single_crystal,Flux Growth,
sc_atlas:17966,10.1088/1674-1056/27/7/077401,,2018,Ca3Rh4Sn13,Ca3Rh4Sn13,8.0,onset,0.0,0.0,single_crystal,Flux Growth,
sc_atlas:10935,10.1088/1674-1056/28/5/056103,,2019,Sr₂CuO₃+δ,Sr2CuO3.4,95.0,unknown,0.0,0.0,polycrystal,Solid-State Reaction,
sc_atlas:34050,10.1088/1674-1056/28/6/067401,,2019,Liₓ(C₃H₁₀N₂)₀.₃₂FeSe,Li0.13C0.96H3.2N0.64FeSe,40.0,onset,0.0,0.0,unknown,Solution-based synthesis/processing,
sc_atlas:34051,10.1088/1674-1056/28/6/067401,,2019,Liₓ(C₃H₁₀N₂)₀.₃₂FeSe,Li0.22C0.99H3.3N0.66FeSe,46.0,onset,0.0,0.0,unknown,Solution-based synthesis/processing,
sc_atlas:34052,10.1088/1674-1056/28/6/067401,,2019,Liₓ(C₃H₁₀N₂)₀.₃₂FeSe,Li0.34C0.96H3.2N0.64FeSe,44.0,onset,0.0,0.0,unknown,Solution-based synthesis/processing,
sc_atlas:35128,10.1088/1674-1056/ab892d,,2020,LaRu₂As₂,LaRu2As2,6.2,unknown,0.0,0.0,unknown,unknown,
sc_atlas:35432,10.1088/1674-1056/abb21f,,2020,LiFeAs,LiFeAs,18.0,unknown,0.0,0.0,unknown,Flux Growth,
sc_atlas:18639,10.1088/1674-1056/abec37,,2021,LiFeAs,LiFeAs,18.0,unknown,0.0,0.0,unknown,Solid-State Reaction; Flux Growth,
sc_atlas:18640,10.1088/1674-1056/abec37,,2021,LiFeP,LiFeP,4.2,unknown,0.0,0.0,unknown,Solid-State Reaction,
sc_atlas:36157,10.1088/1674-1056/ac0903,,2021,NbC,NbC,11.5,unknown,0.0,0.0,single_crystal,Flux Growth,
sc_atlas:36156,10.1088/1674-1056/ac0903,,2021,NbC,NbC,12.14,unknown,0.0,0.0,single_crystal,Flux Growth,
sc_atlas:36158,10.1088/1674-1056/ac0903,,2021,NbC,NbC,12.3,onset,0.0,0.0,single_crystal,Flux Growth,
sc_atlas:36711,10.1088/1674-1056/ac422c,,2022,CsV₃Sb₅,CsV3Sb5,2.5,unknown,0.0,0.0,unknown,Flux Growth,
sc_atlas:36327,10.1088/1674-1056/ac4232,,2022,RbV₃Sb₅,RbV3Sb5,0.4,midpoint,14.3,0.0,single_crystal,Flux Growth,
sc_atlas:36325,10.1088/1674-1056/ac4232,,2022,RbV₃Sb₅,RbV3Sb5,0.9,midpoint,0.0,0.0,single_crystal,Flux Growth,
sc_atlas:36328,10.1088/1674-1056/ac4232,,2022,RbV₃Sb₅,RbV3Sb5,1.2,midpoint,22.8,0.0,single_crystal,Flux Growth,
sc_atlas:36326,10.1088/1674-1056/ac4232,,2022,RbV₃Sb₅,RbV3Sb5,4.5,midpoint,1.2,0.0,single_crystal,Flux Growth,
sc_atlas:36691,10.1088/1674-1056/ac43b1,,2021,CuIr₂₋ₓAlₓTe₄,CuIr1.85Al0.15Te4,2.41,midpoint,0.0,0.0,polycrystal,Solid-State Reaction,
sc_atlas:36690,10.1088/1674-1056/ac43b1,,2021,CuIr₂₋ₓAlₓTe₄,CuIr1.875Al0.125Te4,2.71,midpoint,0.0,0.0,polycrystal,Solid-State Reaction,
sc_atlas:36692,10.1088/1674-1056/ac43b1,,2021,CuIr₂₋ₓAlₓTe₄,CuIr1.925Al0.075Te4,2.7,unknown,0.0,0.0,polycrystal,Solid-State Reaction,
sc_atlas:36688,10.1088/1674-1056/ac43b1,,2021,CuIr₂₋ₓAlₓTe₄,CuIr1.925Al0.075Te4,2.75,midpoint,0.0,0.0,polycrystal,Solid-State Reaction,
sc_atlas:36687,10.1088/1674-1056/ac43b1,,2021,CuIr₂₋ₓAlₓTe₄,CuIr1.95Al0.05Te4,2.74,midpoint,0.0,0.0,polycrystal,Solid-State Reaction,
sc_atlas:36689,10.1088/1674-1056/ac43b1,,2021,CuIr₂₋ₓAlₓTe₄,CuIr1.9Al0.1Te4,2.72,midpoint,0.0,0.0,polycrystal,Solid-State Reaction,
sc_atlas:36686,10.1088/1674-1056/ac43b1,,2021,CuIr₂₋ₓAlₓTe₄,CuIr2Te4,2.5,midpoint,0.0,0.0,polycrystal,Solid-State Reaction,
sc_atlas:19064,10.1088/1674-1056/ac872e,,2022,YH4,YH4,77.0,unknown,170.0,0.0,unknown,Solid-State Reaction,
sc_atlas:19062,10.1088/1674-1056/ac872e,,2022,YH4,YH4,82.0,unknown,167.0,0.0,unknown,Solid-State Reaction,
sc_atlas:19063,10.1088/1674-1056/ac872e,,2022,YH4,YH4,86.0,unknown,160.0,0.0,unknown,Solid-State Reaction,
sc_atlas:19065,10.1088/1674-1056/ac872e,,2022,YH6,YH6,218.0,unknown,165.0,0.0,unknown,Solid-State Reaction,
sc_atlas:19066,10.1088/1674-1056/ac872e,,2022,YH7,YH7,29.0,unknown,162.0,0.0,unknown,Solid-State Reaction,
sc_atlas:19067,10.1088/1674-1056/ac872e,,2022,YH9,YH9,230.0,unknown,300.0,0.0,unknown,Solid-State Reaction,
sc_atlas:38589,10.1088/1674-1056/ad1c5e,,2024,ThRu₃Si₂,ThRu3Si2,3.8,midpoint,0.0,0.0,unknown,Melt Growth,
sc_atlas:38799,10.1088/1674-1056/ad6423,,2024,CsV₃Sb₅,CsV3Sb5,4.3,unknown,0.0,0.0,thin_film,Flux Growth; Nanofabrication & Exfoliation,SiO2
sc_atlas:10939,10.1088/1742-6596/1054/1/012018,,2018,FeSe,FeSe,8.35,unknown,0.0,0.0,polycrystal,Solid-State Reaction,
sc_atlas:10958,10.1088/1742-6596/1083/1/012033,,2018,(Tl₀.₈₅Cr₀.₁₅)Sr₂₋ₓLiₓCaCu₂O₇,Tl0.85Cr0.15Sr1.93Li0.07CaCu2O7,102.0,onset,0.0,0.0,polycrystal,Solid-State Reaction,
sc_atlas:10959,10.1088/1742-6596/1083/1/012033,,2018,(Tl₀.₈₅Cr₀.₁₅)Sr₂₋ₓLiₓCaCu₂O₇,Tl0.85Cr0.15Sr1.93Li0.07CaCu2O7,91.0,zero,0.0,0.0,polycrystal,Solid-State Reaction,
sc_atlas:10957,10.1088/1742-6596/1083/1/012033,,2018,(Tl₀.₈₅Cr₀.₁₅)Sr₂₋ₓLiₓCaCu₂O₇,Tl0.85Cr0.15Sr1.95Li0.05CaCu2O7,85.0,zero,0.0,0.0,polycrystal,Solid-State Reaction,
sc_atlas:10956,10.1088/1742-6596/1083/1/012033,,2018,(Tl₀.₈₅Cr₀.₁₅)Sr₂₋ₓLiₓCaCu₂O₇,Tl0.85Cr0.15Sr1.95Li0.05CaCu2O7,96.0,onset,0.0,0.0,polycrystal,Solid-State Reaction,
sc_atlas:10954,10.1088/1742-6596/1083/1/012033,,2018,(Tl₀.₈₅Cr₀.₁₅)Sr₂₋ₓLiₓCaCu₂O₇,Tl0.85Cr0.15Sr1.98Li0.02CaCu2O7,105.0,onset,0.0,0.0,polycrystal,Solid-State Reaction,
sc_atlas:10955,10.1088/1742-6596/1083/1/012033,,2018,(Tl₀.₈₅Cr₀.₁₅)Sr₂₋ₓLiₓCaCu₂O₇,Tl0.85Cr0.15Sr1.98Li0.02CaCu2O7,94.0,zero,0.0,0.0,polycrystal,Solid-State Reaction,
sc_atlas:10961,10.1088/1742-6596/1083/1/012033,,2018,(Tl₀.₈₅Cr₀.₁₅)Sr₂₋ₓLiₓCaCu₂O₇,Tl0.85Cr0.15Sr1.9Li0.1CaCu2O7,92.0,zero,0.0,0.0,polycrystal,Solid-State Reaction,
sc_atlas:10960,10.1088/1742-6596/1083/1/012033,,2018,(Tl₀.₈₅Cr₀.₁₅)Sr₂₋ₓLiₓCaCu₂O₇,Tl0.85Cr0.15Sr1.9Li0.1CaCu2O7,99.0,onset,0.0,0.0,polycrystal,Solid-State Reaction,
sc_atlas:10953,10.1088/1742-6596/1083/1/012033,,2018,(Tl₀.₈₅Cr₀.₁₅)Sr₂₋ₓLiₓCaCu₂O₇,Tl0.85Cr0.15Sr2CaCu2O7,93.0,zero,0.0,0.0,polycrystal,Solid-State Reaction,
sc_atlas:10952,10.1088/1742-6596/1083/1/012033,,2018,(Tl₀.₈₅Cr₀.₁₅)Sr₂₋ₓLiₓCaCu₂O₇,Tl0.85Cr0.15Sr2CaCu2O7,94.0,onset,0.0,0.0,polycrystal,Solid-State Reaction,
sc_atlas:10963,10.1088/1742-6596/1083/1/012045,,2018,0 wt.% Bi₂O₃,Bi1.6Pb0.4Sr2Ca2Cu3O10,105.0,zero,0.0,0.0,unknown,Solution-based synthesis/processing,
sc_atlas:10962,10.1088/1742-6596/1083/1/012045,,2018,0 wt.% Bi₂O₃,Bi1.6Pb0.4Sr2Ca2Cu3O10,112.0,onset,0.0,0.0,unknown,Solution-based synthesis/processing,
sc_atlas:10985,10.1088/1742-6596/1143/1/012029,,2018,Y₁Ba₂Cu₃O₇-δ,YBa2Cu3O6.9,90.7,onset,0.0,0.0,unknown,Solution-based synthesis/processing,
sc_atlas:10984,10.1088/1742-6596/1143/1/012029,,2018,Y₁Ba₂Cu₃O₇-δ,YBa2Cu3O6.9,90.98,onset,0.0,0.01,unknown,Solution-based synthesis/processing,
sc_atlas:10983,10.1088/1742-6596/1143/1/012029,,2018,Y₁Ba₂Cu₃O₇-δ,YBa2Cu3O6.9,91.79,onset,0.0,0.01,unknown,Solution-based synthesis/processing,
sc_atlas:10986,10.1088/1742-6596/1190/1/012003,,2019,Ti,Ti,0.4,unknown,0.0,0.0,nanostructure,Nanofabrication & Exfoliation,
sc_atlas:10991,10.1088/1742-6596/1234/1/012047,,2019,Hg₀.₅Pb₀.₅Ba₂Ca₂Cu₃-yNiyO₈+δ,Hg0.5Pb0.5Ba2Ca2Cu2.2Ni0.8O8.1752,137.5,unknown,0.0,0.0,polycrystal,Solid-State Reaction,
sc_atlas:10990,10.1088/1742-6596/1234/1/012047,,2019,Hg₀.₅Pb₀.₅Ba₂Ca₂Cu₃-yNiyO₈+δ,Hg0.5Pb0.5Ba2Ca2Cu2.4Ni0.6O8.1324,132.0,unknown,0.0,0.0,polycrystal,Solid-State Reaction,
sc_atlas:10989,10.1088/1742-6596/1234/1/012047,,2019,Hg₀.₅Pb₀.₅Ba₂Ca₂Cu₃-yNiyO₈+δ,Hg0.5Pb0.5Ba2Ca2Cu2.6Ni0.4O8.1796,126.0,unknown,0.0,0.0,polycrystal,Solid-State Reaction,
sc_atlas:10988,10.1088/1742-6596/1234/1/012047,,2019,Hg₀.₅Pb₀.₅Ba₂Ca₂Cu₃-yNiyO₈+δ,Hg0.5Pb0.5Ba2Ca2Cu2.8Ni0.2O8.0764,115.0,unknown,0.0,0.0,polycrystal,Solid-State Reaction,
sc_atlas:10992,10.1088/1742-6596/1234/1/012047,,2019,Hg₀.₅Pb₀.₅Ba₂Ca₂Cu₃-yNiyO₈+δ,Hg0.5Pb0.5Ba2Ca2Cu2NiO8.1374,125.5,unknown,0.0,0.0,polycrystal,Solid-State Reaction,
sc_atlas:10987,10.1088/1742-6596/1234/1/012047,,2019,Hg₀.₅Pb₀.₅Ba₂Ca₂Cu₃-yNiyO₈+δ,Hg0.5Pb0.5Ba2Ca2Cu3O8.062,112.5,unknown,0.0,0.0,polycrystal,Solid-State Reaction,
sc_atlas:34163,10.1088/1742-6596/1293/1/012001,,2019,La₂O₂Bi₃Ag₁₋ₓInₓS₆,La2O2Bi3Ag0.6In0.4S6,0.4,zero,0.0,0.0,polycrystal,Solid-State Reaction,
sc_atlas:10993,10.1088/1742-6596/1293/1/012005,,2019,NbSe₂,NbSe2,7.2,midpoint,0.0,0.0,thin_film,Nanofabrication & Exfoliation,SiO2
sc_atlas:10995,10.1088/1742-6596/1293/1/012006,,2019,#3 before FIB,NbSe2,7.0,midpoint,0.0,0.0,thin_film,Nanofabrication & Exfoliation,$ SiO_{2}/Si $
sc_atlas:10994,10.1088/1742-6596/1293/1/012006,,2019,NbSe₂,NbSe2,7.2,unknown,0.0,0.0,thin_film,Nanofabrication & Exfoliation,$ SiO_{2}/Si $
sc_atlas:10997,10.1088/1742-6596/1389/1/012068,,2019,MgB₂,MgB2,39.0,unknown,0.0,0.0,unknown,Solid-State Reaction,
sc_atlas:24922,10.1088/1742-6596/150/5/052036,,2008,YFeAsO₀.₉F₀.₁,YFeAsO0.9F0.1,10.2,onset,0.0,0.001,polycrystal,Solid-State Reaction,
sc_atlas:24924,10.1088/1742-6596/150/5/052036,,2008,YFeAsO₀.₉F₀.₁,YFeAsO0.9F0.1,9.3,unknown,0.0,0.0,polycrystal,Solid-State Reaction,
sc_atlas:25285,10.1088/1742-6596/150/5/052041,,2008,Nb,Nb,9.3,unknown,0.0,0.0,single_crystal,Melt Growth,
sc_atlas:25284,10.1088/1742-6596/150/5/052042,,2008,YNi₂B₂C,YNi2B2C,15.5,unknown,0.0,0.0,unknown,unknown,
sc_atlas:25227,10.1088/1742-6596/150/5/052086,,2008,SrₓLa₁₋ₓCuO₂,Sr0.88La0.12CuO2,26.0,zero,0.0,0.0,thin_film,Physical Vapor Deposition; Nanofabrication & Exfoliation,KTaO3
sc_atlas:24927,10.1088/1742-6596/150/5/052088,,2008,GdFeAsO₀.₈F₀.₂,GdFeAsO0.8F0.2,40.8,onset,0.0,0.005,polycrystal,Solid-State Reaction,
sc_atlas:24926,10.1088/1742-6596/150/5/052088,,2008,GdFeAsO₀.₈F₀.₂,GdFeAsO0.8F0.2,42.0,midpoint,0.0,0.0,polycrystal,Solid-State Reaction,
sc_atlas:24925,10.1088/1742-6596/150/5/052088,,2008,GdFeAsO₀.₈F₀.₂,GdFeAsO0.8F0.2,43.9,onset,0.0,0.0,polycrystal,Solid-State Reaction,
sc_atlas:14945,10.1088/1742-6596/150/5/052218,,2009,ErRh4B4,ErRh4B4,8.5,unknown,0.0,0.0,single_crystal,Flux Growth,
sc_atlas:10998,10.1088/1742-6596/1559/1/012059,,2020,"N₁, sheath: Cu/Nb, heat treatment: 650°C, 1h",MgB2,37.26,unknown,0.0,0.0,unknown,Solid-State Reaction,Nbheattreatment:650°C1h
sc_atlas:11002,10.1088/1742-6596/1559/1/012059,,2020,"N₃, sheath: Cu/Nb, heat treatment: 900°C, 1h",MgB2,37.5,unknown,0.0,0.0,unknown,Solid-State Reaction,Nbheattreatment:900°C1h
sc_atlas:10999,10.1088/1742-6596/1559/1/012059,,2020,"N₂, sheath: Ti, heat treatment: 650°C, 1h",MgB2,37.65,unknown,0.0,0.0,unknown,Solid-State Reaction,
sc_atlas:11001,10.1088/1742-6596/1559/1/012059,,2020,"N₁, sheath: Cu/Nb, heat treatment: 700°C, 1h",MgB2,38.1,unknown,0.0,0.0,unknown,Solid-State Reaction,Nbheattreatment:700°C1h
sc_atlas:11003,10.1088/1742-6596/1559/1/012059,,2020,"N₄, sheath: Ti, heat treatment: 900°C, 1h",MgB2,38.11,unknown,0.0,0.0,unknown,Solid-State Reaction,
sc_atlas:11000,10.1088/1742-6596/1559/1/012059,,2020,"N₂, sheath: Ti, heat treatment: 700°C, 1h",MgB2,38.43,unknown,0.0,0.0,unknown,Solid-State Reaction,
sc_atlas:11004,10.1088/1742-6596/1559/1/012059,,2020,"N₄, sheath: Ti, heat treatment: 1000°C, 1h",MgB2,39.0,unknown,0.0,0.0,unknown,Solid-State Reaction,
sc_atlas:35041,10.1088/1742-6596/1590/1/012011,,2020,Ba₀.₅Sr₀.₅Fe₂(As₁₋ₓPₓ)₂,Ba0.5Sr0.5Fe2As1.2P0.8,29.0,unknown,0.0,0.0,unknown,Solid-State Reaction,
sc_atlas:11005,10.1088/1742-6596/1829/1/012024,,2021,Bi₁.₇Pb₀.₃Sr₂Ca₂Cu₃O₁₀+δ,Bi1.7Pb0.3Sr2Ca2Cu3O10.0435,110.0,midpoint,0.0,0.0,polycrystal,Solid-State Reaction,
sc_atlas:11006,10.1088/1742-6596/1829/1/012024,,2021,Bi₁.₇Pb₀.₃Sr₂Ca₂Cu₃O₁₀+δ,Bi1.7Pb0.3Sr2Ca2Cu3O10.0674,103.0,midpoint,0.0,0.0,polycrystal,Solid-State Reaction,
sc_atlas:11007,10.1088/1742-6596/1829/1/012024,,2021,Bi₁.₇Pb₀.₃Sr₂Ca₂Cu₃O₁₀+δ,Bi1.7Pb0.3Sr2Ca2Cu3O10.0783,110.0,midpoint,0.0,0.0,polycrystal,Solid-State Reaction,
sc_atlas:11008,10.1088/1742-6596/1829/1/012024,,2021,Bi₁.₇Pb₀.₃Sr₂Ca₂Cu₃O₁₀+δ,Bi1.7Pb0.3Sr2Ca2Cu3O10.198,113.0,midpoint,0.0,0.0,polycrystal,Solid-State Reaction,
sc_atlas:11009,10.1088/1742-6596/1829/1/012024,,2021,Bi₁.₇Pb₀.₃Sr₂Ca₂Cu₃O₁₀+δ,Bi1.7Pb0.3Sr2Ca2Cu3O10.251,114.0,midpoint,0.0,0.0,polycrystal,Solid-State Reaction,
sc_atlas:11010,10.1088/1742-6596/1829/1/012024,,2021,Bi₁.₇Pb₀.₃Sr₂Ca₂Cu₃O₁₀+δ,Bi1.7Pb0.3Sr2Ca2Cu3O10.269,117.0,midpoint,0.0,0.0,polycrystal,Solid-State Reaction,
sc_atlas:11016,10.1088/1742-6596/1923/1/012007,,2021,YBa₂Cu₃O₇-y,YBa2Cu3O6.8,93.6,onset,0.0,0.0,polycrystal,Solution-based synthesis/processing; Solid-State Reaction; Physical Vapor Deposition,
sc_atlas:11015,10.1088/1742-6596/1923/1/012007,,2021,YBa₂Cu₃O₇-y,YBa2Cu3O6.9,93.9,onset,0.0,0.0,polycrystal,Solution-based synthesis/processing; Solid-State Reaction; Physical Vapor Deposition,
sc_atlas:11017,10.1088/1742-6596/1975/1/012013,,2021,(Ba₁₋ₓRbₓ)Fe₂As₂,Ba0.56Rb0.44Fe2As2,36.6,onset,0.0,0.0005,unknown,Flux Growth,
sc_atlas:15824,10.1088/1742-6596/200/1/012052,,2011,Rh_{16}Ir_{1}S_{15},Rh16IrS15,2.2,zero,0.0,0.0,polycrystal,Solid-State Reaction,
sc_atlas:15825,10.1088/1742-6596/200/1/012052,,2011,Rh_{17}S_{14}Se_{1},Rh17S14Se,2.2,zero,0.0,0.0,polycrystal,Solid-State Reaction,
sc_atlas:15826,10.1088/1742-6596/200/1/012052,,2011,Rh_{17}S_{15},Rh17S15,5.4,unknown,0.0,0.0,polycrystal,Solid-State Reaction,
sc_atlas:25821,10.1088/1742-6596/200/1/012055,,2009,UCoGe,UCoGe,0.6,onset,0.0,0.0,unknown,Melt Growth,
sc_atlas:11021,10.1088/1742-6596/200/1/012095,,2010,Rh₁₇S₁₅,Rh17S15,3.8,unknown,0.0,7.094,unknown,Solid-State Reaction,
sc_atlas:11020,10.1088/1742-6596/200/1/012095,,2010,Rh₁₇S₁₅,Rh17S15,5.4,unknown,0.0,0.0,unknown,Solid-State Reaction,
sc_atlas:11023,10.1088/1742-6596/200/1/012126,,2010,FeSe,FeSe,10.0,onset,0.48,0.002,polycrystal,Solid-State Reaction,
sc_atlas:11025,10.1088/1742-6596/200/1/012126,,2010,FeSe,FeSe,10.5,onset,1.42,0.002,polycrystal,Solid-State Reaction,
sc_atlas:11024,10.1088/1742-6596/200/1/012126,,2010,FeSe,FeSe,11.0,onset,0.82,0.002,polycrystal,Solid-State Reaction,
sc_atlas:11026,10.1088/1742-6596/200/1/012126,,2010,FeSe,FeSe,20.0,onset,2.27,0.002,polycrystal,Solid-State Reaction,
sc_atlas:11028,10.1088/1742-6596/200/1/012126,,2010,FeSe,FeSe,25.0,onset,3.65,0.002,polycrystal,Solid-State Reaction,
sc_atlas:11022,10.1088/1742-6596/200/1/012126,,2010,FeSe,FeSe,7.0,onset,0.0,0.0,polycrystal,Solid-State Reaction,
sc_atlas:11038,10.1088/1742-6596/200/1/012151,,2010,Ca(Fe₁₋ₓCoₓ)AsF,CaFe0.85Co0.15AsF,20.4,onset,0.0,0.0,polycrystal,Solid-State Reaction,
sc_atlas:11039,10.1088/1742-6596/200/1/012151,,2010,Ca(Fe₁₋ₓCoₓ)AsF,CaFe0.8Co0.2AsF,16.4,onset,0.0,0.0,polycrystal,Solid-State Reaction,
sc_atlas:11035,10.1088/1742-6596/200/1/012151,,2010,Ca(Fe₁₋ₓCoₓ)AsF,CaFe0.9Co0.1AsF,22.0,unknown,0.0,0.0,polycrystal,Solid-State Reaction,
sc_atlas:11036,10.1088/1742-6596/200/1/012151,,2010,Ca(Fe₁₋ₓCoₓ)AsF,CaFe0.9Co0.1AsF,23.8,onset,0.0,0.0,polycrystal,Solid-State Reaction,
sc_atlas:11037,10.1088/1742-6596/200/1/012151,,2010,Ca(Fe₁₋ₓCoₓ)AsF,CaFe0.9Co0.1AsF,24.7,onset,1.0,0.0,polycrystal,Solid-State Reaction,
sc_atlas:11040,10.1088/1742-6596/200/1/012194,,2010,CeRhSi₃,CeRhSi3,1.1,unknown,2.71,0.0,unknown,Melt Growth,
sc_atlas:25443,10.1088/1742-6596/215/1/012034,,2009,Eu,Eu,1.78,midpoint,84.0,0.0,unknown,unknown,
sc_atlas:25442,10.1088/1742-6596/215/1/012034,,2009,Eu,Eu,1.8,unknown,80.0,0.0,unknown,unknown,
sc_atlas:25444,10.1088/1742-6596/215/1/012034,,2009,Eu,Eu,2.75,midpoint,142.0,0.0,unknown,unknown,
sc_atlas:11042,10.1088/1742-6596/215/1/012041,,2010,Ba₁₋ₓKₓFe₂As₂,Ba0.6K0.4Fe2As2,19.0,zero,17.0,0.0,polycrystal,Solid-State Reaction,
sc_atlas:11041,10.1088/1742-6596/215/1/012041,,2010,Ba₁₋ₓKₓFe₂As₂,Ba0.6K0.4Fe2As2,38.0,zero,0.0,0.0,polycrystal,Solid-State Reaction,
sc_atlas:11057,10.1088/1742-6596/234/1/012013,,2010,LaO₀.₉F₀.₁FeAs₁-δ,LaO0.9F0.1FeAs0.9,26.5,unknown,0.0,0.0,unknown,Solid-State Reaction,
sc_atlas:11055,10.1088/1742-6596/234/1/012013,,2010,LaO₀.₉F₀.₁FeAs₁-δ,LaO0.9F0.1FeAs0.9,28.5,unknown,0.0,0.0,unknown,Solid-State Reaction,
sc_atlas:11054,10.1088/1742-6596/234/1/012013,,2010,LaO₀.₉F₀.₁FeAs₁-δ,LaO0.9F0.1FeAs0.9,29.0,onset,0.0,0.0,unknown,Solid-State Reaction,
sc_atlas:15530,10.1088/1742-6596/234/1/012031,,2009,MgB12,MgB12,37.0,unknown,0.0,0.0,unknown,Solid-State Reaction,
