Repository: zhiyuliu0158-ui/occ-alignn-tc

# P-B-Occ-ALIGNN-full-Tc

Occupancy-aware ALIGNN-style graph neural network for superconducting critical temperature `Tc_K` regression.

本仓库只做一个任务：

```text
CIF + pressure_GPa + magnetic_field_T + field_direction + optional metadata -> Tc_K
```

不做 superconducting / non-superconducting 分类。

## 1. 模型简介

`PBOccALIGNNFullTc` 是一个纯 PyTorch 实现的 ALIGNN-style 图神经网络：

- bond graph 的 node 是 crystallographic site。
- bond graph 的 edge 是周期近邻 directed bond。
- line graph 的 node 是 directed bond。
- line graph 的 edge 是角度 `i-j-k`。
- 所有 scatter / aggregation 使用 `torch.index_add`，不依赖 `torch_scatter`、DGL、PyTorch Geometric 或官方 ALIGNN 包。
- 输出为 `logtc_mu`、`logtc_logvar` 和 `Tc_pred_K = exp(logtc_mu) - 1`。

File: data/sc-atlas-data.csv (part 28 of 62)
source_record_id,doi,source_title,source_year,formula_raw,formula_normalized,tc_value_k,tc_criterion,pressure_gpa,magnetic_field_t,sample_form,preparation_method,substrate
sc_atlas:11061,10.1088/1742-6596/234/1/012033,,2010,pure MgB₂,MgB2,38.4,unknown,0.0,0.0,unknown,Solid-State Reaction,
sc_atlas:11060,10.1088/1742-6596/234/1/012033,,2010,pure MgB₂,MgB2,39.0,unknown,0.0,0.0,unknown,Solid-State Reaction,
sc_atlas:3646,10.1088/1742-6596/234/2/022027,,2010,MgB2,MgB2,39.0,unknown,0.0,0.0,polycrystal,Solid-State Reaction,
sc_atlas:11063,10.1088/1742-6596/273/1/012027,,2011,Ce₁₋ₓLaₓCoIn₅,Ce0.95La0.05CoIn5,1.8,onset,0.0,0.0,single_crystal,Flux Growth,
sc_atlas:11064,10.1088/1742-6596/273/1/012027,,2011,Ce₁₋ₓLaₓCoIn₅,Ce0.9La0.1CoIn5,1.3,onset,0.0,0.0,single_crystal,Flux Growth,
sc_atlas:11065,10.1088/1742-6596/273/1/012077,,2011,LaRhSi₃,LaRhSi3,2.3,unknown,0.0,0.0,single_crystal,Flux Growth,
sc_atlas:11066,10.1088/1742-6596/273/1/012079,,2011,Ba₂₄Ge₁₀₀,Ba24Ge100,0.24,unknown,0.0,0.0,unknown,unknown,
sc_atlas:11067,10.1088/1742-6596/273/1/012081,,2011,URu₂Si₂,URu2Si2,1.4,unknown,0.0,0.0,unknown,unknown,
sc_atlas:11069,10.1088/1742-6596/273/1/012084,,2011,UBe₁₃,UBe13,0.8,unknown,0.0,0.0,single_crystal,Flux Growth,
sc_atlas:11068,10.1088/1742-6596/273/1/012084,,2011,UBe₁₃,UBe13,0.85,unknown,0.0,0.0,single_crystal,Flux Growth,
sc_atlas:11071,10.1088/1742-6596/273/1/012088,,2011,Mo₃Sb₇,Mo3Sb7,2.15,unknown,0.02,0.0,polycrystal,Solid-State Reaction,
sc_atlas:11070,10.1088/1742-6596/273/1/012088,,2011,Mo₃Sb₇,Mo3Sb7,2.2,unknown,0.0,0.0,polycrystal,Solid-State Reaction,
sc_atlas:11072,10.1088/1742-6596/273/1/012088,,2011,Mo₃Sb₇,Mo3Sb7,2.37,unknown,2.2,0.0,polycrystal,Solid-State Reaction,
sc_atlas:26782,10.1088/1742-6596/273/1/012094,,2011,Ba(Fe₀.₉₂Co₀.₀₈)₂As₂,BaFe1.84Co0.16As2,20.0,unknown,0.0,0.0,unknown,Flux Growth,
sc_atlas:26783,10.1088/1742-6596/273/1/012094,,2011,Ba(Fe₀.₉₂Co₀.₀₈)₂As₂,BaFe1.84Co0.16As2,25.0,unknown,0.0,0.0,unknown,Flux Growth,
sc_atlas:15903,10.1088/1742-6596/273/1/012097,,2011,Ba1-xLaxNi2As2,BaNi2As2,0.7,midpoint,0.0,0.0,single_crystal,Flux Growth,
sc_atlas:15905,10.1088/1742-6596/273/1/012097,,2011,SrNi2P2,SrNi2P2,1.4,unknown,0.0,0.0,single_crystal,Flux Growth,
sc_atlas:26699,10.1088/1742-6596/273/1/012098,,2011,EuFe₂As₂,EuFe2As2,30.0,zero,0.0,0.0,unknown,Melt Growth,
sc_atlas:26584,10.1088/1742-6596/273/1/012101,,2011,EuFe₂₋ₓCoₓAs₂,EuFe1.8Co0.2As2,10.0,onset,0.0,0.0,polycrystal,Solid-State Reaction,
sc_atlas:26586,10.1088/1742-6596/273/1/012101,,2011,EuFe₂₋ₓCoₓAs₂,EuFe1.9Co0.1As2,21.9,onset,2.0,0.0,polycrystal,Solid-State Reaction,
sc_atlas:26585,10.1088/1742-6596/273/1/012101,,2011,EuFe₂₋ₓCoₓAs₂,EuFe1.9Co0.1As2,24.2,onset,1.01,0.0,polycrystal,Solid-State Reaction,
sc_atlas:26641,10.1088/1742-6596/273/1/012151,,2010,LaSb₂,LaSb2,0.4,unknown,0.0,0.0,single_crystal,Flux Growth,
sc_atlas:26644,10.1088/1742-6596/273/1/012151,,2010,LaSb₂,LaSb2,1.7,unknown,0.44,0.0,single_crystal,Flux Growth,
sc_atlas:26642,10.1088/1742-6596/273/1/012151,,2010,LaSb₂,LaSb2,2.5,onset,0.0,0.0,single_crystal,Flux Growth,
sc_atlas:11080,10.1088/1742-6596/320/1/012075,,2011,YBa₂Cu₄O₈,YBa2Cu4O8,54.5,unknown,0.0,0.0,polycrystal,Solid-State Reaction,
sc_atlas:11079,10.1088/1742-6596/320/1/012075,,2011,YBa₂Cu₄O₈,YBa2Cu4O8,81.0,onset,0.0,0.0,polycrystal,Solid-State Reaction,
sc_atlas:11081,10.1088/1742-6596/391/1/012023,,2012,YNi₂B₂C,YNi2B2C,15.6,unknown,0.0,0.0,single_crystal,Melt Growth,
sc_atlas:11083,10.1088/1742-6596/391/1/012046,,2012,Pr(Os₁₋ₓRuₓ)₄Sb₁₂,PrOs3.6Ru0.4Sb12,1.76,unknown,0.0,0.0,single_crystal,Flux Growth,
sc_atlas:11082,10.1088/1742-6596/391/1/012046,,2012,Pr(Os₁₋ₓRuₓ)₄Sb₁₂,PrOs3.8Ru0.2Sb12,1.81,unknown,0.0,0.0,single_crystal,Flux Growth,
sc_atlas:11084,10.1088/1742-6596/391/1/012065,,2012,UBe₁₃,UBe13,0.81,unknown,0.0,0.0,unknown,Flux Growth,
sc_atlas:11086,10.1088/1742-6596/391/1/012117,,2012,MgB₂,MgB2,39.0,unknown,0.0,0.0,unknown,Nanofabrication & Exfoliation,
sc_atlas:27706,10.1088/1742-6596/391/1/012120,,2011,Ca(Fe₁₋ₓCoₓ)₂As₂,CaFe1.874Co0.126As2,14.1,midpoint,0.0,0.0,unknown,Flux Growth,
sc_atlas:11090,10.1088/1742-6596/391/1/012126,,2012,"(Fe₂As₂)(Ca₆(Al, Ti)₄Oᵧ)",Ca6Al1.32Ti2.68Fe2As2O11,17.0,zero,8.0,0.0,unknown,Solid-State Reaction,
sc_atlas:11088,10.1088/1742-6596/391/1/012126,,2012,"(Fe₂As₂)(Ca₆(Al, Ti)₄Oᵧ)",Ca6Al1.32Ti2.68Fe2As2O11,23.0,zero,0.0,0.0,unknown,Solid-State Reaction,
sc_atlas:11089,10.1088/1742-6596/391/1/012126,,2012,"(Fe₂As₂)(Ca₆(Al, Ti)₄Oᵧ)",Ca6Al1.32Ti2.68Fe2As2O11,28.0,onset,8.0,0.0,unknown,Solid-State Reaction,
sc_atlas:11087,10.1088/1742-6596/391/1/012126,,2012,"(Fe₂As₂)(Ca₆(Al, Ti)₄Oᵧ)",Ca6Al1.32Ti2.68Fe2As2O11,38.0,onset,0.0,0.0,unknown,Solid-State Reaction,
sc_atlas:11092,10.1088/1742-6596/391/1/012133,,2012,LiFeAs,LiFeAs,15.5,unknown,0.0,0.0,single_crystal,Flux Growth,
sc_atlas:11091,10.1088/1742-6596/391/1/012133,,2012,LiFeAs,LiFeAs,16.0,unknown,0.0,0.0,single_crystal,Flux Growth,
sc_atlas:28275,10.1088/1742-6596/391/1/012138,,2012,GdO₁₋ₓFₓFeAs,GdO0.88F0.12FeAs,53.0,midpoint,0.0,0.0,polycrystal,Solid-State Reaction,
sc_atlas:28278,10.1088/1742-6596/391/1/012138,,2012,GdO₁₋ₓFₓFeAs,GdO0.91F0.09FeAs,46.0,unknown,0.0,0.0,polycrystal,Solid-State Reaction,
sc_atlas:28276,10.1088/1742-6596/391/1/012138,,2012,GdO₁₋ₓFₓFeAs,GdO0.91F0.09FeAs,52.0,midpoint,0.0,0.0,polycrystal,Solid-State Reaction,
sc_atlas:11093,10.1088/1742-6596/400/2/022011,,2012,Nb,Nb,3.1,midpoint,0.0,0.0,thin_film,Physical Vapor Deposition,Al2O3
sc_atlas:11095,10.1088/1742-6596/400/2/022013,,2012,CuₓBi₂Se₃,Cu0.15Bi2Se3,3.64,unknown,0.0,0.0005,unknown,Solid-State Reaction,
sc_atlas:11096,10.1088/1742-6596/400/2/022016,,2012,FeSe,FeSe,8.0,onset,0.0,0.0,unknown,Solid-State Reaction,
sc_atlas:11097,10.1088/1742-6596/400/2/022026,,2012,Ba₁-ₓKₓFe₂As₂,Ba0.6K0.4Fe2As2,38.0,unknown,0.0,0.0,unknown,Flux Growth,
sc_atlas:11098,10.1088/1742-6596/400/2/022037,,2012,Ba(Fe₁₋ₓCoₓ)₂As₂,BaFe1.88Co0.12As2,24.5,unknown,0.0,0.0,unknown,Flux Growth,
sc_atlas:11100,10.1088/1742-6596/400/2/022042,,2012,TiN,TiN,0.3,zero,0.0,0.0,unknown,unknown,
sc_atlas:11099,10.1088/1742-6596/400/2/022042,,2012,TiN,TiN,1.3,zero,0.0,0.0,unknown,unknown,
sc_atlas:11102,10.1088/1742-6596/400/2/022044,,2012,NbN,NbN,11.9,unknown,0.0,0.0,thin_film,Physical Vapor Deposition,MgO
sc_atlas:11104,10.1088/1742-6596/400/2/022044,,2012,NbN,NbN,2.0,unknown,0.0,0.0,thin_film,Physical Vapor Deposition,MgO
sc_atlas:11101,10.1088/1742-6596/400/2/022044,,2012,NbN,NbN,2.6,unknown,0.0,0.0,thin_film,Physical Vapor Deposition,MgO
sc_atlas:11103,10.1088/1742-6596/400/2/022044,,2012,NbN,NbN,6.0,unknown,0.0,0.0,thin_film,Physical Vapor Deposition,MgO
sc_atlas:11107,10.1088/1742-6596/400/2/022061,,2012,FexTa₁-xS₂,Fe0.02Ta0.98S2,2.1,unknown,0.0,0.0,unknown,Chemical Vapor Transport,
sc_atlas:11116,10.1088/1742-6596/400/2/022075,,2012,FeSe₁₋ₓ,FeSe,7.0,unknown,0.0,0.0,polycrystal,Solid-State Reaction,
sc_atlas:11120,10.1088/1742-6596/400/2/022075,,2012,FeSe₁₋ₓ,FeSe,8.2,unknown,0.0,0.0,polycrystal,Solid-State Reaction,
sc_atlas:11117,10.1088/1742-6596/400/2/022075,,2012,FeSe₁₋ₓ,FeSe0.8,8.0,unknown,0.0,0.0,polycrystal,Solid-State Reaction,
sc_atlas:11113,10.1088/1742-6596/400/2/022075,,2012,FeSe₁₋ₓ,FeSe0.91,10.0,unknown,1.15,0.0,polycrystal,Solid-State Reaction,
sc_atlas:11111,10.1088/1742-6596/400/2/022075,,2012,FeSe₁₋ₓ,FeSe0.91,11.0,unknown,0.36,0.0,polycrystal,Solid-State Reaction,
sc_atlas:11112,10.1088/1742-6596/400/2/022075,,2012,FeSe₁₋ₓ,FeSe0.91,12.0,unknown,0.62,0.0,polycrystal,Solid-State Reaction,
sc_atlas:11114,10.1088/1742-6596/400/2/022075,,2012,FeSe₁₋ₓ,FeSe0.91,20.0,unknown,4.14,0.0,polycrystal,Solid-State Reaction,
sc_atlas:11118,10.1088/1742-6596/400/2/022075,,2012,FeSe₁₋ₓ,FeSe0.91,8.1,unknown,0.0,0.0,polycrystal,Solid-State Reaction,
sc_atlas:11119,10.1088/1742-6596/400/2/022075,,2012,FeSe₁₋ₓ,FeSe0.96,8.5,unknown,0.0,0.0,polycrystal,Solid-State Reaction,
sc_atlas:11123,10.1088/1742-6596/400/2/022079,,2012,LaPt₃Si,LaPt3Si,0.42,midpoint,0.0,0.004,unknown,Melt Growth,
sc_atlas:11121,10.1088/1742-6596/400/2/022079,,2012,LaPt₃Si,LaPt3Si,0.61,unknown,0.0,0.0,unknown,Melt Growth,
sc_atlas:11122,10.1088/1742-6596/400/2/022079,,2012,LaPt₃Si,LaPt3Si,0.64,unknown,0.0,0.0,unknown,Melt Growth,
sc_atlas:11124,10.1088/1742-6596/400/2/022087,,2012,KFe₂As₂,KFe2As2,3.5,unknown,0.0,0.0,single_crystal,Flux Growth,
sc_atlas:11126,10.1088/1742-6596/400/2/022121,,2012,In,In,3.34,unknown,0.0,0.0,thin_film,Physical Vapor Deposition,SiO2
sc_atlas:11125,10.1088/1742-6596/400/2/022121,,2012,In,In,3.4,unknown,0.0,0.0,thin_film,Physical Vapor Deposition,"glass (SiO_{2}), Si, or Ge"
sc_atlas:11128,10.1088/1742-6596/400/2/022123,,2012,URu₂Si₂,URu2Si2,1.43,onset,0.0001,0.0,unknown,unknown,
sc_atlas:11127,10.1088/1742-6596/400/2/022123,,2012,URu₂Si₂,URu2Si2,1.5,unknown,0.0,0.0,unknown,unknown,
sc_atlas:11129,10.1088/1742-6596/400/2/022124,,2012,UGe₂,UGe2,0.685,unknown,1.2,0.0,unknown,Melt Growth,
sc_atlas:11130,10.1088/1742-6596/400/2/022125,,2012,FeSe₁₋ₓSₓ,FeSe0.8S0.2,36.3,onset,6.0,0.0,polycrystal,Solid-State Reaction,
sc_atlas:11131,10.1088/1742-6596/400/2/022125,,2012,FeSe₁₋ₓSₓ,FeSe0.8S0.2,36.6,onset,6.0,0.0,polycrystal,Solid-State Reaction,
sc_atlas:11132,10.1088/1742-6596/400/2/022128,,2012,ZnNNi₃,ZnNi3N,3.0,unknown,0.0,0.0,unknown,Solid-State Reaction,
sc_atlas:15997,10.1088/1742-6596/400/2/022140,,2012,Ba(Fe1-xCox)2As2,BaFe1.76Co0.24As2,20.0,unknown,0.0,0.0,single_crystal,Flux Growth,
sc_atlas:15996,10.1088/1742-6596/400/2/022140,,2012,Ba(Fe1-xCox)2As2,BaFe1.84Co0.16As2,24.0,unknown,0.0,0.0,single_crystal,Flux Growth,
sc_atlas:15995,10.1088/1742-6596/400/2/022140,,2012,Ba(Fe1-xCox)2As2,BaFe1.88Co0.12As2,14.0,unknown,0.0,0.0,single_crystal,Flux Growth,
sc_atlas:15998,10.1088/1742-6596/400/2/022140,,2012,Sr0.9La0.1CuO2,Sr0.9La0.1CuO2,43.0,unknown,0.0,0.0,single_crystal,Solid-State Reaction,
sc_atlas:11138,10.1088/1742-6596/400/2/022146,,2012,Ba₀.₆K₀.₄BiO₃,Ba0.6K0.4BiO3,30.0,unknown,0.0,0.0,unknown,Chemical Vapor Transport,
sc_atlas:11139,10.1088/1742-6596/400/4/042018,,2012,Nb,Nb,8.73,midpoint,0.0,0.0,thin_film,Physical Vapor Deposition; Nanofabrication & Exfoliation,SiO2
sc_atlas:11140,10.1088/1742-6596/400/4/042018,,2012,Nb,Nb,8.87,midpoint,0.0,0.0,thin_film,Physical Vapor Deposition; Nanofabrication & Exfoliation,SiO2
sc_atlas:11141,10.1088/1742-6596/428/1/012042,,2013,La₂-ₓSrₓCuO₄,La1.85Sr0.15CuO4,37.0,onset,0.0,0.0,unknown,Melt Growth,
sc_atlas:29755,10.1088/1742-6596/449/1/012010,,2013,UD₅₇ irradiated,YBa2Cu3O6.54,4.5,midpoint,0.0,0.0,unknown,unknown,
sc_atlas:29751,10.1088/1742-6596/449/1/012010,,2013,YBa₂Cu₃O₆₊ₓ,YBa2Cu3O6.54,57.1,midpoint,0.0,0.0,unknown,unknown,
sc_atlas:29752,10.1088/1742-6596/449/1/012010,,2013,YBa₂Cu₃O₆₊ₓ,YBa2Cu3O6.8,85.0,midpoint,0.0,0.0,unknown,unknown,
sc_atlas:29753,10.1088/1742-6596/449/1/012010,,2013,YBa₂Cu₃O₆₊ₓ,YBa2Cu3O6.91,93.6,midpoint,0.0,0.0,unknown,unknown,
sc_atlas:29754,10.1088/1742-6596/449/1/012010,,2013,YBa₂Cu₃O₆₊ₓ,YBa2Cu3O6.95,92.5,midpoint,0.0,0.0,unknown,unknown,
sc_atlas:11146,10.1088/1742-6596/449/1/012027,,2013,Ce₂PdIn₈,Ce2PdIn8,0.64,unknown,0.0,0.0,unknown,Melt Growth,
sc_atlas:11147,10.1088/1742-6596/449/1/012027,,2013,Ce₂PdIn₈,Ce2PdIn8,0.7,unknown,0.0,0.0,unknown,Melt Growth,
sc_atlas:29666,10.1088/1742-6596/449/1/012030,,2013,Cs₃C₆₀ (A15 phase),Cs3C60,30.0,unknown,0.51,0.0,unknown,unknown,
sc_atlas:29667,10.1088/1742-6596/449/1/012030,,2013,Cs₃C₆₀ (A15 phase),Cs3C60,38.0,unknown,1.0,0.0,unknown,unknown,
sc_atlas:11148,10.1088/1742-6596/456/1/012034,,2013,Pb films on GaAs,Pb,0.9,midpoint,0.0,0.0,thin_film,Physical Vapor Deposition,GaAs
sc_atlas:11149,10.1088/1742-6596/456/1/012034,,2013,Pb films on GaAs,Pb,2.6,midpoint,0.0,0.0,thin_film,Physical Vapor Deposition,GaAs
sc_atlas:11150,10.1088/1742-6596/456/1/012034,,2013,Pb films on GaAs,Pb,3.3,midpoint,0.0,0.0,thin_film,Physical Vapor Deposition,GaAs
sc_atlas:11151,10.1088/1742-6596/500/3/032007,,2014,LaRu₂P₂,LaRu2P2,4.0,midpoint,0.0,0.0,single_crystal,Flux Growth,
sc_atlas:11152,10.1088/1742-6596/507/1/012001,,2014,Fe₁₋ySe,Fe0.92Se,11.9,onset,0.0,0.0,unknown,Flux Growth,
sc_atlas:11154,10.1088/1742-6596/507/1/012027,,2014,Ca₁₀(Pt₄As₈)(Fe₂₋ₓPtₓAs₂)₅,Ca10Fe9.95Pt4.05As18,32.0,onset,0.0,0.0,unknown,Melt Growth,
sc_atlas:29610,10.1088/1742-6596/507/1/012053,,2013,REF,Bi2Sr2CaCu2O8,78.0,unknown,0.0,0.0,unknown,Solution-based synthesis/processing,
sc_atlas:29615,10.1088/1742-6596/507/1/012053,,2013,NMAH,Bi2Sr2CaCu2O8,80.0,unknown,0.0,0.0,unknown,Solution-based synthesis/processing,
sc_atlas:29609,10.1088/1742-6596/507/1/012053,,2013,REF,Bi2Sr2CaCu2O8,81.0,unknown,0.0,0.0,unknown,Solution-based synthesis/processing,
sc_atlas:29614,10.1088/1742-6596/507/1/012053,,2013,NMAH,Bi2Sr2CaCu2O8,85.0,unknown,0.0,0.0,unknown,Solution-based synthesis/processing,
sc_atlas:29608,10.1088/1742-6596/507/1/012053,,2013,REF,Bi2Sr2CaCu2O8,86.0,unknown,0.0,0.0,unknown,Solution-based synthesis/processing,
sc_atlas:29613,10.1088/1742-6596/507/1/012053,,2013,NMAH,Bi2Sr2CaCu2O8,90.0,unknown,0.0,0.0,unknown,Solution-based synthesis/processing,
sc_atlas:29612,10.1088/1742-6596/507/1/012053,,2013,NMAH,Bi2Sr2CaCu2O8,92.0,unknown,0.0,0.0,unknown,Solution-based synthesis/processing,
sc_atlas:11157,10.1088/1742-6596/507/1/012054,,2014,FeSe,FeSe,10.5,midpoint,0.0,0.0,thin_film,Physical Vapor Deposition,MgO
sc_atlas:11155,10.1088/1742-6596/507/1/012054,,2014,FeSe,FeSe,12.9,onset,0.0,0.0,thin_film,Physical Vapor Deposition,MgO
sc_atlas:11156,10.1088/1742-6596/507/1/012054,,2014,FeSe,FeSe,8.2,unknown,0.0,0.0,thin_film,Physical Vapor Deposition,MgO
sc_atlas:11162,10.1088/1742-6596/507/2/022044,,2014,FeSe,FeSe,11.0,onset,0.0,0.0,polycrystal,Solid-State Reaction,
sc_atlas:11163,10.1088/1742-6596/507/2/022044,,2014,FeSe,FeSe,12.1,onset,0.0,0.0,polycrystal,Solid-State Reaction,
sc_atlas:11164,10.1088/1742-6596/507/2/022044,,2014,FeSe,FeSe,9.5,onset,0.0,0.0,polycrystal,Solid-State Reaction,
sc_atlas:30291,10.1088/1742-6596/551/1/012025,,2014,EuFe₂(As₁₋ₓPₓ)₂,EuFe2As1.62P0.38,28.0,unknown,0.0,0.0,single_crystal,Flux Growth,
sc_atlas:11165,10.1088/1742-6596/551/1/012027,,2014,YPd₂Sn,YPd2Sn,5.4,unknown,0.0,0.0,unknown,unknown,
sc_atlas:30565,10.1088/1742-6596/568/2/022005,,2014,β-FeSe,Fe0.96Se,8.87,onset,0.0,0.0,single_crystal,Flux Growth,
sc_atlas:11170,10.1088/1742-6596/568/2/022036,,2014,YBa₂Cu₃Oₓ,YBa2Cu3O6.72,71.5,unknown,0.0,0.001,single_crystal,Flux Growth,
sc_atlas:11169,10.1088/1742-6596/568/2/022036,,2014,YBa₂Cu₃Oₓ,YBa2Cu3O6.78,81.9,unknown,0.0,0.001,single_crystal,Flux Growth,
sc_atlas:11168,10.1088/1742-6596/568/2/022036,,2014,YBa₂Cu₃Oₓ,YBa2Cu3O6.85,88.9,unknown,0.0,0.001,single_crystal,Flux Growth,
sc_atlas:11167,10.1088/1742-6596/568/2/022036,,2014,YBa₂Cu₃Oₓ,YBa2Cu3O6.90,91.5,unknown,0.0,0.001,single_crystal,Flux Growth,
sc_atlas:11172,10.1088/1742-6596/568/2/022037,,2014,BiPd,BiPd,3.77,unknown,0.0,0.0,unknown,Melt Growth,
sc_atlas:11171,10.1088/1742-6596/568/2/022037,,2014,BiPd,BiPd,3.8,unknown,0.0,0.0,unknown,Melt Growth,
sc_atlas:17051,10.1088/1742-6596/568/2/022039,,2014,Lu3Os4Ge13,Lu3Os4Ge13,3.1,midpoint,0.0,0.0,unknown,Melt Growth,
sc_atlas:17054,10.1088/1742-6596/568/2/022039,,2014,Y3Ru4Ge13,Y3Ru4Ge13,2.8,unknown,0.0,0.0,unknown,Melt Growth,
sc_atlas:17053,10.1088/1742-6596/568/2/022039,,2014,Y3Ru4Ge13,Y3Ru4Ge13,2.85,midpoint,0.0,0.0,unknown,Melt Growth,
sc_atlas:11174,10.1088/1742-6596/592/1/012066,,2015,UPt₃,UPt3,0.53,unknown,0.0,0.0,unknown,Melt Growth,
sc_atlas:11173,10.1088/1742-6596/592/1/012066,,2015,UPt₃,UPt3,0.58,unknown,0.0,0.0,unknown,Melt Growth,
sc_atlas:11175,10.1088/1742-6596/592/1/012067,,2015,UBe₁₃,UBe13,0.85,unknown,0.0,0.0,unknown,Flux Growth,
sc_atlas:17319,10.1088/1742-6596/683/1/012001,,2015,NdO0.5F0.5Bi(S1-xSex)2,NdO0.5F0.5BiS2,5.0,unknown,0.0,0.0,polycrystal,Solid-State Reaction,
sc_atlas:11187,10.1088/1742-6596/683/1/012005,,2016,Ce₃PtIn₁₁,Ce3PtIn11,0.32,unknown,0.0,0.0,unknown,unknown,
sc_atlas:11188,10.1088/1742-6596/683/1/012005,,2016,Ce₃PtIn₁₁,Ce3PtIn11,0.7,unknown,1.3,0.0,unknown,unknown,
sc_atlas:11190,10.1088/1742-6596/869/1/012034,,2017,FeSe₀.₅Te₀.₅,FeSe0.5Te0.5,14.5,unknown,0.0,0.0,unknown,Solid-State Reaction,
sc_atlas:11193,10.1088/1742-6596/871/1/012004,,2017,β-PdBi₂,PdBi2,4.8,unknown,0.0,0.0,unknown,Melt Growth,
sc_atlas:11194,10.1088/1742-6596/871/1/012004,,2017,β-PdBi₂,PdBi2,4.9,unknown,0.0,0.0,unknown,Melt Growth,
sc_atlas:11191,10.1088/1742-6596/871/1/012004,,2017,β-PdBi₂,PdBi2,5.0,zero,0.0,0.0,unknown,Melt Growth,
sc_atlas:11192,10.1088/1742-6596/871/1/012004,,2017,β-PdBi₂,PdBi2,5.1,midpoint,0.0,0.0,unknown,Melt Growth,
sc_atlas:11196,10.1088/1742-6596/871/1/012005,,2017,LaO₀.₅F₀.₅BiSe₂,LaO0.5F0.5BiSe2,3.4,midpoint,0.0,0.0,single_crystal,Flux Growth,
sc_atlas:11195,10.1088/1742-6596/871/1/012005,,2017,LaO₀.₅F₀.₅BiSe₂,LaO0.5F0.5BiSe2,4.0,unknown,0.0,0.0,single_crystal,Flux Growth,
sc_atlas:11200,10.1088/1742-6596/871/1/012011,,2017,YBa₂Cu₄O₈,YBa2Cu4O8,59.8,unknown,0.0,0.01,unknown,Solution-based synthesis/processing,
sc_atlas:11198,10.1088/1742-6596/871/1/012011,,2017,YBa₂Cu₄O₈,YBa2Cu4O8,61.3,unknown,0.0,0.0,unknown,Solution-based synthesis/processing,
sc_atlas:11199,10.1088/1742-6596/871/1/012011,,2017,YBa₂Cu₄O₈,YBa2Cu4O8,61.8,unknown,0.0,0.0,unknown,Solution-based synthesis/processing,
sc_atlas:11197,10.1088/1742-6596/871/1/012011,,2017,YBa₂Cu₄O₈,YBa2Cu4O8,81.0,unknown,0.0,5e-05,unknown,Solution-based synthesis/processing,
sc_atlas:11201,10.1088/1742-6596/871/1/012016,,2017,FeSe,FeSe,8.8,unknown,0.0,0.0,single_crystal,Chemical Vapor Transport,
sc_atlas:11212,10.1088/1742-6596/871/1/012063,,2017,FeSe,FeSe,7.8,unknown,0.0,0.001,thin_film,Chemical Vapor Transport,Fe
sc_atlas:11217,10.1088/1742-6596/941/1/012076,,2017,YBa₂Cu₃O₇-δ,YBa2Cu3O6.9,95.5,unknown,0.0,0.0,polycrystal,Solution-based synthesis/processing; Solid-State Reaction,
sc_atlas:11216,10.1088/1742-6596/941/1/012076,,2017,YBa₂Cu₃O₇-δ,YBa2Cu3O6.9,96.0,onset,0.0,0.0,polycrystal,Solution-based synthesis/processing; Solid-State Reaction,
sc_atlas:11224,10.1088/1742-6596/950/4/042033,,2017,LaFeAsO₁₋ₓHₓ,LaFeAsO0.8H0.2,15.0,unknown,0.0,0.0,unknown,unknown,
sc_atlas:11221,10.1088/1742-6596/950/4/042033,,2017,LaFeAsO₁₋ₓHₓ,LaFeAsO0.8H0.2,18.0,unknown,0.0,0.0,unknown,unknown,
sc_atlas:11220,10.1088/1742-6596/950/4/042033,,2017,LaFeAsO₁₋ₓHₓ,LaFeAsO0.8H0.2,22.0,onset,0.0,0.0,unknown,unknown,
sc_atlas:11219,10.1088/1742-6596/950/4/042033,,2017,LaFeAsO₁₋ₓHₓ,LaFeAsO0.8H0.2,26.0,unknown,0.0,0.0,unknown,unknown,
sc_atlas:11223,10.1088/1742-6596/950/4/042033,,2017,LaFeAsO₁₋ₓHₓ,LaFeAsO0.8H0.2,40.0,unknown,3.0,0.0,unknown,unknown,
sc_atlas:11222,10.1088/1742-6596/950/4/042033,,2017,LaFeAsO₁₋ₓHₓ,LaFeAsO0.8H0.2,48.0,onset,3.0,0.0,unknown,unknown,
sc_atlas:11228,10.1088/1742-6596/950/4/042054,,2017,La₀.₈Sm₀.₂O₀.₅F₀.₅BiS₂,La0.8Sm0.2O0.5F0.5BiS2,10.3,onset,1.74,0.0,polycrystal,Solid-State Reaction,
sc_atlas:11230,10.1088/1742-6596/950/4/042054,,2017,La₀.₈Sm₀.₂O₀.₅F₀.₅BiS₂,La0.8Sm0.2O0.5F0.5BiS2,2.8,onset,0.0,0.001,polycrystal,Solid-State Reaction,
sc_atlas:11226,10.1088/1742-6596/950/4/042054,,2017,La₀.₈Sm₀.₂O₀.₅F₀.₅BiS₂,La0.8Sm0.2O0.5F0.5BiS2,3.2,zero,0.0,0.0,polycrystal,Solid-State Reaction,
sc_atlas:11231,10.1088/1742-6596/950/4/042054,,2017,La₀.₈Sm₀.₂O₀.₅F₀.₅BiS₂,La0.8Sm0.2O0.5F0.5BiS2,5.6,onset,0.8,0.001,polycrystal,Solid-State Reaction,
sc_atlas:11232,10.1088/1742-6596/950/4/042054,,2017,La₀.₈Sm₀.₂O₀.₅F₀.₅BiS₂,La0.8Sm0.2O0.5F0.5BiS2,6.2,onset,1.96,0.0,polycrystal,Solid-State Reaction,
sc_atlas:11227,10.1088/1742-6596/950/4/042054,,2017,La₀.₈Sm₀.₂O₀.₅F₀.₅BiS₂,La0.8Sm0.2O0.5F0.5BiS2,6.8,onset,0.35,0.0,polycrystal,Solid-State Reaction,
sc_atlas:11229,10.1088/1742-6596/950/4/042054,,2017,La₀.₈Sm₀.₂O₀.₅F₀.₅BiS₂,La0.8Sm0.2O0.5F0.5BiS2,9.2,zero,1.74,0.0,polycrystal,Solid-State Reaction,
sc_atlas:11240,10.1088/1742-6596/969/1/012052,,2018,BaTi₂(Sb₁₋ₓBiₓ)₂O,BaTi2Bi2O,4.65,onset,0.0,0.0005,polycrystal,Solid-State Reaction,
sc_atlas:11239,10.1088/1742-6596/969/1/012052,,2018,BaTi₂(Sb₁₋ₓBiₓ)₂O,BaTi2Sb0.4Bi1.6O,4.6,onset,0.0,0.0005,polycrystal,Solid-State Reaction,
sc_atlas:11238,10.1088/1742-6596/969/1/012052,,2018,BaTi₂(Sb₁₋ₓBiₓ)₂O,BaTi2Sb0.6Bi1.4O,4.5,onset,0.0,0.0005,polycrystal,Solid-State Reaction,
sc_atlas:11237,10.1088/1742-6596/969/1/012052,,2018,BaTi₂(Sb₁₋ₓBiₓ)₂O,BaTi2Sb0.8Bi1.2O,4.5,onset,0.0,0.0005,polycrystal,Solid-State Reaction,
sc_atlas:11245,10.1088/1742-6596/969/1/012052,,2018,BaTi₂(Sb₁₋ₓBiₓ)₂O,BaTi2Sb0.9Bi1.1O,0.88,unknown,0.0,0.0,polycrystal,Solid-State Reaction,
sc_atlas:11243,10.1088/1742-6596/969/1/012052,,2018,BaTi₂(Sb₁₋ₓBiₓ)₂O,BaTi2Sb1.1Bi0.9O,0.95,unknown,0.0,0.0,polycrystal,Solid-State Reaction,
sc_atlas:11242,10.1088/1742-6596/969/1/012052,,2018,BaTi₂(Sb₁₋ₓBiₓ)₂O,BaTi2Sb1.2Bi0.8O,1.0,unknown,0.0,0.0,polycrystal,Solid-State Reaction,
sc_atlas:11241,10.1088/1742-6596/969/1/012052,,2018,BaTi₂(Sb₁₋ₓBiₓ)₂O,BaTi2Sb1.3Bi0.7O,1.45,unknown,0.0,0.0,polycrystal,Solid-State Reaction,
sc_atlas:11236,10.1088/1742-6596/969/1/012052,,2018,BaTi₂(Sb₁₋ₓBiₓ)₂O,BaTi2Sb1.4Bi0.6O,2.6,onset,0.0,0.0005,polycrystal,Solid-State Reaction,
sc_atlas:11235,10.1088/1742-6596/969/1/012052,,2018,BaTi₂(Sb₁₋ₓBiₓ)₂O,BaTi2Sb1.6Bi0.4O,3.6,onset,0.0,0.0005,polycrystal,Solid-State Reaction,
sc_atlas:11234,10.1088/1742-6596/969/1/012052,,2018,BaTi₂(Sb₁₋ₓBiₓ)₂O,BaTi2Sb1.8Bi0.2O,2.4,onset,0.0,0.0005,polycrystal,Solid-State Reaction,
sc_atlas:11244,10.1088/1742-6596/969/1/012052,,2018,BaTi₂(Sb₁₋ₓBiₓ)₂O,BaTi2SbBiO,0.88,unknown,0.0,0.0,polycrystal,Solid-State Reaction,
sc_atlas:11247,10.1088/1742-6596/969/1/012064,,2018,MoN,Mo2N,6.45,unknown,0.0,0.0,thin_film,Physical Vapor Deposition; Nanofabrication & Exfoliation,MgO
sc_atlas:11246,10.1088/1742-6596/969/1/012064,,2018,MoN,Mo2N,6.6,unknown,0.0,0.0,thin_film,Physical Vapor Deposition; Nanofabrication & Exfoliation,MgO
sc_atlas:17764,10.1088/1742-6596/969/1/012072,,2017,κ-(BEDT-TTF)2Cu(NCS)2,C22H16CuN2S18,9.1,unknown,0.0,0.0,unknown,unknown,
sc_atlas:17763,10.1088/1742-6596/969/1/012072,,2017,β''-(BEDT-TTF)2SF5(CH)2(CF)2(SO)3,C22H18F7O3S18,4.3,unknown,0.0,0.0,unknown,unknown,
sc_atlas:11250,10.1088/1742-6596/969/1/012152,,2018,Sb₂Te₃,Sb2Te3,1.75,zero,0.0,0.0,polycrystal,Solid-State Reaction,
sc_atlas:11249,10.1088/1742-6596/969/1/012152,,2018,Sb₂Te₃,Sb2Te3,2.0,unknown,0.0,0.0,polycrystal,Solid-State Reaction,
sc_atlas:24324,10.1088/1742-6596/97/1/012121,,2008,Ca₂₋ₓNaₓCuO₂Cl₂,Ca1.81Na0.19CuO2Cl2,27.7,unknown,0.0,0.0,single_crystal,Flux Growth,
sc_atlas:24319,10.1088/1742-6596/97/1/012121,,2008,Ca₂₋ₓNaₓCuO₂Cl₂,Ca1.82Na0.18CuO2Cl2,25.6,unknown,0.0,0.0,single_crystal,Flux Growth,
sc_atlas:24323,10.1088/1742-6596/97/1/012121,,2008,Ca₂₋ₓNaₓCuO₂Cl₂,Ca1.82Na0.18CuO2Cl2,27.11,unknown,0.0,0.0,single_crystal,Flux Growth,
sc_atlas:24322,10.1088/1742-6596/97/1/012121,,2008,Ca₂₋ₓNaₓCuO₂Cl₂,Ca1.85Na0.15CuO2Cl2,23.45,unknown,0.0,0.0,single_crystal,Flux Growth,
sc_atlas:24321,10.1088/1742-6596/97/1/012121,,2008,Ca₂₋ₓNaₓCuO₂Cl₂,Ca1.88Na0.12CuO2Cl2,18.4,unknown,0.0,0.0,single_crystal,Flux Growth,
sc_atlas:24318,10.1088/1742-6596/97/1/012121,,2008,Ca₂₋ₓNaₓCuO₂Cl₂,Ca1.88Na0.12CuO2Cl2,18.5,unknown,0.0,0.0,single_crystal,Flux Growth,
sc_atlas:24320,10.1088/1742-6596/97/1/012121,,2008,Ca₂₋ₓNaₓCuO₂Cl₂,Ca1.89Na0.11CuO2Cl2,15.14,unknown,0.0,0.0,single_crystal,Flux Growth,
sc_atlas:24317,10.1088/1742-6596/97/1/012121,,2008,Ca₂₋ₓNaₓCuO₂Cl₂,Ca1.8Na0.2CuO2Cl2,29.0,onset,0.0,0.0,single_crystal,Flux Growth,
sc_atlas:11251,10.1088/1755-1315/16/1/012140,,2013,Bi₂Sr₂CaCu₂O₈,Bi2Sr2CaCu2O8,107.0,unknown,0.0,0.0,polycrystal,Solid-State Reaction,
sc_atlas:11253,10.1088/1755-1315/16/1/012140,,2013,Bi₂Sr₂CaCu₂O₈,Bi2Sr2CaCu2O8,87.0,unknown,0.0,0.0,polycrystal,Solid-State Reaction,
sc_atlas:11252,10.1088/1755-1315/16/1/012140,,2013,Bi₂Sr₂CaCu₂O₈,Bi2Sr2CaCu2O8,92.0,unknown,0.0,0.0,polycrystal,Solid-State Reaction,
sc_atlas:11266,10.1088/1757-899x/13/1/012008,,2010,Y₁₋ₓSmₓSrBaCu₃O₆₊z,SmSrBaCu3O6.94,85.0,unknown,0.0,1.1e-05,polycrystal,Solid-State Reaction,
sc_atlas:11264,10.1088/1757-899x/13/1/012008,,2010,Y₁₋ₓSmₓSrBaCu₃O₆₊z,Y0.2Sm0.8SrBaCu3O6.94,80.1,unknown,0.0,1.1e-05,polycrystal,Solid-State Reaction,
sc_atlas:11265,10.1088/1757-899x/13/1/012008,,2010,Y₁₋ₓSmₓSrBaCu₃O₆₊z,Y0.2Sm0.8SrBaCu3O6.94,84.0,unknown,0.0,1.1e-05,polycrystal,Solid-State Reaction,
sc_atlas:11262,10.1088/1757-899x/13/1/012008,,2010,Y₁₋ₓSmₓSrBaCu₃O₆₊z,Y0.4Sm0.6SrBaCu3O6.94,80.7,unknown,0.0,1.1e-05,polycrystal,Solid-State Reaction,
sc_atlas:11263,10.1088/1757-899x/13/1/012008,,2010,Y₁₋ₓSmₓSrBaCu₃O₆₊z,Y0.4Sm0.6SrBaCu3O6.94,82.5,unknown,0.0,1.1e-05,polycrystal,Solid-State Reaction,
sc_atlas:11260,10.1088/1757-899x/13/1/012008,,2010,Y₁₋ₓSmₓSrBaCu₃O₆₊z,Y0.5Sm0.5SrBaCu3O6.94,80.98,unknown,0.0,1.1e-05,polycrystal,Solid-State Reaction,
sc_atlas:11261,10.1088/1757-899x/13/1/012008,,2010,Y₁₋ₓSmₓSrBaCu₃O₆₊z,Y0.5Sm0.5SrBaCu3O6.94,82.02,unknown,0.0,1.1e-05,polycrystal,Solid-State Reaction,
sc_atlas:11258,10.1088/1757-899x/13/1/012008,,2010,Y₁₋ₓSmₓSrBaCu₃O₆₊z,Y0.6Sm0.4SrBaCu3O6.94,81.3,unknown,0.0,1.1e-05,polycrystal,Solid-State Reaction,
sc_atlas:11259,10.1088/1757-899x/13/1/012008,,2010,Y₁₋ₓSmₓSrBaCu₃O₆₊z,Y0.6Sm0.4SrBaCu3O6.94,81.5,unknown,0.0,1.1e-05,polycrystal,Solid-State Reaction,
sc_atlas:11257,10.1088/1757-899x/13/1/012008,,2010,Y₁₋ₓSmₓSrBaCu₃O₆₊z,Y0.8Sm0.2SrBaCu3O6.94,81.2,unknown,0.0,1.1e-05,polycrystal,Solid-State Reaction,
sc_atlas:11256,10.1088/1757-899x/13/1/012008,,2010,Y₁₋ₓSmₓSrBaCu₃O₆₊z,Y0.8Sm0.2SrBaCu3O6.94,82.24,unknown,0.0,1.1e-05,polycrystal,Solid-State Reaction,
sc_atlas:11255,10.1088/1757-899x/13/1/012008,,2010,Y₁₋ₓSmₓSrBaCu₃O₆₊z,YSrBaCu3O6.94,81.7,unknown,0.0,1.1e-05,polycrystal,Solid-State Reaction,
sc_atlas:11254,10.1088/1757-899x/13/1/012008,,2010,Y₁₋ₓSmₓSrBaCu₃O₆₊z,YSrBaCu3O6.94,83.0,unknown,0.0,1.1e-05,polycrystal,Solid-State Reaction,
sc_atlas:11268,10.1088/1757-899x/13/1/012036,,2010,"hydrogenated (H₈), cooling rate: rapid",C22H16BrCuN3S16,10.5,onset,0.0,0.0003,unknown,Flux Growth,
sc_atlas:11267,10.1088/1757-899x/13/1/012036,,2010,"hydrogenated (H8), cooling rate: slow",C22H16BrCuN3S16,11.5,onset,0.0,0.0003,unknown,Flux Growth,
sc_atlas:11271,10.1088/1757-899x/196/1/012047,,2017,λ-(BETS)₂ GaCl₄,C20H16Cl4GaS8Se8,5.0,unknown,0.0,0.003,unknown,Solution-based synthesis/processing,
sc_atlas:11274,10.1088/1757-899x/369/1/012024,,2018,FeSeₓTe₁₋ₓ,FeSe0.5Te0.5,10.0,unknown,0.0,0.0,polycrystal,Solid-State Reaction,
sc_atlas:11273,10.1088/1757-899x/369/1/012024,,2018,FeSeₓTe₁₋ₓ,FeSe0.5Te0.5,15.0,unknown,0.0,0.0,polycrystal,Solid-State Reaction,
sc_atlas:11275,10.1088/1757-899x/502/1/012184,,2019,830°C-annealed 50 nm MgB₂ film,MgB2,32.0,unknown,0.0,0.0,thin_film,Physical Vapor Deposition,Si
sc_atlas:11278,10.1088/1757-899x/555/1/012025,,2019,Bi₁.₆Pb₀.₄Sr₂Ca₂Cu₃O₁₀,Bi1.6Pb0.4Sr2Ca2Cu3O10,103.0,unknown,0.0,0.0005,polycrystal,Solid-State Reaction,
sc_atlas:11277,10.1088/1757-899x/555/1/012025,,2019,Bi₁.₆Pb₀.₄Sr₂Ca₂Cu₃O₁₀,Bi1.6Pb0.4Sr2Ca2Cu3O10,95.0,unknown,0.0,0.0005,polycrystal,Solid-State Reaction,
sc_atlas:11276,10.1088/1757-899x/555/1/012025,,2019,Bi₁.₆Pb₀.₄Sr₂Ca₂Cu₃O₁₀,Bi1.6Pb0.4Sr2Ca2Cu3O10,97.0,unknown,0.0,0.0005,polycrystal,Solid-State Reaction,
sc_atlas:35107,10.1088/1757-899X/756/1/012014,,2020,Nb₃Sn,Nb76.2Sn23.8,17.93,midpoint,0.0,0.0,thin_film,Physical Vapor Deposition,Al2O3
sc_atlas:35111,10.1088/1757-899X/756/1/012014,,2020,Nb₃Sn,Nb76.9Sn23.1,17.82,midpoint,0.0,0.0,thin_film,Physical Vapor Deposition,Al2O3
sc_atlas:35113,10.1088/1757-899X/756/1/012014,,2020,Nb₃Sn,Nb77.6Sn22.4,17.83,midpoint,0.0,0.0,thin_film,Physical Vapor Deposition,Al2O3
sc_atlas:35108,10.1088/1757-899X/756/1/012014,,2020,Nb₃Sn,Nb77Sn23,17.84,midpoint,0.0,0.0,thin_film,Physical Vapor Deposition,Al2O3
sc_atlas:35112,10.1088/1757-899X/756/1/012014,,2020,Nb₃Sn,Nb78.3Sn21.7,17.83,midpoint,0.0,0.0,thin_film,Physical Vapor Deposition,Al2O3
sc_atlas:35109,10.1088/1757-899X/756/1/012014,,2020,Nb₃Sn,Nb78.6Sn21.4,17.56,midpoint,0.0,0.0,thin_film,Physical Vapor Deposition,Al2O3
sc_atlas:35114,10.1088/1757-899X/756/1/012014,,2020,Nb₃Sn,Nb78.6Sn21.4,17.84,midpoint,0.0,0.0,thin_film,Physical Vapor Deposition,Al2O3
sc_atlas:35110,10.1088/1757-899X/756/1/012014,,2020,Nb₃Sn,Nb79.8Sn20.2,17.54,midpoint,0.0,0.0,thin_film,Physical Vapor Deposition,Al2O3
sc_atlas:11301,10.1088/2043-6262/6/4/045013,,2015,YBa₂Cu₃O₇-δ,YBa2Cu3.016711O6.920164,55.0,zero,0.0,0.0,polycrystal,Solid-State Reaction,
sc_atlas:11302,10.1088/2043-6262/6/4/045013,,2015,YBa₂Cu₃O₇-δ,YBa2Cu3.016711O6.920164,66.0,onset,0.0,0.0,polycrystal,Solid-State Reaction,
sc_atlas:11303,10.1088/2043-6262/6/4/045013,,2015,YBa₂Cu₃O₇-δ,YBa2Cu3Co0.016519O6.818899,71.0,zero,0.0,0.0,polycrystal,Solid-State Reaction,
sc_atlas:11304,10.1088/2043-6262/6/4/045013,,2015,YBa₂Cu₃O₇-δ,YBa2Cu3Co0.016519O6.818899,81.0,onset,0.0,0.0,polycrystal,Solid-State Reaction,
sc_atlas:11305,10.1088/2043-6262/6/4/045013,,2015,YBa₂Cu₃O₇-δ,YBa2Cu3Cr0.017336O6.558185,68.0,zero,0.0,0.0,polycrystal,Solid-State Reaction,
sc_atlas:11306,10.1088/2043-6262/6/4/045013,,2015,YBa₂Cu₃O₇-δ,YBa2Cu3Cr0.017336O6.558185,79.0,onset,0.0,0.0,polycrystal,Solid-State Reaction,
sc_atlas:11307,10.1088/2043-6262/6/4/045013,,2015,YBa₂Cu₃O₇-δ,YBa2Cu3Mn0.017451O6.980596,106.0,zero,0.0,0.0,polycrystal,Solid-State Reaction,
sc_atlas:11308,10.1088/2043-6262/6/4/045013,,2015,YBa₂Cu₃O₇-δ,YBa2Cu3Mn0.017451O6.980596,112.0,onset,0.0,0.0,polycrystal,Solid-State Reaction,
sc_atlas:11297,10.1088/2043-6262/6/4/045013,,2015,YBa₂Cu₃O₇-δ,YBa2Cu3O6.7348,87.0,zero,0.0,0.0,polycrystal,Solid-State Reaction,
sc_atlas:11298,10.1088/2043-6262/6/4/045013,,2015,YBa₂Cu₃O₇-δ,YBa2Cu3O6.7348,92.0,onset,0.0,0.0,polycrystal,Solid-State Reaction,
sc_atlas:11299,10.1088/2043-6262/6/4/045013,,2015,YBa₂Cu₃O₇-δ,YBa2Cu3Sn0.008798O6.814469,67.0,zero,0.0,0.0,polycrystal,Solid-State Reaction,
sc_atlas:11300,10.1088/2043-6262/6/4/045013,,2015,YBa₂Cu₃O₇-δ,YBa2Cu3Sn0.008798O6.814469,79.0,onset,0.0,0.0,polycrystal,Solid-State Reaction,
sc_atlas:31214,10.1088/2053-1583/2/4/044012,,2015,FeSe/SrTiO₃,FeSe,30.0,onset,0.0,0.0,thin_film,Molecular Beam Epitaxy; Solid-State Reaction,SrTiO3
sc_atlas:11311,10.1088/2053-1583/3/1/014005,,2016,FeSe⁹S,FeSe,52.0,unknown,0.0,0.0,thin_film,Molecular Beam Epitaxy,LaAlO3
sc_atlas:11309,10.1088/2053-1583/3/1/014005,,2016,FeSe³S,FeSe,55.0,unknown,0.0,0.0,thin_film,Molecular Beam Epitaxy,LaAlO3
sc_atlas:11310,10.1088/2053-1583/3/1/014005,,2016,FeSe⁵S,FeSe,62.0,unknown,0.0,0.0,thin_film,Molecular Beam Epitaxy,LaAlO3
sc_atlas:11313,10.1088/2053-1583/3/2/024006,,2016,1UC FeSe/SrTiO₃ with FeTe capping layer,FeSe,20.3,unknown,0.0,0.0,unknown,Molecular Beam Epitaxy,SrTiO3
sc_atlas:17675,10.1088/2053-1583/aa6917,,2017,FeSe,FeSe,23.5,zero,0.0,0.0,bulk,unknown,SrTiO3
sc_atlas:17677,10.1088/2053-1583/aa6917,,2017,FeSe,FeSe,23.6,unknown,0.0,0.0,bulk,unknown,SrTiO3
sc_atlas:17676,10.1088/2053-1583/aa6917,,2017,FeSe,FeSe,7.8,unknown,0.0,0.0,bulk,unknown,SrTiO3
sc_atlas:17684,10.1088/2053-1583/aa6917,,2017,Ga,Ga,1.1,unknown,0.0,0.0,bulk,unknown,
sc_atlas:17681,10.1088/2053-1583/aa6917,,2017,Ga,Ga,3.7,zero,0.0,0.0,bulk,unknown,
sc_atlas:17683,10.1088/2053-1583/aa6917,,2017,Ga,Ga,3.93,midpoint,0.0,0.0,bulk,unknown,
sc_atlas:17682,10.1088/2053-1583/aa6917,,2017,Ga,Ga,3.95,unknown,0.0,0.0,bulk,unknown,
sc_atlas:17679,10.1088/2053-1583/aa6917,,2017,Ga,Ga,4.4,unknown,0.0,0.0,bulk,unknown,
sc_atlas:17678,10.1088/2053-1583/aa6917,,2017,Ga,Ga,4.5,unknown,0.0,0.0,bulk,unknown,
sc_atlas:17680,10.1088/2053-1583/aa6917,,2017,Ga,Ga,4.57,midpoint,0.0,0.0,bulk,unknown,
sc_atlas:17674,10.1088/2053-1583/aa6917,,2017,2H-TaS2,TaS2,0.7,unknown,0.0,0.0,bulk,unknown,
sc_atlas:17673,10.1088/2053-1583/aa6917,,2017,2H-TaS2,TaS2,0.79,unknown,0.0,0.0,bulk,unknown,
sc_atlas:17671,10.1088/2053-1583/aa6917,,2017,2H-TaS2,TaS2,1.87,unknown,0.0,0.0,bulk,unknown,
sc_atlas:17672,10.1088/2053-1583/aa6917,,2017,2H-TaS2,TaS2,1.92,unknown,0.0,0.0,bulk,unknown,
sc_atlas:33539,10.1088/2053-1583/aad3e2,,2018,bulk MoTe₂,MoTe2,0.1,unknown,0.0,0.0,single_crystal,Flux Growth,
sc_atlas:33541,10.1088/2053-1583/aad3e2,,2018,MoTe₂,MoTe2,4.0,unknown,0.0,0.0,single_crystal,Flux Growth,
sc_atlas:33540,10.1088/2053-1583/aad3e2,,2018,MoTe₂,MoTe2,4.4,unknown,0.0,0.0,single_crystal,Flux Growth,
sc_atlas:33542,10.1088/2053-1583/aad3e2,,2018,MoTe₂,MoTe2,5.0,unknown,0.0,0.0,single_crystal,Flux Growth,
sc_atlas:34000,10.1088/2053-1583/ab0bcc,,2019,NbSe₂,NbSe2,4.95,unknown,0.0,0.0,thin_film,Nanofabrication & Exfoliation,SiO2
sc_atlas:33999,10.1088/2053-1583/ab0bcc,,2019,NbSe₂,NbSe2,5.0,unknown,0.0,0.0,thin_film,Nanofabrication & Exfoliation,SiO2
sc_atlas:11314,10.1088/2053-1583/ab86d2,,2020,Nb₂C,Nb2C,12.5,onset,0.0,0.01,powder,Solution-based synthesis/processing,
sc_atlas:35153,10.1088/2053-1583/abdaba,,2021,KCa₂Fe₄As₄F₂,KCa2Fe4As4F2,28.2,zero,0.0,0.0,bulk,Nanofabrication & Exfoliation,
sc_atlas:35152,10.1088/2053-1583/abdaba,,2021,KCa₂Fe₄As₄F₂,KCa2Fe4As4F2,30.6,onset,0.0,0.0,bulk,Nanofabrication & Exfoliation,
sc_atlas:35155,10.1088/2053-1583/abdaba,,2021,KCa₂Fe₄As₄F₂,KCa2Fe4As4F2,32.7,zero,0.0,0.0,bulk,Nanofabrication & Exfoliation,
sc_atlas:35154,10.1088/2053-1583/abdaba,,2021,KCa₂Fe₄As₄F₂,KCa2Fe4As4F2,33.3,onset,0.0,0.0,bulk,Nanofabrication & Exfoliation,
sc_atlas:11317,10.1088/2053-1591/1/1/016002,,2014,NdO₁₋ₓFₓBiS₂,NdO0.1F0.9BiS2,4.0,onset,0.0,0.0,polycrystal,Solid-State Reaction,
sc_atlas:11319,10.1088/2053-1591/1/1/016002,,2014,NdO₁₋ₓFₓBiS₂,NdO0.3F0.7BiS2,5.25,onset,0.0,0.0,polycrystal,Solid-State Reaction,
sc_atlas:11318,10.1088/2053-1591/1/1/016002,,2014,NdO₁₋ₓFₓBiS₂,NdO0.5F0.5BiS2,4.8,onset,0.0,0.0,polycrystal,Solid-State Reaction,
sc_atlas:11316,10.1088/2053-1591/1/1/016002,,2014,NdO₁₋ₓFₓBiS₂,NdO0.7F0.3BiS2,3.5,onset,0.0,0.0,polycrystal,Solid-State Reaction,
sc_atlas:11315,10.1088/2053-1591/1/1/016002,,2014,NdO₁₋ₓFₓBiS₂,NdO0.9F0.1BiS2,2.5,onset,0.0,0.0,polycrystal,Solid-State Reaction,
sc_atlas:30512,10.1088/2053-1591/1/4/046001,,2014,LiₓRhBᵧ,Li0.87RhB1.47,2.4,onset,0.0,0.0,unknown,Solid-State Reaction,
sc_atlas:30513,10.1088/2053-1591/1/4/046001,,2014,LiₓRhBᵧ,Li0.95RhB1.48,2.6,onset,0.0,0.0,unknown,Solid-State Reaction,
sc_atlas:30514,10.1088/2053-1591/1/4/046001,,2014,LiₓRhBᵧ,Li1.02RhB1.52,2.6,onset,0.0,0.0,unknown,Solid-State Reaction,
sc_atlas:11320,10.1088/2053-1591/2/10/106001,,2015,NbN/MgO,NbN,14.85,unknown,0.0,0.0,thin_film,Physical Vapor Deposition,MgO
sc_atlas:11322,10.1088/2053-1591/2/9/095022,,2015,La₂₋ₓSrₓCuO₄,La1.85Sr0.15CuO4,13.9,unknown,0.0,0.002,unknown,Solution-based synthesis/processing,
sc_atlas:11321,10.1088/2053-1591/2/9/095022,,2015,La₂₋ₓSrₓCuO₄,La1.85Sr0.15CuO4,29.3,onset,0.0,0.002,unknown,Solution-based synthesis/processing,
sc_atlas:32386,10.1088/2053-1591/3/12/126001,,2016,Fe₁₋ₓMnₓSe,Fe0.7Mn0.3Se,7.0,onset,0.0,0.001,polycrystal,Solid-State Reaction,
sc_atlas:32385,10.1088/2053-1591/3/12/126001,,2016,Fe₁₋ₓMnₓSe,FeSe,8.0,unknown,0.0,0.0,polycrystal,Solid-State Reaction,
sc_atlas:31092,10.1088/2053-1591/3/7/076001,,2016,EuFeAsO₀.₈₅F₀.₁₅,EuFeAsO0.85F0.15,11.0,zero,0.0,0.0,polycrystal,Solid-State Reaction,
sc_atlas:11325,10.1088/2053-1591/aad027,,2018,CrₓNbSe₂,Cr0.0005NbSe2,5.9,onset,0.0,0.005,unknown,Chemical Vapor Transport,
sc_atlas:11326,10.1088/2053-1591/aad027,,2018,CrₓNbSe₂,Cr0.0009NbSe2,5.4,onset,0.0,0.005,unknown,Chemical Vapor Transport,
sc_atlas:11327,10.1088/2053-1591/aad027,,2018,CrₓNbSe₂,Cr0.0012NbSe2,4.5,onset,0.0,0.005,unknown,Chemical Vapor Transport,
sc_atlas:11328,10.1088/2053-1591/aad99b,,2018,Ca₃Ir₄Sn₁₃,Ca3Ir4Sn13,7.1,unknown,0.0,0.0,single_crystal,Flux Growth,
sc_atlas:11329,10.1088/2053-1591/ab325a,,2019,FeSe₀.₅Te₀.₅,FeSe0.5Te0.5,9.5,onset,0.0,5e-05,polycrystal,Solid-State Reaction,
sc_atlas:11332,10.1088/2053-1591/ab3b4a,,2019,MgB₂,MgB1.98246C0.01754,38.55,onset,0.0,0.01,polycrystal,Solid-State Reaction,
sc_atlas:11334,10.1088/2053-1591/ab3b4a,,2019,MgB₂,MgB1.98585C0.01415,38.07,onset,0.0,0.01,polycrystal,Solid-State Reaction,
sc_atlas:11333,10.1088/2053-1591/ab3b4a,,2019,MgB₂,MgB1.98942C0.01058,38.14,onset,0.0,0.01,polycrystal,Solid-State Reaction,
sc_atlas:11331,10.1088/2053-1591/ab3b4a,,2019,MgB₂,MgB1.99299C0.00701,38.09,onset,0.0,0.01,polycrystal,Solid-State Reaction,
sc_atlas:11330,10.1088/2053-1591/ab3b4a,,2019,MgB₂,MgB2,38.44,onset,0.0,0.01,polycrystal,Solid-State Reaction,
sc_atlas:11338,10.1088/2053-1591/ab8655,,2020,FeSe₀.₅Te₀.₅,FeSe0.5Te0.5,12.9,onset,0.0,0.0,thin_film,Physical Vapor Deposition,SrTiO3
sc_atlas:11339,10.1088/2053-1591/ab8655,,2020,FeSe₀.₅Te₀.₅,FeSe0.5Te0.5,14.4,onset,0.0,0.0,thin_film,Physical Vapor Deposition,SrTiO3
sc_atlas:11336,10.1088/2053-1591/ab8655,,2020,FeSe₀.₅Te₀.₅,FeSe0.5Te0.5,15.0,onset,0.0,0.0,thin_film,Physical Vapor Deposition,SrTiO3
sc_atlas:11335,10.1088/2053-1591/ab8655,,2020,FeSe₀.₅Te₀.₅,FeSe0.5Te0.5,6.9,onset,0.0,0.0,thin_film,Physical Vapor Deposition,SrTiO3
sc_atlas:35637,10.1088/2053-1591/abc4b3,,2020,Sc₂₀BC₂₇,Sc20BC27,7.8,onset,0.0,0.0,unknown,Melt Growth,
sc_atlas:39961,10.1088/2053-1591/ae1719,,2025,SmFeAsO₀.₈₀F₀.₂₀,SmFeAsO0.8F0.2,51.4,onset,0.0,0.002,polycrystal,Solid-State Reaction,
sc_atlas:39956,10.1088/2053-1591/ae1719,,2025,SmFeAsO₀.₈₀F₀.₂₀,SmFeAsO0.8F0.2,52.0,onset,0.0,0.002,polycrystal,Solid-State Reaction,
sc_atlas:39947,10.1088/2053-1591/ae1719,,2025,SmFeAsO₀.₈₀F₀.₂₀,SmFeAsO0.8F0.2,52.5,onset,0.0,0.0,polycrystal,Solid-State Reaction,
sc_atlas:39946,10.1088/2053-1591/ae1719,,2025,SmFeAsO₀.₈₀F₀.₂₀,SmFeAsO0.8F0.2,52.6,onset,0.0,0.0,polycrystal,Solid-State Reaction,
sc_atlas:39952,10.1088/2053-1591/ae1719,,2025,SmFeAsO₀.₈₀F₀.₂₀,SmFeAsO0.8F0.2,52.7,onset,0.0,0.0,polycrystal,Solid-State Reaction,
sc_atlas:39945,10.1088/2053-1591/ae1719,,2025,SmFeAsO₀.₈₀F₀.₂₀,SmFeAsO0.8F0.2,53.0,onset,0.0,0.0,polycrystal,Solid-State Reaction,
sc_atlas:39944,10.1088/2053-1591/ae1719,,2025,parent P,SmFeAsO0.8F0.2,53.1,onset,0.0,0.0,polycrystal,Solid-State Reaction,
sc_atlas:39951,10.1088/2053-1591/ae1719,,2025,SmFeAsO₀.₈₀F₀.₂₀,SmFeAsO0.8F0.2,53.9,onset,0.0,0.0,polycrystal,Solid-State Reaction,
sc_atlas:39958,10.1088/2053-1591/ae1719,,2025,SmFeAsO₀.₈₀F₀.₂₀,SmFeAsO0.8F0.2,54.1,onset,0.0,0.002,polycrystal,Solid-State Reaction,
sc_atlas:39949,10.1088/2053-1591/ae1719,,2025,SmFeAsO₀.₈₀F₀.₂₀,SmFeAsO0.8F0.2,54.8,onset,0.0,0.0,polycrystal,Solid-State Reaction,
sc_atlas:39950,10.1088/2053-1591/ae1719,,2025,SmFeAsO₀.₈₀F₀.₂₀,SmFeAsO0.8F0.2,56.0,onset,0.0,0.0,polycrystal,Solid-State Reaction,
sc_atlas:35180,10.1088/2399-6528/abbb58,,2020,LaO₁₋ₓFₓBiSSe,LaO0.9F0.1BiSSe,2.9,zero,0.0,0.0,single_crystal,Solid-State Reaction; Flux Growth,
sc_atlas:35179,10.1088/2399-6528/abbb58,,2020,LaO₁₋ₓFₓBiSSe,LaO0.9F0.1BiSSe,3.4,onset,0.0,0.0,single_crystal,Solid-State Reaction; Flux Growth,
sc_atlas:18964,10.1088/2399-6528/ac6d44,,2022,CeOBiS2-xSex,CeOBiS1.7Se0.3,3.0,unknown,0.0,0.0,single_crystal,Flux Growth; Solid-State Reaction,
sc_atlas:18963,10.1088/2399-6528/ac6d44,,2022,CeOBiS2-xSex,CeOBiS1.7Se0.3,3.3,zero,0.0,0.0,single_crystal,Flux Growth; Solid-State Reaction,
sc_atlas:18967,10.1088/2399-6528/ac6d44,,2022,PrO0.5F0.5BiS2-xSex,PrO0.5F0.5BiS1.7Se0.3,4.5,unknown,0.0,0.0,single_crystal,Flux Growth,
sc_atlas:18966,10.1088/2399-6528/ac6d44,,2022,PrO0.5F0.5BiS2-xSex,PrO0.5F0.5BiS2,4.4,unknown,0.0,0.0,single_crystal,Flux Growth,
sc_atlas:37193,10.1088/2515-7639/ac8e34,,2022,"(Fe,Co,Ni,Cu,Ga)Zr₂",Fe0.18Co0.18Ni0.16Cu0.25Ga0.23Zr2,2.78,unknown,0.0,0.0,unknown,Melt Growth,
sc_atlas:37192,10.1088/2515-7639/ac8e34,,2022,"(Fe,Co,Ni,Cu,Ga)Zr₂",Fe0.18Co0.18Ni0.16Cu0.25Ga0.23Zr2,2.9,unknown,0.0,0.0,unknown,Melt Growth,
sc_atlas:39368,10.1088/2633-4356/adae49,,2025,2H-NbSe₂,NbSe2,6.52,onset,0.0,0.0,thin_film,Nanofabrication & Exfoliation,SiO2
sc_atlas:39367,10.1088/2633-4356/adae49,,2025,2H-NbSe₂,NbSe2,6.64,onset,0.0,0.0,thin_film,Nanofabrication & Exfoliation,SiO2
sc_atlas:37127,10.1088/2752-5724/ac972f,,2022,La₂Rh₃₊δSb₄,La2Rh3.122Sb4,0.65,zero,0.0,0.0,unknown,Flux Growth,
sc_atlas:37126,10.1088/2752-5724/ac972f,,2022,La₂Rh₃₊δSb₄,La2Rh3.122Sb4,0.8,onset,0.0,0.0,unknown,Flux Growth,
sc_atlas:37001,10.1093/nsr/nwab225,,2022,Sr₁₋ₓNdₓCuO₂,Sr0.893Nd0.107CuO2,30.0,onset,0.0,0.0,unknown,Molecular Beam Epitaxy,SrTiO3
sc_atlas:36113,10.1093/nsr/nwad034,,2021,MoB₂,MoB2,31.5,onset,91.4,0.0,single_crystal,Flux Growth,
sc_atlas:36112,10.1093/nsr/nwad034,,2021,MoB₂,MoB2,31.7,onset,109.7,0.0,single_crystal,Flux Growth,
sc_atlas:36111,10.1093/nsr/nwad034,,2021,MoB₂,MoB2,32.4,onset,109.7,0.0,single_crystal,Flux Growth,
sc_atlas:18873,10.1093/nsr/nwad249,,2021,NbSe2,NbSe2,6.6,unknown,0.0,0.0,unknown,unknown,
