Repository: zhiyuliu0158-ui/occ-alignn-tc

# P-B-Occ-ALIGNN-full-Tc

Occupancy-aware ALIGNN-style graph neural network for superconducting critical temperature `Tc_K` regression.

本仓库只做一个任务：

```text
CIF + pressure_GPa + magnetic_field_T + field_direction + optional metadata -> Tc_K
```

不做 superconducting / non-superconducting 分类。

## 1. 模型简介

`PBOccALIGNNFullTc` 是一个纯 PyTorch 实现的 ALIGNN-style 图神经网络：

- bond graph 的 node 是 crystallographic site。
- bond graph 的 edge 是周期近邻 directed bond。
- line graph 的 node 是 directed bond。
- line graph 的 edge 是角度 `i-j-k`。
- 所有 scatter / aggregation 使用 `torch.index_add`，不依赖 `torch_scatter`、DGL、PyTorch Geometric 或官方 ALIGNN 包。
- 输出为 `logtc_mu`、`logtc_logvar` 和 `Tc_pred_K = exp(logtc_mu) - 1`。

File: data/sc-atlas-data.csv (part 29 of 62)
source_record_id,doi,source_title,source_year,formula_raw,formula_normalized,tc_value_k,tc_criterion,pressure_gpa,magnetic_field_t,sample_form,preparation_method,substrate
sc_atlas:37948,10.1093/nsr/nwae149,,2023,La₄H₂₃,La4H23,105.0,onset,118.0,0.0,polycrystal,Solid-State Reaction,
sc_atlas:37954,10.1093/nsr/nwae149,,2023,La₄H₂₃,La4H23,61.4,unknown,150.0,0.0,polycrystal,Solid-State Reaction,
sc_atlas:37955,10.1093/nsr/nwae149,,2023,La₄H₂₃,La4H23,68.0,unknown,150.0,0.0,polycrystal,Solid-State Reaction,
sc_atlas:37956,10.1093/nsr/nwae149,,2023,La₄H₂₃,La4H23,70.4,unknown,150.0,0.0,polycrystal,Solid-State Reaction,
sc_atlas:37951,10.1093/nsr/nwae149,,2023,La₄H₂₃,La4H23,73.5,unknown,100.0,0.0,polycrystal,Solid-State Reaction,
sc_atlas:37950,10.1093/nsr/nwae149,,2023,La₄H₂₃,La4H23,84.0,onset,121.0,0.0,polycrystal,Solid-State Reaction,
sc_atlas:37949,10.1093/nsr/nwae149,,2023,La₄H₂₃,La4H23,90.0,onset,114.0,0.0,polycrystal,Solid-State Reaction,
sc_atlas:37952,10.1093/nsr/nwae149,,2023,La₄H₂₃,La4H23,91.7,unknown,100.0,0.0,polycrystal,Solid-State Reaction,
sc_atlas:37953,10.1093/nsr/nwae149,,2023,La₄H₂₃,La4H23,94.7,unknown,100.0,0.0,polycrystal,Solid-State Reaction,
sc_atlas:38595,10.1093/nsr/nwae194,,2024,25 uc La₀.₈Ca₀.₂NiO₂/SrTiO₃,La0.8Ca0.2NiO2,8.0,unknown,0.0,0.0,thin_film,Molecular Beam Epitaxy; Physical Vapor Deposition,SrTiO3
sc_atlas:38676,10.1093/nsr/nwaf220,,2025,La₃Ni₂O₇,La3Ni2O7,38.0,onset,80.2,0.0,unknown,unknown,
sc_atlas:38674,10.1093/nsr/nwaf220,,2025,La₃Ni₂O₇,La3Ni2O7,73.0,onset,21.4,0.0,unknown,unknown,
sc_atlas:38675,10.1093/nsr/nwaf220,,2025,La₃Ni₂O₇,La3Ni2O7,76.0,onset,22.0,0.0,unknown,unknown,
sc_atlas:38673,10.1093/nsr/nwaf220,,2025,La₃Ni₂O₇,La3Ni2O7,83.0,onset,18.2,0.0,unknown,unknown,
sc_atlas:39555,10.1093/nsr/nwaf267,,2025,UTe₂,UTe2,2.0,unknown,0.0,0.0,single_crystal,Flux Growth,
sc_atlas:39070,10.1093/nsr/nwaf268,,2024,La₂PrNi₂O₇,La2PrNi2O7,60.0,unknown,0.0,0.0,unknown,unknown,
sc_atlas:32191,10.1093/nsr/nwz061,,2019,H₂S,H2S,140.0,onset,171.0,0.0,unknown,Physical Vapor Deposition,
sc_atlas:32190,10.1093/nsr/nwz061,,2019,H₂S,H2S,168.0,onset,155.0,0.0,unknown,Physical Vapor Deposition,
sc_atlas:32189,10.1093/nsr/nwz061,,2019,H₂S,H2S,183.0,onset,149.0,0.0,unknown,Physical Vapor Deposition,
sc_atlas:32187,10.1093/nsr/nwz061,,2019,H₂S,H2S,38.0,onset,117.0,0.0,unknown,Physical Vapor Deposition,
sc_atlas:32188,10.1093/nsr/nwz061,,2019,H₂S,H2S,55.0,onset,130.0,0.0,unknown,Physical Vapor Deposition,
sc_atlas:33563,10.1093/nsr/nwz204,,2020,TaIrTe₄,TaIrTe4,1.19,onset,0.0,0.0,single_crystal,Flux Growth; Nanofabrication & Exfoliation,
sc_atlas:33562,10.1093/nsr/nwz204,,2020,TaIrTe₄,TaIrTe4,1.28,unknown,0.0,0.0,single_crystal,Flux Growth; Nanofabrication & Exfoliation,
sc_atlas:33564,10.1093/nsr/nwz204,,2020,TaIrTe₄,TaIrTe4,1.38,onset,0.0,0.0,single_crystal,Flux Growth; Nanofabrication & Exfoliation,
sc_atlas:33561,10.1093/nsr/nwz204,,2020,TaIrTe₄,TaIrTe4,1.54,onset,0.0,0.0,single_crystal,Flux Growth; Nanofabrication & Exfoliation,
sc_atlas:36885,10.1093/pnasnexus/pgad255,,2023,La₂₋ₓSrₓCuO₄,La1.79Sr0.21CuO4,30.4,onset,0.0,0.0,thin_film,Molecular Beam Epitaxy; Nanofabrication & Exfoliation,LaSrAlO4
sc_atlas:36884,10.1093/pnasnexus/pgad255,,2023,La₂₋ₓSrₓCuO₄,La1.81Sr0.19CuO4,38.0,onset,0.0,0.0,thin_film,Molecular Beam Epitaxy; Nanofabrication & Exfoliation,LaSrAlO4
sc_atlas:36883,10.1093/pnasnexus/pgad255,,2023,La₂₋ₓSrₓCuO₄,La1.84Sr0.16CuO4,40.0,onset,0.0,0.0,thin_film,Molecular Beam Epitaxy; Nanofabrication & Exfoliation,LaSrAlO4
sc_atlas:36882,10.1093/pnasnexus/pgad255,,2023,La₂₋ₓSrₓCuO₄,La1.85Sr0.15CuO4,39.4,onset,0.0,0.0,thin_film,Molecular Beam Epitaxy; Nanofabrication & Exfoliation,LaSrAlO4
sc_atlas:36881,10.1093/pnasnexus/pgad255,,2023,La₂₋ₓSrₓCuO₄,La1.87Sr0.13CuO4,30.8,onset,0.0,0.0,thin_film,Molecular Beam Epitaxy; Nanofabrication & Exfoliation,LaSrAlO4
sc_atlas:36880,10.1093/pnasnexus/pgad255,,2023,La₂₋ₓSrₓCuO₄,La1.88Sr0.12CuO4,30.0,onset,0.0,0.0,thin_film,Molecular Beam Epitaxy; Nanofabrication & Exfoliation,LaSrAlO4
sc_atlas:36878,10.1093/pnasnexus/pgad255,,2023,La₂₋ₓSrₓCuO₄,La1.94Sr0.06CuO4,5.36,onset,0.0,0.0,thin_film,Molecular Beam Epitaxy; Nanofabrication & Exfoliation,LaSrAlO4
sc_atlas:36879,10.1093/pnasnexus/pgad255,,2023,La₂₋ₓSrₓCuO₄,La1.9Sr0.1CuO4,27.3,onset,0.0,0.0,thin_film,Molecular Beam Epitaxy; Nanofabrication & Exfoliation,LaSrAlO4
sc_atlas:30741,10.1098/rsta.2014.0450,,2015,C₁₂A₇:e⁻,Ca24Al28O64,0.09,unknown,0.0,0.0,unknown,Melt Growth,
sc_atlas:30742,10.1098/rsta.2014.0450,,2015,C₁₂A₇:e⁻,Ca24Al28O64,0.11,unknown,0.0,0.0,unknown,Melt Growth,
sc_atlas:30743,10.1098/rsta.2014.0450,,2015,C₁₂A₇:e⁻,Ca24Al28O64,0.19,unknown,0.0,0.0,unknown,Melt Growth,
sc_atlas:30744,10.1098/rsta.2014.0450,,2015,C₁₂A₇:e⁻,Ca24Al28O64,0.2,unknown,0.0,0.0,unknown,Melt Growth,
sc_atlas:30745,10.1098/rsta.2014.0450,,2015,"D, Nₑ: ∼2.0×10²¹ cm⁻³",Ca24Al28O64,2.36,unknown,5.2,0.0,unknown,Melt Growth,
sc_atlas:39622,10.1103/1fzm-pb1d,,2025,2H-NbSe₂,NbSe2,6.8,unknown,0.0,0.0,thin_film,unknown,oxide substrate; oxide
sc_atlas:19899,10.1103/1gp5-h875,,2025,YBa2Cu3Oy,YBa2Cu3O6.998,90.5,unknown,0.0,0.0,single_crystal,Flux Growth,
sc_atlas:39926,10.1103/1yxb-1pl5,,2025,FeSe/SrTiO₃,FeSe,23.5,onset,0.0,0.0,thin_film,Physical Vapor Deposition,SrTiO3
sc_atlas:39924,10.1103/1yxb-1pl5,,2025,FeSe/SrTiO₃,FeSe,27.0,onset,0.0,0.0,thin_film,Physical Vapor Deposition,SrTiO3
sc_atlas:39927,10.1103/1yxb-1pl5,,2025,FeSe/SrTiO₃,FeSe,7.4,zero,0.0,0.0,thin_film,Physical Vapor Deposition,SrTiO3
sc_atlas:39925,10.1103/1yxb-1pl5,,2025,FeSe/SrTiO₃,FeSe,8.6,zero,0.0,0.0,thin_film,Physical Vapor Deposition,SrTiO3
sc_atlas:39606,10.1103/2m3d-s3j9,,2025,YBa₂Cu₃O₆.₄₈,YBa2Cu3O6.48,55.0,unknown,0.0,0.0,single_crystal,Flux Growth,
sc_atlas:769,10.1103/2nsw-n8gf,,2025,Nb,Nb,9.25,unknown,0.0,0.0,polycrystal,Solid-State Reaction,
sc_atlas:40181,10.1103/3jgn-22rx,,2025,β-PdBi₂,PdBi2,5.3,unknown,0.0,0.0,unknown,Melt Growth,
sc_atlas:39530,10.1103/6gs6-p872,,2025,GeBi₄Te₇,GeBi4Te7,2.8,onset,8.8,0.0,single_crystal,Flux Growth,
sc_atlas:39532,10.1103/6gs6-p872,,2025,GeBi₄Te₇,GeBi4Te7,8.3,unknown,30.0,0.0,single_crystal,Flux Growth,
sc_atlas:40260,10.1103/6jq5-fgxl,,2025,CsBi₂,CsBi2,4.5,unknown,0.0,0.0,single_crystal,Flux Growth,
sc_atlas:770,10.1103/7hhv-9fq7,,2025,KFe₂As₂,KFe2As2,3.8,unknown,0.0,0.0,single_crystal,Flux Growth,
sc_atlas:39779,10.1103/7lqb-pjkm,,2025,Nd₀.₈₂₅Sr₀.₁₇₅NiO₂,Nd0.825Sr0.175NiO2,13.6,midpoint,0.0,0.0,unknown,Physical Vapor Deposition,La0.3Sr1.4Ta0.7AlO5.1
sc_atlas:39778,10.1103/7lqb-pjkm,,2025,Nd₀.₈₂₅Sr₀.₁₇₅NiO₂,Nd0.825Sr0.175NiO2,16.5,midpoint,0.0,0.0,unknown,Physical Vapor Deposition,La0.3Sr1.4Ta0.7AlO5.1
sc_atlas:19503,10.1103/8czc-tn4z,,2025,In (thin film),In,3.8,unknown,0.0,0.0,thin_film,Physical Vapor Deposition; Nanofabrication & Exfoliation,CdTe
sc_atlas:19502,10.1103/8czc-tn4z,,2025,In/PbTe (interface),In,6.0,unknown,0.0,0.0,thin_film,Physical Vapor Deposition; Nanofabrication & Exfoliation,PbTe
sc_atlas:39594,10.1103/9x2k-rc98,,2025,CuBa₂Ca₃Cu₄O₁₀+δ,Ba2Ca3Cu4.94O10.66,118.0,unknown,0.0,0.0,unknown,unknown,
sc_atlas:39484,10.1103/cs8w-ttxs,,2025,(TMTSF)₂ClO₄,C20H24ClO4Se8,1.1,unknown,0.0,0.0,unknown,unknown,
sc_atlas:39481,10.1103/cs8w-ttxs,,2025,(TMTSF)₂ClO₄,C20H24ClO4Se8,1.2,unknown,0.0,0.0,unknown,unknown,
sc_atlas:39483,10.1103/cs8w-ttxs,,2025,(TMTSF)₂ClO₄,C20H24ClO4Se8,1.26,midpoint,0.0,0.0,unknown,unknown,
sc_atlas:40401,10.1103/fbwl-c5x7,,2026,PdTe,PdTe,4.3,unknown,0.0,0.0,single_crystal,unknown,
sc_atlas:39164,10.1103/g5rp-6vb1,,2025,MgB₂,MgB2,38.0,unknown,0.0,0.0,thin_film,Chemical Vapor Deposition,MgO
sc_atlas:40262,10.1103/gqqr-q4nv,,2025,FeSe,FeSe,7.5,zero,0.0,0.0,thin_film,Nanofabrication & Exfoliation,Si
sc_atlas:40261,10.1103/gqqr-q4nv,,2025,FeSe,FeSe,8.0,unknown,0.0,0.0,thin_film,Nanofabrication & Exfoliation,Si
sc_atlas:39595,10.1103/gt54-tvc2,,2025,CeRh₂As₂,CeRh2As2,0.35,unknown,0.0,0.0,single_crystal,Flux Growth,
sc_atlas:39208,10.1103/hsdq-2tp9,,2025,Pb₁₋ₓSnₓTaSe₂,PbTaSe2,3.57,unknown,0.0,0.0,polycrystal,Solid-State Reaction; Chemical Vapor Transport,
sc_atlas:39207,10.1103/hsdq-2tp9,,2025,Pb₁₋ₓSnₓTaSe₂,PbTaSe2,3.58,unknown,0.0,0.0,polycrystal,Solid-State Reaction; Chemical Vapor Transport,
sc_atlas:39206,10.1103/hsdq-2tp9,,2025,Pb₁₋ₓSnₓTaSe₂,PbTaSe2,4.02,midpoint,0.0,0.0,polycrystal,Solid-State Reaction; Chemical Vapor Transport,
sc_atlas:19935,10.1103/k2t5-wcq1,,2025,NbRuSi,NbRuSi,2.95,midpoint,0.0,0.0,unknown,Melt Growth,
sc_atlas:19933,10.1103/k2t5-wcq1,,2025,NbRuSi,NbRuSi,3.0,midpoint,0.0,0.0,unknown,Melt Growth,
sc_atlas:19936,10.1103/k2t5-wcq1,,2025,NbRuSi,NbRuSi,3.03,unknown,0.0,0.0,unknown,Melt Growth,
sc_atlas:19934,10.1103/k2t5-wcq1,,2025,NbRuSi,NbRuSi,3.1,onset,0.0,0.0,unknown,Melt Growth,
sc_atlas:19939,10.1103/k2t5-wcq1,,2025,TaRuSi,TaRuSi,3.9,midpoint,0.0,0.0,unknown,Melt Growth,
sc_atlas:19940,10.1103/k2t5-wcq1,,2025,TaRuSi,TaRuSi,3.95,unknown,0.0,0.0,unknown,Melt Growth,
sc_atlas:19938,10.1103/k2t5-wcq1,,2025,TaRuSi,TaRuSi,4.0,onset,0.0,0.0,unknown,Melt Growth,
sc_atlas:19937,10.1103/k2t5-wcq1,,2025,TaRuSi,TaRuSi,4.1,midpoint,0.0,0.0,unknown,Melt Growth,
sc_atlas:39558,10.1103/k2yd-vpbn,,2025,La₂CuO₄/La₁.₅₅Sr₀.₄₅CuO₄ superlattice,La1.85Sr0.15CuO4,43.0,unknown,0.0,0.0,thin_film,Molecular Beam Epitaxy,LaSrAlO4
sc_atlas:39559,10.1103/k2yd-vpbn,,2025,La₂CuO₄/La₁.₅₅Sr₀.₄₅CuO₄ superlattice,La1.85Sr0.15CuO4,5.0,unknown,0.0,35.0,thin_film,Molecular Beam Epitaxy,LaSrAlO4
sc_atlas:39605,10.1103/kcd9-9175,,2026,PdBi₂,PdBi2,4.5,unknown,0.0,0.0,unknown,Melt Growth; Nanofabrication & Exfoliation,
sc_atlas:40165,10.1103/kjnw-n6ds,,2025,Cmcm-BiH₂,BiH2,17.0,unknown,10.0,0.0,unknown,Solid-State Reaction,
sc_atlas:40164,10.1103/kjnw-n6ds,,2025,Cmcm-BiH₂,BiH2,48.0,unknown,100.0,0.0,unknown,Solid-State Reaction,
sc_atlas:40160,10.1103/kjnw-n6ds,,2025,Cmcm-BiH₂,BiH2,51.0,unknown,118.0,0.0,unknown,Solid-State Reaction,
sc_atlas:40159,10.1103/kjnw-n6ds,,2025,Cmcm-BiH₂,BiH2,53.0,zero,152.0,0.0,unknown,Solid-State Reaction,
sc_atlas:40158,10.1103/kjnw-n6ds,,2025,Cmcm-BiH₂,BiH2,58.0,onset,152.0,0.0,unknown,Solid-State Reaction,
sc_atlas:40161,10.1103/kjnw-n6ds,,2025,Cmcm-BiH₂,BiH2,62.0,unknown,163.0,0.0,unknown,Solid-State Reaction,
sc_atlas:39626,10.1103/lxzc-l3md,,2025,FeSe₁₋ₓSₓ,FeSe0.87S0.13,8.0,onset,0.0,0.002,unknown,Chemical Vapor Transport,
sc_atlas:39624,10.1103/lxzc-l3md,,2025,FeSe₁₋ₓSₓ,FeSe0.96S0.04,10.0,onset,0.0,0.002,unknown,Chemical Vapor Transport,
sc_atlas:39625,10.1103/lxzc-l3md,,2025,FeSe₁₋ₓSₓ,FeSe0.96S0.04,9.0,onset,1.1,0.002,unknown,Chemical Vapor Transport,
sc_atlas:39157,10.1103/m871-4mbq,,2025,2H-NbS₂,NbS2,1.3,unknown,0.0,0.0,monolayer,Nanofabrication & Exfoliation,SiO2
sc_atlas:34231,10.1103/PhysRevApplied.12.054001,,2019,TiN,TiN,1.4,midpoint,0.0,0.0,thin_film,Physical Vapor Deposition; Nanofabrication & Exfoliation,Al2O3
sc_atlas:34230,10.1103/PhysRevApplied.12.054001,,2019,TiN,TiN,1.9,midpoint,0.0,0.0,thin_film,Physical Vapor Deposition; Nanofabrication & Exfoliation,Al2O3
sc_atlas:34229,10.1103/PhysRevApplied.12.054001,,2019,TiN,TiN,3.8,midpoint,0.0,0.0,thin_film,Physical Vapor Deposition; Nanofabrication & Exfoliation,Al2O3
sc_atlas:34228,10.1103/PhysRevApplied.12.054001,,2019,TiN,TiN,4.5,midpoint,0.0,0.0,thin_film,Physical Vapor Deposition; Nanofabrication & Exfoliation,Al2O3
sc_atlas:34227,10.1103/PhysRevApplied.12.054001,,2019,TiN,TiN,5.6,midpoint,0.0,0.0,thin_film,Physical Vapor Deposition; Nanofabrication & Exfoliation,Al2O3
sc_atlas:36595,10.1103/PhysRevApplied.17.034072,,2022,Mo₇₀Si₃₀,Mo70Si30,6.43,unknown,0.0,0.0,thin_film,Physical Vapor Deposition; Nanofabrication & Exfoliation,Si
sc_atlas:37540,10.1103/PhysRevApplied.19.044018,,2023,Nb,Nb,9.25,unknown,0.0,0.0,unknown,Solid-State Reaction,
sc_atlas:37230,10.1103/PhysRevApplied.20.024031,,2023,Nb,Nb,9.03,unknown,0.0,0.0,thin_film,Physical Vapor Deposition,Si
sc_atlas:37229,10.1103/PhysRevApplied.20.024031,,2023,Nb,Nb,9.35,unknown,0.0,0.0,thin_film,Physical Vapor Deposition,Si
sc_atlas:34415,10.1103/PhysRevB.100.014503,,2019,EuFe₂As₂,EuFe2As2,27.0,unknown,2.47,0.0,unknown,unknown,
sc_atlas:34416,10.1103/PhysRevB.100.014503,,2019,EuFe₂As₂,EuFe2As2,29.0,unknown,0.0,0.0,unknown,unknown,
sc_atlas:34501,10.1103/PhysRevB.100.014506,,2019,EuRbFe₄As₄,EuRbFe4As4,36.5,unknown,0.0,0.0,unknown,unknown,
sc_atlas:34186,10.1103/PhysRevB.100.020508,,2019,1T′-MoS₂,MoS2,4.2,unknown,0.0,0.0,thin_film,unknown,Li ion conductor
sc_atlas:34137,10.1103/PhysRevB.100.024508,,2019,Pr₁₋ₓLaₓPt₄Ge₁₂,LaPt4Ge12,8.27,unknown,0.0,0.0,unknown,unknown,
sc_atlas:34136,10.1103/PhysRevB.100.024508,,2019,Pr₁₋ₓLaₓPt₄Ge₁₂,Pr0.1La0.9Pt4Ge12,8.22,unknown,0.0,0.0,unknown,unknown,
sc_atlas:34135,10.1103/PhysRevB.100.024508,,2019,Pr₁₋ₓLaₓPt₄Ge₁₂,Pr0.2La0.8Pt4Ge12,8.07,unknown,0.0,0.0,unknown,unknown,
sc_atlas:34134,10.1103/PhysRevB.100.024508,,2019,Pr₁₋ₓLaₓPt₄Ge₁₂,Pr0.3La0.7Pt4Ge12,8.02,unknown,0.0,0.0,unknown,unknown,
sc_atlas:34133,10.1103/PhysRevB.100.024508,,2019,Pr₁₋ₓLaₓPt₄Ge₁₂,Pr0.5La0.5Pt4Ge12,7.97,unknown,0.0,0.0,unknown,unknown,
sc_atlas:34132,10.1103/PhysRevB.100.024508,,2019,Pr₁₋ₓLaₓPt₄Ge₁₂,Pr0.7La0.3Pt4Ge12,7.87,unknown,0.0,0.0,unknown,unknown,
sc_atlas:34131,10.1103/PhysRevB.100.024508,,2019,Pr₁₋ₓLaₓPt₄Ge₁₂,Pr0.9La0.1Pt4Ge12,7.85,unknown,0.0,0.0,unknown,unknown,
sc_atlas:34130,10.1103/PhysRevB.100.024508,,2019,Pr₁₋ₓLaₓPt₄Ge₁₂,PrPt4Ge12,7.91,unknown,0.0,0.0,unknown,unknown,
sc_atlas:34266,10.1103/PhysRevB.100.024514,,2019,FeSe,FeSe,8.2,unknown,0.0,0.0,unknown,Chemical Vapor Transport; Nanofabrication & Exfoliation,
sc_atlas:34265,10.1103/PhysRevB.100.024514,,2019,FeSe,FeSe,8.8,unknown,0.0,0.0,unknown,Chemical Vapor Transport; Nanofabrication & Exfoliation,
sc_atlas:33936,10.1103/PhysRevB.100.024518,,2019,Ru₇B₃,Ru7B3,2.6,unknown,0.0,0.0,unknown,unknown,
sc_atlas:34522,10.1103/PhysRevB.100.035203,,2019,UCoGe,UCoGe,0.46,unknown,0.0,0.0,unknown,unknown,
sc_atlas:34523,10.1103/PhysRevB.100.035203,,2019,UCoGe,UCoGe,0.6,unknown,1.09,0.0,unknown,unknown,
sc_atlas:18249,10.1103/PhysRevB.100.041109,,2019,Cs,Cs,1.3,unknown,12.0,0.0,unknown,Melt Growth,
sc_atlas:18250,10.1103/PhysRevB.100.041109,,2019,Rb,Rb,2.0,unknown,55.0,0.0,unknown,Melt Growth,
sc_atlas:18251,10.1103/PhysRevB.100.041109,,2019,Rb,Rb,2.1,unknown,56.0,0.0,unknown,Melt Growth,
sc_atlas:33396,10.1103/PhysRevB.100.054504,,2019,120 nm NbN film,NbN,13.4,unknown,0.0,0.0,thin_film,Physical Vapor Deposition,MgO
sc_atlas:34293,10.1103/PhysRevB.100.054507,,2019,RbEuFe₄As₄,RbEuFe4As4,34.0,unknown,0.0,0.0,unknown,unknown,
sc_atlas:34292,10.1103/PhysRevB.100.054507,,2019,RbEuFe₄As₄,RbEuFe4As4,36.5,unknown,0.0,0.001,unknown,unknown,
sc_atlas:34368,10.1103/PhysRevB.100.054510,,2019,Eu(Fe₁₋ₓRhₓ)₂As₂,EuFe1.68Rh0.32As2,18.8,onset,0.0,0.0,single_crystal,Flux Growth,
sc_atlas:34367,10.1103/PhysRevB.100.054510,,2019,Eu(Fe₁₋ₓRhₓ)₂As₂,EuFe1.76Rh0.24As2,18.6,onset,0.0,0.0,single_crystal,Flux Growth,
sc_atlas:34366,10.1103/PhysRevB.100.054510,,2019,Eu(Fe₁₋ₓRhₓ)₂As₂,EuFe1.82Rh0.18As2,7.0,onset,0.0,0.0,single_crystal,Flux Growth,
sc_atlas:34595,10.1103/PhysRevB.100.054516,,2019,SrOs₄As₁₂,SrOs4As12,4.8,onset,0.0,0.0,polycrystal,Solid-State Reaction,
sc_atlas:34338,10.1103/PhysRevB.100.054517,,2019,Pr₁.₃₋ₓLa₀.₇CeₓCuO₄,Pr1.15La0.7Ce0.15CuO4,22.0,unknown,0.0,0.0,unknown,Melt Growth,
sc_atlas:34337,10.1103/PhysRevB.100.054517,,2019,Pr₁.₃₋ₓLa₀.₇CeₓCuO₄,Pr1.2La0.7Ce0.1CuO4,27.0,unknown,0.0,0.0,unknown,Melt Growth,
sc_atlas:34591,10.1103/PhysRevB.100.060503,,2019,BaFe₂(As₁₋ₓPₓ)₂,BaFe2As1.44P0.56,29.1,unknown,0.0,0.0,unknown,unknown,
sc_atlas:34590,10.1103/PhysRevB.100.060503,,2019,BaFe₂(As₁₋ₓPₓ)₂,BaFe2As1.56P0.44,14.1,unknown,0.0,0.0,unknown,unknown,
sc_atlas:34592,10.1103/PhysRevB.100.060503,,2019,BaFe₂(As₁₋ₓPₓ)₂,BaFe2As1.56P0.44,25.0,unknown,2.4,0.0,unknown,unknown,
sc_atlas:18348,10.1103/PhysRevB.100.060504,,2019,FeSe,FeSe,8.0,unknown,0.0,0.0,unknown,Flux Growth,
sc_atlas:18349,10.1103/PhysRevB.100.060504,,2019,FeSe,FeSe,9.0,unknown,0.0,0.0,unknown,Flux Growth,
sc_atlas:34589,10.1103/PhysRevB.100.060505,,2019,β″-(BEDT-TTF)₄[(H₃O)Ga(C₂O₄)₃]·C₆H₅NO₂,C52H40GaNO15S32,7.0,unknown,0.0,0.0,unknown,Solution-based synthesis/processing,
sc_atlas:34575,10.1103/PhysRevB.100.064514,,2019,Pr₁₋ₓLaCeₓCuO₄,Pr0.83LaCe0.17CuO4,5.0,unknown,0.0,0.0,unknown,Melt Growth,
sc_atlas:34316,10.1103/PhysRevB.100.064516,,2019,SnTaS₂,SnTaS2,2.88,unknown,0.0,0.0,unknown,Chemical Vapor Transport,
sc_atlas:34315,10.1103/PhysRevB.100.064516,,2019,SnTaS₂,SnTaS2,2.97,unknown,0.0,0.001,unknown,Chemical Vapor Transport,
sc_atlas:34314,10.1103/PhysRevB.100.064516,,2019,SnTaS₂,SnTaS2,3.0,midpoint,0.0,0.0,unknown,Chemical Vapor Transport,
sc_atlas:34580,10.1103/PhysRevB.100.094509,,2019,[Sr₄Sc₂O₆]Fe₂(As₁₋ₓPₓ)₂,Sr4Sc2O6Fe2As0.4P1.6,17.0,onset,0.0,0.0,polycrystal,Solid-State Reaction,
sc_atlas:34581,10.1103/PhysRevB.100.094509,,2019,[Sr₄Sc₂O₆]Fe₂(As₁₋ₓPₓ)₂,Sr4Sc2O6Fe2P2,13.0,onset,0.0,0.0,polycrystal,Solid-State Reaction,
sc_atlas:34104,10.1103/PhysRevB.100.094511,,2019,RbCr₃As₃,RbCr3As3,7.17,onset,0.0,0.0,polycrystal,Solid-State Reaction,
sc_atlas:34668,10.1103/PhysRevB.100.094513,,2019,CaK(Fe₁₋ₓNiₓ)₄As₄,CaKFe3.864Ni0.136As4,19.3,unknown,0.0,0.0,unknown,Flux Growth,
sc_atlas:34667,10.1103/PhysRevB.100.094513,,2019,CaK(Fe₁₋ₓNiₓ)₄As₄,CaKFe3.932Ni0.068As4,28.2,unknown,0.0,0.0,unknown,Flux Growth,
sc_atlas:34666,10.1103/PhysRevB.100.094513,,2019,CaK(Fe₁₋ₓNiₓ)₄As₄,CaKFe4As4,36.0,unknown,0.0,0.0,unknown,Flux Growth,
sc_atlas:34418,10.1103/PhysRevB.100.094518,,2019,RbEuFe₄As₄,RbEuFe4As4,36.5,unknown,0.0,0.0,single_crystal,Flux Growth,
sc_atlas:34419,10.1103/PhysRevB.100.094518,,2019,RbEuFe₄As₄,RbEuFe4As4,36.8,unknown,0.0,0.0,single_crystal,Flux Growth,
sc_atlas:18420,10.1103/PhysRevB.100.094527,,2019,Fe1-xVxSe,Fe0.98V0.02Se,8.5,unknown,0.0,0.0,polycrystal,Solid-State Reaction,
sc_atlas:18418,10.1103/PhysRevB.100.094527,,2019,Fe1-xVxSe,Fe0.995V0.005Se,8.6,unknown,0.0,0.0,polycrystal,Solid-State Reaction,
sc_atlas:18419,10.1103/PhysRevB.100.094527,,2019,Fe1-xVxSe,Fe0.99V0.01Se,8.5,unknown,0.0,0.0,polycrystal,Solid-State Reaction,
sc_atlas:18428,10.1103/PhysRevB.100.094527,,2019,Li0.6(NH2)0.2(NH3)0.8Fe1-xVxSe,Li0.6N1H2.8Fe0.98V0.02Se,40.0,unknown,0.0,0.0,polycrystal,Solid-State Reaction; Solution-based synthesis/processing,
sc_atlas:18427,10.1103/PhysRevB.100.094527,,2019,Li0.6(NH2)0.2(NH3)0.8Fe1-xVxSe,Li0.6N1H2.8Fe0.98V0.02Se,40.7,unknown,0.0,0.0,polycrystal,Solid-State Reaction; Solution-based synthesis/processing,
sc_atlas:18424,10.1103/PhysRevB.100.094527,,2019,Li0.6(NH2)0.2(NH3)0.8Fe1-xVxSe,Li0.6N1H2.8Fe0.995V0.005Se,40.2,unknown,0.0,0.0,polycrystal,Solid-State Reaction; Solution-based synthesis/processing,
sc_atlas:18423,10.1103/PhysRevB.100.094527,,2019,Li0.6(NH2)0.2(NH3)0.8Fe1-xVxSe,Li0.6N1H2.8Fe0.995V0.005Se,41.1,unknown,0.0,0.0,polycrystal,Solid-State Reaction; Solution-based synthesis/processing,
sc_atlas:18426,10.1103/PhysRevB.100.094527,,2019,Li0.6(NH2)0.2(NH3)0.8Fe1-xVxSe,Li0.6N1H2.8Fe0.99V0.01Se,40.9,unknown,0.0,0.0,polycrystal,Solid-State Reaction; Solution-based synthesis/processing,
sc_atlas:18422,10.1103/PhysRevB.100.094527,,2019,Li0.6(NH2)0.2(NH3)0.8Fe1-xVxSe,Li0.6N1H2.8Fe0.99V0.01Se,41.0,unknown,0.0,0.0,polycrystal,Solid-State Reaction; Solution-based synthesis/processing,
sc_atlas:18425,10.1103/PhysRevB.100.094527,,2019,Li0.6(NH2)0.2(NH3)0.8Fe1-xVxSe,Li0.6N1H2.8Fe0.99V0.01Se,41.7,unknown,0.0,0.0,polycrystal,Solid-State Reaction; Solution-based synthesis/processing,
sc_atlas:34251,10.1103/PhysRevB.100.094528,,2019,NdO₀.₈F₀.₂Sb₁₋ₓBiₓSe₂,NdO0.8F0.2Sb0.3Bi0.7Se2,5.5,onset,43.5,0.0,polycrystal,Solid-State Reaction,
sc_atlas:34249,10.1103/PhysRevB.100.094528,,2019,NdO₀.₈F₀.₂Sb₁₋ₓBiₓSe₂,NdO0.8F0.2Sb0.7Bi0.3Se2,5.15,onset,50.0,0.0,polycrystal,Solid-State Reaction,
sc_atlas:34250,10.1103/PhysRevB.100.094528,,2019,NdO₀.₈F₀.₂Sb₁₋ₓBiₓSe₂,NdO0.8F0.2Sb0.7Bi0.3Se2,7.65,onset,70.8,0.0,polycrystal,Solid-State Reaction,
sc_atlas:34502,10.1103/PhysRevB.100.094530,,2019,Sr₂RuO₄,Sr2RuO4,1.5,unknown,0.0,0.0,unknown,Melt Growth,
sc_atlas:34521,10.1103/PhysRevB.100.104504,,2019,MoSi,Mo0.76Si0.24,7.2,unknown,0.0,0.0,thin_film,Physical Vapor Deposition; Nanofabrication & Exfoliation,SiO2
sc_atlas:34664,10.1103/PhysRevB.100.104509,,2019,film B,Al,1.9,midpoint,0.0,0.0,unknown,Physical Vapor Deposition,SiO2
sc_atlas:34663,10.1103/PhysRevB.100.104509,,2019,granular Al films,Al,2.07,midpoint,0.0,0.0,unknown,Physical Vapor Deposition,SiO2
sc_atlas:11343,10.1103/physrevb.100.104516,,2019,FeSe,FeSe,8.5,unknown,0.0,0.0,unknown,Chemical Vapor Transport,
sc_atlas:34722,10.1103/PhysRevB.100.134509,,2019,Ba(Fe₁₋ₓCoₓ)₂As₂,BaFe1.892Co0.108As2,21.0,unknown,0.0,0.0,unknown,Flux Growth,
sc_atlas:34721,10.1103/PhysRevB.100.134509,,2019,Ba(Fe₁₋ₓCoₓ)₂As₂,BaFe1.904Co0.096As2,18.0,unknown,0.0,0.0,unknown,Flux Growth,
sc_atlas:34743,10.1103/PhysRevB.100.144504,,2019,NdFeAsO₁₋ₓHₓ,NdFeAsO0.6H0.36,48.0,unknown,0.0,0.0,unknown,Solid-State Reaction; Nanofabrication & Exfoliation,
sc_atlas:11345,10.1103/physrevb.100.161303,,2019,BaFe₁.₉Ni₀.₁As₂,BaFe1.9Ni0.1As2,17.8,unknown,0.0,0.0,single_crystal,Flux Growth,
sc_atlas:11344,10.1103/physrevb.100.161303,,2019,BaFe₁.₉Ni₀.₁As₂,BaFe1.9Ni0.1As2,18.3,unknown,0.0,0.0,single_crystal,Flux Growth,
sc_atlas:35363,10.1103/PhysRevB.100.174501,,2020,NbN,NbN,12.4,unknown,0.0,0.0,unknown,unknown,
sc_atlas:35364,10.1103/PhysRevB.100.174501,,2020,NbN,NbN,9.4,unknown,0.0,0.0,unknown,unknown,
sc_atlas:34603,10.1103/PhysRevB.100.174504,,2019,CuIr₂₋ₓRuₓTe₄,CuIr1.95Ru0.05Te4,2.72,unknown,0.0,0.0,polycrystal,Solid-State Reaction,
sc_atlas:34602,10.1103/PhysRevB.100.174504,,2019,CuIr₂₋ₓRuₓTe₄,CuIr1.95Ru0.05Te4,2.79,midpoint,0.0,0.0,polycrystal,Solid-State Reaction,
sc_atlas:34601,10.1103/PhysRevB.100.174504,,2019,CuIr₂₋ₓRuₓTe₄,CuIr2Te4,2.5,unknown,0.0,0.0,polycrystal,Solid-State Reaction,
sc_atlas:34812,10.1103/PhysRevB.100.174505,,2019,9 nm-thick Al film on AAO substrate,Al,2.27,unknown,0.0,0.0,thin_film,Physical Vapor Deposition,Al2O3
sc_atlas:34747,10.1103/PhysRevB.100.184503,,2019,(TaNb)₀.₆₇(HfZrTi)₀.₃₃,Ta0.335Nb0.335Hf0.11Zr0.11Ti0.11,10.0,zero,55.0,0.0,unknown,Melt Growth,
sc_atlas:34746,10.1103/PhysRevB.100.184503,,2019,(TaNb)₀.₆₇(HfZrTi)₀.₃₃,Ta0.335Nb0.335Hf0.11Zr0.11Ti0.11,7.6,unknown,0.0,0.0,unknown,Melt Growth,
sc_atlas:34739,10.1103/PhysRevB.100.184514,,2019,No.1,SnAs,3.6,unknown,0.0,0.0,unknown,Melt Growth,
sc_atlas:34740,10.1103/PhysRevB.100.184514,,2019,No.2,SnAs,3.8,unknown,0.0,0.0,unknown,Melt Growth,
sc_atlas:34852,10.1103/PhysRevB.100.214512,,2019,RbCr₃As₃,RbCr3As3,7.3,midpoint,0.0,0.0,unknown,Solution-based synthesis/processing,
sc_atlas:34901,10.1103/PhysRevB.100.214514,,2019,ThIr₃,ThIr3,4.4,unknown,0.0,0.0,unknown,Melt Growth,
sc_atlas:34898,10.1103/PhysRevB.100.214514,,2019,ThIr₃,ThIr3,4.41,unknown,0.0,0.002,unknown,Melt Growth,
sc_atlas:34899,10.1103/PhysRevB.100.214514,,2019,ThIr₃,ThIr3,4.5,onset,0.0,0.002,unknown,Melt Growth,
sc_atlas:34900,10.1103/PhysRevB.100.214514,,2019,ThIr₃,ThIr3,4.65,unknown,0.0,0.0,unknown,Melt Growth,
sc_atlas:11346,10.1103/physrevb.100.214516,,2019,GeAs,GeAs,8.0,onset,15.3,0.0,unknown,unknown,
sc_atlas:34700,10.1103/PhysRevB.100.214518,,2019,20 nm thick a-MoGe thin film,Mo0.7Ge0.3,7.2,unknown,0.0,0.0,thin_film,Physical Vapor Deposition; Nanofabrication & Exfoliation,Si
sc_atlas:18243,10.1103/PhysRevB.100.220503,,2019,KHxCr3As3,KH0.65Cr3As3,5.0,onset,0.0,0.0,unknown,Solid-State Reaction; Solution-based synthesis/processing,
sc_atlas:34738,10.1103/PhysRevB.100.224501,,2019,PdTe₂,PdTe2,1.53,unknown,0.0,0.0,unknown,Melt Growth,
sc_atlas:34737,10.1103/PhysRevB.100.224501,,2019,PdTe₂,PdTe2,1.6,unknown,0.0,0.0,unknown,Melt Growth,
sc_atlas:34736,10.1103/PhysRevB.100.224501,,2019,PdTe₂,PdTe2,1.64,unknown,0.0,0.0,unknown,Melt Growth,
sc_atlas:34728,10.1103/PhysRevB.100.235132,,2019,Sr₀.₆₇Na₀.₃₃Fe₂As₂,Sr0.67Na0.33Fe2As2,10.0,zero,0.0,0.0,single_crystal,Flux Growth,
sc_atlas:11349,10.1103/physrevb.100.235135,,2019,Ba₁₋ₓKₓFe₂As₂,Ba0.75K0.25Fe2As2,26.0,zero,0.0,0.0,single_crystal,Flux Growth,
sc_atlas:11348,10.1103/physrevb.100.235135,,2019,Ba₁₋ₓKₓFe₂As₂,Ba0.79K0.21Fe2As2,18.0,zero,0.0,0.0,single_crystal,Flux Growth,
sc_atlas:11350,10.1103/physrevb.100.235135,,2019,Ba₁₋ₓKₓFe₂As₂,Ba0.7K0.3Fe2As2,36.0,zero,0.0,0.0,single_crystal,Flux Growth,
sc_atlas:34612,10.1103/PhysRevB.101.014502,,2020,Ba₀.₆K₀.₄Fe₂As₂,Ba0.6K0.4Fe2As2,38.0,unknown,0.0,0.0,unknown,Flux Growth,
sc_atlas:11351,10.1103/physrevb.101.014505,,2020,Sn₁₋ₓInₓTe,Sn0.91In0.09Te,1.8,unknown,0.0,0.0,unknown,Chemical Vapor Transport,
sc_atlas:34885,10.1103/PhysRevB.101.014508,,2020,Ba₁₋ₓKₓBiO₃,Ba0.4K0.6BiO3,10.3,unknown,0.0,0.0,polycrystal,Solid-State Reaction,
sc_atlas:34891,10.1103/PhysRevB.101.014508,,2020,Ba₁₋ₓKₓBiO₃,Ba0.4K0.6BiO3,9.1,unknown,0.0,0.0,polycrystal,Solid-State Reaction,
sc_atlas:34890,10.1103/PhysRevB.101.014508,,2020,Ba₁₋ₓKₓBiO₃,Ba0.6K0.4BiO3,25.5,unknown,0.0,0.0,polycrystal,Solid-State Reaction,
sc_atlas:34884,10.1103/PhysRevB.101.014508,,2020,Ba₁₋ₓKₓBiO₃,Ba0.6K0.4BiO3,26.5,unknown,0.0,0.0,polycrystal,Solid-State Reaction,
sc_atlas:34889,10.1103/PhysRevB.101.014508,,2020,Ba₁₋ₓKₓBiO₃,Ba0.7K0.3BiO3,28.9,unknown,0.0,0.0,polycrystal,Solid-State Reaction,
sc_atlas:34886,10.1103/PhysRevB.101.014508,,2020,Ba₁₋ₓKₓBiO₃,Ba0.7K0.3BiO3,29.0,unknown,0.0,0.0,polycrystal,Solid-State Reaction,
sc_atlas:34883,10.1103/PhysRevB.101.014508,,2020,Ba₁₋ₓKₓBiO₃,Ba0.7K0.3BiO3,29.5,unknown,0.0,0.0,polycrystal,Solid-State Reaction,
sc_atlas:34546,10.1103/PhysRevB.101.014509,,2020,Pb,Pb,2.15,unknown,0.0,0.0,thin_film,Physical Vapor Deposition,Si
sc_atlas:34547,10.1103/PhysRevB.101.014509,,2020,Pb,Pb,2.88,unknown,0.0,0.0,thin_film,Physical Vapor Deposition,Si
sc_atlas:34548,10.1103/PhysRevB.101.014509,,2020,Pb,Pb,3.04,unknown,0.0,0.0,thin_film,Physical Vapor Deposition,Si
sc_atlas:34549,10.1103/PhysRevB.101.014509,,2020,Pb,Pb,3.29,unknown,0.0,0.0,thin_film,Physical Vapor Deposition,Si
sc_atlas:34550,10.1103/PhysRevB.101.014509,,2020,Pb,Pb,3.53,unknown,0.0,0.0,thin_film,Physical Vapor Deposition,Si
sc_atlas:34551,10.1103/PhysRevB.101.014509,,2020,Pb,Pb,3.75,unknown,0.0,0.0,thin_film,Physical Vapor Deposition,Si
sc_atlas:34552,10.1103/PhysRevB.101.014509,,2020,Pb,Pb,4.02,unknown,0.0,0.0,thin_film,Physical Vapor Deposition,Si
sc_atlas:34553,10.1103/PhysRevB.101.014509,,2020,Pb,Pb,4.24,unknown,0.0,0.0,thin_film,Physical Vapor Deposition,Si
sc_atlas:34554,10.1103/PhysRevB.101.014509,,2020,Pb,Pb,4.5,unknown,0.0,0.0,thin_film,Physical Vapor Deposition,Si
sc_atlas:34555,10.1103/PhysRevB.101.014509,,2020,Pb,Pb,4.71,unknown,0.0,0.0,thin_film,Physical Vapor Deposition,Si
sc_atlas:34556,10.1103/PhysRevB.101.014509,,2020,Pb,Pb,4.93,unknown,0.0,0.0,thin_film,Physical Vapor Deposition,Si
sc_atlas:34557,10.1103/PhysRevB.101.014509,,2020,Pb,Pb,5.23,unknown,0.0,0.0,thin_film,Physical Vapor Deposition,Si
sc_atlas:34558,10.1103/PhysRevB.101.014509,,2020,Pb,Pb,5.46,unknown,0.0,0.0,thin_film,Physical Vapor Deposition,Si
sc_atlas:34559,10.1103/PhysRevB.101.014509,,2020,Pb,Pb,5.72,unknown,0.0,0.0,thin_film,Physical Vapor Deposition,Si
sc_atlas:34560,10.1103/PhysRevB.101.014509,,2020,Pb,Pb,5.93,unknown,0.0,0.0,thin_film,Physical Vapor Deposition,Si
sc_atlas:34561,10.1103/PhysRevB.101.014509,,2020,Pb,Pb,6.22,unknown,0.0,0.0,thin_film,Physical Vapor Deposition,Si
sc_atlas:34562,10.1103/PhysRevB.101.014509,,2020,Pb,Pb,6.42,unknown,0.0,0.0,thin_film,Physical Vapor Deposition,Si
sc_atlas:34563,10.1103/PhysRevB.101.014509,,2020,Pb,Pb,6.66,unknown,0.0,0.0,thin_film,Physical Vapor Deposition,Si
sc_atlas:34564,10.1103/PhysRevB.101.014509,,2020,Pb,Pb,6.82,unknown,0.0,0.0,thin_film,Physical Vapor Deposition,Si
sc_atlas:34565,10.1103/PhysRevB.101.014509,,2020,Pb,Pb,6.9,unknown,0.0,0.0,thin_film,Physical Vapor Deposition,Si
sc_atlas:34566,10.1103/PhysRevB.101.014509,,2020,Pb,Pb,6.97,unknown,0.0,0.0,thin_film,Physical Vapor Deposition,Si
sc_atlas:34567,10.1103/PhysRevB.101.014509,,2020,Pb,Pb,7.0,unknown,0.0,0.0,thin_film,Physical Vapor Deposition,Si
sc_atlas:34921,10.1103/PhysRevB.101.020507,,2020,BaFe₂(As₁₋ₓPₓ)₂,BaFe2As1.44P0.56,28.0,unknown,0.0,0.0,unknown,unknown,
sc_atlas:34922,10.1103/PhysRevB.101.020507,,2020,BaFe₂(As₁₋ₓPₓ)₂,BaFe2As1.44P0.56,30.0,unknown,0.28,0.0,unknown,unknown,
sc_atlas:34476,10.1103/PhysRevB.101.054504,,2020,Ga-II,Ga,6.448,unknown,2.48,0.0,unknown,Melt Growth,
sc_atlas:34477,10.1103/PhysRevB.101.054504,,2020,Ga-II,Ga,6.46,unknown,3.5,0.0,unknown,Melt Growth,
sc_atlas:34662,10.1103/PhysRevB.101.054516,,2020,Rb₁₋ₓFe₂₋ᵧSe₂₋₂S₂,Rb0.8Fe1.6Se0.8S1.2,10.0,onset,0.0,0.0,unknown,Melt Growth,
sc_atlas:34661,10.1103/PhysRevB.101.054516,,2020,Rb₁₋ₓFe₂₋ᵧSe₂₋₂S₂,Rb0.8Fe1.6Se1.5S0.5,28.0,onset,0.0,0.0,unknown,Melt Growth,
sc_atlas:34660,10.1103/PhysRevB.101.054516,,2020,Rb₁₋ₓFe₂₋ᵧSe₂₋₂S₂,Rb0.8Fe1.6Se1.75S0.25,25.0,onset,0.0,0.0,unknown,Melt Growth,
sc_atlas:34659,10.1103/PhysRevB.101.054516,,2020,Rb₁₋ₓFe₂₋ᵧSe₂₋₂S₂,Rb0.8Fe1.6Se2,32.4,onset,0.0,0.0,unknown,Melt Growth,
sc_atlas:35002,10.1103/PhysRevB.101.054519,,2020,"old, reference: Ref. 19",LaFeAsO0.85F0.15,11.0,onset,0.0,0.0,polycrystal,Solid-State Reaction,
sc_atlas:34994,10.1103/PhysRevB.101.054519,,2020,LaFeAsO₁₋ₓFₓ,LaFeAsO0.85F0.15,5.0,onset,0.0,0.0,polycrystal,Solid-State Reaction,
sc_atlas:34993,10.1103/PhysRevB.101.054519,,2020,LaFeAsO₁₋ₓFₓ,LaFeAsO0.87F0.13,11.0,onset,0.0,0.0,polycrystal,Solid-State Reaction,
sc_atlas:35000,10.1103/PhysRevB.101.054519,,2020,"Prₐ sample, reference: Ref. 65",LaFeAsO0.87F0.13,24.0,onset,0.0,0.0,polycrystal,Solid-State Reaction,
sc_atlas:34992,10.1103/PhysRevB.101.054519,,2020,LaFeAsO₁₋ₓFₓ,LaFeAsO0.89F0.11,19.0,onset,0.0,0.0,polycrystal,Solid-State Reaction,
sc_atlas:34998,10.1103/PhysRevB.101.054519,,2020,"old, reference: Ref. 19",LaFeAsO0.925F0.075,21.0,onset,0.0,0.0,polycrystal,Solid-State Reaction,
sc_atlas:34990,10.1103/PhysRevB.101.054519,,2020,LaFeAsO₁₋ₓFₓ,LaFeAsO0.92F0.08,19.0,onset,0.0,0.0,polycrystal,Solid-State Reaction,
sc_atlas:34989,10.1103/PhysRevB.101.054519,,2020,LaFeAsO₁₋ₓFₓ,LaFeAsO0.93F0.07,26.0,onset,0.0,0.0,polycrystal,Solid-State Reaction,
sc_atlas:34988,10.1103/PhysRevB.101.054519,,2020,LaFeAsO₁₋ₓFₓ,LaFeAsO0.94F0.06,23.0,onset,0.0,0.0,polycrystal,Solid-State Reaction,
sc_atlas:34996,10.1103/PhysRevB.101.054519,,2020,"old, reference: Ref. 32",LaFeAsO0.955F0.045,18.0,onset,0.0,0.0,polycrystal,Solid-State Reaction,
sc_atlas:34987,10.1103/PhysRevB.101.054519,,2020,LaFeAsO₁₋ₓFₓ,LaFeAsO0.955F0.045,20.0,onset,0.0,0.0,polycrystal,Solid-State Reaction,
sc_atlas:34997,10.1103/PhysRevB.101.054519,,2020,"old, reference: Ref. 19",LaFeAsO0.95F0.05,20.0,onset,0.0,0.0,polycrystal,Solid-State Reaction,
sc_atlas:34985,10.1103/PhysRevB.101.054519,,2020,LaFeAsO₁₋ₓFₓ,LaFeAsO0.96F0.04,11.0,onset,0.0,0.0,polycrystal,Solid-State Reaction,
sc_atlas:34986,10.1103/PhysRevB.101.054519,,2020,LaFeAsO₁₋ₓFₓ,LaFeAsO0.96F0.04,11.5,onset,0.0,7.0,polycrystal,Solid-State Reaction,
sc_atlas:34995,10.1103/PhysRevB.101.054519,,2020,"old, reference: Ref. 22",LaFeAsO0.96F0.04,12.0,onset,0.0,0.0,polycrystal,Solid-State Reaction,
sc_atlas:34991,10.1103/PhysRevB.101.054519,,2020,LaFeAsO₁₋ₓFₓ,LaFeAsO0.9F0.1,22.0,onset,0.0,0.0,polycrystal,Solid-State Reaction,
sc_atlas:35001,10.1103/PhysRevB.101.054519,,2020,"old, reference: Ref. 19",LaFeAsO0.9F0.1,26.0,onset,0.0,0.0,polycrystal,Solid-State Reaction,
sc_atlas:34569,10.1103/PhysRevB.101.064508,,2020,RbEu(Fe₁₋ₓNiₓ)₄As₄,RbEuFe3.84Ni0.16As4,26.7,onset,0.0,0.0,single_crystal,Flux Growth,
sc_atlas:34574,10.1103/PhysRevB.101.064508,,2020,RbEu(Fe₁₋ₓNiₓ)₄As₄,RbEuFe3.84Ni0.16As4,26.9,unknown,0.0,0.0,single_crystal,Flux Growth,
sc_atlas:34571,10.1103/PhysRevB.101.064508,,2020,RbEu(Fe₁₋ₓNiₓ)₄As₄,RbEuFe3.84Ni0.16As4,27.5,onset,0.0,0.001,single_crystal,Flux Growth,
sc_atlas:34573,10.1103/PhysRevB.101.064508,,2020,RbEu(Fe₁₋ₓNiₓ)₄As₄,RbEuFe3.88Ni0.12As4,30.7,unknown,0.0,0.0,single_crystal,Flux Growth,
sc_atlas:34572,10.1103/PhysRevB.101.064508,,2020,RbEu(Fe₁₋ₓNiₓ)₄As₄,RbEuFe3.92Ni0.08As4,32.5,unknown,0.0,0.0,single_crystal,Flux Growth,
sc_atlas:34570,10.1103/PhysRevB.101.064508,,2020,RbEu(Fe₁₋ₓNiₓ)₄As₄,RbEuFe4As4,36.5,onset,0.0,0.001,single_crystal,Flux Growth,
sc_atlas:34568,10.1103/PhysRevB.101.064508,,2020,RbEu(Fe₁₋ₓNiₓ)₄As₄,RbEuFe4As4,36.9,onset,0.0,0.0,single_crystal,Flux Growth,
sc_atlas:34936,10.1103/PhysRevB.101.085102,,2020,BaFe₂(As₁₋ₓPₓ)₂,BaFe2As1.24P0.76,25.0,unknown,0.0,0.0,single_crystal,Flux Growth,
sc_atlas:34935,10.1103/PhysRevB.101.085102,,2020,BaFe₂(As₁₋ₓPₓ)₂,BaFe2As1.36P0.64,30.0,unknown,0.0,0.0,single_crystal,Flux Growth,
sc_atlas:34732,10.1103/PhysRevB.101.094513,,2019,Sn₁₋ₓInₓTe,Sn0.3In0.7Te,4.9,onset,0.0,0.0001,polycrystal,Solid-State Reaction,
sc_atlas:34973,10.1103/PhysRevB.101.115112,,2020,FeSe₁₋ₓTeₓ,FeSe0.39Te0.61,14.0,unknown,0.0,0.0,unknown,unknown,
sc_atlas:35008,10.1103/PhysRevB.101.134502,,2020,CaKFe₄As₄,CaKFe4As4,35.0,zero,0.0,0.0,unknown,unknown,
sc_atlas:11354,10.1103/physrevb.101.134506,,2020,2H-TaS₂,TaS2,1.0,unknown,0.0,0.0,unknown,Nanofabrication & Exfoliation,
sc_atlas:11355,10.1103/physrevb.101.134506,,2020,2H-TaS₂,TaS2,8.0,unknown,7.0,0.0,unknown,Nanofabrication & Exfoliation,
sc_atlas:11356,10.1103/physrevb.101.134506,,2020,2H-TaS₂,TaS2,9.3,unknown,11.5,0.0,unknown,Nanofabrication & Exfoliation,
sc_atlas:35061,10.1103/PhysRevB.101.134513,,2020,Nb₅Ir₁.₄Pt₁.₆O,Nb5Ir1.4Pt1.6O,8.9,zero,0.0,0.0,unknown,Melt Growth,
sc_atlas:35060,10.1103/PhysRevB.101.134513,,2020,Nb₅Ir₁.₄Pt₁.₆O,Nb5Ir1.4Pt1.6O,9.1,onset,0.0,0.0,unknown,Melt Growth,
sc_atlas:35059,10.1103/PhysRevB.101.134513,,2020,Nb₅Ir₃O,Nb5Ir3O,10.5,zero,0.0,0.0,unknown,Melt Growth,
sc_atlas:35058,10.1103/PhysRevB.101.134513,,2020,Nb₅Ir₃O,Nb5Ir3O,10.9,onset,0.0,0.0,unknown,Melt Growth,
sc_atlas:34773,10.1103/PhysRevB.101.134516,,2020,Fe₁₊ᵧTe₁₋ₓSeₓ,FeTe0.6Se0.4,13.7,zero,0.0,0.0,unknown,Flux Growth; Nanofabrication & Exfoliation,Al2O3
sc_atlas:33722,10.1103/PhysRevB.101.134523,,2020,TlNi₂Se₂,TlNi2Se2,2.8,midpoint,0.0,0.15,unknown,unknown,
sc_atlas:33721,10.1103/PhysRevB.101.134523,,2020,TlNi₂Se₂,TlNi2Se2,3.55,midpoint,0.0,0.0,unknown,unknown,
sc_atlas:34955,10.1103/PhysRevB.101.140502,,2020,annealed monolayer FeSe on STO,FeSe,16.0,zero,0.0,0.0,unknown,Molecular Beam Epitaxy,SrTiO3
sc_atlas:34952,10.1103/PhysRevB.101.140502,,2020,Fe-adjusted monolayer FeSe on STO,FeSe,18.0,zero,0.0,0.0,unknown,Molecular Beam Epitaxy,SrTiO3
sc_atlas:34951,10.1103/PhysRevB.101.140502,,2020,Fe-adjusted monolayer FeSe on STO,FeSe,23.0,midpoint,0.0,0.0,unknown,Molecular Beam Epitaxy,SrTiO3
sc_atlas:34950,10.1103/PhysRevB.101.140502,,2020,Fe-adjusted monolayer FeSe on STO,FeSe,31.0,onset,0.0,0.0,unknown,Molecular Beam Epitaxy,SrTiO3
sc_atlas:34953,10.1103/PhysRevB.101.140502,,2020,annealed monolayer FeSe on STO,FeSe,33.0,onset,0.0,0.0,unknown,Molecular Beam Epitaxy,SrTiO3
sc_atlas:34703,10.1103/PhysRevB.101.140503,,2020,UTe₂,UTe2,3.2,unknown,1.0,0.0,unknown,Chemical Vapor Transport,
sc_atlas:11357,10.1103/physrevb.101.140504,,2020,FeSe,FeSe,9.0,unknown,0.0,0.0,unknown,unknown,
sc_atlas:35073,10.1103/PhysRevB.101.144501,,2020,LaPt₂Si₂,LaPt2Si2,1.87,midpoint,0.0,0.0,unknown,Melt Growth,
sc_atlas:35074,10.1103/PhysRevB.101.144501,,2020,LaPt₂Si₂,LaPt2Si2,2.36,midpoint,2.0,0.0,unknown,Melt Growth,
sc_atlas:35088,10.1103/PhysRevB.101.144508,,2020,Re₅.₅Ta,Re5.5Ta,7.9,midpoint,0.0,0.0,unknown,Melt Growth,
sc_atlas:35087,10.1103/PhysRevB.101.144508,,2020,Re₅.₅Ta,Re5.5Ta,8.0,onset,0.0,0.0,unknown,Melt Growth,
sc_atlas:35089,10.1103/PhysRevB.101.144508,,2020,Re₅.₅Ta,Re5.5Ta,8.06,onset,0.0,0.0,unknown,Melt Growth,
sc_atlas:34937,10.1103/PhysRevB.101.174516,,2020,Ba(Fe₀.₉₂₋ₓCo₀.₀₈Vₓ)₂As₂,BaFe1.84Co0.16As2,22.0,onset,0.0,0.002,single_crystal,Flux Growth,
sc_atlas:18431,10.1103/PhysRevB.101.180503,,2020,FeSe_{1-x}S_x,FeS,5.0,unknown,0.0,0.0,unknown,Chemical Vapor Transport,
sc_atlas:18429,10.1103/PhysRevB.101.180503,,2020,FeSe_{1-x}S_x,FeSe,8.5,unknown,0.0,0.0,unknown,Chemical Vapor Transport,
sc_atlas:18430,10.1103/PhysRevB.101.180503,,2020,FeSe_{1-x}S_x,FeSe0.91S0.09,10.0,unknown,0.0,0.0,unknown,Chemical Vapor Transport,
sc_atlas:34974,10.1103/PhysRevB.101.184516,,2020,Ba₀.₆K₀.₄Fe₂As₂,Ba0.6K0.4Fe2As2,38.0,unknown,0.0,0.0,unknown,unknown,
sc_atlas:18267,10.1103/PhysRevB.101.184517,,2020,FeSe1-xSx,FeSe,9.0,unknown,0.0,0.0,unknown,Physical Vapor Deposition,LaAlO3
sc_atlas:34939,10.1103/PhysRevB.101.214506,,2020,"Sm₃ 1,3,5-triphenylbenzene",Sm3C24H18,4.3,onset,0.0,0.001,unknown,Solid-State Reaction,
sc_atlas:35102,10.1103/PhysRevB.101.214512,,2020,RbCa₂(Fe₁₋yNi_y)₄As₄F₂,RbCa2Fe3.8Ni0.2As4F2,17.0,unknown,0.0,0.0,polycrystal,Solid-State Reaction,
sc_atlas:35101,10.1103/PhysRevB.101.214512,,2020,RbCa₂(Fe₁₋yNi_y)₄As₄F₂,RbCa2Fe3.96Ni0.04As4F2,27.0,unknown,0.0,0.0,polycrystal,Solid-State Reaction,
sc_atlas:35100,10.1103/PhysRevB.101.214512,,2020,RbCa₂(Fe₁₋yNi_y)₄As₄F₂,RbCa2Fe4As4F2,30.0,unknown,0.0,0.0,polycrystal,Solid-State Reaction,
sc_atlas:18446,10.1103/PhysRevB.101.214518,,2020,NbC,NbC,10.8,unknown,0.0,0.0,unknown,unknown,
sc_atlas:18445,10.1103/PhysRevB.101.214518,,2020,NbC,NbC,11.5,onset,0.0,0.0,unknown,unknown,
sc_atlas:18448,10.1103/PhysRevB.101.214518,,2020,TaC,TaC,10.2,unknown,0.0,0.0,unknown,unknown,
sc_atlas:18447,10.1103/PhysRevB.101.214518,,2020,TaC,TaC,10.3,onset,0.0,0.0,unknown,unknown,
sc_atlas:35062,10.1103/PhysRevB.101.214525,,2020,FeTe₀.₅₅Se₀.₄₅,FeTe0.55Se0.45,13.5,midpoint,0.0,0.0,single_crystal,Flux Growth,
sc_atlas:35064,10.1103/PhysRevB.101.214525,,2020,FeTe₀.₅₅Se₀.₄₅,FeTe0.55Se0.45,22.0,midpoint,0.0,0.0,single_crystal,Flux Growth,
sc_atlas:18246,10.1103/PhysRevB.101.220510,,2020,MgTi2O4,MgTi2O4,3.0,onset,0.0,0.0,thin_film,Physical Vapor Deposition,MgAl2O4
sc_atlas:18248,10.1103/PhysRevB.101.220510,,2020,MgTi2O4,MgTi2O4,5.0,onset,0.0,0.0,thin_film,Physical Vapor Deposition,MgAl2O4
sc_atlas:34760,10.1103/PhysRevB.101.224502,,2020,LaFeSiH,LaFeSiH,10.0,onset,0.0,0.0,unknown,unknown,
sc_atlas:35172,10.1103/PhysRevB.101.224507,,2020,BaFe₂(As₀.₆₇P₀.₃₃)₂,BaFe2As1.34P0.66,29.4,unknown,0.0,0.0,single_crystal,Flux Growth,
sc_atlas:34909,10.1103/PhysRevB.101.224508,,2020,KCa₂Fe₄As₄F₂,KCa2Fe4As4F2,33.5,unknown,0.0,0.0,unknown,Flux Growth,
sc_atlas:35047,10.1103/PhysRevB.101.224509,,2020,FeSe,FeSe,9.0,unknown,0.0,0.0,unknown,Flux Growth,
sc_atlas:35120,10.1103/PhysRevB.101.224515,,2020,Ba₁₋ₓNaₓFe₂As₂,Ba0.66Na0.34Fe2As2,30.0,unknown,0.0,0.0,unknown,Flux Growth,
sc_atlas:35119,10.1103/PhysRevB.101.224515,,2020,Ba₁₋ₓNaₓFe₂As₂,Ba0.68Na0.32Fe2As2,22.0,unknown,0.0,0.0,unknown,Flux Growth,
sc_atlas:35117,10.1103/PhysRevB.101.224515,,2020,Ba₁₋ₓNaₓFe₂As₂,Ba0.76Na0.24Fe2As2,12.3,midpoint,0.0,0.0,unknown,Flux Growth,
sc_atlas:35118,10.1103/PhysRevB.101.224515,,2020,Ba₁₋ₓNaₓFe₂As₂,Ba0.78Na0.22Fe2As2,15.0,unknown,0.0,0.0,unknown,Flux Growth,
sc_atlas:34039,10.1103/PhysRevB.102.020503,,2020,Zr₃Ir,Zr3Ir,2.3,unknown,0.0,0.0,unknown,Melt Growth,
sc_atlas:34208,10.1103/PhysRevB.102.024504,,2020,NbN,NbN,3.8,zero,0.0,0.0,unknown,Physical Vapor Deposition,Al2O3
sc_atlas:35264,10.1103/PhysRevB.102.024517,,2020,PbTaSe₂,PbTaSe2,3.7,onset,0.0,0.0005,unknown,Chemical Vapor Transport,
sc_atlas:11360,10.1103/physrevb.102.024523,,2020,2M-WS₂,WS2,8.7,zero,0.0,0.0,unknown,unknown,
sc_atlas:11358,10.1103/physrevb.102.024523,,2020,2M-WS₂,WS2,8.8,onset,0.0,0.0,unknown,unknown,
sc_atlas:34508,10.1103/PhysRevB.102.054501,,2020,NbN,NbN,10.74,unknown,0.0,0.0,thin_film,Physical Vapor Deposition,SiO2
sc_atlas:34517,10.1103/PhysRevB.102.054501,,2020,NbN,NbN,10.8,unknown,0.0,0.0,thin_film,Physical Vapor Deposition,Al2O3
sc_atlas:34510,10.1103/PhysRevB.102.054501,,2020,NbN,NbN,10.84,unknown,0.0,0.0,thin_film,Physical Vapor Deposition,SiO2
sc_atlas:34511,10.1103/PhysRevB.102.054501,,2020,NbN,NbN,10.94,unknown,0.0,0.0,thin_film,Physical Vapor Deposition,SiO2
sc_atlas:34512,10.1103/PhysRevB.102.054501,,2020,NbN,NbN,12.7,unknown,0.0,0.0,thin_film,Physical Vapor Deposition,Al2O3
sc_atlas:34513,10.1103/PhysRevB.102.054501,,2020,NbN,NbN,12.9,unknown,0.0,0.0,thin_film,Physical Vapor Deposition,Al2O3
sc_atlas:34514,10.1103/PhysRevB.102.054501,,2020,NbN,NbN,14.6,unknown,0.0,0.0,thin_film,Physical Vapor Deposition,Al2O3
sc_atlas:34515,10.1103/PhysRevB.102.054501,,2020,NbN,NbN,14.8,unknown,0.0,0.0,thin_film,Physical Vapor Deposition,Al2O3
sc_atlas:34516,10.1103/PhysRevB.102.054501,,2020,NbN,NbN,15.35,unknown,0.0,0.0,thin_film,Physical Vapor Deposition,Al2O3
sc_atlas:34518,10.1103/PhysRevB.102.054501,,2020,NbN,NbN,16.0,unknown,0.0,0.0,thin_film,Physical Vapor Deposition,Al2O3
