Repository: zhiyuliu0158-ui/occ-alignn-tc

# P-B-Occ-ALIGNN-full-Tc

Occupancy-aware ALIGNN-style graph neural network for superconducting critical temperature `Tc_K` regression.

本仓库只做一个任务：

```text
CIF + pressure_GPa + magnetic_field_T + field_direction + optional metadata -> Tc_K
```

不做 superconducting / non-superconducting 分类。

## 1. 模型简介

`PBOccALIGNNFullTc` 是一个纯 PyTorch 实现的 ALIGNN-style 图神经网络：

- bond graph 的 node 是 crystallographic site。
- bond graph 的 edge 是周期近邻 directed bond。
- line graph 的 node 是 directed bond。
- line graph 的 edge 是角度 `i-j-k`。
- 所有 scatter / aggregation 使用 `torch.index_add`，不依赖 `torch_scatter`、DGL、PyTorch Geometric 或官方 ALIGNN 包。
- 输出为 `logtc_mu`、`logtc_logvar` 和 `Tc_pred_K = exp(logtc_mu) - 1`。

File: data/sc-atlas-data.csv (part 30 of 62)
source_record_id,doi,source_title,source_year,formula_raw,formula_normalized,tc_value_k,tc_criterion,pressure_gpa,magnetic_field_t,sample_form,preparation_method,substrate
sc_atlas:34519,10.1103/PhysRevB.102.054501,,2020,NbN,NbN,16.35,unknown,0.0,0.0,thin_film,Physical Vapor Deposition,Al2O3
sc_atlas:34509,10.1103/PhysRevB.102.054501,,2020,NbN,NbN,8.35,unknown,0.0,0.0,thin_film,Physical Vapor Deposition,SiO2
sc_atlas:17386,10.1103/PhysRevB.102.054515,,2020,Ba0.6K0.4Fe2As2,Ba0.6K0.4Fe2As2,38.0,unknown,0.0,0.0,single_crystal,unknown,
sc_atlas:17387,10.1103/PhysRevB.102.054515,,2020,LiFeAs,LiFeAs,17.5,unknown,0.0,0.0,single_crystal,Flux Growth,
sc_atlas:35048,10.1103/PhysRevB.102.060501,,2020,α-MoGe,Mo0.7Ge0.3,1.8,zero,0.0,0.0,thin_film,Physical Vapor Deposition,SiO2
sc_atlas:35319,10.1103/PhysRevB.102.064507,,2020,NbGe₂,NbGe2,2.0,onset,0.0,0.002,unknown,Chemical Vapor Transport,
sc_atlas:35320,10.1103/PhysRevB.102.064507,,2020,NbGe₂,NbGe2,2.1,onset,0.0,0.0,unknown,Chemical Vapor Transport,
sc_atlas:35323,10.1103/PhysRevB.102.064509,,2020,Pr₀.₈₇LaCe₀.₁₃CuO₄,Pr0.87LaCe0.13CuO4,23.0,onset,0.0,0.0005,unknown,Melt Growth,
sc_atlas:35178,10.1103/PhysRevB.102.094504,,2020,CaK(Fe₁₋ₓNiₓ)₄As₄,CaKFe3.796Ni0.204As4,9.0,unknown,0.0,0.0,unknown,Flux Growth,
sc_atlas:18508,10.1103/PhysRevB.102.094505,,2020,Lair2Zn20,LaIr2Zn20,0.6,onset,0.0,0.0,unknown,Melt Growth,
sc_atlas:18510,10.1103/PhysRevB.102.094505,,2020,PrIr2Zn20,PrIr2Zn20,0.05,onset,0.0,0.0,unknown,Melt Growth,
sc_atlas:18474,10.1103/PhysRevB.102.094515,,2020,LaNiSi,LaNiSi,1.11,unknown,0.0,0.0,polycrystal,Melt Growth; Solid-State Reaction,
sc_atlas:18475,10.1103/PhysRevB.102.094515,,2020,LaNiSi,LaNiSi,1.2,unknown,0.0,0.0,polycrystal,Melt Growth; Solid-State Reaction,
sc_atlas:18473,10.1103/PhysRevB.102.094515,,2020,LaNiSi,LaNiSi,1.25,unknown,0.0,0.0,polycrystal,Melt Growth; Solid-State Reaction,
sc_atlas:18477,10.1103/PhysRevB.102.094515,,2020,LaPtSi,LaPtSi,3.4,unknown,0.0,0.0,polycrystal,Melt Growth; Solid-State Reaction,
sc_atlas:18476,10.1103/PhysRevB.102.094515,,2020,LaPtSi,LaPtSi,3.45,unknown,0.0,0.0,polycrystal,Melt Growth; Solid-State Reaction,
sc_atlas:35166,10.1103/PhysRevB.102.094519,,2020,Lu₅Ir₄Si₁₀,Lu5Ir4Si10,4.0,unknown,0.0,0.0,unknown,unknown,
sc_atlas:35164,10.1103/PhysRevB.102.094519,,2020,Lu₅Ir₄Si₁₀,Lu5Ir4Si10,4.15,midpoint,0.0,0.0,unknown,unknown,
sc_atlas:35165,10.1103/PhysRevB.102.094519,,2020,Lu₅Ir₄Si₁₀,Lu5Ir4Si10,5.25,midpoint,0.0,0.0,unknown,unknown,
sc_atlas:35167,10.1103/PhysRevB.102.094519,,2020,Lu₅Ir₄Si₁₀,Lu5Ir4Si10,9.0,unknown,2.0,0.0,unknown,unknown,
sc_atlas:18484,10.1103/PhysRevB.102.104508,,2020,Y,Y,20.0,unknown,122.0,0.0,unknown,Physical Vapor Deposition; Nanofabrication & Exfoliation,
sc_atlas:18216,10.1103/PhysRevB.102.115144,,2020,FeSe/SrTiO3 (interface),FeSe,65.0,unknown,0.0,0.0,unknown,Molecular Beam Epitaxy,SrTiO3
sc_atlas:11365,10.1103/physrevb.102.121106,,2020,λ-(BETS)₂GaCl₄,C20H16Cl4GaS8Se8,3.9,unknown,0.0,6.5,unknown,unknown,
sc_atlas:11364,10.1103/physrevb.102.121106,,2020,λ-(BETS)₂GaCl₄,C20H16Cl4GaS8Se8,5.1,unknown,0.0,2.5,unknown,unknown,
sc_atlas:11363,10.1103/physrevb.102.121106,,2020,λ-(BETS)₂GaCl₄,C20H16Cl4GaS8Se8,6.0,unknown,0.0,0.0,unknown,unknown,
sc_atlas:34210,10.1103/PhysRevB.102.134510,,2020,La,La,10.5,onset,53.0,0.0,unknown,unknown,
sc_atlas:34213,10.1103/PhysRevB.102.134510,,2020,La,La,2.2,onset,140.0,0.0,unknown,unknown,
sc_atlas:34212,10.1103/PhysRevB.102.134510,,2020,La,La,3.3,onset,130.0,0.0,unknown,unknown,
sc_atlas:34209,10.1103/PhysRevB.102.134510,,2020,La,La,5.3,onset,0.0,0.0,unknown,unknown,
sc_atlas:34211,10.1103/PhysRevB.102.134510,,2020,La,La,9.6,onset,78.0,0.0,unknown,unknown,
sc_atlas:33325,10.1103/PhysRevB.102.134511,,2020,La₇Rh₃,La7Rh3,2.65,onset,0.0,0.0,unknown,Melt Growth,
sc_atlas:35146,10.1103/PhysRevB.102.134514,,2020,Nb₀.₂₅Bi₂Se₃,Nb0.25Bi2Se3,2.86,unknown,0.0,0.01,unknown,Melt Growth,
sc_atlas:35144,10.1103/PhysRevB.102.134514,,2020,Nb₀.₂₅Bi₂Se₃,Nb0.25Bi2Se3,2.9,onset,0.0,0.001,unknown,Melt Growth,
sc_atlas:18536,10.1103/PhysRevB.102.140502,,2020,CsFe2As2,CsFe2As2,2.5,unknown,0.0,0.0,polycrystal,Solid-State Reaction,
sc_atlas:18537,10.1103/PhysRevB.102.140502,,2020,KFe2As2,KFe2As2,4.0,unknown,0.0,0.0,polycrystal,Solid-State Reaction,
sc_atlas:18538,10.1103/PhysRevB.102.140502,,2020,RbFe2As2,RbFe2As2,2.5,unknown,0.0,0.0,polycrystal,Solid-State Reaction,
sc_atlas:11368,10.1103/physrevb.102.144515,,2020,SrPt₂As₂,SrPt2As2,4.9,unknown,0.0,0.0,polycrystal,Solid-State Reaction,
sc_atlas:11366,10.1103/physrevb.102.144515,,2020,SrPt₂As₂,SrPt2As2,5.0,unknown,0.0,0.0,polycrystal,Solid-State Reaction,
sc_atlas:18323,10.1103/PhysRevB.102.144523,,2020,ZrB12,ZrB12,6.1,unknown,0.0,0.0,unknown,unknown,
sc_atlas:34857,10.1103/PhysRevB.102.144525,,2020,Cr₂Si₂Te₆,Cr2Si2Te6,3.3,onset,9.1,0.0,single_crystal,Flux Growth,
sc_atlas:34858,10.1103/PhysRevB.102.144525,,2020,Cr₂Si₂Te₆,Cr2Si2Te6,4.0,onset,19.5,0.0,single_crystal,Flux Growth,
sc_atlas:34859,10.1103/PhysRevB.102.144525,,2020,Cr₂Si₂Te₆,Cr2Si2Te6,4.5,onset,30.0,0.0,single_crystal,Flux Growth,
sc_atlas:35298,10.1103/PhysRevB.102.165125,,2020,La₂Ni₂In,La2Ni2In,0.79,unknown,0.0,0.0,single_crystal,Flux Growth,
sc_atlas:35299,10.1103/PhysRevB.102.165125,,2020,La₂Ni₂In,La2Ni2In,0.89,unknown,0.0,0.0,single_crystal,Flux Growth,
sc_atlas:35247,10.1103/PhysRevB.102.174502,,2020,Nb(110),Nb,9.2,unknown,0.0,0.0,unknown,Nanofabrication & Exfoliation,
sc_atlas:35486,10.1103/PhysRevB.102.180508,,2020,MoC,MoC,3.2,unknown,0.0,0.0,thin_film,Physical Vapor Deposition,Si
sc_atlas:35487,10.1103/PhysRevB.102.180508,,2020,MoC,MoC,3.9,onset,0.0,0.0,thin_film,Physical Vapor Deposition,Si
sc_atlas:35485,10.1103/PhysRevB.102.180508,,2020,MoC,MoC,3.95,unknown,0.0,0.0,thin_film,Physical Vapor Deposition,Si
sc_atlas:35266,10.1103/PhysRevB.102.184501,,2020,Ta₁₋₁,Ta,0.27,midpoint,0.0,0.0,thin_film,Physical Vapor Deposition; Nanofabrication & Exfoliation,SiO2
sc_atlas:35267,10.1103/PhysRevB.102.184501,,2020,Ta₁₋₂,Ta,0.32,midpoint,0.0,0.0,thin_film,Physical Vapor Deposition; Nanofabrication & Exfoliation,SiO2
sc_atlas:35269,10.1103/PhysRevB.102.184501,,2020,Ta₂₋₁,Ta,0.43,midpoint,0.0,0.0,thin_film,Physical Vapor Deposition; Nanofabrication & Exfoliation,SiO2
sc_atlas:35268,10.1103/PhysRevB.102.184501,,2020,Ta₁₋₃,Ta,0.44,midpoint,0.0,0.0,thin_film,Physical Vapor Deposition; Nanofabrication & Exfoliation,SiO2
sc_atlas:33941,10.1103/PhysRevB.102.184502,,2020,LiFeAs,LiFeAs,18.0,unknown,0.0,0.0,unknown,Flux Growth,
sc_atlas:35449,10.1103/PhysRevB.102.205117,,2020,NbC,NbC,11.5,zero,0.0,0.0,single_crystal,Flux Growth,
sc_atlas:35613,10.1103/PhysRevB.102.214504,,2020,PbTaSe₂,PbTaSe2,3.8,unknown,0.0,0.0,polycrystal,Solid-State Reaction,
sc_atlas:35349,10.1103/PhysRevB.102.224502,,2020,Taₓ(SiO₂)₁₋ₓ,Ta,0.91,onset,0.0,0.0,unknown,Physical Vapor Deposition,Al2O3
sc_atlas:35352,10.1103/PhysRevB.102.224502,,2020,Taₓ(SiO₂)₁₋ₓ,Ta0.75Si0.25O0.5,0.32,onset,0.0,0.0,unknown,Physical Vapor Deposition,Al2O3
sc_atlas:35351,10.1103/PhysRevB.102.224502,,2020,Taₓ(SiO₂)₁₋ₓ,Ta0.78Si0.22O0.44,0.39,onset,0.0,0.0,unknown,Physical Vapor Deposition,Al2O3
sc_atlas:35350,10.1103/PhysRevB.102.224502,,2020,Taₓ(SiO₂)₁₋ₓ,Ta0.8Si0.2O0.4,0.66,onset,0.0,0.0,unknown,Physical Vapor Deposition,Al2O3
sc_atlas:35502,10.1103/PhysRevB.102.224503,,2020,InₓTaS₂,In0.51TaS2,0.34,midpoint,0.0,0.0,unknown,Chemical Vapor Transport,
sc_atlas:35504,10.1103/PhysRevB.102.224503,,2020,InₓTaS₂,In0.56TaS2,0.48,midpoint,0.0,0.0,unknown,Chemical Vapor Transport,
sc_atlas:35505,10.1103/PhysRevB.102.224503,,2020,InₓTaS₂,In0.58TaS2,0.69,midpoint,0.0,0.0,unknown,Chemical Vapor Transport,
sc_atlas:35503,10.1103/PhysRevB.102.224503,,2020,InₓTaS₂,In0.59TaS2,0.36,midpoint,0.0,0.0,unknown,Chemical Vapor Transport,
sc_atlas:11369,10.1103/physrevb.102.235144,,2020,NbGe₂,NbGe2,2.06,unknown,0.0,0.0,single_crystal,Flux Growth,
sc_atlas:35484,10.1103/PhysRevB.103.014511,,2021,LaNiC₂,LaNiC2,2.7,unknown,0.0,0.0,unknown,Melt Growth,
sc_atlas:35695,10.1103/PhysRevB.103.014515,,2021,LaPt₂Si₂,LaPt2Si2,1.8,zero,0.0,0.0,unknown,Melt Growth,
sc_atlas:35697,10.1103/PhysRevB.103.014515,,2021,LaPt₂Si₂,LaPt2Si2,1.9,unknown,0.0,0.0,unknown,Melt Growth,
sc_atlas:3734,10.1103/physrevb.103.014518,,2021,"La(Fe,Mn)As(O0.89F0.11)",LaFe0.999Mn0.001AsO0.89F0.11,11.5,unknown,0.0,0.0,unknown,unknown,
sc_atlas:11372,10.1103/physrevb.103.024502,,2021,(Ca₀.₇₃La₀.₂₇)FeAs₂,Ca0.73La0.27FeAs2,25.6,unknown,1.6,0.0,polycrystal,Solid-State Reaction,
sc_atlas:11371,10.1103/physrevb.103.024502,,2021,(Ca₀.₇₃La₀.₂₇)FeAs₂,Ca0.73La0.27FeAs2,28.7,onset,1.6,0.0,polycrystal,Solid-State Reaction,
sc_atlas:35681,10.1103/PhysRevB.103.024503,,2021,Lu₅₋ₓRh₆Sn₁₈₊ₓ,Lu4Rh6Sn19,3.95,onset,0.0,0.0,single_crystal,Flux Growth,
sc_atlas:35679,10.1103/PhysRevB.103.024503,,2021,Lu₅₋ₓRh₆Sn₁₈₊ₓ,Lu4Rh6Sn19,4.08,zero,0.0,0.0,single_crystal,Flux Growth,
sc_atlas:35680,10.1103/PhysRevB.103.024503,,2021,Lu₅₋ₓRh₆Sn₁₈₊ₓ,Lu4Rh6Sn19,4.1,onset,0.0,0.0,single_crystal,Flux Growth,
sc_atlas:18540,10.1103/PhysRevB.103.024504,,2021,Re (thin film),Re,3.0,midpoint,0.0,0.0,thin_film,Physical Vapor Deposition,fire-polished glass; glass
sc_atlas:18542,10.1103/PhysRevB.103.024504,,2021,Re (thin film),Re,3.83,midpoint,0.0,0.0,thin_film,Physical Vapor Deposition,fire-polished glass; glass
sc_atlas:18541,10.1103/PhysRevB.103.024504,,2021,Re (thin film),Re,4.76,midpoint,0.0,0.0,thin_film,Physical Vapor Deposition,fire-polished glass; glass
sc_atlas:18539,10.1103/PhysRevB.103.024504,,2021,Re (thin film),Re,6.0,midpoint,0.0,0.0,thin_film,Physical Vapor Deposition,fire-polished glass; glass
sc_atlas:35590,10.1103/PhysRevB.103.024507,,2021,La₇Pd₃,La7Pd3,1.45,onset,0.0,0.0,unknown,Melt Growth,
sc_atlas:35589,10.1103/PhysRevB.103.024507,,2021,La₇Pd₃,La7Pd3,1.46,onset,0.0,0.0012,unknown,Melt Growth,
sc_atlas:35591,10.1103/PhysRevB.103.024507,,2021,La₇Pd₃,La7Pd3,1.47,midpoint,0.0,0.0,unknown,Melt Growth,
sc_atlas:35243,10.1103/PhysRevB.103.024526,,2021,BaFe₂(As₁₋ₓPₓ)₂,BaFe2As0.94P1.06,13.9,midpoint,0.0,0.0,single_crystal,Flux Growth,
sc_atlas:35242,10.1103/PhysRevB.103.024526,,2021,BaFe₂(As₁₋ₓPₓ)₂,BaFe2As1.34P0.66,27.6,midpoint,0.0,0.0,single_crystal,Flux Growth,
sc_atlas:35241,10.1103/PhysRevB.103.024526,,2021,BaFe₂(As₁₋ₓPₓ)₂,BaFe2As1.38P0.62,27.3,midpoint,0.0,0.0,single_crystal,Flux Growth,
sc_atlas:18549,10.1103/PhysRevB.103.054501,,2021,Ti3Ir,Ti3Ir,4.3,unknown,0.0,0.0,polycrystal,Melt Growth; Solid-State Reaction,
sc_atlas:18550,10.1103/PhysRevB.103.054501,,2021,Ti3Sb,Ti3Sb,6.7,unknown,0.0,0.0,polycrystal,Melt Growth,
sc_atlas:35651,10.1103/PhysRevB.103.094516,,2021,MgB₂,MgB2,38.0,unknown,0.0,0.0,unknown,Solid-State Reaction,
sc_atlas:35757,10.1103/PhysRevB.103.104502,,2021,PdTe₂,PdTe2,1.54,unknown,0.0,0.0,unknown,Melt Growth,
sc_atlas:35758,10.1103/PhysRevB.103.104502,,2021,PdTe₂,PdTe2,1.6,onset,0.0,0.0,unknown,Melt Growth,
sc_atlas:35759,10.1103/PhysRevB.103.104502,,2021,PdTe₂,PdTe2,1.62,unknown,0.0,0.0,unknown,Melt Growth,
sc_atlas:18556,10.1103/PhysRevB.103.104507,,2021,Re3B,Re3B,4.8,midpoint,0.0,0.0,unknown,Melt Growth,
sc_atlas:18555,10.1103/PhysRevB.103.104507,,2021,Re3B,Re3B,5.19,onset,0.0,0.0,unknown,Melt Growth,
sc_atlas:18557,10.1103/PhysRevB.103.104507,,2021,Re7B3,Re7B3,3.2,onset,0.0,0.0,unknown,Melt Growth,
sc_atlas:18558,10.1103/PhysRevB.103.104507,,2021,Re7B3,Re7B3,3.3,midpoint,0.0,0.0,unknown,Melt Growth,
sc_atlas:35240,10.1103/PhysRevB.103.104510,,2021,PdTe₂,PdTe2,1.57,unknown,0.0,0.0,unknown,unknown,
sc_atlas:35238,10.1103/PhysRevB.103.104510,,2021,PdTe₂,PdTe2,1.6,unknown,0.0,0.0,unknown,unknown,
sc_atlas:35239,10.1103/PhysRevB.103.104510,,2021,PdTe₂,PdTe2,1.66,onset,0.0,0.0,unknown,unknown,
sc_atlas:34907,10.1103/PhysRevB.103.104514,,2021,CeIr₃,CeIr3,3.1,unknown,0.0,0.0,unknown,Melt Growth,
sc_atlas:35593,10.1103/PhysRevB.103.104515,,2021,LuₓZr₁₋ₓB₁₂,LuB12,0.4,unknown,0.0,0.0,unknown,Solid-State Reaction; Melt Growth,
sc_atlas:35592,10.1103/PhysRevB.103.104515,,2021,LuₓZr₁₋ₓB₁₂,ZrB12,6.0,unknown,0.0,0.0,unknown,Solid-State Reaction; Melt Growth,
sc_atlas:35414,10.1103/PhysRevB.103.144501,,2021,FeSe₁₋ₓSₓ,FeS,4.6,zero,0.0,0.0,unknown,Solution-based synthesis/processing,
sc_atlas:35411,10.1103/PhysRevB.103.144501,,2021,FeSe₁₋ₓSₓ,FeSe,8.4,zero,0.0,0.0,unknown,Solution-based synthesis/processing,
sc_atlas:35415,10.1103/PhysRevB.103.144501,,2021,FeSe₁₋ₓSₓ,FeSe0.29S0.71,3.7,onset,0.0,0.0,unknown,Solution-based synthesis/processing,
sc_atlas:35413,10.1103/PhysRevB.103.144501,,2021,FeSe₁₋ₓSₓ,FeSe0.55S0.45,2.8,zero,0.0,0.0,unknown,Solution-based synthesis/processing,
sc_atlas:35412,10.1103/PhysRevB.103.144501,,2021,FeSe₁₋ₓSₓ,FeSe0.89S0.11,9.6,zero,0.0,0.0,unknown,Solution-based synthesis/processing,
sc_atlas:35669,10.1103/PhysRevB.103.144516,,2021,ZrRuAs,ZrRuAs,7.2,unknown,0.0,0.0,polycrystal,Solid-State Reaction,
sc_atlas:35672,10.1103/PhysRevB.103.144516,,2021,ZrRuAs,ZrRuAs,7.89,unknown,0.0,0.0,polycrystal,Solid-State Reaction,
sc_atlas:35668,10.1103/PhysRevB.103.144516,,2021,ZrRuAs,ZrRuAs,7.9,onset,0.0,0.002,polycrystal,Solid-State Reaction,
sc_atlas:35671,10.1103/PhysRevB.103.144516,,2021,ZrRuAs,ZrRuAs,7.93,unknown,0.0,0.0,polycrystal,Solid-State Reaction,
sc_atlas:35670,10.1103/PhysRevB.103.144516,,2021,ZrRuAs,ZrRuAs,8.1,unknown,0.0,0.0,polycrystal,Solid-State Reaction,
sc_atlas:35571,10.1103/PhysRevB.103.174502,,2021,La₇Ni₃,La7Ni3,2.3,unknown,0.0,0.0,unknown,Melt Growth,
sc_atlas:35572,10.1103/PhysRevB.103.174502,,2021,La₇Ni₃,La7Ni3,2.6,onset,0.0,0.0,unknown,Melt Growth,
sc_atlas:35658,10.1103/PhysRevB.103.174506,,2021,LaFe₁₋ₓCoₓAsO,LaFe0.94Co0.06AsO,10.5,unknown,0.0,0.0,polycrystal,Solid-State Reaction,
sc_atlas:35657,10.1103/PhysRevB.103.174506,,2021,LaFe₁₋ₓCoₓAsO,LaFe0.94Co0.06AsO,11.0,onset,0.0,0.001,polycrystal,Solid-State Reaction,
sc_atlas:35335,10.1103/PhysRevB.103.174511,,2021,W₃Al₂C,W3Al2C,7.5,onset,0.0,0.002,polycrystal,Solid-State Reaction,
sc_atlas:35336,10.1103/PhysRevB.103.174511,,2021,W₃Al₂C,W3Al2C,7.58,unknown,0.0,0.0,polycrystal,Solid-State Reaction,
sc_atlas:35279,10.1103/PhysRevB.103.174517,,2021,RbEuFe₄As₄,RbEuFe4As4,35.0,unknown,0.0,0.0,unknown,Flux Growth,
sc_atlas:35280,10.1103/PhysRevB.103.174517,,2021,RbEuFe₄As₄,RbEuFe4As4,36.0,unknown,0.0,0.0,unknown,Flux Growth,
sc_atlas:35583,10.1103/PhysRevB.103.174518,,2021,SrₓBi₂Se₃,Sr0.15Bi2Se3,2.7,unknown,0.0,0.0,unknown,unknown,
sc_atlas:35698,10.1103/PhysRevB.103.184101,,2021,Sc₃CoC₄,Sc3CoC4,4.5,unknown,0.0,0.0,single_crystal,Melt Growth; Flux Growth,
sc_atlas:35850,10.1103/PhysRevB.103.184506,,2021,Pb₂Pd,Pb2Pd,2.85,onset,0.0,0.001,unknown,Melt Growth,
sc_atlas:35851,10.1103/PhysRevB.103.184506,,2021,Pb₂Pd,Pb2Pd,2.95,midpoint,0.0,0.0,unknown,Melt Growth,
sc_atlas:35849,10.1103/PhysRevB.103.184506,,2021,Pb₂Pd,Pb2Pd,3.0,onset,0.0,0.0,unknown,Melt Growth,
sc_atlas:35340,10.1103/PhysRevB.103.184512,,2021,TiN,TiN,0.83,unknown,0.0,0.0,unknown,Nanofabrication & Exfoliation,
sc_atlas:35341,10.1103/PhysRevB.103.184512,,2021,TiN,TiN,0.85,unknown,0.0,0.0,unknown,Nanofabrication & Exfoliation,
sc_atlas:18696,10.1103/PhysRevB.103.184517,,2021,Re3B,Re3B,4.7,unknown,0.0,0.0,unknown,Melt Growth,
sc_atlas:18697,10.1103/PhysRevB.103.184517,,2021,Re3B,Re3B,4.8,unknown,0.0,0.0,unknown,Melt Growth,
sc_atlas:18693,10.1103/PhysRevB.103.184517,,2021,Re3B,Re3B,5.1,unknown,0.0,0.0,unknown,Melt Growth,
sc_atlas:18694,10.1103/PhysRevB.103.184517,,2021,Re3B,Re3B,5.2,unknown,0.0,0.0,unknown,Melt Growth,
sc_atlas:18702,10.1103/PhysRevB.103.184517,,2021,Re7B3,Re7B3,2.9,unknown,0.0,0.0,unknown,Melt Growth,
sc_atlas:18701,10.1103/PhysRevB.103.184517,,2021,Re7B3,Re7B3,3.1,unknown,0.0,0.0,unknown,Melt Growth,
sc_atlas:18698,10.1103/PhysRevB.103.184517,,2021,Re7B3,Re7B3,3.3,unknown,0.0,0.0,unknown,Melt Growth,
sc_atlas:18699,10.1103/PhysRevB.103.184517,,2021,Re7B3,Re7B3,3.5,unknown,0.0,0.0,unknown,Melt Growth,
sc_atlas:35391,10.1103/PhysRevB.103.195112,,2021,EuRbFe₄As₄,EuRbFe4As4,36.5,unknown,0.0,0.0,unknown,Flux Growth,
sc_atlas:35806,10.1103/PhysRevB.103.205139,,2021,FeSe,FeSe,9.0,unknown,0.0,0.0,unknown,Chemical Vapor Transport,
sc_atlas:36130,10.1103/PhysRevB.103.214501,,2021,MgPd₂Sb,MgPd2Sb,1.93,unknown,1.0,0.0,polycrystal,Solid-State Reaction,
sc_atlas:36128,10.1103/PhysRevB.103.214501,,2021,MgPd₂Sb,MgPd2Sb,1.95,unknown,0.0,0.0,polycrystal,Solid-State Reaction,
sc_atlas:36127,10.1103/PhysRevB.103.214501,,2021,MgPd₂Sb,MgPd2Sb,2.1,midpoint,0.0,0.0,polycrystal,Solid-State Reaction,
sc_atlas:36129,10.1103/PhysRevB.103.214501,,2021,MgPd₂Sb,MgPd2Sb,2.16,unknown,0.0,0.0,polycrystal,Solid-State Reaction,
sc_atlas:36126,10.1103/PhysRevB.103.214501,,2021,MgPd₂Sb,MgPd2Sb,2.2,onset,0.0,0.0,polycrystal,Solid-State Reaction,
sc_atlas:36188,10.1103/PhysRevB.103.214508,,2021,NbGe₂,NbGe2,2.0,unknown,0.0,0.0,unknown,Chemical Vapor Transport,
sc_atlas:36189,10.1103/PhysRevB.103.214508,,2021,NbGe₂,NbGe2,2.05,unknown,0.0,0.0,unknown,Chemical Vapor Transport,
sc_atlas:18633,10.1103/PhysRevB.103.214512,,2021,Mo70Ge30 (a-MoGe),Mo70Ge30,7.2,unknown,0.0,0.0,thin_film,Physical Vapor Deposition,
sc_atlas:35760,10.1103/PhysRevB.103.214518,,2021,KCa₂Fe₄As₄F₂,KCa2Fe4As4F2,33.5,zero,0.0,0.0,single_crystal,Flux Growth,
sc_atlas:35919,10.1103/PhysRevB.103.224513,,2021,CsV₃Sb₅,CsV3Sb5,2.5,unknown,0.0,0.0,single_crystal,Flux Growth,
sc_atlas:35918,10.1103/PhysRevB.103.224513,,2021,CsV₃Sb₅,CsV3Sb5,3.0,unknown,0.0,0.0,single_crystal,Flux Growth,
sc_atlas:35921,10.1103/PhysRevB.103.224513,,2021,CsV₃Sb₅,CsV3Sb5,3.1,onset,16.5,0.0,single_crystal,Flux Growth,
sc_atlas:35917,10.1103/PhysRevB.103.224513,,2021,CsV₃Sb₅,CsV3Sb5,5.0,onset,0.0,0.0,single_crystal,Flux Growth,
sc_atlas:35920,10.1103/PhysRevB.103.224513,,2021,CsV₃Sb₅,CsV3Sb5,8.9,onset,0.8,0.0,single_crystal,Flux Growth,
sc_atlas:11373,10.1103/physrevb.103.224514,,2021,Nb film,Nb,6.8,unknown,0.0,0.0,thin_film,Physical Vapor Deposition; Nanofabrication & Exfoliation,Si/SiO2
sc_atlas:36159,10.1103/PhysRevB.103.224515,,2021,CeCoIn₅,CeCoIn5,2.3,unknown,0.0,0.0,unknown,Flux Growth,
sc_atlas:35369,10.1103/PhysRevB.103.L060506,,2021,CaK(Fe₀.₉₅Ni₀.₀₅)₄As₄,CaKFe3.8Ni0.2As4,10.0,unknown,0.0,0.0,unknown,unknown,
sc_atlas:18632,10.1103/PhysRevB.103.L060508,,2021,κ-(BEDT-TTF)2Cu[N(CN)2]Br,C22H16BrCuN3S16,11.3,unknown,0.0,0.0,unknown,Solution-based synthesis/processing,
sc_atlas:18631,10.1103/PhysRevB.103.L060508,,2021,κ-(BEDT-TTF)2Ag(CN)2H2O,C22H18AgN2OS16,5.2,unknown,0.0,0.0,unknown,Solution-based synthesis/processing,
sc_atlas:35387,10.1103/PhysRevB.103.L180502,,2021,La₁.₉₀₅Ba₀.₀₉₅Cu₀.₉₉Zn₀.₀₁O₄,La1.905Ba0.095Cu0.99Zn0.01O4,12.5,unknown,0.0,0.0,unknown,Melt Growth,
sc_atlas:35381,10.1103/PhysRevB.103.L180502,,2021,La₁.₉₀₅Ba₀.₀₉₅Cu₀.₉₉Zn₀.₀₁O₄,La1.905Ba0.095Cu0.99Zn0.01O4,17.0,unknown,0.0,0.0,unknown,Melt Growth,
sc_atlas:35384,10.1103/PhysRevB.103.L180502,,2021,La₁.₉₀₅Ba₀.₀₉₅Cu₀.₉₉Zn₀.₀₁O₄,La1.905Ba0.095Cu0.99Zn0.01O4,17.5,unknown,0.0,0.0,unknown,Melt Growth,
sc_atlas:35386,10.1103/PhysRevB.103.L180502,,2021,La₁.₉₀₅Ba₀.₀₉₅Cu₀.₉₉Zn₀.₀₁O₄,La1.905Ba0.095Cu0.99Zn0.01O4,18.0,onset,0.0,0.0,unknown,Melt Growth,
sc_atlas:35383,10.1103/PhysRevB.103.L180502,,2021,La₁.₉₀₅Ba₀.₀₉₅Cu₀.₉₉Zn₀.₀₁O₄,La1.905Ba0.095Cu0.99Zn0.01O4,25.4,onset,0.0,0.0,unknown,Melt Growth,
sc_atlas:35385,10.1103/PhysRevB.103.L180502,,2021,La₁.₉₀₅Ba₀.₀₉₅Cu₀.₉₉Zn₀.₀₁O₄,La1.905Ba0.095Cu0.99Zn0.01O4,26.2,onset,0.0,0.0,unknown,Melt Growth,
sc_atlas:35382,10.1103/PhysRevB.103.L180502,,2021,La₁.₉₀₅Ba₀.₀₉₅Cu₀.₉₉Zn₀.₀₁O₄,La1.905Ba0.095Cu0.99Zn0.01O4,26.5,onset,0.0,0.0,unknown,Melt Growth,
sc_atlas:36109,10.1103/PhysRevB.103.L220501,,2021,λ-(BETS)₂GaCl₄,C20H16Cl4GaS8Se8,5.0,unknown,0.0,0.0,unknown,Solution-based synthesis/processing,
sc_atlas:35750,10.1103/PhysRevB.103.L220503,,2021,URu₂Si₂,URu2Si2,1.34,unknown,0.0,0.0,unknown,Melt Growth,
sc_atlas:35749,10.1103/PhysRevB.103.L220503,,2021,URu₂Si₂,URu2Si2,1.41,unknown,0.0,0.0,unknown,Melt Growth,
sc_atlas:35748,10.1103/PhysRevB.103.L220503,,2021,URu₂Si₂,URu2Si2,1.5,unknown,0.0,0.0,unknown,Melt Growth,
sc_atlas:35797,10.1103/PhysRevB.103.L220504,,2021,KV₃Sb₅,KV3Sb5,0.9,midpoint,0.0,0.0,single_crystal,Flux Growth,
sc_atlas:35800,10.1103/PhysRevB.103.L220504,,2021,KV₃Sb₅,KV3Sb5,1.0,midpoint,21.5,0.0,single_crystal,Flux Growth,
sc_atlas:35799,10.1103/PhysRevB.103.L220504,,2021,KV₃Sb₅,KV3Sb5,1.5,midpoint,4.9,0.0,single_crystal,Flux Growth,
sc_atlas:35798,10.1103/PhysRevB.103.L220504,,2021,KV₃Sb₅,KV3Sb5,3.1,midpoint,0.4,0.0,single_crystal,Flux Growth,
sc_atlas:36271,10.1103/PhysRevB.104.014501,,2021,Eu(Fe₁₋ₓNiₓ)As₂,EuFe0.91Ni0.09As2,7.6,unknown,0.0,0.001,polycrystal,Solid-State Reaction,
sc_atlas:36270,10.1103/PhysRevB.104.014501,,2021,Eu(Fe₁₋ₓNiₓ)As₂,EuFe0.91Ni0.09As2,8.1,midpoint,0.0,0.0,polycrystal,Solid-State Reaction,
sc_atlas:36269,10.1103/PhysRevB.104.014501,,2021,Eu(Fe₁₋ₓNiₓ)As₂,EuFe0.92Ni0.08As2,10.2,unknown,0.0,0.001,polycrystal,Solid-State Reaction,
sc_atlas:36268,10.1103/PhysRevB.104.014501,,2021,Eu(Fe₁₋ₓNiₓ)As₂,EuFe0.92Ni0.08As2,10.5,midpoint,0.0,0.0,polycrystal,Solid-State Reaction,
sc_atlas:36267,10.1103/PhysRevB.104.014501,,2021,Eu(Fe₁₋ₓNiₓ)As₂,EuFe0.93Ni0.07As2,13.2,unknown,0.0,0.001,polycrystal,Solid-State Reaction,
sc_atlas:36266,10.1103/PhysRevB.104.014501,,2021,Eu(Fe₁₋ₓNiₓ)As₂,EuFe0.93Ni0.07As2,13.4,midpoint,0.0,0.0,polycrystal,Solid-State Reaction,
sc_atlas:36265,10.1103/PhysRevB.104.014501,,2021,Eu(Fe₁₋ₓNiₓ)As₂,EuFe0.94Ni0.06As2,15.2,unknown,0.0,0.001,polycrystal,Solid-State Reaction,
sc_atlas:36264,10.1103/PhysRevB.104.014501,,2021,Eu(Fe₁₋ₓNiₓ)As₂,EuFe0.94Ni0.06As2,15.4,midpoint,0.0,0.0,polycrystal,Solid-State Reaction,
sc_atlas:36263,10.1103/PhysRevB.104.014501,,2021,Eu(Fe₁₋ₓNiₓ)As₂,EuFe0.95Ni0.05As2,16.1,unknown,0.0,0.001,polycrystal,Solid-State Reaction,
sc_atlas:36262,10.1103/PhysRevB.104.014501,,2021,Eu(Fe₁₋ₓNiₓ)As₂,EuFe0.95Ni0.05As2,16.4,midpoint,0.0,0.0,polycrystal,Solid-State Reaction,
sc_atlas:36260,10.1103/PhysRevB.104.014501,,2021,Eu(Fe₁₋ₓNiₓ)As₂,EuFe0.96Ni0.04As2,17.6,midpoint,0.0,0.0,polycrystal,Solid-State Reaction,
sc_atlas:36259,10.1103/PhysRevB.104.014501,,2021,Eu(Fe₁₋ₓNiₓ)As₂,EuFe0.97Ni0.03As2,12.9,unknown,0.0,0.001,polycrystal,Solid-State Reaction,
sc_atlas:36258,10.1103/PhysRevB.104.014501,,2021,Eu(Fe₁₋ₓNiₓ)As₂,EuFe0.97Ni0.03As2,13.1,midpoint,0.0,0.0,polycrystal,Solid-State Reaction,
sc_atlas:36257,10.1103/PhysRevB.104.014501,,2021,Eu(Fe₁₋ₓNiₓ)As₂,EuFe0.98Ni0.02As2,8.2,unknown,0.0,0.001,polycrystal,Solid-State Reaction,
sc_atlas:36256,10.1103/PhysRevB.104.014501,,2021,Eu(Fe₁₋ₓNiₓ)As₂,EuFe0.98Ni0.02As2,8.4,midpoint,0.0,0.0,polycrystal,Solid-State Reaction,
sc_atlas:36255,10.1103/PhysRevB.104.014501,,2021,Eu(Fe₁₋ₓNiₓ)As₂,EuFe0.99Ni0.01As2,2.2,unknown,0.0,0.001,polycrystal,Solid-State Reaction,
sc_atlas:36254,10.1103/PhysRevB.104.014501,,2021,Eu(Fe₁₋ₓNiₓ)As₂,EuFe0.99Ni0.01As2,2.7,midpoint,0.0,0.0,polycrystal,Solid-State Reaction,
sc_atlas:36272,10.1103/PhysRevB.104.014501,,2021,Eu(Fe₁₋ₓNiₓ)As₂,EuFe0.9Ni0.1As2,4.4,midpoint,0.0,0.0,polycrystal,Solid-State Reaction,
sc_atlas:35764,10.1103/PhysRevB.104.014502,,2021,FeSe,FeSe,5.3,unknown,0.0,11.7294,unknown,Chemical Vapor Transport,
sc_atlas:35763,10.1103/PhysRevB.104.014502,,2021,FeSe,FeSe,8.9,unknown,0.0,0.0,unknown,Chemical Vapor Transport,
sc_atlas:35429,10.1103/PhysRevB.104.014504,,2021,FeSe,FeSe,0.7,unknown,0.0,15.0,unknown,unknown,
sc_atlas:35428,10.1103/PhysRevB.104.014504,,2021,FeSe,FeSe,2.6,unknown,0.0,11.0,unknown,unknown,
sc_atlas:35427,10.1103/PhysRevB.104.014504,,2021,FeSe,FeSe,8.7,unknown,0.0,0.0,unknown,unknown,
sc_atlas:36009,10.1103/PhysRevB.104.014510,,2021,YPtBi,YPtBi,0.8,unknown,0.0,0.0,unknown,Flux Growth,
sc_atlas:36274,10.1103/PhysRevB.104.024505,,2021,LaPdIn,LaPdIn,1.59,unknown,0.0,0.0,unknown,Melt Growth,
sc_atlas:36273,10.1103/PhysRevB.104.024505,,2021,LaPdIn,LaPdIn,1.6,zero,0.0,0.0,unknown,Melt Growth,
sc_atlas:36276,10.1103/PhysRevB.104.024509,,2021,FeSe,FeSe,2.4,zero,0.0,0.0,unknown,Flux Growth; Nanofabrication & Exfoliation,Al2O3
sc_atlas:36277,10.1103/PhysRevB.104.024509,,2021,FeSe,FeSe,3.6,onset,0.0,0.0,unknown,Flux Growth; Nanofabrication & Exfoliation,Al2O3
sc_atlas:36275,10.1103/PhysRevB.104.024509,,2021,FeSe,FeSe,8.0,zero,0.0,0.0,unknown,Flux Growth; Nanofabrication & Exfoliation,Si/SiO2
sc_atlas:35924,10.1103/PhysRevB.104.024512,,2021,FeSe₁₋ₓTeₓ,FeSe,11.0,unknown,0.0,0.0,thin_film,Physical Vapor Deposition,CaF2
sc_atlas:35928,10.1103/PhysRevB.104.024512,,2021,FeSe₁₋ₓTeₓ,FeSe0.6Te0.4,16.0,unknown,0.0,0.0,thin_film,Physical Vapor Deposition,CaF2
sc_atlas:35926,10.1103/PhysRevB.104.024512,,2021,FeSe₁₋ₓTeₓ,FeSe0.8Te0.2,20.0,unknown,0.0,0.0,thin_film,Physical Vapor Deposition,CaF2
sc_atlas:35927,10.1103/PhysRevB.104.024512,,2021,FeSe₁₋ₓTeₓ,FeSe0.8Te0.2,21.0,unknown,0.0,0.0,thin_film,Physical Vapor Deposition,CaF2
sc_atlas:35925,10.1103/PhysRevB.104.024512,,2021,FeSe₁₋ₓTeₓ,FeSe0.9Te0.1,13.0,unknown,0.0,0.0,thin_film,Physical Vapor Deposition,CaF2
sc_atlas:36090,10.1103/PhysRevB.104.035157,,2021,Pb₁/₃TaS₂,Pb0.333333TaS2,2.7,unknown,0.0,0.0002,unknown,Chemical Vapor Transport,
sc_atlas:36089,10.1103/PhysRevB.104.035157,,2021,Pb₁/₃TaS₂,Pb0.333333TaS2,2.8,midpoint,0.0,0.0,unknown,Chemical Vapor Transport,
sc_atlas:36477,10.1103/PhysRevB.104.045108,,2021,λ-(BETS)₂GaCl₄,C20H16Cl4GaS8Se8,4.8,onset,0.0,0.0,unknown,Solution-based synthesis/processing,
sc_atlas:18746,10.1103/PhysRevB.104.054505,,2021,SrIr2,SrIr2,6.03,unknown,0.0,0.0,polycrystal,Solid-State Reaction,
sc_atlas:18745,10.1103/PhysRevB.104.054505,,2021,SrIr2,SrIr2,6.07,unknown,0.0,0.0,polycrystal,Solid-State Reaction,
sc_atlas:18748,10.1103/PhysRevB.104.054505,,2021,SrIr2,SrIr2,6.13,unknown,0.0,0.0,polycrystal,Solid-State Reaction,
sc_atlas:18747,10.1103/PhysRevB.104.054505,,2021,SrIr2,SrIr2,6.14,midpoint,0.0,0.0,polycrystal,Solid-State Reaction,
sc_atlas:18750,10.1103/PhysRevB.104.054505,,2021,SrRh2,SrRh2,5.36,unknown,0.0,0.0,polycrystal,Solid-State Reaction,
sc_atlas:18751,10.1103/PhysRevB.104.054505,,2021,SrRh2,SrRh2,5.4,midpoint,0.0,0.0,polycrystal,Solid-State Reaction,
sc_atlas:18749,10.1103/PhysRevB.104.054505,,2021,SrRh2,SrRh2,5.41,unknown,0.0,0.0,polycrystal,Solid-State Reaction,
sc_atlas:18752,10.1103/PhysRevB.104.054505,,2021,SrRh2,SrRh2,5.47,unknown,0.0,0.0,polycrystal,Solid-State Reaction,
sc_atlas:36125,10.1103/PhysRevB.104.054509,,2021,Zr₂Ir,Zr2Ir,7.26,unknown,0.0,0.0,unknown,Melt Growth,
sc_atlas:36124,10.1103/PhysRevB.104.054509,,2021,Zr₂Ir,Zr2Ir,7.4,unknown,0.0,0.0,unknown,Melt Growth,
sc_atlas:35542,10.1103/PhysRevB.104.064501,,2021,La₂₋ₓCeₓCuO₄,La1.87Ce0.13CuO4,20.0,unknown,0.0,0.0,thin_film,Physical Vapor Deposition,LSAT
sc_atlas:35540,10.1103/PhysRevB.104.064501,,2021,La₂₋ₓCeₓCuO₄,La1.87Ce0.13CuO4,21.0,unknown,0.0,0.0,thin_film,Physical Vapor Deposition,LSAT
sc_atlas:35543,10.1103/PhysRevB.104.064501,,2021,La₂₋ₓCeₓCuO₄,La1.9Ce0.1CuO4,19.0,unknown,0.0,0.0,thin_film,Physical Vapor Deposition,LSAT
sc_atlas:35960,10.1103/PhysRevB.104.064505,,2021,Be₂₂Re,Be22Re,6.41,midpoint,30.0,0.0,unknown,Melt Growth,
sc_atlas:35961,10.1103/PhysRevB.104.064505,,2021,Be₂₂Re,Be22Re,8.0,midpoint,0.0,0.0,unknown,Melt Growth,
sc_atlas:35959,10.1103/PhysRevB.104.064505,,2021,Be₂₂Re,Be22Re,8.07,midpoint,1.2,0.0,unknown,Melt Growth,
sc_atlas:35958,10.1103/PhysRevB.104.064505,,2021,Be₂₂Re,Be22Re,8.6,onset,0.0,0.0,unknown,Melt Growth,
sc_atlas:35957,10.1103/PhysRevB.104.064505,,2021,Be₂₂Re,Be22Re,9.6,unknown,0.0,0.0,unknown,Melt Growth,
sc_atlas:36056,10.1103/PhysRevB.104.064511,,2021,2H-LiₓTaS₂,Li0.045TaS2,2.9,unknown,0.0,0.0,polycrystal,Solid-State Reaction,
sc_atlas:36057,10.1103/PhysRevB.104.064511,,2021,2H-LiₓTaS₂,Li0.064TaS2,3.3,unknown,0.0,0.0,polycrystal,Solid-State Reaction,
sc_atlas:36058,10.1103/PhysRevB.104.064511,,2021,2H-LiₓTaS₂,Li0.096TaS2,3.5,unknown,0.0,0.0,polycrystal,Solid-State Reaction,
sc_atlas:36055,10.1103/PhysRevB.104.064511,,2021,2H-LiₓTaS₂,TaS2,1.2,midpoint,0.0,0.0,polycrystal,Solid-State Reaction,
sc_atlas:35874,10.1103/PhysRevB.104.094512,,2021,FeSe,FeSe,46.0,zero,0.0,0.0,thin_film,Physical Vapor Deposition; Nanofabrication & Exfoliation,LaAlO3
sc_atlas:18756,10.1103/PhysRevB.104.094515,,2021,(HfNb)0.10(MoReRu)0.90,Hf0.1Nb0.1Mo0.9Re0.9Ru0.9,5.2,onset,0.0,0.0,unknown,Melt Growth,
sc_atlas:18755,10.1103/PhysRevB.104.094515,,2021,(HfNb)0.10(MoReRu)0.90,Hf0.1Nb0.1Mo0.9Re0.9Ru0.9,5.9,midpoint,0.0,0.0,unknown,Melt Growth,
sc_atlas:18758,10.1103/PhysRevB.104.094515,,2021,(ZrNb)0.10(MoReRu)0.90,Zr0.1Nb0.1Mo0.9Re0.9Ru0.9,5.5,onset,0.0,0.0,unknown,Melt Growth,
sc_atlas:18757,10.1103/PhysRevB.104.094515,,2021,(ZrNb)0.10(MoReRu)0.90,Zr0.1Nb0.1Mo0.9Re0.9Ru0.9,5.8,midpoint,0.0,0.0,unknown,Melt Growth,
sc_atlas:36463,10.1103/PhysRevB.104.104503,,2021,RbBi₂,RbBi2,4.12,unknown,0.0,0.0,polycrystal,Solid-State Reaction,
sc_atlas:36464,10.1103/PhysRevB.104.104503,,2021,AG and Q,RbBi2,4.15,unknown,0.0,0.0,polycrystal,Solid-State Reaction,
sc_atlas:34788,10.1103/PhysRevB.104.104507,,2021,batch I,Sr2VO3FeAs,25.0,onset,0.0,0.0,unknown,unknown,
sc_atlas:34786,10.1103/PhysRevB.104.104507,,2021,Sr₂VO₃FeAs,Sr2VO3FeAs,37.0,unknown,0.0,0.0,unknown,unknown,
sc_atlas:34787,10.1103/PhysRevB.104.104507,,2021,Sr₂VO₃FeAs,Sr2VO3FeAs,46.0,unknown,4.0,0.0,unknown,unknown,
sc_atlas:36413,10.1103/PhysRevB.104.125127,,2021,PtPb₄,PtPb4,2.7,unknown,0.0,0.0,single_crystal,Flux Growth,
sc_atlas:36071,10.1103/PhysRevB.104.144503,,2021,NbIrTe₄,NbIrTe4,0.45,midpoint,27.2,0.0,single_crystal,Flux Growth,
sc_atlas:36072,10.1103/PhysRevB.104.144503,,2021,NbIrTe₄,NbIrTe4,1.83,midpoint,54.6,0.0,single_crystal,Flux Growth,
sc_atlas:36451,10.1103/PhysRevB.104.144505,,2021,UCoGe,UCoGe,0.6,onset,0.0,0.0,unknown,Melt Growth,
sc_atlas:36454,10.1103/PhysRevB.104.144505,,2021,UCoGe,UCoGe,0.64,zero,0.0,0.0,unknown,Melt Growth,
sc_atlas:36453,10.1103/PhysRevB.104.144505,,2021,UCoGe,UCoGe,0.74,midpoint,0.0,0.0,unknown,Melt Growth,
sc_atlas:36452,10.1103/PhysRevB.104.144505,,2021,UCoGe,UCoGe,0.87,onset,0.0,0.0,unknown,Melt Growth,
sc_atlas:36227,10.1103/PhysRevB.104.144506,,2021,CsV₃Sb₅,CsV3Sb5,3.0,midpoint,0.0,0.0,single_crystal,Flux Growth,
sc_atlas:36226,10.1103/PhysRevB.104.144506,,2021,CsV₃Sb₅,CsV3Sb5,3.34,unknown,0.0,0.0,single_crystal,Flux Growth,
sc_atlas:36228,10.1103/PhysRevB.104.144506,,2021,CsV₃Sb₅,CsV3Sb5,3.4,midpoint,0.0,0.0,single_crystal,Flux Growth,
sc_atlas:36229,10.1103/PhysRevB.104.144506,,2021,CsV₃Sb₅,CsV3Sb5,4.0,midpoint,0.0,0.0,single_crystal,Flux Growth,
sc_atlas:36309,10.1103/PhysRevB.104.144510,,2021,PdTe₂,PdTe2,0.82,onset,5.5,0.0,unknown,unknown,
sc_atlas:36306,10.1103/PhysRevB.104.144510,,2021,PdTe₂,PdTe2,1.64,unknown,0.0,0.0,unknown,unknown,
sc_atlas:36308,10.1103/PhysRevB.104.144510,,2021,PdTe₂,PdTe2,1.8,onset,1.0,0.0,unknown,unknown,
sc_atlas:36307,10.1103/PhysRevB.104.144510,,2021,PdTe₂,PdTe2,1.91,unknown,0.91,0.0,unknown,unknown,
sc_atlas:36491,10.1103/PhysRevB.104.165412,,2021,FeTe₀.₆Se₀.₄,FeTe0.6Se0.4,13.7,onset,0.0,0.001,thin_film,Melt Growth; Nanofabrication & Exfoliation,Si/SiO2 substrate; Si/SiO2
sc_atlas:36492,10.1103/PhysRevB.104.165412,,2021,FeTe₀.₆Se₀.₄,FeTe0.6Se0.4,14.4,onset,0.0,0.001,thin_film,Melt Growth; Nanofabrication & Exfoliation,Si/SiO2 substrate; Si/SiO2
sc_atlas:18715,10.1103/PhysRevB.104.174507,,2021,CsV3Sb5,CsV3Sb5,2.8,onset,0.0,0.0,single_crystal,Flux Growth,
sc_atlas:18713,10.1103/PhysRevB.104.174507,,2021,CsV3Sb5,CsV3Sb5,4.2,onset,0.0,0.0,single_crystal,Flux Growth,
sc_atlas:18714,10.1103/PhysRevB.104.174507,,2021,CsV3Sb5,CsV3Sb5,5.0,onset,0.0,0.0,single_crystal,Flux Growth,
sc_atlas:18718,10.1103/PhysRevB.104.174507,,2021,KV3Sb5,KV3Sb5,1.0,onset,0.0,0.0,single_crystal,Flux Growth,
sc_atlas:18716,10.1103/PhysRevB.104.174507,,2021,KV3Sb5,KV3Sb5,1.8,onset,0.0,0.0,single_crystal,Flux Growth,
sc_atlas:18717,10.1103/PhysRevB.104.174507,,2021,KV3Sb5,KV3Sb5,3.1,onset,0.0,0.0,single_crystal,Flux Growth,
sc_atlas:36591,10.1103/PhysRevB.104.174512,,2021,BaFe₁.₈₆Ni₀.₁₄As₂,BaFe1.86Ni0.14As2,11.8,unknown,0.0,0.0,single_crystal,Flux Growth,
sc_atlas:36590,10.1103/PhysRevB.104.174512,,2021,BaFe₁.₈₆Ni₀.₁₄As₂,BaFe1.86Ni0.14As2,12.0,unknown,0.0,0.0,single_crystal,Flux Growth,
sc_atlas:36480,10.1103/PhysRevB.104.184510,,2021,2H-NbS₂,NbS2,5.8,unknown,0.0,0.0,unknown,Chemical Vapor Transport,
sc_atlas:36337,10.1103/PhysRevB.104.214507,,2021,UTe₂,UTe2,1.7,unknown,0.0,0.0,unknown,Chemical Vapor Transport,
sc_atlas:36338,10.1103/PhysRevB.104.214507,,2021,UTe₂,UTe2,3.0,unknown,1.3,0.0,unknown,Chemical Vapor Transport,
sc_atlas:35880,10.1103/PhysRevB.104.224501,,2021,"2A, transition: T_c₁",UTe2,1.46,unknown,0.0,0.0,unknown,Chemical Vapor Transport,
sc_atlas:35881,10.1103/PhysRevB.104.224501,,2021,UTe₂,UTe2,1.51,unknown,0.0,0.0,unknown,Chemical Vapor Transport,
sc_atlas:35882,10.1103/PhysRevB.104.224501,,2021,UTe₂,UTe2,1.64,unknown,0.0,0.0,unknown,Chemical Vapor Transport,
sc_atlas:35879,10.1103/PhysRevB.104.224501,,2021,"2A, transition: T_{c2}",UTe2,1.67,unknown,0.0,0.0,unknown,Chemical Vapor Transport,
sc_atlas:35878,10.1103/PhysRevB.104.224501,,2021,UTe₂,UTe2,1.76,unknown,0.0,0.0,unknown,Chemical Vapor Transport,
sc_atlas:35877,10.1103/PhysRevB.104.224501,,2021,UTe₂,UTe2,1.84,unknown,0.0,0.0,unknown,Chemical Vapor Transport,
sc_atlas:18729,10.1103/PhysRevB.104.224507,,2021,(LaSe)1.14(NbSe2),La1.14Nb1Se3.14,1.23,unknown,0.0,0.0,unknown,Solid-State Reaction,
sc_atlas:18730,10.1103/PhysRevB.104.224507,,2021,(LaSe)1.14(NbSe2)2,La1.14Nb2Se5.14,5.7,unknown,0.0,0.0,unknown,Solid-State Reaction,
sc_atlas:18788,10.1103/PhysRevB.104.224508,,2021,NbRh2B2,NbRh2B2,6.5,onset,0.0,3.0,polycrystal,Solid-State Reaction,
sc_atlas:18787,10.1103/PhysRevB.104.224508,,2021,NbRh2B2,NbRh2B2,7.6,onset,0.0,0.0,polycrystal,Solid-State Reaction,
sc_atlas:18786,10.1103/PhysRevB.104.224508,,2021,NbRh2B2,NbRh2B2,7.8,unknown,0.0,0.0,polycrystal,Solid-State Reaction,
sc_atlas:18791,10.1103/PhysRevB.104.224508,,2021,TaRh2B2,TaRh2B2,5.0,onset,0.0,3.0,polycrystal,Solid-State Reaction,
sc_atlas:18790,10.1103/PhysRevB.104.224508,,2021,TaRh2B2,TaRh2B2,5.8,onset,0.0,0.0,polycrystal,Solid-State Reaction,
sc_atlas:18789,10.1103/PhysRevB.104.224508,,2021,TaRh2B2,TaRh2B2,5.9,unknown,0.0,0.0,polycrystal,Solid-State Reaction,
sc_atlas:36318,10.1103/PhysRevB.104.L060502,,2021,Ba₀.₆K₀.₄Fe₂As₂,Ba0.6K0.4Fe2As2,38.0,unknown,0.0,0.0,unknown,Flux Growth,
sc_atlas:36319,10.1103/PhysRevB.104.L060504,,2021,CaSb₂,CaSb2,1.7,onset,0.0,0.0,single_crystal,Melt Growth; Flux Growth,
sc_atlas:36321,10.1103/PhysRevB.104.L060504,,2021,CaSb₂,CaSb2,2.6,onset,3.1,0.0,single_crystal,Melt Growth; Flux Growth,
sc_atlas:36323,10.1103/PhysRevB.104.L060504,,2021,CaSb₂,CaSb2,2.7,onset,2.2,0.0,single_crystal,Melt Growth; Flux Growth,
sc_atlas:36322,10.1103/PhysRevB.104.L060504,,2021,CaSb₂,CaSb2,3.4,onset,3.1,0.0,single_crystal,Melt Growth; Flux Growth,
sc_atlas:36403,10.1103/PhysRevB.104.L100508,,2021,Pb,Pb,7.19,unknown,0.0,0.0,polycrystal,Solid-State Reaction,
sc_atlas:36402,10.1103/PhysRevB.104.L100508,,2021,Pb,Pb,7.191,unknown,0.0,0.0,polycrystal,Solid-State Reaction,
sc_atlas:36401,10.1103/PhysRevB.104.L100508,,2021,Pb,Pb,7.193,unknown,0.0,0.0,polycrystal,Solid-State Reaction,
sc_atlas:35704,10.1103/PhysRevB.104.L140504,,2021,FeSe,FeSe,7.1,zero,0.0,0.0,unknown,Chemical Vapor Transport,
sc_atlas:35703,10.1103/PhysRevB.104.L140504,,2021,FeSe,FeSe,8.2,zero,0.0,0.0,unknown,Chemical Vapor Transport,
sc_atlas:35702,10.1103/PhysRevB.104.L140504,,2021,FeSe,FeSe,9.0,zero,0.0,0.0,unknown,Chemical Vapor Transport,
sc_atlas:35410,10.1103/PhysRevB.104.L140505,,2021,MgB₂,MgB2,36.0,unknown,0.0,0.0,thin_film,Chemical Vapor Deposition,MgO
sc_atlas:35842,10.1103/PhysRevB.104.L180506,,2021,Al,Al,1.12,unknown,0.0,0.0,thin_film,Physical Vapor Deposition,Al2O3
sc_atlas:35840,10.1103/PhysRevB.104.L180506,,2021,Al,Al,1.2,unknown,0.0,0.0,thin_film,Physical Vapor Deposition,Al2O3
sc_atlas:35836,10.1103/PhysRevB.104.L180506,,2021,Al,Al,1.26,unknown,0.0,0.0,thin_film,Physical Vapor Deposition,SiN/Si
sc_atlas:35839,10.1103/PhysRevB.104.L180506,,2021,Al,Al,1.35,unknown,0.0,0.0,thin_film,Physical Vapor Deposition,SiN
sc_atlas:36061,10.1103/PhysRevB.104.L220502,,2021,Sr₀.₁₅Bi₂Se₃,Sr0.15Bi2Se3,2.7,midpoint,0.0,0.0,unknown,Melt Growth,
sc_atlas:36339,10.1103/PhysRevB.105.014506,,2021,NbN,NbN,13.9,unknown,0.0,0.0,thin_film,Physical Vapor Deposition,MgO
sc_atlas:35604,10.1103/PhysRevB.105.014512,,2020,Nd₂₋ₓCeₓCuO₄,Nd1.83Ce0.17CuO4,24.0,unknown,0.0,0.0,thin_film,Physical Vapor Deposition; Nanofabrication & Exfoliation,SrTiO3
sc_atlas:36433,10.1103/PhysRevB.105.024506,,2022,V₃Si,V3Si,14.7,unknown,0.0,0.0,unknown,unknown,
sc_atlas:36432,10.1103/PhysRevB.105.024506,,2022,V₃Si,V3Si,16.4,unknown,0.0,0.0,unknown,unknown,
sc_atlas:36332,10.1103/PhysRevB.105.024521,,2021,UTe₂,UTe2,1.55,unknown,0.0,0.0,unknown,Chemical Vapor Transport,
sc_atlas:36135,10.1103/PhysRevB.105.045110,,2022,YBa₂Cu₃O_y,YBa2Cu3O6.45,34.0,unknown,0.0,0.0,single_crystal,Flux Growth,
sc_atlas:36136,10.1103/PhysRevB.105.045110,,2022,YBa₂Cu₃O_y,YBa2Cu3O6.48,55.8,unknown,0.0,0.0,single_crystal,Flux Growth,
sc_atlas:36137,10.1103/PhysRevB.105.045110,,2022,YBa₂Cu₃O_y,YBa2Cu3O6.51,60.0,unknown,0.0,0.0,single_crystal,Flux Growth,
sc_atlas:36138,10.1103/PhysRevB.105.045110,,2022,YBa₂Cu₃O_y,YBa2Cu3O6.55,62.5,unknown,0.0,0.0,single_crystal,Flux Growth,
sc_atlas:36139,10.1103/PhysRevB.105.045110,,2022,YBa₂Cu₃O_y,YBa2Cu3O6.67,67.7,unknown,0.0,0.0,single_crystal,Flux Growth,
sc_atlas:36140,10.1103/PhysRevB.105.045110,,2022,YBa₂Cu₃O_y,YBa2Cu3O6.75,77.0,unknown,0.0,0.0,single_crystal,Flux Growth,
sc_atlas:36141,10.1103/PhysRevB.105.045110,,2022,YBa₂Cu₃O_y,YBa2Cu3O6.79,82.0,unknown,0.0,0.0,single_crystal,Flux Growth,
sc_atlas:36142,10.1103/PhysRevB.105.045110,,2022,YBa₂Cu₃O_y,YBa2Cu3O6.87,92.3,unknown,0.0,0.0,single_crystal,Flux Growth,
sc_atlas:36143,10.1103/PhysRevB.105.045110,,2022,YBa₂Cu₃O_y,YBa2Cu3O6.99,88.5,unknown,0.0,0.0,single_crystal,Flux Growth,
sc_atlas:36837,10.1103/PhysRevB.105.045133,,2022,FeS₁₋ₓSeₓ,FeS,4.5,zero,0.0,0.0,unknown,Solution-based synthesis/processing,
sc_atlas:36838,10.1103/PhysRevB.105.045133,,2022,FeS₁₋ₓSeₓ,FeS0.94Se0.06,4.1,zero,0.0,0.0,unknown,Solution-based synthesis/processing,
sc_atlas:36762,10.1103/PhysRevB.105.054508,,2022,Pd₁₋ₓPtₓTe₂,PdTe2,1.64,onset,0.0,0.0,unknown,Melt Growth,
sc_atlas:36763,10.1103/PhysRevB.105.054508,,2022,Pd₁₋ₓPtₓTe₂,PdTe2,1.75,onset,0.0,0.0,unknown,Melt Growth,
sc_atlas:36764,10.1103/PhysRevB.105.054508,,2022,Pd₁₋ₓPtₓTe₂,PdTe2,1.77,onset,0.0,0.0,unknown,Melt Growth,
sc_atlas:36761,10.1103/PhysRevB.105.054508,,2022,Pd₁₋ₓPtₓTe₂,PdTe2,1.87,onset,0.0,0.0,unknown,Melt Growth,
sc_atlas:36234,10.1103/PhysRevB.105.054511,,2021,ZrB₁₂,ZrB12,6.0,unknown,0.0,0.0,unknown,unknown,
sc_atlas:36772,10.1103/PhysRevB.105.054513,,2022,Cu(Rh₁₋ₓPtₓ)₂Se₄,CuRh1.82Pt0.18Se4,3.26,unknown,0.0,0.0,polycrystal,Solid-State Reaction,
sc_atlas:36776,10.1103/PhysRevB.105.054513,,2022,Cu(Rh₁₋ₓPtₓ)₂Se₄,CuRh1.82Pt0.18Se4,3.47,midpoint,0.0,0.0,polycrystal,Solid-State Reaction,
sc_atlas:36771,10.1103/PhysRevB.105.054513,,2022,Cu(Rh₁₋ₓPtₓ)₂Se₄,CuRh1.88Pt0.12Se4,3.84,midpoint,0.0,0.0,polycrystal,Solid-State Reaction,
sc_atlas:36774,10.1103/PhysRevB.105.054513,,2022,Cu(Rh₁₋ₓPtₓ)₂Se₄,CuRh1.9Pt0.1Se4,3.8,midpoint,0.0,0.0,polycrystal,Solid-State Reaction,
sc_atlas:36773,10.1103/PhysRevB.105.054513,,2022,Cu(Rh₁₋ₓPtₓ)₂Se₄,CuRh2Se4,3.38,midpoint,0.0,0.0,polycrystal,Solid-State Reaction,
sc_atlas:36770,10.1103/PhysRevB.105.054513,,2022,Cu(Rh₁₋ₓPtₓ)₂Se₄,CuRh2Se4,3.45,midpoint,0.0,0.0,polycrystal,Solid-State Reaction,
sc_atlas:18948,10.1103/PhysRevB.105.064509,,2022,La2O2Bi3AgS6,La2O2Bi3AgS6,2.8,zero,0.5,0.0,polycrystal,Solid-State Reaction,
sc_atlas:18949,10.1103/PhysRevB.105.064509,,2022,LaOPbBiS3,LaOPbBiS3,4.6,zero,0.5,0.0,polycrystal,Solid-State Reaction,
sc_atlas:36841,10.1103/PhysRevB.105.094504,,2022,ZrB₁₂,ZrB12,5.8,unknown,0.0,0.0,unknown,Melt Growth,
sc_atlas:36842,10.1103/PhysRevB.105.094504,,2022,ZrB₁₂,ZrB12,5.9,unknown,0.0,0.0,unknown,Melt Growth,
sc_atlas:18681,10.1103/PhysRevB.105.094507,,2022,KV3Sb5,KV3Sb5,0.58,onset,3.68,0.0,single_crystal,Flux Growth,
sc_atlas:18682,10.1103/PhysRevB.105.094507,,2022,KV3Sb5,KV3Sb5,1.14,onset,20.0,0.0,single_crystal,Flux Growth,
sc_atlas:18679,10.1103/PhysRevB.105.094507,,2022,KV3Sb5,KV3Sb5,1.24,onset,0.0,0.0,single_crystal,Flux Growth,
sc_atlas:18680,10.1103/PhysRevB.105.094507,,2022,KV3Sb5,KV3Sb5,2.9,onset,0.32,0.0,single_crystal,Flux Growth,
sc_atlas:18685,10.1103/PhysRevB.105.094507,,2022,RbV3Sb5,RbV3Sb5,0.86,onset,9.35,0.0,single_crystal,Flux Growth,
