Repository: zhiyuliu0158-ui/occ-alignn-tc

# P-B-Occ-ALIGNN-full-Tc

Occupancy-aware ALIGNN-style graph neural network for superconducting critical temperature `Tc_K` regression.

本仓库只做一个任务：

```text
CIF + pressure_GPa + magnetic_field_T + field_direction + optional metadata -> Tc_K
```

不做 superconducting / non-superconducting 分类。

## 1. 模型简介

`PBOccALIGNNFullTc` 是一个纯 PyTorch 实现的 ALIGNN-style 图神经网络：

- bond graph 的 node 是 crystallographic site。
- bond graph 的 edge 是周期近邻 directed bond。
- line graph 的 node 是 directed bond。
- line graph 的 edge 是角度 `i-j-k`。
- 所有 scatter / aggregation 使用 `torch.index_add`，不依赖 `torch_scatter`、DGL、PyTorch Geometric 或官方 ALIGNN 包。
- 输出为 `logtc_mu`、`logtc_logvar` 和 `Tc_pred_K = exp(logtc_mu) - 1`。

File: data/sc-atlas-data.csv (part 31 of 62)
source_record_id,doi,source_title,source_year,formula_raw,formula_normalized,tc_value_k,tc_criterion,pressure_gpa,magnetic_field_t,sample_form,preparation_method,substrate
sc_atlas:18683,10.1103/PhysRevB.105.094507,,2022,RbV3Sb5,RbV3Sb5,0.93,onset,0.0,0.0,single_crystal,Flux Growth,
sc_atlas:18686,10.1103/PhysRevB.105.094507,,2022,RbV3Sb5,RbV3Sb5,1.57,onset,28.8,0.0,single_crystal,Flux Growth,
sc_atlas:18684,10.1103/PhysRevB.105.094507,,2022,RbV3Sb5,RbV3Sb5,4.15,onset,0.38,0.0,single_crystal,Flux Growth,
sc_atlas:34044,10.1103/PhysRevB.105.094508,,2022,CaSn₃,CaSn3,3.9,unknown,0.0,0.0,single_crystal,Flux Growth,
sc_atlas:34042,10.1103/PhysRevB.105.094508,,2022,CaSn₃,CaSn3,4.15,unknown,0.0,0.0,single_crystal,Flux Growth,
sc_atlas:34043,10.1103/PhysRevB.105.094508,,2022,CaSn₃,CaSn3,4.2,unknown,0.0,0.0,single_crystal,Flux Growth,
sc_atlas:36740,10.1103/PhysRevB.105.094513,,2022,Re₂Hf,Re2Hf,5.7,unknown,0.0,0.01,unknown,Melt Growth,
sc_atlas:36778,10.1103/PhysRevB.105.094519,,2022,Ru₇B₃,Ru7B3,2.6,unknown,0.0,0.0,unknown,unknown,
sc_atlas:18782,10.1103/PhysRevB.105.094521,,2022,Ca3Ir4Sn13,Ca3Ir4Sn13,7.17,unknown,0.0,0.0,single_crystal,Flux Growth,
sc_atlas:18783,10.1103/PhysRevB.105.094521,,2022,Ca3Rh4Sn13,Ca3Rh4Sn13,8.29,zero,0.0,0.0,single_crystal,Flux Growth,
sc_atlas:18784,10.1103/PhysRevB.105.094521,,2022,Sr3Ir4Sn13,Sr3Ir4Sn13,5.11,unknown,0.0,0.0,single_crystal,Flux Growth,
sc_atlas:18785,10.1103/PhysRevB.105.094521,,2022,Sr3Rh4Sn13,Sr3Rh4Sn13,4.59,unknown,0.0,0.0,single_crystal,Flux Growth,
sc_atlas:36543,10.1103/PhysRevB.105.094523,,2022,NbReSi,NbReSi,6.14,zero,0.0,0.0,unknown,Melt Growth,
sc_atlas:36541,10.1103/PhysRevB.105.094523,,2022,NbReSi,NbReSi,6.29,onset,0.0,0.001,unknown,Melt Growth,
sc_atlas:36542,10.1103/PhysRevB.105.094523,,2022,NbReSi,NbReSi,6.46,onset,0.0,0.0,unknown,Melt Growth,
sc_atlas:36406,10.1103/PhysRevB.105.104505,,2021,AuBe,AuBe,3.25,unknown,0.0,0.0,unknown,Melt Growth,
sc_atlas:36858,10.1103/PhysRevB.105.115130,,2022,Fe₁₋ₓCuₓSe,Fe0.9975Cu0.0025Se,8.2,onset,0.0,0.0,unknown,Chemical Vapor Transport,
sc_atlas:37560,10.1103/PhysRevB.105.134523,,2022,LaRhSn,LaRhSn,1.9,midpoint,0.0,0.0,unknown,Melt Growth,
sc_atlas:37561,10.1103/PhysRevB.105.134523,,2022,LaRhSn,LaRhSn,2.0,unknown,0.0,0.0,unknown,Melt Growth,
sc_atlas:36622,10.1103/PhysRevB.105.144501,,2021,Nb₀.₆Re₀.₁Zr₀.₁Hf₀.₁Ti₀.₁,Nb0.6Re0.1Zr0.1Hf0.1Ti0.1,5.03,zero,0.0,0.0,unknown,Melt Growth,
sc_atlas:36623,10.1103/PhysRevB.105.144501,,2021,Nb₀.₆Re₀.₁Zr₀.₁Hf₀.₁Ti₀.₁,Nb0.6Re0.1Zr0.1Hf0.1Ti0.1,5.16,midpoint,0.0,0.0,unknown,Melt Growth,
sc_atlas:36626,10.1103/PhysRevB.105.144501,,2021,Nb₀.₆Re₀.₁Zr₀.₁Hf₀.₁Ti₀.₁,Nb0.6Re0.1Zr0.1Hf0.1Ti0.1,5.2,unknown,0.0,0.0,unknown,Melt Growth,
sc_atlas:36621,10.1103/PhysRevB.105.144501,,2021,Nb₀.₆Re₀.₁Zr₀.₁Hf₀.₁Ti₀.₁,Nb0.6Re0.1Zr0.1Hf0.1Ti0.1,5.3,onset,0.0,0.0,unknown,Melt Growth,
sc_atlas:36625,10.1103/PhysRevB.105.144501,,2021,Nb₀.₆Re₀.₁Zr₀.₁Hf₀.₁Ti₀.₁,Nb0.6Re0.1Zr0.1Hf0.1Ti0.1,5.4,unknown,0.0,0.0,unknown,Melt Growth,
sc_atlas:36624,10.1103/PhysRevB.105.144501,,2021,Nb₀.₆Re₀.₁Zr₀.₁Hf₀.₁Ti₀.₁,Nb0.6Re0.1Zr0.1Hf0.1Ti0.1,5.6,onset,0.0,0.0,unknown,Melt Growth,
sc_atlas:36944,10.1103/PhysRevB.105.144506,,2022,NbReSi,NbReSi,4.4,onset,0.0,5.0,unknown,Melt Growth,
sc_atlas:36943,10.1103/PhysRevB.105.144506,,2022,NbReSi,NbReSi,6.5,unknown,0.0,0.0,unknown,Melt Growth,
sc_atlas:36958,10.1103/PhysRevB.105.144510,,2022,LaFeAs₁₋ₓSbₓO₀.₇₅H₀.₂₅,LaFeAs0.6Sb0.4O0.75H0.25,32.1,onset,0.0,0.0,polycrystal,Solid-State Reaction,
sc_atlas:36957,10.1103/PhysRevB.105.144510,,2022,LaFeAs₁₋ₓSbₓO₀.₇₅H₀.₂₅,LaFeAs0.7Sb0.3O0.75H0.25,33.1,onset,0.0,0.0,polycrystal,Solid-State Reaction,
sc_atlas:36956,10.1103/PhysRevB.105.144510,,2022,LaFeAs₁₋ₓSbₓO₀.₇₅H₀.₂₅,LaFeAs0.8Sb0.2O0.75H0.25,32.1,onset,0.0,0.0,polycrystal,Solid-State Reaction,
sc_atlas:36955,10.1103/PhysRevB.105.144510,,2022,LaFeAs₁₋ₓSbₓO₀.₇₅H₀.₂₅,LaFeAsO0.75H0.25,15.3,onset,0.0,0.0,polycrystal,Solid-State Reaction,
sc_atlas:36153,10.1103/PhysRevB.105.184504,,2021,CaSb₂,CaSb2,1.52,midpoint,0.0,0.0,single_crystal,Flux Growth,
sc_atlas:36152,10.1103/PhysRevB.105.184504,,2021,CaSb₂,CaSb2,1.6,onset,0.0,0.001,single_crystal,Flux Growth,
sc_atlas:36853,10.1103/PhysRevB.105.184508,,2022,YBa₂Cu₃O₇,YBa2Cu3O7,70.0,unknown,0.0,25.0,single_crystal,Flux Growth,
sc_atlas:36851,10.1103/PhysRevB.105.184508,,2022,YBa₂Cu₃O₇,YBa2Cu3O7,89.0,unknown,0.0,0.0,single_crystal,Flux Growth,
sc_atlas:36994,10.1103/PhysRevB.105.184510,,2022,Ta₃Sb,Ta3Sb,0.67,midpoint,0.0,0.0,polycrystal,Solid-State Reaction; Chemical Vapor Transport,
sc_atlas:35893,10.1103/PhysRevB.105.184512,,2022,UPt₃,UPt3,0.557,unknown,0.0,0.0,unknown,unknown,
sc_atlas:35892,10.1103/PhysRevB.105.184512,,2022,UPt₃,UPt3,0.56,unknown,0.0,0.0,unknown,unknown,
sc_atlas:36877,10.1103/PhysRevB.105.184514,,2022,PtTe,PtTe,0.57,zero,0.0,0.0,single_crystal,Flux Growth,
sc_atlas:18898,10.1103/PhysRevB.105.214511,,2022,MgTi2O4,MgTi2O4,2.6,zero,0.0,0.0,thin_film,Physical Vapor Deposition,MgAl2O4
sc_atlas:36826,10.1103/PhysRevB.105.214517,,2022,BaGa₂,BaGa2,0.32,onset,0.0,0.0,unknown,unknown,
sc_atlas:36827,10.1103/PhysRevB.105.214517,,2022,BaGa₂,BaGa2,0.34,unknown,0.0,0.0,unknown,unknown,
sc_atlas:36824,10.1103/PhysRevB.105.214517,,2022,BaGa₂,BaGa2,0.36,unknown,0.0,0.0,unknown,unknown,
sc_atlas:36825,10.1103/PhysRevB.105.214517,,2022,BaGa₂,BaGa2,0.37,onset,0.0,0.0,unknown,unknown,
sc_atlas:37333,10.1103/PhysRevB.105.214524,,2022,(CaₓSr₁₋ₓ)₃Rh₄Sn₁₃,Ca3Rh4Sn13,7.9,midpoint,0.0,0.0,single_crystal,Flux Growth,
sc_atlas:37332,10.1103/PhysRevB.105.214524,,2022,(CaₓSr₁₋ₓ)₃Rh₄Sn₁₃,Sr3Rh4Sn13,4.5,midpoint,0.0,0.0,single_crystal,Flux Growth,
sc_atlas:36986,10.1103/PhysRevB.105.214526,,2022,CaK(Fe₁₋ₓMnₓ)₄As₄,CaKFe3.904Mn0.096As4,9.9,unknown,0.0,0.0,unknown,Flux Growth,
sc_atlas:36985,10.1103/PhysRevB.105.214526,,2022,CaK(Fe₁₋ₓMnₓ)₄As₄,CaKFe4As4,35.0,unknown,0.0,0.0,unknown,Flux Growth,
sc_atlas:36745,10.1103/PhysRevB.105.224504,,2022,EuFe₂(As₀.₇P₀.₃)₂,EuFe2As1.4P0.6,27.0,onset,0.0,0.0,polycrystal,Solid-State Reaction,
sc_atlas:37059,10.1103/PhysRevB.105.224505,,2022,Re₆Hf,Re6Hf,5.56,zero,0.0,0.0,unknown,Melt Growth,
sc_atlas:37060,10.1103/PhysRevB.105.224505,,2022,Re₆Hf,Re6Hf,5.59,onset,8.0,0.0,unknown,Melt Growth,
sc_atlas:37062,10.1103/PhysRevB.105.224505,,2022,Re₆Hf,Re6Hf,5.88,onset,1.2,0.0,unknown,Melt Growth,
sc_atlas:37061,10.1103/PhysRevB.105.224505,,2022,Re₆Hf,Re6Hf,5.95,onset,0.0,0.0,unknown,Melt Growth,
sc_atlas:37058,10.1103/PhysRevB.105.224505,,2022,Re₆Hf,Re6Hf,5.96,onset,0.0,0.0,unknown,Melt Growth,
sc_atlas:36682,10.1103/PhysRevB.105.224511,,2021,Ti,Ti,2.3,unknown,40.3,0.0,unknown,unknown,
sc_atlas:36685,10.1103/PhysRevB.105.224511,,2021,Ti,Ti,23.0,unknown,183.0,0.0,unknown,unknown,
sc_atlas:36684,10.1103/PhysRevB.105.224511,,2021,Ti,Ti,23.6,unknown,145.0,0.0,unknown,unknown,
sc_atlas:36683,10.1103/PhysRevB.105.224511,,2021,Ti,Ti,7.1,unknown,130.0,0.0,unknown,unknown,
sc_atlas:36466,10.1103/PhysRevB.105.245114,,2021,VSe₂,VSe2,100.0,unknown,0.0,0.0,thin_film,Flux Growth; Molecular Beam Epitaxy,C
sc_atlas:36392,10.1103/PhysRevB.105.L020502,,2022,La₂₋ₓBaₓCuO₄,La1.885Ba0.115CuO4,13.0,unknown,0.0,0.0,unknown,Flux Growth,
sc_atlas:36391,10.1103/PhysRevB.105.L020502,,2022,La₂₋ₓBaₓCuO₄,La1.905Ba0.095CuO4,32.0,unknown,0.0,0.0,unknown,Flux Growth,
sc_atlas:36769,10.1103/PhysRevB.105.L020503,,2022,Re,Re,1.7,unknown,0.0,0.0,unknown,Melt Growth,
sc_atlas:36459,10.1103/PhysRevB.105.L060503,,2022,β-tungsten,W,3.7,unknown,0.0,0.0,thin_film,Physical Vapor Deposition,Si(001); MgO(100)
sc_atlas:36479,10.1103/PhysRevB.105.L140503,,2022,α-MoGe,Mo70Ge30,1.36,unknown,0.0,0.0,unknown,Physical Vapor Deposition,
sc_atlas:36988,10.1103/PhysRevB.105.L180504,,2022,EuFe₂(As₀.₈P₀.₂)₂,EuFe2As1.6P0.4,22.5,unknown,0.0,0.001,single_crystal,Flux Growth,
sc_atlas:36854,10.1103/PhysRevB.105.L180507,,2022,Cs(V₁₋ₓNbₓ)₃Sb₅,CsV2.79Nb0.21Sb5,4.45,midpoint,0.0,0.0,unknown,unknown,
sc_atlas:36969,10.1103/PhysRevB.106.014506,,2022,LaRh₂As₂,LaRh2As2,0.28,onset,0.0,0.0,single_crystal,Flux Growth,
sc_atlas:36970,10.1103/PhysRevB.106.014506,,2022,LaRh₂As₂,LaRh2As2,0.296,onset,0.0,0.0,single_crystal,Flux Growth,
sc_atlas:37169,10.1103/PhysRevB.106.014507,,2022,Zr₅Pt₃Cₓ,Zr5Pt3,6.1,zero,0.0,0.0,unknown,Melt Growth,
sc_atlas:37171,10.1103/PhysRevB.106.014507,,2022,Zr₅Pt₃Cₓ,Zr5Pt3,6.2,unknown,0.0,0.0,unknown,Melt Growth,
sc_atlas:37170,10.1103/PhysRevB.106.014507,,2022,Zr₅Pt₃Cₓ,Zr5Pt3,6.3,unknown,0.0,0.001,unknown,Melt Growth,
sc_atlas:37168,10.1103/PhysRevB.106.014507,,2022,Zr₅Pt₃Cₓ,Zr5Pt3,6.8,midpoint,0.0,0.0,unknown,Melt Growth,
sc_atlas:37167,10.1103/PhysRevB.106.014507,,2022,Zr₅Pt₃Cₓ,Zr5Pt3,7.2,onset,0.0,0.0,unknown,Melt Growth,
sc_atlas:37177,10.1103/PhysRevB.106.014507,,2022,Zr₅Pt₃Cₓ,Zr5Pt3C0.3,3.9,unknown,0.0,0.0,unknown,Melt Growth,
sc_atlas:37176,10.1103/PhysRevB.106.014507,,2022,Zr₅Pt₃Cₓ,Zr5Pt3C0.3,4.1,midpoint,0.0,0.0,unknown,Melt Growth,
sc_atlas:37174,10.1103/PhysRevB.106.014507,,2022,Zr₅Pt₃Cₓ,Zr5Pt3C0.3,4.4,zero,0.0,0.0,unknown,Melt Growth,
sc_atlas:37175,10.1103/PhysRevB.106.014507,,2022,Zr₅Pt₃Cₓ,Zr5Pt3C0.3,4.5,unknown,0.0,0.001,unknown,Melt Growth,
sc_atlas:37173,10.1103/PhysRevB.106.014507,,2022,Zr₅Pt₃Cₓ,Zr5Pt3C0.3,4.9,midpoint,0.0,0.0,unknown,Melt Growth,
sc_atlas:37172,10.1103/PhysRevB.106.014507,,2022,Zr₅Pt₃Cₓ,Zr5Pt3C0.3,5.2,onset,0.0,0.0,unknown,Melt Growth,
sc_atlas:18844,10.1103/PhysRevB.106.014523,,2022,KCa2(Fe0.95Ni0.05)4As4F2,KCa2Fe3.8Ni0.2As4F2,29.0,unknown,0.0,0.0,single_crystal,Flux Growth,
sc_atlas:18845,10.1103/PhysRevB.106.014523,,2022,KCa2Fe4As4F2,KCa2Fe4As4F2,33.5,unknown,0.0,0.0,single_crystal,Flux Growth,
sc_atlas:36163,10.1103/PhysRevB.106.024503,,2022,UTe₂,UTe1.96,0.9,zero,2.8,0.0,unknown,Chemical Vapor Transport,
sc_atlas:36164,10.1103/PhysRevB.106.024503,,2022,UTe₂,UTe1.96,2.0,zero,4.8,0.0,unknown,Chemical Vapor Transport,
sc_atlas:36165,10.1103/PhysRevB.106.024503,,2022,UTe₂,UTe1.96,2.3,onset,4.9,0.0,unknown,Chemical Vapor Transport,
sc_atlas:36162,10.1103/PhysRevB.106.024503,,2022,UTe₂,UTe1.96,3.6,onset,1.5,0.0,unknown,Chemical Vapor Transport,
sc_atlas:18802,10.1103/PhysRevB.106.024516,,2022,KV3Sb5,KV3Sb5,0.8,unknown,0.0,0.0,single_crystal,Flux Growth,
sc_atlas:18803,10.1103/PhysRevB.106.024516,,2022,KV3Sb5,KV3Sb5,3.0,unknown,2.0,0.0,single_crystal,Flux Growth,
sc_atlas:18808,10.1103/PhysRevB.106.024516,,2022,RbV3Sb5,RbV3Sb5,0.9,unknown,0.0,0.0,single_crystal,Flux Growth,
sc_atlas:18811,10.1103/PhysRevB.106.024516,,2022,RbV3Sb5,RbV3Sb5,4.2,unknown,25.0,0.0,single_crystal,Flux Growth,
sc_atlas:18809,10.1103/PhysRevB.106.024516,,2022,RbV3Sb5,RbV3Sb5,4.5,unknown,2.0,0.0,single_crystal,Flux Growth,
sc_atlas:37131,10.1103/PhysRevB.106.024517,,2022,1 UC FeSe/BaTiO₃,FeSe,75.0,unknown,0.0,0.0,thin_film,Molecular Beam Epitaxy; Physical Vapor Deposition,BaTiO3
sc_atlas:36343,10.1103/PhysRevB.106.024520,,2022,Sr₂RuO₄,Sr2RuO4,1.43,unknown,0.0,0.0,unknown,Melt Growth,
sc_atlas:37194,10.1103/PhysRevB.106.035152,,2022,UCoGe,UCoGe,0.55,midpoint,0.0,0.0,unknown,unknown,
sc_atlas:36963,10.1103/PhysRevB.106.054503,,2022,In₁₋ₓPbₓTe,In0.8Pb0.2Te,4.5,onset,0.0,0.0,polycrystal,Solid-State Reaction,
sc_atlas:36967,10.1103/PhysRevB.106.054503,,2022,In₁₋ₓPbₓTe,In0.8Pb0.2Te,4.69,onset,0.0,0.0,polycrystal,Solid-State Reaction,
sc_atlas:36962,10.1103/PhysRevB.106.054503,,2022,In₁₋ₓPbₓTe,In0.8Pb0.2Te,4.75,onset,0.0,0.0,polycrystal,Solid-State Reaction,
sc_atlas:37166,10.1103/PhysRevB.106.075151,,2022,CaSb₂,CaSb2,1.8,onset,0.0,0.0,single_crystal,Flux Growth,
sc_atlas:37329,10.1103/PhysRevB.106.094507,,2022,NbIr₂B₂,NbIr2B2,7.16,unknown,0.0,0.001,polycrystal,Solid-State Reaction,
sc_atlas:37330,10.1103/PhysRevB.106.094507,,2022,NbIr₂B₂,NbIr2B2,7.3,unknown,0.0,0.0,polycrystal,Solid-State Reaction,
sc_atlas:36997,10.1103/PhysRevB.106.094511,,2022,RbNi₂Se₂,RbNi2Se2,0.94,unknown,0.0,0.0,single_crystal,Flux Growth,
sc_atlas:36996,10.1103/PhysRevB.106.094511,,2022,RbNi₂Se₂,RbNi2Se2,1.2,onset,0.0,0.0,single_crystal,Flux Growth,
sc_atlas:36905,10.1103/PhysRevB.106.104512,,2022,Pd₃P₂S₈,Pd3P2S8,1.8,zero,19.4,0.0,unknown,Chemical Vapor Transport,
sc_atlas:36904,10.1103/PhysRevB.106.104512,,2022,Pd₃P₂S₈,Pd3P2S8,2.6,onset,11.0,0.0,unknown,Chemical Vapor Transport,
sc_atlas:36906,10.1103/PhysRevB.106.104512,,2022,Pd₃P₂S₈,Pd3P2S8,7.7,onset,52.0,0.0,unknown,Chemical Vapor Transport,
sc_atlas:37359,10.1103/PhysRevB.106.134501,,2022,Ta₄CoSi,Ta4CoSi,2.34,unknown,0.0,0.0,unknown,Melt Growth,
sc_atlas:37358,10.1103/PhysRevB.106.134501,,2022,Ta₄CoSi,Ta4CoSi,2.44,onset,0.0,0.0,unknown,Melt Growth,
sc_atlas:37357,10.1103/PhysRevB.106.134501,,2022,Ta₄CoSi,Ta4CoSi,2.45,midpoint,0.0,0.0,unknown,Melt Growth,
sc_atlas:37346,10.1103/PhysRevB.106.134505,,2022,CaK(Fe₁₋ₓMnₓ)₄As₄,CaKFe3.904Mn0.096As4,10.0,zero,0.0,0.0,unknown,Flux Growth,
sc_atlas:37347,10.1103/PhysRevB.106.134505,,2022,CaK(Fe₁₋ₓMnₓ)₄As₄,CaKFe3.904Mn0.096As4,13.0,zero,2.03,0.0,unknown,Flux Growth,
sc_atlas:37348,10.1103/PhysRevB.106.134505,,2022,CaK(Fe₁₋ₓMnₓ)₄As₄,CaKFe3.904Mn0.096As4,3.9,zero,4.13,0.0,unknown,Flux Growth,
sc_atlas:37228,10.1103/PhysRevB.106.134515,,2022,2H-TaSeS,TaSeS,3.79,unknown,0.0,0.0,unknown,Chemical Vapor Transport,
sc_atlas:37227,10.1103/PhysRevB.106.134515,,2022,2H-TaSeS,TaSeS,3.83,unknown,0.0,0.001,unknown,Chemical Vapor Transport,
sc_atlas:37225,10.1103/PhysRevB.106.134515,,2022,2H-TaSeS,TaSeS,3.9,zero,0.0,0.0,unknown,Chemical Vapor Transport,
sc_atlas:37350,10.1103/PhysRevB.106.134516,,2022,LaRu₄As₁₂,LaRu4As12,10.4,onset,0.0,0.0,single_crystal,Flux Growth,
sc_atlas:37351,10.1103/PhysRevB.106.134516,,2022,LaRu₄As₁₂,LaRu4As12,10.45,unknown,0.0,0.0,single_crystal,Flux Growth,
sc_atlas:19237,10.1103/PhysRevB.106.134517,,2022,HfPd2Sn,HfPd2Sn,1.3,unknown,0.0,0.0,polycrystal,Melt Growth; Solid-State Reaction,
sc_atlas:19239,10.1103/PhysRevB.106.134517,,2022,ZrPd2Sn,ZrPd2Sn,1.2,unknown,0.0,0.0,polycrystal,Melt Growth; Solid-State Reaction,
sc_atlas:37123,10.1103/PhysRevB.106.134519,,2022,InₓTe,In0.84Te,1.3,onset,0.0,0.0,polycrystal,Solid-State Reaction,
sc_atlas:37124,10.1103/PhysRevB.106.134519,,2022,InₓTe,InTe,3.51,onset,0.0,0.001,polycrystal,Solid-State Reaction,
sc_atlas:37125,10.1103/PhysRevB.106.134519,,2022,InₓTe,InTe,3.53,zero,0.0,0.0,polycrystal,Solid-State Reaction,
sc_atlas:37393,10.1103/PhysRevB.106.144505,,2022,CuIr₂₋ₓRuₓTe₄,CuIr1.95Ru0.05Te4,2.7,unknown,0.0,0.001,polycrystal,Solid-State Reaction,
sc_atlas:37394,10.1103/PhysRevB.106.144505,,2022,CuIr₂₋ₓRuₓTe₄,CuIr2Te4,1.72,zero,2.5,0.0,polycrystal,Solid-State Reaction,
sc_atlas:37392,10.1103/PhysRevB.106.144505,,2022,CuIr₂₋ₓRuₓTe₄,CuIr2Te4,2.85,unknown,0.0,0.001,polycrystal,Solid-State Reaction,
sc_atlas:19120,10.1103/PhysRevB.106.165113,,2022,Cu0.05ZrTe3,Cu0.05ZrTe3,3.6,zero,0.0,0.0,bulk,Chemical Vapor Transport,
sc_atlas:19119,10.1103/PhysRevB.106.165113,,2022,Cu0.05ZrTe3,Cu0.05ZrTe3,3.8,onset,0.0,0.0,bulk,Chemical Vapor Transport,
sc_atlas:19121,10.1103/PhysRevB.106.165113,,2022,Ni0.05ZrTe3,Ni0.05ZrTe3,3.1,zero,0.0,0.0,bulk,Chemical Vapor Transport,
sc_atlas:19123,10.1103/PhysRevB.106.165113,,2022,ZrTe3,ZrTe3,2.0,unknown,0.0,0.0,bulk,Chemical Vapor Transport,
sc_atlas:36465,10.1103/PhysRevB.106.174510,,2022,La₂₋ₓBaₓCuO₄ (x=⅛),La1.875Ba0.125CuO4,40.0,onset,0.0,0.0,unknown,Melt Growth,Al2O3
sc_atlas:37550,10.1103/PhysRevB.106.174515,,2022,Nb₁₋ₓMoₓB₂,Nb0.1Mo0.9B2,6.91,midpoint,0.0,0.0,unknown,Melt Growth,
sc_atlas:37549,10.1103/PhysRevB.106.174515,,2022,Nb₁₋ₓMoₓB₂,Nb0.1Mo0.9B2,7.82,onset,0.0,0.0,unknown,Melt Growth,
sc_atlas:37552,10.1103/PhysRevB.106.174515,,2022,Nb₁₋ₓMoₓB₂,Nb0.25Mo0.75B2,6.85,midpoint,0.0,0.0,unknown,Melt Growth,
sc_atlas:37547,10.1103/PhysRevB.106.174515,,2022,Nb₁₋ₓMoₓB₂,Nb0.25Mo0.75B2,8.0,onset,0.0,0.0,unknown,Melt Growth,
sc_atlas:37548,10.1103/PhysRevB.106.174515,,2022,Nb₁₋ₓMoₓB₂,Nb0.25Mo0.75B2,8.03,unknown,0.0,0.0,unknown,Melt Growth,
sc_atlas:37551,10.1103/PhysRevB.106.174515,,2022,Nb₁₋ₓMoₓB₂,Nb0.25Mo0.75B2,8.15,onset,0.0,0.0,unknown,Melt Growth,
sc_atlas:37554,10.1103/PhysRevB.106.174515,,2022,Nb₁₋ₓMoₓB₂,Nb0.5Mo0.5B2,5.25,midpoint,0.0,0.0,unknown,Melt Growth,
sc_atlas:37553,10.1103/PhysRevB.106.174515,,2022,Nb₁₋ₓMoₓB₂,Nb0.5Mo0.5B2,6.51,onset,0.0,0.0,unknown,Melt Growth,
sc_atlas:37556,10.1103/PhysRevB.106.174515,,2022,Nb₁₋ₓMoₓB₂,Nb0.75Mo0.25B2,5.88,midpoint,0.0,0.0,unknown,Melt Growth,
sc_atlas:37555,10.1103/PhysRevB.106.174515,,2022,Nb₁₋ₓMoₓB₂,Nb0.75Mo0.25B2,6.98,onset,0.0,0.0,unknown,Melt Growth,
sc_atlas:37202,10.1103/PhysRevB.106.184502,,2022,Fe₀.₂₅,Fe0.25Mn0.25Cd0.25In0.17PSe3,3.2,unknown,32.0,0.0,unknown,Chemical Vapor Transport,
sc_atlas:37204,10.1103/PhysRevB.106.184502,,2022,Fe₀.₂₅,Fe0.25Mn0.25Cd0.25In0.17PSe3,4.3,unknown,46.0,0.0,unknown,Chemical Vapor Transport,
sc_atlas:37201,10.1103/PhysRevB.106.184502,,2022,Fe₀.₈,Fe0.8Mn0.1Cd0.05In0.05PSe3,4.0,unknown,18.0,0.0,unknown,Chemical Vapor Transport,
sc_atlas:37203,10.1103/PhysRevB.106.184502,,2022,"Fe₀.₈, maximal Tc",Fe0.8Mn0.1Cd0.05In0.05PSe3,6.2,unknown,0.0,0.0,unknown,Chemical Vapor Transport,
sc_atlas:36839,10.1103/PhysRevB.106.214501,,2022,Rb₂Pd₃Se₄,Rb2Pd3Se4,3.6,onset,50.6,0.0,single_crystal,Solid-State Reaction; Flux Growth,
sc_atlas:37234,10.1103/PhysRevB.106.214514,,2022,MgB₂,MgB2,40.0,unknown,0.0,0.0,thin_film,Chemical Vapor Deposition,MgO
sc_atlas:37241,10.1103/PhysRevB.106.214515,,2022,CsMn₆Bi₅,CsMn6Bi5,7.8,onset,11.6,0.0,unknown,unknown,
sc_atlas:37373,10.1103/PhysRevB.106.214521,,2022,CaSb₂,CaSb2,1.6,unknown,0.0,0.0,unknown,Flux Growth,
sc_atlas:19551,10.1103/PhysRevB.106.214529,,2022,Cs(V1-xTax)3Sb5,CsV2.58Ta0.42Sb5,5.3,onset,0.0,0.0,single_crystal,Flux Growth,
sc_atlas:19552,10.1103/PhysRevB.106.214529,,2022,CsV3Sb5,CsV3Sb5,3.1,onset,0.0,0.0,single_crystal,Flux Growth,
sc_atlas:36949,10.1103/PhysRevB.106.224501,,2022,TlBi₂,TlBi2,6.2,zero,0.0,0.0,unknown,Melt Growth,
sc_atlas:36950,10.1103/PhysRevB.106.224501,,2022,TlBi₂,TlBi2,6.25,onset,0.0,0.0,unknown,Melt Growth,
sc_atlas:37239,10.1103/PhysRevB.106.224511,,2022,Nb,Nb,9.16,unknown,0.0,0.0,thin_film,Physical Vapor Deposition; Nanofabrication & Exfoliation,Si
sc_atlas:37238,10.1103/PhysRevB.106.224511,,2022,Nb,Nb,9.33,unknown,0.0,0.0,thin_film,Physical Vapor Deposition; Nanofabrication & Exfoliation,Si
sc_atlas:36999,10.1103/PhysRevB.106.224515,,2022,La₂₋ₓSrₓCuO₄,La1.75Sr0.25CuO4,18.0,zero,0.0,0.0,thin_film,Melt Growth; Molecular Beam Epitaxy,LaSrAlO_{4}
sc_atlas:36998,10.1103/PhysRevB.106.224515,,2022,La₂₋ₓSrₓCuO₄,La1.75Sr0.25CuO4,38.5,onset,0.0,0.0002,thin_film,Melt Growth; Molecular Beam Epitaxy,LaSrAlO_{4}
sc_atlas:37404,10.1103/PhysRevB.106.224520,,2022,Pb,Pb,5.1,unknown,0.0,0.0,thin_film,Physical Vapor Deposition,Si
sc_atlas:37403,10.1103/PhysRevB.106.224520,,2022,Pb,Pb,7.2,unknown,0.0,0.0,thin_film,Physical Vapor Deposition,Si
sc_atlas:36902,10.1103/PhysRevB.106.L020504,,2022,ScS,ScS,4.8,unknown,0.0,0.0,unknown,Melt Growth,
sc_atlas:36901,10.1103/PhysRevB.106.L020504,,2022,ScS,ScS,5.1,onset,0.0,0.001,unknown,Melt Growth,
sc_atlas:36721,10.1103/PhysRevB.106.L060503,,2022,κ-(ET)₂Cu(NCS)₂,C22H16CuN2S18,3.2,unknown,0.0,21.3,unknown,Solution-based synthesis/processing,
sc_atlas:36720,10.1103/PhysRevB.106.L060503,,2022,κ-(ET)₂Cu(NCS)₂,C22H16CuN2S18,9.1,unknown,0.0,0.0,unknown,Solution-based synthesis/processing,
sc_atlas:37019,10.1103/PhysRevB.106.L121101,,2022,100 B,UTe2,1.66,unknown,0.0,0.0,unknown,Chemical Vapor Transport,
sc_atlas:37021,10.1103/PhysRevB.106.L121101,,2022,UTe₂,UTe2,1.77,unknown,0.0,0.0,unknown,Chemical Vapor Transport,
sc_atlas:37017,10.1103/PhysRevB.106.L121101,,2022,UTe₂,UTe2,1.8,unknown,0.0,0.0,unknown,Chemical Vapor Transport,
sc_atlas:37018,10.1103/PhysRevB.106.L121101,,2022,UTe₂,UTe2,1.85,unknown,0.0,0.0,unknown,Chemical Vapor Transport,
sc_atlas:37020,10.1103/PhysRevB.106.L121101,,2022,UTe₂,UTe2,1.87,unknown,0.0,0.0,unknown,Chemical Vapor Transport,
sc_atlas:37242,10.1103/PhysRevB.106.L140502,,2022,CeRh₂As₂,CeRh2As2,0.26,zero,0.0,0.0,single_crystal,Flux Growth; Nanofabrication & Exfoliation,
sc_atlas:37399,10.1103/PhysRevB.106.L161113,,2022,LaAgSb₂,LaAgSb2,0.075,onset,7.0,0.0,single_crystal,Flux Growth,
sc_atlas:37396,10.1103/PhysRevB.106.L161113,,2022,LaAgSb₂,LaAgSb2,0.13,onset,0.0,0.0,single_crystal,Flux Growth,
sc_atlas:37397,10.1103/PhysRevB.106.L161113,,2022,LaAgSb₂,LaAgSb2,0.27,unknown,0.0,0.0,single_crystal,Flux Growth,
sc_atlas:37395,10.1103/PhysRevB.106.L161113,,2022,LaAgSb₂,LaAgSb2,0.29,onset,0.0,0.0,single_crystal,Flux Growth,
sc_atlas:37398,10.1103/PhysRevB.106.L161113,,2022,LaAgSb₂,LaAgSb2,0.98,onset,3.2,0.0,single_crystal,Flux Growth,
sc_atlas:37600,10.1103/PhysRevB.107.014511,,2023,TiN,TiN,1.93,unknown,0.0,0.0,thin_film,Physical Vapor Deposition; Nanofabrication & Exfoliation,Si; Si3N4/Si
sc_atlas:37602,10.1103/PhysRevB.107.014511,,2023,TiN,TiN,2.35,unknown,0.0,0.0,thin_film,Physical Vapor Deposition; Nanofabrication & Exfoliation,Si; Si3N4/Si
sc_atlas:37599,10.1103/PhysRevB.107.014511,,2023,TiN,TiN,2.43,unknown,0.0,0.0,thin_film,Physical Vapor Deposition; Nanofabrication & Exfoliation,Si; Si3N4/Si
sc_atlas:37601,10.1103/PhysRevB.107.014511,,2023,TiN,TiN,2.47,unknown,0.0,0.0,thin_film,Physical Vapor Deposition; Nanofabrication & Exfoliation,Si; Si3N4/Si
sc_atlas:37597,10.1103/PhysRevB.107.014511,,2023,TiN,TiN,2.93,unknown,0.0,0.0,thin_film,Physical Vapor Deposition; Nanofabrication & Exfoliation,Si; Si3N4/Si
sc_atlas:37598,10.1103/PhysRevB.107.014511,,2023,TiN,TiN,3.1,unknown,0.0,0.0,thin_film,Physical Vapor Deposition; Nanofabrication & Exfoliation,Si; Si3N4/Si
sc_atlas:37596,10.1103/PhysRevB.107.014511,,2023,TiN,TiN,3.55,unknown,0.0,0.0,thin_film,Physical Vapor Deposition; Nanofabrication & Exfoliation,Si; Si3N4/Si
sc_atlas:37285,10.1103/PhysRevB.107.024415,,2023,NiBi₃,NiBi3,4.05,midpoint,0.0,0.0,single_crystal,Flux Growth,
sc_atlas:37076,10.1103/PhysRevB.107.024506,,2022,BiSe,BiSe,0.3,unknown,10.0,0.0,unknown,Melt Growth,
sc_atlas:37069,10.1103/PhysRevB.107.024506,,2022,BiSe,BiSe,2.0,onset,9.3,0.0,unknown,Melt Growth,
sc_atlas:37073,10.1103/PhysRevB.107.024506,,2022,BiSe,BiSe,4.2,unknown,12.0,0.0,unknown,Melt Growth,
sc_atlas:37074,10.1103/PhysRevB.107.024506,,2022,BiSe,BiSe,4.9,unknown,18.0,0.0,unknown,Melt Growth,
sc_atlas:37072,10.1103/PhysRevB.107.024506,,2022,BiSe,BiSe,6.0,unknown,12.0,0.0,unknown,Melt Growth,
sc_atlas:37075,10.1103/PhysRevB.107.024506,,2022,BiSe,BiSe,6.7,unknown,18.0,0.0,unknown,Melt Growth,
sc_atlas:37068,10.1103/PhysRevB.107.024506,,2022,BiSe,BiSe,6.8,onset,9.3,0.0,unknown,Melt Growth,
sc_atlas:37067,10.1103/PhysRevB.107.024506,,2022,BiSe,BiSe,7.0,onset,5.8,0.0,unknown,Melt Growth,
sc_atlas:37070,10.1103/PhysRevB.107.024506,,2022,BiSe,BiSe,8.0,onset,18.0,0.0,unknown,Melt Growth,
sc_atlas:37590,10.1103/PhysRevB.107.024508,,2023,Sr₂RuO₄,Sr2RuO4,1.448,midpoint,0.0,0.0,unknown,Melt Growth,
sc_atlas:37591,10.1103/PhysRevB.107.024508,,2023,Sr₂RuO₄,Sr2RuO4,1.46,midpoint,0.0,0.0,unknown,Melt Growth,
sc_atlas:37186,10.1103/PhysRevB.107.054205,,2022,NbN,NbN,10.76,midpoint,0.0,0.0,thin_film,Physical Vapor Deposition; Nanofabrication & Exfoliation,Al2O3
sc_atlas:37185,10.1103/PhysRevB.107.054205,,2022,NbN,NbN,11.54,midpoint,0.0,0.0,thin_film,Physical Vapor Deposition; Nanofabrication & Exfoliation,Al2O3
sc_atlas:37190,10.1103/PhysRevB.107.054205,,2022,NbN,NbN,3.4,midpoint,0.0,0.0,thin_film,Physical Vapor Deposition; Nanofabrication & Exfoliation,Al2O3
sc_atlas:37189,10.1103/PhysRevB.107.054205,,2022,NbN,NbN,6.03,midpoint,0.0,0.0,thin_film,Physical Vapor Deposition; Nanofabrication & Exfoliation,Al2O3
sc_atlas:37188,10.1103/PhysRevB.107.054205,,2022,NbN,NbN,7.02,midpoint,0.0,0.0,thin_film,Physical Vapor Deposition; Nanofabrication & Exfoliation,Al2O3
sc_atlas:37187,10.1103/PhysRevB.107.054205,,2022,NbN,NbN,8.43,midpoint,0.0,0.0,thin_film,Physical Vapor Deposition; Nanofabrication & Exfoliation,Al2O3
sc_atlas:37479,10.1103/PhysRevB.107.054504,,2022,Al,Al,1.5,midpoint,0.0,0.0,thin_film,Nanofabrication & Exfoliation,SiO2
sc_atlas:37662,10.1103/PhysRevB.107.064507,,2023,ThIrSi,ThIrSi,6.4,unknown,0.0,0.001,unknown,Melt Growth,
sc_atlas:37661,10.1103/PhysRevB.107.064507,,2023,ThIrSi,ThIrSi,6.5,unknown,0.0,0.0,unknown,Melt Growth,
sc_atlas:37455,10.1103/PhysRevB.107.064509,,2023,Sr₂RuO₄,Sr2RuO4,1.45,unknown,0.0,0.0,unknown,Melt Growth,
sc_atlas:37506,10.1103/PhysRevB.107.085103,,2022,"S1, lattice parameters: a=5.484 Å, c=3.139 Å",LaRh3B2,2.05,onset,0.0,0.0,unknown,Melt Growth,
sc_atlas:37504,10.1103/PhysRevB.107.085103,,2022,LaRh₃B₂,LaRh3B2,2.5,unknown,0.0,0.0,unknown,Melt Growth,
sc_atlas:37503,10.1103/PhysRevB.107.085103,,2022,LaRh₃B₂,LaRh3B2,2.6,onset,0.0,0.0,unknown,Melt Growth,
sc_atlas:19054,10.1103/PhysRevB.107.085118,,2022,La2-xBaxCuO4 (x=1/8),La1.875Ba0.125CuO4,16.0,unknown,0.0,0.0,unknown,Melt Growth,Al2O3
sc_atlas:19055,10.1103/PhysRevB.107.085118,,2022,La2-xBaxCuO4 (x=1/8),La1.875Ba0.125CuO4,4.0,unknown,0.0,0.0,unknown,Melt Growth,Al2O3
sc_atlas:37687,10.1103/PhysRevB.107.094508,,2023,FeSe,FeSe,9.6,unknown,0.0,0.0,unknown,Chemical Vapor Transport,
sc_atlas:37461,10.1103/PhysRevB.107.094509,,2023,NbN,NbN,2.5,unknown,0.0,0.0,unknown,Physical Vapor Deposition; Nanofabrication & Exfoliation,
sc_atlas:37462,10.1103/PhysRevB.107.094509,,2023,NbN,NbN,3.9,unknown,0.0,0.0,unknown,Physical Vapor Deposition; Nanofabrication & Exfoliation,
sc_atlas:37421,10.1103/PhysRevB.107.104504,,2023,Ti₃Sb,Ti3Sb,4.8,unknown,0.0,0.0,unknown,Melt Growth,
sc_atlas:37420,10.1103/PhysRevB.107.104504,,2023,Ti₃Sb,Ti3Sb,5.5,onset,0.0,0.01,unknown,Melt Growth,
sc_atlas:37423,10.1103/PhysRevB.107.104504,,2023,Ti₃Sb,Ti3Sb,5.74,midpoint,0.0,0.0,unknown,Melt Growth,
sc_atlas:37422,10.1103/PhysRevB.107.104504,,2023,Ti₃Sb,Ti3Sb,5.85,onset,0.0,0.0,unknown,Melt Growth,
sc_atlas:37419,10.1103/PhysRevB.107.104504,,2023,Ti₃Sb,Ti3Sb,5.9,onset,0.0,0.0,unknown,Melt Growth,
sc_atlas:37401,10.1103/PhysRevB.107.104508,,2023,YBa₂Cu₃O₆.₄₈,YBa2Cu3O6.48,52.0,unknown,0.0,0.0,unknown,Melt Growth,
sc_atlas:37400,10.1103/PhysRevB.107.104508,,2023,YBa₂Cu₃O₆.₄₈,YBa2Cu3O6.48,55.0,unknown,0.0,0.0,unknown,Melt Growth,
sc_atlas:37498,10.1103/PhysRevB.107.104510,,2022,PtₓTa₁₋ₓSe₂,Pt0.2Ta0.8Se2,2.7,unknown,0.0,0.0,unknown,Chemical Vapor Transport,
sc_atlas:37727,10.1103/PhysRevB.107.104512,,2023,CaPtAs,CaPtAs,1.47,midpoint,0.0,0.0,single_crystal,Flux Growth,
sc_atlas:37728,10.1103/PhysRevB.107.104512,,2023,CaPtAs,CaPtAs,1.5,unknown,0.0,0.0,single_crystal,Flux Growth,
sc_atlas:37320,10.1103/PhysRevB.107.104517,,2022,FeSe,FeSe,1.2,unknown,0.0,0.0,thin_film,Molecular Beam Epitaxy,C
sc_atlas:37322,10.1103/PhysRevB.107.104517,,2022,FeSe,FeSe,2.0,unknown,0.0,0.0,thin_film,Molecular Beam Epitaxy,C
sc_atlas:37321,10.1103/PhysRevB.107.104517,,2022,FeSe,FeSe,2.8,unknown,0.0,0.0,thin_film,Molecular Beam Epitaxy,C
sc_atlas:37635,10.1103/PhysRevB.107.134511,,2023,CaK(Fe₁₋ₓCrₓ)₄As₄,CaKFe3.952Cr0.048As4,21.3,unknown,0.0,0.0,unknown,Flux Growth,
sc_atlas:37634,10.1103/PhysRevB.107.134511,,2023,CaK(Fe₁₋ₓCrₓ)₄As₄,CaKFe4As4,35.0,unknown,0.0,0.0,unknown,Flux Growth,
sc_atlas:37240,10.1103/PhysRevB.107.174508,,2022,Pb/Si(111) SIC phase,Pb,1.8,unknown,0.0,0.0,unknown,Physical Vapor Deposition,Si
sc_atlas:37696,10.1103/PhysRevB.107.174509,,2023,LiₓTaS₂,Li0.3TaS2,3.29,onset,0.0,0.001,unknown,Chemical Vapor Transport,
sc_atlas:37694,10.1103/PhysRevB.107.174509,,2023,LiₓTaS₂,Li0.3TaS2,3.3,unknown,0.0,0.0,unknown,Chemical Vapor Transport,
sc_atlas:37695,10.1103/PhysRevB.107.174509,,2023,LiₓTaS₂,Li0.3TaS2,3.33,unknown,0.0,0.0,unknown,Chemical Vapor Transport,
sc_atlas:37786,10.1103/PhysRevB.107.174513,,2023,NiBi₃,NiBi3,3.9,unknown,0.0,0.0,single_crystal,Flux Growth,
sc_atlas:37785,10.1103/PhysRevB.107.174513,,2023,NiBi₃,NiBi3,4.0,zero,0.0,0.0,single_crystal,Flux Growth,
sc_atlas:37781,10.1103/PhysRevB.107.174513,,2023,NiBi₃,NiBi3,4.05,onset,0.0,0.001,single_crystal,Flux Growth,
sc_atlas:37784,10.1103/PhysRevB.107.174513,,2023,NiBi₃,NiBi3,4.08,midpoint,0.0,0.0,single_crystal,Flux Growth,
sc_atlas:37780,10.1103/PhysRevB.107.174513,,2023,NiBi₃,NiBi3,4.1,unknown,0.0,0.0,single_crystal,Flux Growth,
sc_atlas:37783,10.1103/PhysRevB.107.174513,,2023,NiBi₃,NiBi3,4.16,onset,0.0,0.0,single_crystal,Flux Growth,
sc_atlas:37438,10.1103/PhysRevB.107.174514,,2022,La₂₋ₓSrₓCuO₄,La1.9247Sr0.0753CuO4,13.6,unknown,0.0,0.0,unknown,Melt Growth,
sc_atlas:37439,10.1103/PhysRevB.107.174514,,2022,"LSCO₇, note: low-temperature transition",La1.9247Sr0.0753CuO4,5.7,unknown,0.0,0.0,unknown,Melt Growth,
sc_atlas:37437,10.1103/PhysRevB.107.174514,,2022,La₂₋ₓSrₓCuO₄,La1.9336Sr0.0664CuO4,7.0,unknown,0.0,0.0,unknown,Melt Growth,
sc_atlas:37660,10.1103/PhysRevB.107.174517,,2023,AgSnSe₂,AgSnSe2,4.74,midpoint,0.0,0.0,polycrystal,Solid-State Reaction,
sc_atlas:37659,10.1103/PhysRevB.107.174517,,2023,AgSnSe₂,AgSnSe2,4.91,unknown,0.0,0.0,polycrystal,Solid-State Reaction,
sc_atlas:37458,10.1103/PhysRevB.107.184515,,2022,NbN,NbN,1.43,unknown,0.0,0.0,thin_film,Physical Vapor Deposition,MgO
sc_atlas:37457,10.1103/PhysRevB.107.184515,,2022,NbN,NbN,4.21,unknown,0.0,0.0,thin_film,Physical Vapor Deposition,MgO
sc_atlas:37456,10.1103/PhysRevB.107.184515,,2022,NbN,NbN,4.59,unknown,0.0,0.0,thin_film,Physical Vapor Deposition,MgO
sc_atlas:37459,10.1103/PhysRevB.107.184515,,2022,NbN,NbN,5.18,unknown,0.0,0.0,thin_film,Physical Vapor Deposition,MgO
sc_atlas:37704,10.1103/PhysRevB.107.184516,,2023,CaFe₀.₈₈Co₀.₁₂AsF,CaFe0.88Co0.12AsF,21.0,unknown,0.0,0.0,unknown,Flux Growth,
sc_atlas:37833,10.1103/PhysRevB.107.224504,,2023,TaReSi,TaReSi,4.6,zero,0.0,0.0,unknown,Melt Growth,
sc_atlas:37831,10.1103/PhysRevB.107.224504,,2023,TaReSi,TaReSi,4.8,zero,0.0,0.0,unknown,Melt Growth,
sc_atlas:37826,10.1103/PhysRevB.107.224504,,2023,TaReSi,TaReSi,5.0,onset,0.0,0.001,unknown,Melt Growth,
sc_atlas:37825,10.1103/PhysRevB.107.224504,,2023,TaReSi,TaReSi,5.5,onset,0.0,0.001,unknown,Melt Growth,
sc_atlas:37832,10.1103/PhysRevB.107.224504,,2023,TaReSi,TaReSi,5.6,zero,0.0,0.0,unknown,Melt Growth,
sc_atlas:37828,10.1103/PhysRevB.107.224504,,2023,TaReSi,TaReSi,6.1,onset,0.0,0.0,unknown,Melt Growth,
sc_atlas:37829,10.1103/PhysRevB.107.224504,,2023,TaReSi,TaReSi,7.0,onset,0.0,0.0,unknown,Melt Growth,
sc_atlas:37830,10.1103/PhysRevB.107.224504,,2023,TaReSi,TaReSi,7.5,onset,0.0,0.0,unknown,Melt Growth,
sc_atlas:37823,10.1103/PhysRevB.107.245117,,2023,LaCuSb₂,LaCuSb2,1.0,zero,0.0,0.0,single_crystal,Flux Growth,
sc_atlas:37327,10.1103/PhysRevB.107.245124,,2023,V-doped Mg₁₋ₓTi₂O₄,Mg0.22Ti0.63V1.37O4,16.0,unknown,0.0,0.0,unknown,Solid-State Reaction,
sc_atlas:37615,10.1103/PhysRevB.107.L020503,,2023,Ta₂Ni₃Te₅,Ta2Ni3Te5,0.4,onset,21.3,0.0,unknown,Chemical Vapor Transport,
sc_atlas:19244,10.1103/PhysRevB.107.L041101,,2023,CeCoIn5/YbCoIn5 superlattice,Ce3Yb5Co8In40,1.3,onset,0.0,0.0,thin_film,Molecular Beam Epitaxy,YbCoIn5superlattice
sc_atlas:19243,10.1103/PhysRevB.107.L041101,,2023,CeCoIn5,CeCoIn5,1.3,onset,0.0,0.0,thin_film,Molecular Beam Epitaxy,YbCoIn5
sc_atlas:19242,10.1103/PhysRevB.107.L041101,,2023,CeCoIn5,CeCoIn5,1.32,onset,0.0,0.0,thin_film,Molecular Beam Epitaxy,YbCoIn5
sc_atlas:37118,10.1103/PhysRevB.107.L060502,,2023,UTe₂,UTe2,1.67,unknown,0.0,0.0,unknown,Chemical Vapor Transport,
sc_atlas:37701,10.1103/PhysRevB.107.L100505,,2023,CuₓBi₂Se₃,Cu0.15Bi2Se3,3.6,unknown,0.0,0.0,unknown,Solution-based synthesis/processing,
sc_atlas:37703,10.1103/PhysRevB.107.L100505,,2023,CuₓBi₂Se₃,Cu0.27Bi2Se3,3.6,unknown,0.0,0.0,unknown,Solution-based synthesis/processing,
sc_atlas:37702,10.1103/PhysRevB.107.L100505,,2023,CuₓBi₂Se₃,Cu0.2Bi2Se3,3.8,unknown,0.0,0.0,unknown,Solution-based synthesis/processing,
sc_atlas:37449,10.1103/PhysRevB.107.L100506,,2022,Lu₃Os₄Ge₁₃,Lu3Os4Ge13,3.0,unknown,0.0,0.0,unknown,unknown,
sc_atlas:37448,10.1103/PhysRevB.107.L100506,,2022,Lu₃Os₄Ge₁₃,Lu3Os4Ge13,3.1,onset,0.0,0.0,unknown,unknown,
sc_atlas:37490,10.1103/PhysRevB.107.L140504,,2022,La₁.₈₅Sr₀.₁₅CuO₄,La1.85Sr0.15CuO4,38.0,unknown,0.0,0.0,unknown,Melt Growth,
sc_atlas:19052,10.1103/PhysRevB.107.L180504,,2022,K2Cr3As3,K2Cr3As3,6.0,unknown,0.0,0.0,polycrystal,Solid-State Reaction,
sc_atlas:19053,10.1103/PhysRevB.107.L180504,,2022,K2Mo3As3,K2Mo3As3,10.4,unknown,0.0,0.0,polycrystal,Solid-State Reaction,
sc_atlas:37766,10.1103/PhysRevB.107.L220503,,2023,La₁₋ₓSrₓNiO₂,La0.8Sr0.2NiO2,18.8,onset,0.0,0.0,thin_film,Molecular Beam Epitaxy; Solid-State Reaction,SrTiO3
sc_atlas:37612,10.1103/PhysRevB.107.L220504,,2023,CeRh₂As₂,CeRh2As2,0.26,unknown,0.0,0.0,single_crystal,Flux Growth,
sc_atlas:37613,10.1103/PhysRevB.107.L220504,,2023,CeRh₂As₂,CeRh2As2,0.31,unknown,0.0,0.0,single_crystal,Flux Growth,
sc_atlas:37614,10.1103/PhysRevB.107.L220504,,2023,CeRh₂As₂,CeRh2As2,0.38,unknown,0.0,0.0,single_crystal,Flux Growth,
sc_atlas:37871,10.1103/PhysRevB.107.L220505,,2023,CeCoIn₅,CeCoIn5,2.25,unknown,0.0,0.0,unknown,Flux Growth,
sc_atlas:37929,10.1103/PhysRevB.108.014512,,2023,LaFe₂As₂,LaFe2As2,12.0,unknown,0.0,0.0,polycrystal,Solid-State Reaction,
sc_atlas:37497,10.1103/PhysRevB.108.054504,,2022,Ba₁₋ₓKₓFe₂As₂,Ba0.76K0.24Fe2As2,19.0,unknown,0.0,0.0,unknown,Flux Growth,
sc_atlas:37496,10.1103/PhysRevB.108.054504,,2022,sample B,Ba0.76K0.24Fe2As2,21.0,unknown,0.0,0.0,unknown,Flux Growth,
sc_atlas:37671,10.1103/PhysRevB.108.094501,,2023,Nb₀.₂₅Mo₀.₇₅B₂,Nb0.25Mo0.75B2,4.0,midpoint,50.0,0.0,unknown,unknown,
sc_atlas:37672,10.1103/PhysRevB.108.094501,,2023,Nb₀.₂₅Mo₀.₇₅B₂,Nb0.25Mo0.75B2,5.5,midpoint,170.0,0.0,unknown,unknown,
sc_atlas:37670,10.1103/PhysRevB.108.094501,,2023,Nb₀.₂₅Mo₀.₇₅B₂,Nb0.25Mo0.75B2,8.0,midpoint,0.0,0.0,unknown,unknown,
sc_atlas:38033,10.1103/PhysRevB.108.094502,,2023,Ce,Ce,0.4,onset,4.9,0.0,unknown,Nanofabrication & Exfoliation,
sc_atlas:38034,10.1103/PhysRevB.108.094502,,2023,Ce,Ce,0.5,onset,11.4,0.0,unknown,Nanofabrication & Exfoliation,
sc_atlas:38035,10.1103/PhysRevB.108.094502,,2023,Ce,Ce,0.9,midpoint,14.4,0.0,unknown,Nanofabrication & Exfoliation,
sc_atlas:38037,10.1103/PhysRevB.108.094502,,2023,Ce,Ce,1.25,onset,17.2,0.0,unknown,Nanofabrication & Exfoliation,
sc_atlas:37747,10.1103/PhysRevB.108.094516,,2023,Sr₂RuO₄,Sr2RuO4,1.5,unknown,0.0,0.0,unknown,unknown,
sc_atlas:37748,10.1103/PhysRevB.108.094516,,2023,Sr₂RuO₄,Sr2RuO4,3.5,unknown,0.0,0.0,unknown,unknown,
sc_atlas:37836,10.1103/PhysRevB.108.144502,,2023,UTe₂,UTe2,2.1,zero,0.0,0.0,unknown,Flux Growth,
sc_atlas:38363,10.1103/PhysRevB.108.184504,,2023,GeSb₄Te₇,GeSb4Te7,8.0,onset,34.0,0.0,single_crystal,Flux Growth,
sc_atlas:38290,10.1103/PhysRevB.108.184507,,2023,FeSe,FeSe,8.5,unknown,0.0,0.0,unknown,Chemical Vapor Transport,
sc_atlas:38289,10.1103/PhysRevB.108.184507,,2023,FeSe,FeSe,9.08,zero,0.0,0.0,unknown,Chemical Vapor Transport,
sc_atlas:37837,10.1103/PhysRevB.108.205136,,2023,(Ca₀.₈₅La₀.₁₅)₁₀(Pt₃As₈)(Fe₂As₂)₅,Ca8.5La1.5Pt3Fe10As18,30.0,unknown,0.0,0.0,single_crystal,Flux Growth,
sc_atlas:38093,10.1103/PhysRevB.108.214512,,2023,Y₃Ru₄Ge₁₃,Y3Ru4Ge13,2.2,onset,0.0,0.0,unknown,unknown,
sc_atlas:38092,10.1103/PhysRevB.108.214512,,2023,Y₃Ru₄Ge₁₃,Y3Ru4Ge13,2.8,unknown,0.0,0.0,unknown,unknown,
sc_atlas:37963,10.1103/PhysRevB.108.224510,,2023,SrIn₂As₂,SrIn2As2,2.1,onset,0.0,0.0,single_crystal,Flux Growth,
sc_atlas:39782,10.1103/PhysRevB.108.224519,,2023,CaPd₂Ge₂,CaPd2Ge2,1.69,unknown,0.0,0.0,polycrystal,Solid-State Reaction,
sc_atlas:37518,10.1103/PhysRevB.108.L020504,,2022,CeRh₂As₂,CeRh2As2,0.12,midpoint,2.5,0.0,unknown,unknown,
sc_atlas:37759,10.1103/PhysRevB.108.L180503,,2023,Reₓ Zr (x ≈ 6),Re6Zr,4.65,unknown,0.0,0.0,unknown,Physical Vapor Deposition; Nanofabrication & Exfoliation,SiO2
sc_atlas:19282,10.1103/PhysRevB.108.L220501,,2023,(LaSe)1.14(NbSe2)2,La1.14Nb2Se5.14,5.7,unknown,0.0,0.0,unknown,Chemical Vapor Transport; Solid-State Reaction,
sc_atlas:19281,10.1103/PhysRevB.108.L220501,,2023,(LaSe)1.14(NbSe2),La1.14NbSe3.14,1.23,unknown,0.0,0.0,unknown,Chemical Vapor Transport; Solid-State Reaction,
sc_atlas:38243,10.1103/PhysRevB.109.014506,,2024,KCa₂(Fe₁₋ₓNiₓ)₄As₄F₂,KCa2Fe3.48Ni0.52As4F2,14.5,unknown,0.0,0.0005,single_crystal,Flux Growth,
sc_atlas:38240,10.1103/PhysRevB.109.014506,,2024,KCa₂(Fe₁₋ₓNiₓ)₄As₄F₂,KCa2Fe3.48Ni0.52As4F2,15.7,midpoint,0.0,0.0,single_crystal,Flux Growth,
sc_atlas:38242,10.1103/PhysRevB.109.014506,,2024,KCa₂(Fe₁₋ₓNiₓ)₄As₄F₂,KCa2Fe3.8Ni0.2As4F2,28.6,unknown,0.0,0.0005,single_crystal,Flux Growth,
sc_atlas:38239,10.1103/PhysRevB.109.014506,,2024,KCa₂(Fe₁₋ₓNiₓ)₄As₄F₂,KCa2Fe3.8Ni0.2As4F2,28.7,midpoint,0.0,0.0,single_crystal,Flux Growth,
sc_atlas:38237,10.1103/PhysRevB.109.014506,,2024,KCa₂(Fe₁₋ₓNiₓ)₄As₄F₂,KCa2Fe3.8Ni0.2As4F2,28.8,unknown,0.0,0.0,single_crystal,Flux Growth,
sc_atlas:38241,10.1103/PhysRevB.109.014506,,2024,KCa₂(Fe₁₋ₓNiₓ)₄As₄F₂,KCa2Fe4As4F2,33.3,unknown,0.0,0.0005,single_crystal,Flux Growth,
sc_atlas:38236,10.1103/PhysRevB.109.014506,,2024,KCa₂(Fe₁₋ₓNiₓ)₄As₄F₂,KCa2Fe4As4F2,33.6,unknown,0.0,0.0,single_crystal,Flux Growth,
sc_atlas:38238,10.1103/PhysRevB.109.014506,,2024,KCa₂(Fe₁₋ₓNiₓ)₄As₄F₂,KCa2Fe4As4F2,33.9,midpoint,0.0,0.0,single_crystal,Flux Growth,
sc_atlas:38118,10.1103/PhysRevB.109.014509,,2023,Eu₀.₇₃Ca₀.₂₇(Fe₀.₈₇Co₀.₁₃)₂As₂,Eu0.73Ca0.27Fe1.74Co0.26As2,12.0,unknown,0.0,0.0,single_crystal,Flux Growth,
sc_atlas:38266,10.1103/PhysRevB.109.014518,,2024,FeSe,FeSe,8.5,unknown,0.0,0.0,unknown,Chemical Vapor Transport,
sc_atlas:38267,10.1103/PhysRevB.109.014518,,2024,FeSe,FeSe,9.0,unknown,0.0,0.0,unknown,Chemical Vapor Transport,
sc_atlas:38328,10.1103/PhysRevB.109.024515,,2024,LaNiGa₂,LaNiGa2,1.96,zero,0.0,0.0,single_crystal,Flux Growth,
sc_atlas:38327,10.1103/PhysRevB.109.024515,,2024,LaNiGa₂,LaNiGa2,2.0,onset,0.0,0.0,single_crystal,Flux Growth,
sc_atlas:38330,10.1103/PhysRevB.109.024515,,2024,LaNiGa₂,LaNiGa2,2.05,unknown,0.0,0.0,single_crystal,Flux Growth,
sc_atlas:38329,10.1103/PhysRevB.109.024515,,2024,LaNiGa₂,LaNiGa2,2.08,unknown,0.0,0.0,single_crystal,Flux Growth,
sc_atlas:38523,10.1103/PhysRevB.109.054501,,2024,CsV₃Sb₅,CsV3Sb5,1.0,zero,0.29,0.0,thin_film,Nanofabrication & Exfoliation,SiO2
sc_atlas:38522,10.1103/PhysRevB.109.054501,,2024,CsV₃Sb₅,CsV3Sb5,3.5,onset,0.29,0.0,thin_film,Nanofabrication & Exfoliation,SiO2
sc_atlas:38521,10.1103/PhysRevB.109.054501,,2024,CsV₃Sb₅,CsV3Sb5,3.8,zero,0.0,0.0,thin_film,Nanofabrication & Exfoliation,SiO2
sc_atlas:38525,10.1103/PhysRevB.109.054501,,2024,CsV₃Sb₅,CsV3Sb5,4.1,zero,1.62,0.0,thin_film,Nanofabrication & Exfoliation,SiO2
sc_atlas:38520,10.1103/PhysRevB.109.054501,,2024,CsV₃Sb₅,CsV3Sb5,4.4,onset,0.0,0.0,thin_film,Nanofabrication & Exfoliation,SiO2
sc_atlas:38524,10.1103/PhysRevB.109.054501,,2024,CsV₃Sb₅,CsV3Sb5,7.8,onset,1.62,0.0,thin_film,Nanofabrication & Exfoliation,SiO2
sc_atlas:38526,10.1103/PhysRevB.109.054501,,2024,CsV₃Sb₅,CsV3Sb5,8.03,onset,1.83,0.0,thin_film,Nanofabrication & Exfoliation,SiO2
sc_atlas:38246,10.1103/PhysRevB.109.094514,,2024,FeSe/SrTiO₃,FeSe,1.2,zero,0.0,0.0,thin_film,Molecular Beam Epitaxy; Nanofabrication & Exfoliation,SrTiO3
sc_atlas:38245,10.1103/PhysRevB.109.094514,,2024,FeSe/SrTiO₃,FeSe,10.3,onset,0.0,0.0,thin_film,Molecular Beam Epitaxy; Nanofabrication & Exfoliation,SrTiO3
sc_atlas:38244,10.1103/PhysRevB.109.094514,,2024,FeSe/SrTiO₃,FeSe,11.0,onset,0.0,0.0,thin_film,Molecular Beam Epitaxy; Nanofabrication & Exfoliation,SrTiO3
sc_atlas:38248,10.1103/PhysRevB.109.094514,,2024,FeSe/SrTiO₃,FeSe,11.8,onset,0.0,0.0,thin_film,Molecular Beam Epitaxy; Nanofabrication & Exfoliation,SrTiO3
sc_atlas:38247,10.1103/PhysRevB.109.094514,,2024,FeSe/SrTiO₃,FeSe,12.6,onset,0.0,0.0,thin_film,Molecular Beam Epitaxy; Nanofabrication & Exfoliation,SrTiO3
sc_atlas:38252,10.1103/PhysRevB.109.094514,,2024,FeSe/SrTiO₃,FeSe,14.0,zero,0.0,0.0,thin_film,Molecular Beam Epitaxy; Nanofabrication & Exfoliation,SrTiO3
sc_atlas:38255,10.1103/PhysRevB.109.094514,,2024,FeSe/SrTiO₃,FeSe,21.0,zero,0.0,0.0,thin_film,Molecular Beam Epitaxy; Nanofabrication & Exfoliation,SrTiO3
sc_atlas:38251,10.1103/PhysRevB.109.094514,,2024,FeSe/SrTiO₃,FeSe,22.0,onset,0.0,0.0,thin_film,Molecular Beam Epitaxy; Nanofabrication & Exfoliation,SrTiO3
sc_atlas:38250,10.1103/PhysRevB.109.094514,,2024,FeSe/SrTiO₃,FeSe,24.0,onset,0.0,0.0,thin_film,Molecular Beam Epitaxy; Nanofabrication & Exfoliation,SrTiO3
sc_atlas:38254,10.1103/PhysRevB.109.094514,,2024,FeSe/SrTiO₃,FeSe,27.2,onset,0.0,0.0,thin_film,Molecular Beam Epitaxy; Nanofabrication & Exfoliation,SrTiO3
sc_atlas:38253,10.1103/PhysRevB.109.094514,,2024,FeSe/SrTiO₃,FeSe,32.0,onset,0.0,0.0,thin_film,Molecular Beam Epitaxy; Nanofabrication & Exfoliation,SrTiO3
sc_atlas:38249,10.1103/PhysRevB.109.094514,,2024,FeSe/SrTiO₃,FeSe,8.5,zero,0.0,0.0,thin_film,Molecular Beam Epitaxy; Nanofabrication & Exfoliation,SrTiO3
