Repository: zhiyuliu0158-ui/occ-alignn-tc

# P-B-Occ-ALIGNN-full-Tc

Occupancy-aware ALIGNN-style graph neural network for superconducting critical temperature `Tc_K` regression.

本仓库只做一个任务：

```text
CIF + pressure_GPa + magnetic_field_T + field_direction + optional metadata -> Tc_K
```

不做 superconducting / non-superconducting 分类。

## 1. 模型简介

`PBOccALIGNNFullTc` 是一个纯 PyTorch 实现的 ALIGNN-style 图神经网络：

- bond graph 的 node 是 crystallographic site。
- bond graph 的 edge 是周期近邻 directed bond。
- line graph 的 node 是 directed bond。
- line graph 的 edge 是角度 `i-j-k`。
- 所有 scatter / aggregation 使用 `torch.index_add`，不依赖 `torch_scatter`、DGL、PyTorch Geometric 或官方 ALIGNN 包。
- 输出为 `logtc_mu`、`logtc_logvar` 和 `Tc_pred_K = exp(logtc_mu) - 1`。

File: data/sc-atlas-data.csv (part 32 of 62)
source_record_id,doi,source_title,source_year,formula_raw,formula_normalized,tc_value_k,tc_criterion,pressure_gpa,magnetic_field_t,sample_form,preparation_method,substrate
sc_atlas:19461,10.1103/PhysRevB.109.104519,,2024,β-W,W,3.85,unknown,0.0,0.0,thin_film,Physical Vapor Deposition,Si
sc_atlas:19460,10.1103/PhysRevB.109.104519,,2024,a-W,W,4.65,unknown,0.0,0.0,thin_film,Physical Vapor Deposition,Si
sc_atlas:19459,10.1103/PhysRevB.109.104519,,2024,a-W,W,4.8,onset,0.0,0.0,thin_film,Physical Vapor Deposition,Si
sc_atlas:19385,10.1103/PhysRevB.109.104520,,2023,(Hf_{0.04}Mo_{0.96})_{y}B_{2},Hf0.034Mo0.816B2,8.45,onset,0.0,0.0,unknown,Melt Growth,
sc_atlas:19384,10.1103/PhysRevB.109.104520,,2023,(Hf_{0.04}Mo_{0.96})_{y}B_{2},Hf0.04Mo0.96B2,6.31,onset,0.0,0.0,unknown,Melt Growth,
sc_atlas:19389,10.1103/PhysRevB.109.104520,,2023,MoB_{2},MoB2,4.45,onset,0.0,0.0,unknown,Melt Growth,
sc_atlas:19390,10.1103/PhysRevB.109.104520,,2023,MoB_{2},MoB2,4.55,onset,0.0,0.0,unknown,Melt Growth,
sc_atlas:19386,10.1103/PhysRevB.109.104520,,2023,MoB_{2.5},MoB2.5,3.06,onset,0.0,0.0,unknown,Melt Growth,
sc_atlas:19387,10.1103/PhysRevB.109.104520,,2023,MoB_{2.5},MoB2.5,5.82,onset,0.0,0.0,unknown,Melt Growth,
sc_atlas:19393,10.1103/PhysRevB.109.104520,,2023,Nb_{0.25}Mo_{0.75}B_{2},Nb0.25Mo0.75B2,10.45,onset,0.0,0.0,unknown,Melt Growth,
sc_atlas:19392,10.1103/PhysRevB.109.104520,,2023,Nb_{0.25}Mo_{0.75}B_{2},Nb0.25Mo0.75B2,10.67,onset,0.0,0.0,unknown,Melt Growth,
sc_atlas:19391,10.1103/PhysRevB.109.104520,,2023,Nb_{0.25}Mo_{0.75}B_{2},Nb0.25Mo0.75B2,8.05,onset,0.0,0.0,unknown,Melt Growth,
sc_atlas:19394,10.1103/PhysRevB.109.104520,,2023,Ta_{x}Mo_{1-x}B_{2},Ta0.1Mo0.9B2,2.4,onset,0.0,0.0,unknown,Melt Growth,
sc_atlas:19395,10.1103/PhysRevB.109.104520,,2023,Ta_{x}Mo_{1-x}B_{2},Ta0.25Mo0.75B2,2.48,onset,0.0,0.0,unknown,Melt Growth,
sc_atlas:19396,10.1103/PhysRevB.109.104520,,2023,Ta_{x}Mo_{1-x}B_{2},Ta0.4Mo0.6B2,3.17,onset,0.0,0.0,unknown,Melt Growth,
sc_atlas:19397,10.1103/PhysRevB.109.104520,,2023,Ta_{x}Mo_{1-x}B_{2},Ta0.5Mo0.5B2,2.46,onset,0.0,0.0,unknown,Melt Growth,
sc_atlas:19401,10.1103/PhysRevB.109.104520,,2023,(Zr_{0.04}Mo_{0.96})_{y}B_{2},Zr0.034Mo0.816B2,10.14,onset,0.0,0.0,unknown,Melt Growth,
sc_atlas:19399,10.1103/PhysRevB.109.104520,,2023,(Zr_{0.04}Mo_{0.96})_{y}B_{2},Zr0.034Mo0.816B2,8.6,onset,0.0,0.0,unknown,Melt Growth,
sc_atlas:19400,10.1103/PhysRevB.109.104520,,2023,(Zr_{0.04}Mo_{0.96})_{y}B_{2},Zr0.034Mo0.816B2,9.6,onset,0.0,0.0,unknown,Melt Growth,
sc_atlas:19398,10.1103/PhysRevB.109.104520,,2023,(Zr_{0.04}Mo_{0.96})_{y}B_{2},Zr0.04Mo0.96B2,7.47,onset,0.0,0.0,unknown,Melt Growth,
sc_atlas:38123,10.1103/PhysRevB.109.134501,,2024,La(Ru₁₋ₓFeₓ)₃Si₂,LaRu2.91Fe0.09Si2,1.45,unknown,0.0,0.0,unknown,Melt Growth,
sc_atlas:38122,10.1103/PhysRevB.109.134501,,2024,La(Ru₁₋ₓFeₓ)₃Si₂,LaRu2.94Fe0.06Si2,2.974,unknown,0.0,0.0,unknown,Melt Growth,
sc_atlas:38121,10.1103/PhysRevB.109.134501,,2024,La(Ru₁₋ₓFeₓ)₃Si₂,LaRu2.955Fe0.045Si2,4.717,unknown,0.0,0.0,unknown,Melt Growth,
sc_atlas:38120,10.1103/PhysRevB.109.134501,,2024,La(Ru₁₋ₓFeₓ)₃Si₂,LaRu2.97Fe0.03Si2,4.699,unknown,0.0,0.0,unknown,Melt Growth,
sc_atlas:38119,10.1103/PhysRevB.109.134501,,2024,La(Ru₁₋ₓFeₓ)₃Si₂,LaRu3Si2,6.299,unknown,0.0,0.0,unknown,Melt Growth,
sc_atlas:19436,10.1103/PhysRevB.109.134510,,2024,4H_b-TaS_{2-x}Se_x,TaS2,2.6,zero,0.0,0.0,unknown,Chemical Vapor Transport,
sc_atlas:19437,10.1103/PhysRevB.109.134510,,2024,4H_b-TaS_{2-x}Se_x,TaS2,3.47,onset,0.0,0.001,unknown,Chemical Vapor Transport,
sc_atlas:19435,10.1103/PhysRevB.109.134510,,2024,4H_b-TaS_{2-x}Se_x,TaS2,3.5,onset,0.0,0.0,unknown,Chemical Vapor Transport,
sc_atlas:37878,10.1103/PhysRevB.109.144507,,2024,CsV₃Sb₅,CsV3Sb5,3.25,zero,0.0,0.0,single_crystal,Flux Growth,
sc_atlas:37877,10.1103/PhysRevB.109.144507,,2024,CsV₃Sb₅,CsV3Sb5,4.0,onset,0.0,0.0,single_crystal,Flux Growth,
sc_atlas:19362,10.1103/PhysRevB.109.144511,,2023,La3Ni2O7-δ,La3Ni2O7.01,65.3,onset,26.5,5.0,polycrystal,Solid-State Reaction,
sc_atlas:19361,10.1103/PhysRevB.109.144511,,2023,La3Ni2O7-δ,La3Ni2O7.01,67.0,onset,26.5,0.0,polycrystal,Solid-State Reaction,
sc_atlas:19363,10.1103/PhysRevB.109.144511,,2023,La4Ni3O10-δ,La4Ni3O9.99,23.0,onset,79.2,0.0,polycrystal,Solid-State Reaction,
sc_atlas:37892,10.1103/PhysRevB.109.155103,,2023,S1a,UTe2,0.88,zero,0.0,18.0,single_crystal,Chemical Vapor Transport; Flux Growth,
sc_atlas:37893,10.1103/PhysRevB.109.155103,,2023,S1a,UTe2,1.35,zero,0.0,34.0,single_crystal,Chemical Vapor Transport; Flux Growth,
sc_atlas:37887,10.1103/PhysRevB.109.155103,,2023,"S₂, growth: CVT",UTe2,1.45,unknown,0.0,0.0,single_crystal,Chemical Vapor Transport; Flux Growth,
sc_atlas:37895,10.1103/PhysRevB.109.155103,,2023,UTe₂,UTe2,1.65,zero,0.35,8.0,single_crystal,Chemical Vapor Transport; Flux Growth,
sc_atlas:37889,10.1103/PhysRevB.109.155103,,2023,"S₄, growth: CVT",UTe2,1.82,zero,0.0,0.0,single_crystal,Chemical Vapor Transport; Flux Growth,
sc_atlas:37886,10.1103/PhysRevB.109.155103,,2023,"S₁a, growth: CVT",UTe2,1.84,zero,0.0,0.0,single_crystal,Chemical Vapor Transport; Flux Growth,
sc_atlas:37890,10.1103/PhysRevB.109.155103,,2023,"S₅, growth: CVT",UTe2,1.85,zero,0.0,0.0,single_crystal,Chemical Vapor Transport; Flux Growth,
sc_atlas:37891,10.1103/PhysRevB.109.155103,,2023,S1a,UTe2,1.89,zero,0.0,0.0,single_crystal,Chemical Vapor Transport; Flux Growth,
sc_atlas:37888,10.1103/PhysRevB.109.155103,,2023,"S₃, growth: MSF",UTe2,2.0,zero,0.0,0.0,single_crystal,Chemical Vapor Transport; Flux Growth,
sc_atlas:37897,10.1103/PhysRevB.109.155103,,2023,UTe₂,UTe2,2.07,zero,1.0,17.5,single_crystal,Chemical Vapor Transport; Flux Growth,
sc_atlas:37894,10.1103/PhysRevB.109.155103,,2023,UTe₂,UTe2,2.28,zero,0.35,0.0,single_crystal,Chemical Vapor Transport; Flux Growth,
sc_atlas:37899,10.1103/PhysRevB.109.155103,,2023,UTe₂,UTe2,2.65,zero,1.32,0.0,single_crystal,Chemical Vapor Transport; Flux Growth,
sc_atlas:37898,10.1103/PhysRevB.109.155103,,2023,UTe₂,UTe2,3.0,onset,1.32,0.0,single_crystal,Chemical Vapor Transport; Flux Growth,
sc_atlas:37896,10.1103/PhysRevB.109.155103,,2023,UTe₂,UTe2,3.05,zero,1.0,0.0,single_crystal,Chemical Vapor Transport; Flux Growth,
sc_atlas:38635,10.1103/PhysRevB.109.214420,,2024,UTe₂,UTe2,1.45,zero,6.0,0.0,single_crystal,Flux Growth,
sc_atlas:38633,10.1103/PhysRevB.109.214420,,2024,UTe₂,UTe2,3.0,unknown,0.75,0.0,single_crystal,Flux Growth,
sc_atlas:38487,10.1103/PhysRevB.109.214503,,2024,Ba₀.₆₄K₀.₃₆Fe₂As₂,Ba0.64K0.36Fe2As2,38.8,unknown,0.0,0.002,single_crystal,Flux Growth,
sc_atlas:19496,10.1103/PhysRevB.109.224508,,2024,Mo0.8Ti0.2Nx (0.84≲x≲1.12),Mo0.8Ti0.2N0.84,3.75,onset,0.0,0.0,thin_film,Physical Vapor Deposition,MgO
sc_atlas:19497,10.1103/PhysRevB.109.224508,,2024,Mo0.8Ti0.2Nx (0.84≲x≲1.12),Mo0.8Ti0.2N1.05,3.13,onset,0.0,0.0,thin_film,Physical Vapor Deposition,MgO
sc_atlas:19498,10.1103/PhysRevB.109.224508,,2024,Mo0.8Ti0.2Nx (0.84≲x≲1.12),Mo0.8Ti0.2N1.12,2.15,onset,0.0,0.0,thin_film,Physical Vapor Deposition,MgO
sc_atlas:19495,10.1103/PhysRevB.109.224508,,2024,(Mo0.8Ti0.2)2N1.06,Mo1.6Ti0.4N1.06,3.3,onset,0.0,0.0,thin_film,Physical Vapor Deposition,MgO
sc_atlas:38270,10.1103/PhysRevB.109.224515,,2024,ThH₁₀,ThH10,153.0,midpoint,170.0,0.0,polycrystal,Solid-State Reaction,
sc_atlas:38816,10.1103/PhysRevB.109.224517,,2024,ScRuSi,ScRuSi,2.11,unknown,0.0,0.0,unknown,Melt Growth,
sc_atlas:38815,10.1103/PhysRevB.109.224517,,2024,ScRuSi,ScRuSi,2.5,zero,0.0,0.0,unknown,Melt Growth,
sc_atlas:38548,10.1103/PhysRevB.109.L100501,,2024,CaSb₂,CaSb2,1.7,onset,0.0,0.0,single_crystal,Flux Growth,
sc_atlas:38323,10.1103/PhysRevB.109.L140501,,2024,epi-Al,Al,1.23,unknown,0.0,0.0,thin_film,Molecular Beam Epitaxy; Nanofabrication & Exfoliation,
sc_atlas:38882,10.1103/PhysRevB.110.054515,,2024,PdTe,PdTe,4.3,unknown,0.0,0.0,polycrystal,Solid-State Reaction,
sc_atlas:38883,10.1103/PhysRevB.110.054515,,2024,PdTe,PdTe,4.47,unknown,0.0,0.0,polycrystal,Solid-State Reaction,
sc_atlas:38988,10.1103/PhysRevB.110.064510,,2024,Mo₂C,Mo2C,2.9,unknown,0.0,0.0,polycrystal,Solid-State Reaction,
sc_atlas:38987,10.1103/PhysRevB.110.064510,,2024,Mo₂C,Mo2C,3.2,unknown,0.0,0.0,polycrystal,Solid-State Reaction,
sc_atlas:38783,10.1103/PhysRevB.110.064514,,2024,Sr₂RuO₄,Sr2RuO4,1.5,unknown,0.0,0.0,unknown,Nanofabrication & Exfoliation,
sc_atlas:39054,10.1103/PhysRevB.110.134504,,2024,(TBA)₀.₃FeSe,C4.8H10.8FeN0.3Se,47.0,unknown,0.0,0.0,unknown,Solution-based synthesis/processing,
sc_atlas:39052,10.1103/PhysRevB.110.134504,,2024,(TBA)₀.₃FeSe,C4.8H10.8FeN0.3Se,48.0,unknown,0.0,0.0,unknown,Solution-based synthesis/processing,
sc_atlas:39053,10.1103/PhysRevB.110.134504,,2024,(TBA)₀.₃FeSe,C4.8H10.8FeN0.3Se,49.8,unknown,0.0,0.0,unknown,Solution-based synthesis/processing,
sc_atlas:39181,10.1103/PhysRevB.110.174518,,2024,La₃Se₄,La3Se4,7.7,unknown,0.0,0.0,polycrystal,Solid-State Reaction,
sc_atlas:39179,10.1103/PhysRevB.110.174518,,2024,La₃Se₄,La3Se4,8.0,unknown,0.0,0.0,polycrystal,Solid-State Reaction,
sc_atlas:39180,10.1103/PhysRevB.110.174518,,2024,La₃Se₄,La3Se4,8.1,unknown,0.0,0.0,polycrystal,Solid-State Reaction,
sc_atlas:39055,10.1103/PhysRevB.110.184520,,2024,UTe₂,UTe2,1.66,unknown,0.0,0.0,unknown,Chemical Vapor Transport,
sc_atlas:39056,10.1103/PhysRevB.110.184520,,2024,UTe₂,UTe2,1.89,unknown,0.0,0.0,unknown,Chemical Vapor Transport,
sc_atlas:39199,10.1103/PhysRevB.110.214431,,2024,CeCo₀.₅Rh₀.₅In₅,CeCo0.5Rh0.5In5,1.3,unknown,0.0,0.0,single_crystal,Flux Growth,
sc_atlas:19627,10.1103/PhysRevB.110.214505,,2024,UTe2,UTe2,1.68,unknown,0.0,0.0,unknown,Chemical Vapor Transport,
sc_atlas:19729,10.1103/PhysRevB.110.214509,,2024,CeRh2As2,CeRh2As2,0.3,onset,0.0,0.0,single_crystal,Flux Growth,
sc_atlas:39193,10.1103/PhysRevB.110.214510,,2024,Pb₀.₆₄Bi₀.₃₆,Pb0.64Bi0.36,8.47,onset,0.0,0.0,unknown,Melt Growth,
sc_atlas:39194,10.1103/PhysRevB.110.214510,,2024,Pb₀.₆₄Bi₀.₃₆,Pb0.64Bi0.36,8.6,midpoint,0.0,0.0,unknown,Melt Growth,
sc_atlas:19588,10.1103/PhysRevB.110.214515,,2024,In,In,3.39,unknown,0.0,0.0,unknown,Melt Growth,
sc_atlas:19589,10.1103/PhysRevB.110.214515,,2024,Sn,Sn,3.71,unknown,0.0,0.0,unknown,Melt Growth,
sc_atlas:38409,10.1103/PhysRevB.110.L100504,,2024,CeRh₂As₂,CeRh2As2,0.2,unknown,2.67,0.0,unknown,unknown,
sc_atlas:38408,10.1103/PhysRevB.110.L100504,,2024,CeRh₂As₂,CeRh2As2,0.4,unknown,0.0,0.0,unknown,unknown,
sc_atlas:39389,10.1103/PhysRevB.111.014503,,2025,device S1,CsV3Sb5,4.2,onset,0.0,0.0,thin_film,Nanofabrication & Exfoliation,SiO2
sc_atlas:38692,10.1103/PhysRevB.111.064506,,2024,Pt(Bi₁₋ₓSeₓ)₂,PtBi1.88Se0.12,2.2,onset,0.0,0.0,thin_film,Solid-State Reaction; Nanofabrication & Exfoliation,Si/SiO2
sc_atlas:39431,10.1103/PhysRevB.111.104507,,2025,BeAu,BeAu,2.79,unknown,2.2,0.0,unknown,Melt Growth,
sc_atlas:39430,10.1103/PhysRevB.111.104507,,2025,BeAu,BeAu,2.97,unknown,1.4,0.0,unknown,Melt Growth,
sc_atlas:39429,10.1103/PhysRevB.111.104507,,2025,BeAu,BeAu,3.08,unknown,0.74,0.0,unknown,Melt Growth,
sc_atlas:39428,10.1103/PhysRevB.111.104507,,2025,BeAu,BeAu,3.222,unknown,0.0,0.0,unknown,Melt Growth,
sc_atlas:39417,10.1103/PhysRevB.111.104513,,2025,Sn,Sn,3.75,onset,0.0,0.0,thin_film,Physical Vapor Deposition,C
sc_atlas:39418,10.1103/PhysRevB.111.104513,,2025,Sn,Sn,4.0,unknown,2.5,0.0,thin_film,Physical Vapor Deposition,C
sc_atlas:39420,10.1103/PhysRevB.111.104513,,2025,Sn,Sn,5.3,unknown,9.0,0.0,thin_film,Physical Vapor Deposition,C
sc_atlas:39419,10.1103/PhysRevB.111.104513,,2025,Sn,Sn,6.3,onset,10.5,0.0,thin_film,Physical Vapor Deposition,C
sc_atlas:38809,10.1103/PhysRevB.111.115134,,2025,CeRh₂As₂,CeRh2As2,0.2,unknown,0.0,0.0,single_crystal,Flux Growth,
sc_atlas:38808,10.1103/PhysRevB.111.115134,,2025,CeRh₂As₂,CeRh2As2,0.3,unknown,0.0,0.0,single_crystal,Flux Growth,
sc_atlas:39480,10.1103/PhysRevB.111.144503,,2025,HgBa₂Ca₂Cu₃O₈,HgBa2Ca2Cu3O8,129.0,onset,0.0,0.001,polycrystal,Solid-State Reaction,
sc_atlas:39479,10.1103/PhysRevB.111.144503,,2025,HgBa₂Ca₂Cu₃O₈,HgBa2Ca2Cu3O8,133.0,onset,0.0,0.0,polycrystal,Solid-State Reaction,
sc_atlas:39552,10.1103/PhysRevB.111.144505,,2025,LaRu₃Si₂,LaRu3Si2,6.6,zero,0.0,0.0,unknown,Melt Growth; Nanofabrication & Exfoliation,
sc_atlas:39553,10.1103/PhysRevB.111.144505,,2025,LaRu₃Si₂,LaRu3Si2,7.0,unknown,0.0,0.0,unknown,Melt Growth; Nanofabrication & Exfoliation,
sc_atlas:39554,10.1103/PhysRevB.111.144505,,2025,LaRu₃Si₂,LaRu3Si2,8.7,onset,8.5,0.0,unknown,Melt Growth; Nanofabrication & Exfoliation,
sc_atlas:40316,10.1103/PhysRevB.111.174508,,2025,YBa₂Cu₃O₇-δ,YBa2Cu3O6.96,43.5,zero,0.0,0.0,single_crystal,Flux Growth,
sc_atlas:40315,10.1103/PhysRevB.111.174508,,2025,YBa₂Cu₃O₇-δ,YBa2Cu3O6.96,58.0,zero,0.0,0.0,single_crystal,Flux Growth,
sc_atlas:40314,10.1103/PhysRevB.111.174508,,2025,YBa₂Cu₃O₇-δ,YBa2Cu3O6.96,74.5,zero,0.0,0.0,single_crystal,Flux Growth,
sc_atlas:40313,10.1103/PhysRevB.111.174508,,2025,YBa₂Cu₃O₇-δ,YBa2Cu3O6.96,83.6,zero,0.0,0.0,single_crystal,Flux Growth,
sc_atlas:40312,10.1103/PhysRevB.111.174508,,2025,YBa₂Cu₃O₇-δ,YBa2Cu3O6.96,92.5,zero,0.0,0.0,single_crystal,Flux Growth,
sc_atlas:39736,10.1103/PhysRevB.111.174526,,2025,UTe₂,UTe2,2.06,unknown,0.0,0.0,single_crystal,Flux Growth,
sc_atlas:39735,10.1103/PhysRevB.111.174526,,2025,UTe₂,UTe2,2.1,unknown,0.0,0.0,single_crystal,Flux Growth,
sc_atlas:39602,10.1103/PhysRevB.111.195132,,2025,LuOs₃B₂,LuOs3B2,4.63,onset,0.0,0.0,unknown,Melt Growth,
sc_atlas:19929,10.1103/PhysRevB.111.214502,,2025,Sc6CoTe2,Sc6CoTe2,2.2,unknown,0.0,2.57,unknown,Melt Growth,
sc_atlas:19928,10.1103/PhysRevB.111.214502,,2025,Sc6CoTe2,Sc6CoTe2,2.5,zero,0.0,2.6,unknown,Melt Growth,
sc_atlas:19927,10.1103/PhysRevB.111.214502,,2025,Sc6CoTe2,Sc6CoTe2,3.6,unknown,0.0,0.0,unknown,Melt Growth,
sc_atlas:19932,10.1103/PhysRevB.111.214502,,2025,Sc6FeTe2,Sc6FeTe2,3.3,unknown,0.0,2.57,unknown,Melt Growth,
sc_atlas:19931,10.1103/PhysRevB.111.214502,,2025,Sc6FeTe2,Sc6FeTe2,3.4,zero,0.0,2.6,unknown,Melt Growth,
sc_atlas:19930,10.1103/PhysRevB.111.214502,,2025,Sc6FeTe2,Sc6FeTe2,4.7,unknown,0.0,0.0,unknown,Melt Growth,
sc_atlas:39100,10.1103/PhysRevB.111.L081110,,2025,CsCa₂Fe₄As₄F₂,CsCa2Fe4As4F2,29.0,unknown,0.0,0.0,unknown,Flux Growth,
sc_atlas:38995,10.1103/PhysRevB.111.L100508,,2025,BaPtAs₁₋ₓSbₓ,BaPtAs0.1Sb0.9,1.6,onset,0.0,0.0,polycrystal,Solid-State Reaction,
sc_atlas:38994,10.1103/PhysRevB.111.L100508,,2025,BaPtAs₁₋ₓSbₓ,BaPtAs0.8Sb0.2,2.8,onset,0.0,0.0,polycrystal,Solid-State Reaction,
sc_atlas:38998,10.1103/PhysRevB.111.L100508,,2025,BaPtAs₁₋ₓSbₓ,BaPtSb,1.396,unknown,0.0,0.0,polycrystal,Solid-State Reaction,
sc_atlas:38997,10.1103/PhysRevB.111.L100508,,2025,BaPtAs₁₋ₓSbₓ,BaPtSb,1.5,zero,0.0,0.0,polycrystal,Solid-State Reaction,
sc_atlas:38996,10.1103/PhysRevB.111.L100508,,2025,BaPtAs₁₋ₓSbₓ,BaPtSb,1.7,onset,0.0,0.0,polycrystal,Solid-State Reaction,
sc_atlas:39488,10.1103/PhysRevB.111.L161113,,2025,Rh₁₇S₁₅,Rh17S15,5.2,unknown,0.0,0.0,unknown,unknown,
sc_atlas:39489,10.1103/PhysRevB.111.L161113,,2025,Rh₁₇S₁₅,Rh17S15,5.3,unknown,117.7,0.0,unknown,unknown,
sc_atlas:32565,10.1103/PhysRevB.48.13904,,1993,Ba₁₋ₓKₓBiO₃,Ba0.6K0.4BiO3,18.0,zero,0.0,0.0,unknown,unknown,
sc_atlas:32564,10.1103/PhysRevB.48.13904,,1993,Ba₁₋ₓKₓBiO₃,Ba0.6K0.4BiO3,28.0,onset,0.0,0.0,unknown,unknown,
sc_atlas:32566,10.1103/PhysRevB.48.13904,,1993,Ba₁₋ₓKₓBiO₃,Ba0.6K0.4BiO3,30.8,unknown,0.0,0.0,unknown,unknown,
sc_atlas:32567,10.1103/PhysRevB.48.13904,,1993,Ba₁₋ₓKₓBiO₃,Ba0.6K0.4BiO3,31.7,unknown,0.0,0.0,unknown,unknown,
sc_atlas:15112,10.1103/PhysRevB.74.184514,,2006,LuNi2B2C,LuNi2B2C,16.1,unknown,0.0,0.0,single_crystal,Flux Growth,
sc_atlas:15113,10.1103/PhysRevB.74.184514,,2006,YNi2B2C,YNi2B2C,15.1,unknown,0.0,0.0,single_crystal,Melt Growth,
sc_atlas:24349,10.1103/PhysRevB.75.064517,,2007,Nb₂Se₃,Nb2Se3,2.0,unknown,0.0,0.0,single_crystal,Flux Growth,
sc_atlas:24350,10.1103/PhysRevB.75.064517,,2007,Nb₂Se₃,Nb2Se3,2.4,onset,0.0,0.0,single_crystal,Flux Growth,
sc_atlas:24013,10.1103/PhysRevB.75.140502,,2007,UGe₂,UGe2,0.25,unknown,1.41,0.0,unknown,unknown,
sc_atlas:24010,10.1103/PhysRevB.75.140502,,2007,UGe₂,UGe2,0.45,unknown,1.17,0.0,unknown,unknown,
sc_atlas:24011,10.1103/PhysRevB.75.140502,,2007,UGe₂,UGe2,0.55,unknown,1.2,0.0,unknown,unknown,
sc_atlas:24012,10.1103/PhysRevB.75.140502,,2007,UGe₂,UGe2,0.75,unknown,1.24,0.0,unknown,unknown,
sc_atlas:23996,10.1103/PhysRevB.75.174502,,2007,Pb,Pb,6.7673,unknown,1.15,0.0,polycrystal,Solid-State Reaction,
sc_atlas:23995,10.1103/PhysRevB.75.174502,,2007,Pb,Pb,6.8544,unknown,0.9,0.0,polycrystal,Solid-State Reaction,
sc_atlas:23994,10.1103/PhysRevB.75.174502,,2007,Pb,Pb,6.9984,unknown,0.5,0.0,polycrystal,Solid-State Reaction,
sc_atlas:23993,10.1103/PhysRevB.75.174502,,2007,Pb,Pb,7.1863,unknown,0.0,0.0,polycrystal,Solid-State Reaction,
sc_atlas:24092,10.1103/PhysRevB.75.184521,,2007,La₂₋ₓSrₓCuO₄,La1.82Sr0.18CuO4,29.0,unknown,0.0,0.0,thin_film,Physical Vapor Deposition,SrTiO3
sc_atlas:24091,10.1103/PhysRevB.75.184521,,2007,La₂₋ₓSrₓCuO₄,La1.85Sr0.15CuO4,35.0,unknown,0.0,0.0,thin_film,Physical Vapor Deposition,SrTiO3
sc_atlas:24093,10.1103/PhysRevB.75.184521,,2007,La₂₋ₓSrₓCuO₄,La1.88Sr0.12CuO4,27.0,unknown,0.0,0.0,thin_film,Physical Vapor Deposition,SrTiO3
sc_atlas:24090,10.1103/PhysRevB.75.184521,,2007,La₂₋ₓSrₓCuO₄,La1.92Sr0.08CuO4,20.0,unknown,0.0,0.0,thin_film,Physical Vapor Deposition,SrTiO3
sc_atlas:24017,10.1103/PhysRevB.76.014520,,2007,HoNi₂B₂C,HoNi2B2C,5.6,unknown,0.0,0.0,unknown,Melt Growth,
sc_atlas:24016,10.1103/PhysRevB.76.014520,,2007,HoNi₂B₂C,HoNi2B2C,8.5,unknown,0.0,0.0,unknown,Melt Growth,
sc_atlas:23987,10.1103/PhysRevB.76.014523,,2007,KOs₂O₆,KOs2O6,5.2,unknown,0.0,14.0,single_crystal,Flux Growth,
sc_atlas:23986,10.1103/PhysRevB.76.014523,,2007,KOs₂O₆,KOs2O6,9.6,unknown,0.0,0.0,single_crystal,Flux Growth,
sc_atlas:23999,10.1103/PhysRevB.76.014526,,2007,Sr₂RuO₄,Sr2RuO4,1.5,unknown,0.0,0.0,unknown,Melt Growth; Nanofabrication & Exfoliation,
sc_atlas:24052,10.1103/PhysRevB.76.020512,,2007,NdBa₂(Cu₁₋yNiy)₃O₇₋δ,NdBa2Cu2.82Ni0.18O7,45.0,midpoint,0.0,0.0,single_crystal,Flux Growth; Solid-State Reaction,
sc_atlas:24055,10.1103/PhysRevB.76.020512,,2007,NdBa₂(Cu₁₋yNiy)₃O₇₋δ,NdBa2Cu2.91Ni0.09O6.8,20.0,midpoint,0.0,0.0,single_crystal,Flux Growth; Solid-State Reaction,
sc_atlas:24051,10.1103/PhysRevB.76.020512,,2007,NdBa₂(Cu₁₋yNiy)₃O₇₋δ,NdBa2Cu2.91Ni0.09O7,59.0,midpoint,0.0,0.0,single_crystal,Flux Growth; Solid-State Reaction,
sc_atlas:24054,10.1103/PhysRevB.76.020512,,2007,NdBa₂(Cu₁₋yNiy)₃O₇₋δ,NdBa2Cu3O6.8,53.0,midpoint,0.0,0.0,single_crystal,Flux Growth; Solid-State Reaction,
sc_atlas:24050,10.1103/PhysRevB.76.020512,,2007,NdBa₂(Cu₁₋yNiy)₃O₇₋δ,NdBa2Cu3O7,95.0,midpoint,0.0,0.0,single_crystal,Flux Growth; Solid-State Reaction,
sc_atlas:24031,10.1103/PhysRevB.76.024505,,2007,κ-(BEDT-TTF)₂Cu(NCS)₂,C22H16CuN2S18,8.5,unknown,0.0,0.75,unknown,Solution-based synthesis/processing,
sc_atlas:23980,10.1103/PhysRevB.76.024519,,2007,MgB₂,MgB2,39.0,unknown,0.0,0.0,unknown,unknown,
sc_atlas:24080,10.1103/PhysRevB.76.064504,,2007,PuCoGa₅,PuCoGa5,15.0,unknown,0.0,0.0,single_crystal,Flux Growth,
sc_atlas:24079,10.1103/PhysRevB.76.064504,,2007,PuCoGa₅,PuCoGa5,18.25,unknown,0.0,0.0,single_crystal,Flux Growth,
sc_atlas:24078,10.1103/PhysRevB.76.064504,,2007,PuCoGa₅,PuCoGa5,18.5,unknown,0.0,0.0,single_crystal,Flux Growth,
sc_atlas:24159,10.1103/PhysRevB.76.064521,,2007,Tl₂Ba₂Ca₂Cu₃O₁₀,Tl2Ba2Ca2Cu3O10,122.0,unknown,0.0,0.0,unknown,unknown,
sc_atlas:24044,10.1103/PhysRevB.76.064527,,2007,Mg₁₀Ir₁₉B₁₆,Mg10Ir19B16,3.7,unknown,0.0,0.0,polycrystal,Solid-State Reaction,
sc_atlas:24045,10.1103/PhysRevB.76.064527,,2007,Mg₁₀Ir₁₉B₁₆,Mg10Ir19B16,3.75,unknown,0.0,0.0,polycrystal,Solid-State Reaction,
sc_atlas:24043,10.1103/PhysRevB.76.064527,,2007,Mg₁₀Ir₁₉B₁₆,Mg10Ir19B16,5.0,unknown,0.0,0.0,polycrystal,Solid-State Reaction,
sc_atlas:24015,10.1103/PhysRevB.76.094501,,2007,YB₆,YB6,6.2,unknown,0.0,0.05,unknown,Melt Growth,
sc_atlas:24014,10.1103/PhysRevB.76.094501,,2007,YB₆,YB6,6.95,midpoint,0.0,0.001,unknown,Melt Growth,
sc_atlas:24163,10.1103/PhysRevB.76.094521,,2007,NbN,NbN,11.6,unknown,0.0,0.0,thin_film,Physical Vapor Deposition; Nanofabrication & Exfoliation,Al2O3
sc_atlas:24164,10.1103/PhysRevB.76.094521,,2007,NbN,NbN,11.9,unknown,0.0,0.0,thin_film,Physical Vapor Deposition; Nanofabrication & Exfoliation,Al2O3
sc_atlas:24156,10.1103/PhysRevB.76.132501,,2007,Naₓ(H₃O)₂CoO₂·yH₂O,Na0.33H2.86CoO3.42,4.5,onset,0.0,0.0,unknown,Solution-based synthesis/processing,
sc_atlas:14740,10.1103/PhysRevB.76.132502,,2007,Nb,Nb,8.5,onset,0.0,0.0,unknown,unknown,
sc_atlas:14743,10.1103/PhysRevB.76.132502,,2007,YBa2Cu3O7-x,YBa2Cu3O6.4,41.5,onset,0.0,0.0,unknown,unknown,
sc_atlas:14742,10.1103/PhysRevB.76.132502,,2007,YBa2Cu3O7-x,YBa2Cu3O6.5,52.0,onset,0.0,0.0,unknown,unknown,
sc_atlas:14741,10.1103/PhysRevB.76.132502,,2007,YBa2Cu3O7-x,YBa2Cu3O6.95,93.2,onset,0.0,0.0,unknown,unknown,
sc_atlas:24023,10.1103/PhysRevB.76.132505,,2007,Sm₂₋ₓCeₓCuO₄,Sm1.845Ce0.155CuO4,17.5,onset,0.0,0.0,unknown,Flux Growth,
sc_atlas:24022,10.1103/PhysRevB.76.132505,,2007,Sm₂₋ₓCeₓCuO₄,Sm1.855Ce0.145CuO4,20.0,onset,0.0,0.0,unknown,Flux Growth,
sc_atlas:23998,10.1103/PhysRevB.76.132507,,2007,CeRh₁₋ₓCoₓIn₅,CeRh0.6Co0.4In5,1.2,unknown,0.0,0.0,single_crystal,Flux Growth,
sc_atlas:23983,10.1103/PhysRevB.76.134509,,2007,La₂₋ₓSrₓCuO₄,La1.75Sr0.25CuO4,19.9,unknown,0.0,0.0,unknown,Solution-based synthesis/processing,
sc_atlas:23985,10.1103/PhysRevB.76.134509,,2007,La₂₋ₓSrₓCuO₄,La1.75Sr0.25CuO4,24.1,unknown,0.0,0.0,unknown,Solution-based synthesis/processing,
sc_atlas:23982,10.1103/PhysRevB.76.134509,,2007,La₂₋ₓSrₓCuO₄,La1.92Sr0.08CuO4,22.8,unknown,0.0,0.0,unknown,Solution-based synthesis/processing,
sc_atlas:23984,10.1103/PhysRevB.76.134509,,2007,La₂₋ₓSrₓCuO₄,La1.92Sr0.08CuO4,31.1,unknown,0.0,0.0,unknown,Solution-based synthesis/processing,
sc_atlas:23978,10.1103/PhysRevB.76.134513,,2007,MgB₂,MgB2,40.05,unknown,0.0,0.0,thin_film,Chemical Vapor Deposition; Nanofabrication & Exfoliation,SiC
sc_atlas:14677,10.1103/PhysRevB.76.134518,,2007,YBa2Cu3Oy,YBa2Cu3O6.57,59.0,unknown,0.0,0.0,single_crystal,Flux Growth,
sc_atlas:14676,10.1103/PhysRevB.76.134518,,2007,YBa2Cu3Oy,YBa2Cu3O6.6,62.5,unknown,0.0,0.0,single_crystal,Flux Growth,
sc_atlas:14678,10.1103/PhysRevB.76.134518,,2007,YBa2Cu3Oy,YBa2Cu3O6.67,66.0,unknown,0.0,0.0,single_crystal,Flux Growth,
sc_atlas:14679,10.1103/PhysRevB.76.134518,,2007,YBa2Cu3Oy,YBa2Cu3O6.75,74.6,unknown,0.0,0.0,single_crystal,Flux Growth,
sc_atlas:14680,10.1103/PhysRevB.76.134518,,2007,YBa2Cu3Oy,YBa2Cu3O6.8,84.5,unknown,0.0,0.0,single_crystal,Flux Growth,
sc_atlas:14681,10.1103/PhysRevB.76.134518,,2007,YBa2Cu3Oy,YBa2Cu3O6.95,93.2,unknown,0.0,0.0,single_crystal,Flux Growth,
sc_atlas:24316,10.1103/PhysRevB.76.212504,,2007,NbSe₂,NbSe2,6.7,unknown,0.0,0.0,unknown,Chemical Vapor Transport,
sc_atlas:24312,10.1103/PhysRevB.77.014523,,2008,YBa₂Cu₃O₆₊y,YBa2Cu3O6.45,48.0,onset,0.0,0.0,unknown,Melt Growth,
sc_atlas:24073,10.1103/PhysRevB.77.024507,,2007,CaC₆,CaC6,11.5,unknown,0.0,0.0,single_crystal,Flux Growth,
sc_atlas:24074,10.1103/PhysRevB.77.024507,,2007,CaC₆,CaC6,7.5,unknown,0.0,0.339,single_crystal,Flux Growth,
sc_atlas:24408,10.1103/PhysRevB.77.052507,,2008,Tl₀.₅Pb₀.₅Sr₂CaCu₂O₇,Tl0.5Pb0.5Sr2CaCu2O7,77.1,midpoint,0.0,0.001,unknown,unknown,
sc_atlas:24373,10.1103/PhysRevB.77.054505,,2008,κ-[(h₈-ET)₁₋ₓ(d₈-ET)ₓ]₂Cu[N(CN)₂]Br,C22H16BrCuN3S16,11.0,onset,0.0,0.0,unknown,Solution-based synthesis/processing,
sc_atlas:24357,10.1103/PhysRevB.77.054508,,2008,Al,Al,1.46,unknown,0.0,0.0,unknown,Nanofabrication & Exfoliation,Si
sc_atlas:24358,10.1103/PhysRevB.77.054508,,2008,Al,Al,1.5,unknown,0.0,0.0,unknown,Nanofabrication & Exfoliation,Si
sc_atlas:24200,10.1103/PhysRevB.77.054510,,2008,CaAlSi,CaAlSi,6.7,onset,0.0,0.001,unknown,Melt Growth,
sc_atlas:24356,10.1103/PhysRevB.77.060503,,2008,κ-(ET)₂Cu[N(CN)₂]Br,C22H16BrCuN3S16,12.4,midpoint,0.0,0.0,unknown,Solution-based synthesis/processing,
sc_atlas:14862,10.1103/PhysRevB.77.060505,,2008,Eu2-xCexCuO4,Eu1.84Ce0.16CuO4,12.0,unknown,0.0,0.0,thin_film,Molecular Beam Epitaxy,SrTiO3
sc_atlas:14863,10.1103/PhysRevB.77.060505,,2008,La2-xCexCuO4,La1.91Ce0.09CuO4,32.0,unknown,0.0,0.0,thin_film,Molecular Beam Epitaxy,SrTiO3
sc_atlas:14864,10.1103/PhysRevB.77.060505,,2008,Nd2-xCexCuO4,Nd1.855Ce0.145CuO4,26.0,unknown,0.0,0.0,thin_film,Molecular Beam Epitaxy,SrTiO3
sc_atlas:14865,10.1103/PhysRevB.77.060505,,2008,Pr2-xCexCuO4,Pr1.855Ce0.145CuO4,26.0,unknown,0.0,0.0,thin_film,Molecular Beam Epitaxy,SrTiO3
sc_atlas:14866,10.1103/PhysRevB.77.060505,,2008,Sm2-xCexCuO4,Sm1.85Ce0.15CuO4,19.0,unknown,0.0,0.0,thin_film,Molecular Beam Epitaxy,SrTiO3
sc_atlas:24311,10.1103/PhysRevB.77.064506,,2008,NbB₂₊ₓ,NbB2.2,3.4,unknown,0.0,0.0,unknown,unknown,
sc_atlas:24310,10.1103/PhysRevB.77.064506,,2008,NbB₂₊ₓ,NbB2.34,6.02,unknown,0.0,0.0,unknown,unknown,
sc_atlas:24400,10.1103/PhysRevB.77.064508,,2008,CeIn₃,CeIn3,0.095,onset,2.65,0.0,unknown,Melt Growth,
sc_atlas:24396,10.1103/PhysRevB.77.064508,,2008,CeIn₃,CeIn3,0.15,onset,2.28,0.0,unknown,Melt Growth,
sc_atlas:24399,10.1103/PhysRevB.77.064508,,2008,CeIn₃,CeIn3,0.185,unknown,2.5,0.0,unknown,Melt Growth,
sc_atlas:24398,10.1103/PhysRevB.77.064508,,2008,CeIn₃,CeIn3,0.19,unknown,2.43,0.0,unknown,Melt Growth,
sc_atlas:24397,10.1103/PhysRevB.77.064508,,2008,CeIn₃,CeIn3,0.23,unknown,2.43,0.0,unknown,Melt Growth,
sc_atlas:14682,10.1103/PhysRevB.77.100503,,2008,ErRh4B4,ErRh4B4,8.7,unknown,0.0,0.0,single_crystal,Flux Growth,
sc_atlas:14776,10.1103/PhysRevB.77.100505,,2008,CeRhIn5,CeRhIn5,0.11,midpoint,0.0,0.0,single_crystal,Flux Growth,
sc_atlas:14777,10.1103/PhysRevB.77.100505,,2008,CeRhIn5,CeRhIn5,0.2,onset,0.0,0.0,single_crystal,Flux Growth,
sc_atlas:14778,10.1103/PhysRevB.77.100505,,2008,RhIn3,RhIn3,0.19,unknown,0.0,0.0,single_crystal,Flux Growth,
sc_atlas:24372,10.1103/PhysRevB.77.100507,,2008,MgB₂,MgB2,40.3,unknown,0.0,0.0,thin_film,Chemical Vapor Deposition,
sc_atlas:24371,10.1103/PhysRevB.77.100507,,2008,MgB₂,MgB2,41.0,unknown,0.0,0.0,thin_film,Chemical Vapor Deposition,
sc_atlas:24388,10.1103/PhysRevB.77.104513,,2008,YBa₂Cu₃O₆.₃₅,YBa2Cu3O6.35,18.0,unknown,0.0,0.0,unknown,unknown,
sc_atlas:24391,10.1103/PhysRevB.77.104515,,2008,YBa₂Cu₃O₆₊ₓ,YBa2Cu3O6.375,11.5,midpoint,0.0,0.0,single_crystal,Flux Growth,
sc_atlas:24392,10.1103/PhysRevB.77.104515,,2008,YBa₂Cu₃O₆₊ₓ,YBa2Cu3O6.375,12.9,midpoint,0.0,0.0,single_crystal,Flux Growth,
sc_atlas:24393,10.1103/PhysRevB.77.104515,,2008,YBa₂Cu₃O₆₊ₓ,YBa2Cu3O6.375,14.0,midpoint,0.0,0.0,single_crystal,Flux Growth,
sc_atlas:24394,10.1103/PhysRevB.77.104515,,2008,YBa₂Cu₃O₆₊ₓ,YBa2Cu3O6.375,14.4,midpoint,0.0,0.0,single_crystal,Flux Growth,
sc_atlas:24395,10.1103/PhysRevB.77.104515,,2008,YBa₂Cu₃O₆₊ₓ,YBa2Cu3O6.375,14.7,midpoint,0.0,0.0,single_crystal,Flux Growth,
sc_atlas:24389,10.1103/PhysRevB.77.104515,,2008,YBa₂Cu₃O₆₊ₓ,YBa2Cu3O6.375,5.1,midpoint,0.0,0.0,single_crystal,Flux Growth,
sc_atlas:24390,10.1103/PhysRevB.77.104515,,2008,YBa₂Cu₃O₆₊ₓ,YBa2Cu3O6.375,8.6,midpoint,0.0,0.0,single_crystal,Flux Growth,
sc_atlas:24540,10.1103/PhysRevB.77.104533,,2008,YBa₂Cu₃O₇₋ₓ,YBa2Cu3O6.4,52.0,unknown,0.0,0.0,single_crystal,unknown,
sc_atlas:24541,10.1103/PhysRevB.77.104533,,2008,YBa₂Cu₃O₇₋ₓ,YBa2Cu3O6.5,41.5,unknown,0.0,0.0,single_crystal,unknown,
sc_atlas:24539,10.1103/PhysRevB.77.104533,,2008,YBa₂Cu₃O₇₋ₓ,YBa2Cu3O6.95,91.7,unknown,0.0,0.0,single_crystal,unknown,
sc_atlas:24265,10.1103/PhysRevB.77.134505,,2008,2H-NbSe₂,NbSe2,7.1,unknown,0.0,0.0,unknown,unknown,
sc_atlas:24348,10.1103/PhysRevB.77.134514,,2008,RbOs₂O₆,RbOs2O6,6.13,unknown,0.0,0.0,unknown,Chemical Vapor Transport,
sc_atlas:24347,10.1103/PhysRevB.77.134514,,2008,RbOs₂O₆,RbOs2O6,6.18,unknown,0.0,0.0005,unknown,Chemical Vapor Transport,
sc_atlas:24346,10.1103/PhysRevB.77.134514,,2008,RbOs₂O₆,RbOs2O6,6.25,unknown,0.0,0.0005,unknown,Chemical Vapor Transport,
sc_atlas:24418,10.1103/PhysRevB.77.134520,,2008,LuNi₂B₂C,LuNi2B2C,16.6,unknown,0.0,0.0,single_crystal,Flux Growth,
sc_atlas:24549,10.1103/PhysRevB.77.140506,,2008,UCoGe₁₋ₓSiₓ,UCoGe,0.8,midpoint,0.0,0.0,unknown,Melt Growth,
sc_atlas:14789,10.1103/PhysRevB.77.144502,,2007,5H-CaAlSi,CaAlSi,5.95,onset,0.0,0.0,unknown,Melt Growth,
sc_atlas:14787,10.1103/PhysRevB.77.144502,,2007,1H-CaAlSi,CaAlSi,6.5,onset,0.0,0.0,unknown,Melt Growth,
sc_atlas:14790,10.1103/PhysRevB.77.144502,,2007,6H-CaAlSi,CaAlSi,7.89,onset,0.0,0.0,unknown,Melt Growth,
sc_atlas:14791,10.1103/PhysRevB.77.144502,,2007,6H-CaAlSi,CaAlSi,7.95,onset,10.0,0.0,unknown,Melt Growth,
sc_atlas:24531,10.1103/PhysRevB.77.165129,,2008,Nd₁₋ₓCeₓCoIn₅,CeCoIn5,2.3,unknown,0.0,0.0,single_crystal,Flux Growth,
sc_atlas:24532,10.1103/PhysRevB.77.165129,,2008,Nd₁₋ₓCeₓCoIn₅,Nd0.1Ce0.9CoIn5,0.5,unknown,0.0,4.0,single_crystal,Flux Growth,
sc_atlas:24533,10.1103/PhysRevB.77.165129,,2008,Nd₁₋ₓCeₓCoIn₅,Nd0.1Ce0.9CoIn5,1.4,zero,0.0,3.0,single_crystal,Flux Growth,
sc_atlas:24470,10.1103/PhysRevB.77.174503,,2008,LaFeAsO₀.₈₉F₀.₁₁,LaFeAsO0.89F0.11,27.5,onset,0.0,0.002,polycrystal,Solid-State Reaction,
sc_atlas:24469,10.1103/PhysRevB.77.174503,,2008,LaFeAsO₀.₈₉F₀.₁₁,LaFeAsO0.89F0.11,28.2,onset,0.0,0.0,polycrystal,Solid-State Reaction,
sc_atlas:24453,10.1103/PhysRevB.77.174515,,2008,"Pb films of 30, 50, and 480 nm thickness",Pb,7.2,unknown,0.0,0.0,unknown,Physical Vapor Deposition,Al2O3
sc_atlas:24587,10.1103/PhysRevB.77.180510,,2008,SmO₁₋ₓFₓFeAs,SmO0.8F0.2FeAs,50.0,zero,0.0,0.0,polycrystal,Solid-State Reaction,
sc_atlas:24586,10.1103/PhysRevB.77.180510,,2008,SmO₁₋ₓFₓFeAs,SmO0.8F0.2FeAs,54.0,onset,0.0,0.0,polycrystal,Solid-State Reaction,
sc_atlas:24482,10.1103/PhysRevB.77.184512,,2008,Sr₀.₉La₀.₁CuO₂,Sr0.9La0.1CuO2,43.0,unknown,0.0,0.0,unknown,unknown,
sc_atlas:24604,10.1103/PhysRevB.77.184518,,2008,LaOFeP,LaO0.9F0.1FeP,5.5,unknown,0.0,0.0,unknown,Solid-State Reaction,
sc_atlas:24603,10.1103/PhysRevB.77.184518,,2008,annealed LaOFeP,LaOFeP,4.2,unknown,0.0,0.0,unknown,Solid-State Reaction,
sc_atlas:24581,10.1103/PhysRevB.77.214503,,2008,2-NbN-25,NbN,11.27,unknown,0.0,0.0,thin_film,Physical Vapor Deposition,MgO
sc_atlas:24580,10.1103/PhysRevB.77.214503,,2008,1-NbN-40,NbN,11.61,unknown,0.0,0.0,thin_film,Physical Vapor Deposition,MgO
sc_atlas:24579,10.1103/PhysRevB.77.214503,,2008,1-NbN-80,NbN,12.24,unknown,0.0,0.0,thin_film,Physical Vapor Deposition,MgO
sc_atlas:24578,10.1103/PhysRevB.77.214503,,2008,1-NbN-100,NbN,13.57,unknown,0.0,0.0,thin_film,Physical Vapor Deposition,MgO
sc_atlas:24577,10.1103/PhysRevB.77.214503,,2008,1-NbN-150,NbN,15.14,unknown,0.0,0.0,thin_film,Physical Vapor Deposition,MgO
sc_atlas:24576,10.1103/PhysRevB.77.214503,,2008,1-NbN-200,NbN,16.11,unknown,0.0,0.0,thin_film,Physical Vapor Deposition,MgO
sc_atlas:24582,10.1103/PhysRevB.77.214503,,2008,2-NbN-30,NbN,9.99,unknown,0.0,0.0,thin_film,Physical Vapor Deposition,MgO
sc_atlas:14658,10.1103/PhysRevB.77.214507,,2008,Mg_{0.88}Li_{0.12}B_{1.94}C_{0.06},Mg0.88Li0.12B1.94C0.06,34.8,unknown,0.0,0.0,unknown,Melt Growth,
sc_atlas:14656,10.1103/PhysRevB.77.214507,,2008,Mg_{0.89}Li_{0.11}B_{1.88}C_{0.12},Mg0.89Li0.11B1.88C0.12,29.9,unknown,0.0,0.0,unknown,Melt Growth,
sc_atlas:14663,10.1103/PhysRevB.77.214507,,2008,Mg_{0.89}Li_{0.11}B_{2},Mg0.89Li0.11B2,35.2,unknown,0.0,0.0,unknown,Melt Growth,
sc_atlas:14662,10.1103/PhysRevB.77.214507,,2008,Mg_{0.89}Li_{0.11}B_{2},Mg0.89Li0.11B2,35.3,unknown,0.0,0.0,unknown,Melt Growth,
sc_atlas:14655,10.1103/PhysRevB.77.214507,,2008,Mg_{0.90}Li_{0.10}B_{1.82}C_{0.18},Mg0.90Li0.10B1.82C0.18,28.5,unknown,0.0,0.0,unknown,Melt Growth,
sc_atlas:14661,10.1103/PhysRevB.77.214507,,2008,Mg_{0.90}Li_{0.10}B_{2},Mg0.90Li0.10B2,35.55,unknown,0.0,0.0,unknown,Melt Growth,
sc_atlas:14654,10.1103/PhysRevB.77.214507,,2008,Mg_{0.91}Li_{0.09}B_{1.84}C_{0.16},Mg0.91Li0.09B1.84C0.16,30.15,unknown,0.0,0.0,unknown,Melt Growth,
sc_atlas:14659,10.1103/PhysRevB.77.214507,,2008,Mg_{0.94}B_{2},Mg0.94B2,38.75,unknown,0.0,0.0,unknown,Melt Growth,
sc_atlas:14657,10.1103/PhysRevB.77.214507,,2008,Mg_{1-x}Li_x(B_{1-y}C_y)_2 with x = 0.06 and y = 0.02,Mg0.94Li0.06B1.96C0.04,35.2,unknown,0.0,0.0,unknown,Melt Growth,
sc_atlas:14653,10.1103/PhysRevB.77.214507,,2008,Mg_{0.94}Li_{0.06}B_{1.96}C_{0.04},Mg0.94Li0.06B1.96C0.04,35.6,unknown,0.0,0.0,unknown,Melt Growth,
sc_atlas:14660,10.1103/PhysRevB.77.214507,,2008,Mg_{0.95}Li_{0.05}B_{2},Mg0.95Li0.05B2,38.25,unknown,0.0,0.0,unknown,Melt Growth,
sc_atlas:14664,10.1103/PhysRevB.77.214507,,2008,Mg(B1-yCy)2,MgB1.96C0.04,37.0,unknown,0.0,0.0,unknown,Melt Growth,
sc_atlas:14665,10.1103/PhysRevB.77.214507,,2008,MgB_{1.9}C_{0.1},MgB1.9C0.1,34.3,unknown,0.0,0.0,unknown,Melt Growth,
sc_atlas:24104,10.1103/PhysRevB.77.214514,,2008,Ru₁₋ₓSnₓSr₂GdCu₂O₈,Ru0.8Sn0.2Sr2GdCu2O8,48.0,onset,0.0,0.0,polycrystal,Solid-State Reaction,
sc_atlas:14877,10.1103/PhysRevB.77.214515,,2008,"(La,Ca)OFeP",La0.9Ca0.1OFeP,7.0,midpoint,0.0,0.0,polycrystal,Solid-State Reaction,
sc_atlas:14878,10.1103/PhysRevB.77.214515,,2008,"La(O,F)FeP",LaO0.94F0.06FeP,7.0,midpoint,0.0,0.0,polycrystal,Solid-State Reaction,
sc_atlas:14879,10.1103/PhysRevB.77.214515,,2008,LaOFeP,LaOFeP,4.0,midpoint,0.0,0.0,polycrystal,Solid-State Reaction,
sc_atlas:24328,10.1103/PhysRevB.77.214517,,2008,Al,Al,1.7,unknown,0.0,0.0,thin_film,Physical Vapor Deposition,Al2O3
sc_atlas:24329,10.1103/PhysRevB.77.214517,,2008,Al,Al,1.75,unknown,0.0,0.0,thin_film,Physical Vapor Deposition,Al2O3
sc_atlas:24330,10.1103/PhysRevB.77.214517,,2008,Al,Al,1.9,unknown,0.0,0.0,thin_film,Physical Vapor Deposition,Al2O3
sc_atlas:14837,10.1103/PhysRevB.77.224507,,2008,Ba24Si100,Ba24Si100,1.55,unknown,0.0,0.0,polycrystal,Solid-State Reaction,
sc_atlas:14838,10.1103/PhysRevB.77.224507,,2008,Ba8Si46,Ba8Si46,8.1,unknown,0.0,0.0,polycrystal,Solid-State Reaction,
sc_atlas:24111,10.1103/PhysRevB.77.224511,,2007,Y₁₋ₓCaₓBa₂Cu₃O₆₊ᵧ,YBa2Cu3O6.9,92.0,unknown,0.0,0.0,polycrystal,Solid-State Reaction,
sc_atlas:23988,10.1103/PhysRevB.78.012502,,2007,In,In,3.415,unknown,0.0,0.0,thin_film,Physical Vapor Deposition,SiO2
sc_atlas:24709,10.1103/PhysRevB.78.012507,,2008,LaFeAsO₀.₉F₀.₁,LaFeAsO0.9F0.1,22.0,onset,0.0,0.0,polycrystal,Solid-State Reaction,
sc_atlas:24708,10.1103/PhysRevB.78.012507,,2008,LaFeAsO₀.₉F₀.₁,LaFeAsO0.9F0.1,23.7,midpoint,0.0,0.0,polycrystal,Solid-State Reaction,
sc_atlas:24707,10.1103/PhysRevB.78.012507,,2008,LaFeAsO₀.₉F₀.₁,LaFeAsO0.9F0.1,26.0,unknown,0.0,0.0,polycrystal,Solid-State Reaction,
sc_atlas:25634,10.1103/PhysRevB.78.014502,,2008,Mo₃Sb₇,Mo3Sb7,2.1,unknown,0.0,0.0,single_crystal,Flux Growth,
sc_atlas:25635,10.1103/PhysRevB.78.014502,,2008,Mo₃Sb₇,Mo3Sb7,2.11,unknown,0.0,0.0,single_crystal,Flux Growth,
sc_atlas:25636,10.1103/PhysRevB.78.014502,,2008,Mo₃Sb₇,Mo3Sb7,2.12,unknown,0.0,0.0,single_crystal,Flux Growth,
sc_atlas:24720,10.1103/PhysRevB.78.014507,,2008,Ba₁₋ₓKₓFe₂As₂,Ba0.55K0.45Fe2As2,30.0,unknown,0.0,0.0,unknown,Flux Growth,
sc_atlas:24456,10.1103/PhysRevB.78.014509,,2008,α-MoGe,MoGe,4.5,onset,0.0,0.0,thin_film,Physical Vapor Deposition,Al2O3
sc_atlas:24457,10.1103/PhysRevB.78.014509,,2008,α-MoGe,MoGe,6.1,onset,0.0,0.0,thin_film,Physical Vapor Deposition,Al2O3
sc_atlas:24458,10.1103/PhysRevB.78.014509,,2008,α-MoGe,MoGe,6.9,onset,0.0,0.0,thin_film,Physical Vapor Deposition,Al2O3
sc_atlas:24759,10.1103/PhysRevB.78.020512,,2008,LaFeAsO₁₋ₓFₓ,LaFeAsO0.89F0.11,21.1,unknown,0.0,0.0,polycrystal,Solid-State Reaction,
sc_atlas:24760,10.1103/PhysRevB.78.020512,,2008,LaFeAsO₁₋ₓFₓ,LaFeAsO0.89F0.11,26.0,unknown,0.0,0.0,polycrystal,Solid-State Reaction,
sc_atlas:24758,10.1103/PhysRevB.78.020512,,2008,LaFeAsO₁₋ₓFₓ,LaFeAsO0.95F0.05,20.5,unknown,0.0,0.0,polycrystal,Solid-State Reaction,
sc_atlas:24337,10.1103/PhysRevB.78.024514,,2008,Lu₂Fe₃Si₅,Lu2Fe3Si5,6.0,unknown,0.0,0.0,unknown,Melt Growth,
sc_atlas:24099,10.1103/PhysRevB.78.024522,,2007,YB₆,YB5.79,7.15,unknown,0.0,0.0,unknown,Melt Growth,
sc_atlas:24571,10.1103/PhysRevB.78.041404,,2008,CaC₆,CaC6,11.5,unknown,0.0,0.0,unknown,unknown,
sc_atlas:24612,10.1103/PhysRevB.78.052508,,2008,LaO₁₋ₓFₓFeAs,LaO0.87F0.13FeAs,26.0,onset,0.0,0.0,unknown,Solid-State Reaction,
sc_atlas:24638,10.1103/PhysRevB.78.054514,,2008,SmFeAsO₀.₈₅F₀.₁₅,SmFeAsO0.85F0.15,45.5,midpoint,0.0,0.0,polycrystal,Solid-State Reaction,
sc_atlas:24637,10.1103/PhysRevB.78.054514,,2008,SmFeAsO₀.₈₅F₀.₁₅,SmFeAsO0.85F0.15,46.0,onset,0.0,0.0,polycrystal,Solid-State Reaction,
sc_atlas:24473,10.1103/PhysRevB.78.060504,,2008,LaO₁₋ₓFₓNiAs,LaO0.94F0.06NiAs,3.78,onset,0.0,0.0,polycrystal,Solid-State Reaction,
sc_atlas:24472,10.1103/PhysRevB.78.060504,,2008,LaO₁₋ₓFₓNiAs,LaO0.9F0.1NiAs,3.8,onset,0.0,0.0,polycrystal,Solid-State Reaction,
sc_atlas:24471,10.1103/PhysRevB.78.060504,,2008,LaO₁₋ₓFₓNiAs,LaONiAs,2.75,onset,0.0,0.0,polycrystal,Solid-State Reaction,
sc_atlas:24844,10.1103/PhysRevB.78.060505,,2008,LiFeAs,LiFeAs,18.0,unknown,0.0,0.0,unknown,Solid-State Reaction,
sc_atlas:24791,10.1103/PhysRevB.78.064510,,2008,PrOs₄Sb₁₂,PrOs4Sb12,1.48,onset,3.82,0.0,single_crystal,Flux Growth,
sc_atlas:24788,10.1103/PhysRevB.78.064510,,2008,PrOs₄Sb₁₂,PrOs4Sb12,1.55,onset,1.91,0.0,single_crystal,Flux Growth,
sc_atlas:24789,10.1103/PhysRevB.78.064510,,2008,PrOs₄Sb₁₂,PrOs4Sb12,1.57,onset,2.34,0.0,single_crystal,Flux Growth,
sc_atlas:24787,10.1103/PhysRevB.78.064510,,2008,PrOs₄Sb₁₂,PrOs4Sb12,1.73,onset,0.84,0.0,single_crystal,Flux Growth,
sc_atlas:24786,10.1103/PhysRevB.78.064510,,2008,PrOs₄Sb₁₂,PrOs4Sb12,1.87,onset,0.0,0.0,single_crystal,Flux Growth,
sc_atlas:14937,10.1103/PhysRevB.78.064511,,2008,LaFeAsO1-xFx,LaFeAsO0.89F0.11,28.0,onset,0.0,0.0,polycrystal,Solid-State Reaction,
sc_atlas:14938,10.1103/PhysRevB.78.064511,,2008,NdFeAsO1-xFx,NdFeAsO0.94F0.06,50.5,onset,0.0,0.0,polycrystal,Solid-State Reaction,
sc_atlas:14939,10.1103/PhysRevB.78.064511,,2008,SmFeAsO1-δ,SmFeAsO0.85,53.5,onset,0.0,0.0,polycrystal,Solid-State Reaction,
sc_atlas:14955,10.1103/PhysRevB.78.064519,,2008,La,La,5.0,unknown,0.0,0.0,unknown,unknown,
sc_atlas:14956,10.1103/PhysRevB.78.064519,,2008,Lu,Lu,12.4,midpoint,174.0,0.0,unknown,unknown,
sc_atlas:14957,10.1103/PhysRevB.78.064519,,2008,Lu,Lu,7.0,midpoint,88.0,0.0,unknown,unknown,
sc_atlas:14961,10.1103/PhysRevB.78.064519,,2008,Sc,Sc,10.6,midpoint,81.0,0.0,unknown,Melt Growth,
sc_atlas:14962,10.1103/PhysRevB.78.064519,,2008,Sc,Sc,12.8,midpoint,87.0,0.0,unknown,Melt Growth,
sc_atlas:14963,10.1103/PhysRevB.78.064519,,2008,Sc,Sc,17.4,midpoint,97.0,0.0,unknown,Melt Growth,
sc_atlas:14964,10.1103/PhysRevB.78.064519,,2008,Sc,Sc,18.9,midpoint,102.0,0.0,unknown,Melt Growth,
sc_atlas:14958,10.1103/PhysRevB.78.064519,,2008,Sc,Sc,19.6,midpoint,107.0,0.0,unknown,Melt Growth,
sc_atlas:14959,10.1103/PhysRevB.78.064519,,2008,Sc,Sc,8.31,midpoint,111.0,0.0,unknown,Melt Growth,
sc_atlas:14960,10.1103/PhysRevB.78.064519,,2008,Sc,Sc,8.85,midpoint,123.0,0.0,unknown,Melt Growth,
sc_atlas:14965,10.1103/PhysRevB.78.064519,,2008,Y,Y,19.5,midpoint,115.0,0.0,unknown,unknown,
sc_atlas:24849,10.1103/PhysRevB.78.092406,,2008,Eu₀.₅K₀.₅Fe₂As₂,Eu0.5K0.5Fe2As2,30.0,unknown,0.0,0.0,polycrystal,Solid-State Reaction,
sc_atlas:24847,10.1103/PhysRevB.78.092406,,2008,Eu₀.₅K₀.₅Fe₂As₂,Eu0.5K0.5Fe2As2,32.0,unknown,0.0,0.0,polycrystal,Solid-State Reaction,
sc_atlas:24827,10.1103/PhysRevB.78.092502,,2008,MgB₂,MgB2,39.46,onset,0.0,0.0,polycrystal,Solid-State Reaction,
sc_atlas:24828,10.1103/PhysRevB.78.092502,,2008,MgB₂,MgB2,40.43,onset,0.0,0.0,polycrystal,Solid-State Reaction,
sc_atlas:24718,10.1103/PhysRevB.78.092503,,2008,as-grown La₀.₈₅Sr₀.₁₅O₁₋δFeAs,La0.85Sr0.15FeAsO,6.0,unknown,0.0,0.0,polycrystal,Solid-State Reaction,
sc_atlas:24696,10.1103/PhysRevB.78.092504,,2008,SmFeAsO₀.₉F₀.₁,SmFeAsO0.9F0.1,52.2,zero,0.0,0.0,polycrystal,Solid-State Reaction,
sc_atlas:24694,10.1103/PhysRevB.78.092504,,2008,SmFeAsO₀.₉F₀.₁,SmFeAsO0.9F0.1,55.0,unknown,0.0,0.0,polycrystal,Solid-State Reaction,
sc_atlas:24695,10.1103/PhysRevB.78.092504,,2008,SmFeAsO₀.₉F₀.₁,SmFeAsO0.9F0.1,55.2,onset,0.0,0.0,polycrystal,Solid-State Reaction,
sc_atlas:24793,10.1103/PhysRevB.78.092505,,2008,SmFeAsO₀.₈₅,SmFeAsO0.85,52.0,onset,0.0,0.0005,polycrystal,Solid-State Reaction,
sc_atlas:14867,10.1103/PhysRevB.78.092506,,2008,NdFeAsO0.85,NdFeAsO0.85,51.0,unknown,0.0,0.0,polycrystal,unknown,
sc_atlas:14869,10.1103/PhysRevB.78.092506,,2008,SmFeAsO0.85,SmFeAsO0.85,52.0,unknown,0.0,0.0,polycrystal,Solid-State Reaction,
sc_atlas:24799,10.1103/PhysRevB.78.094518,,2008,SmFeAs(O₁₋ₓFₓ),SmFeAsO0.85F0.15,51.5,unknown,0.0,0.0,polycrystal,Solid-State Reaction,
sc_atlas:24800,10.1103/PhysRevB.78.094518,,2008,SmFeAs(O₁₋ₓFₓ),SmFeAsO0.93F0.07,34.0,unknown,0.0,0.0,polycrystal,Solid-State Reaction,
