Repository: zhiyuliu0158-ui/occ-alignn-tc

# P-B-Occ-ALIGNN-full-Tc

Occupancy-aware ALIGNN-style graph neural network for superconducting critical temperature `Tc_K` regression.

本仓库只做一个任务：

```text
CIF + pressure_GPa + magnetic_field_T + field_direction + optional metadata -> Tc_K
```

不做 superconducting / non-superconducting 分类。

## 1. 模型简介

`PBOccALIGNNFullTc` 是一个纯 PyTorch 实现的 ALIGNN-style 图神经网络：

- bond graph 的 node 是 crystallographic site。
- bond graph 的 edge 是周期近邻 directed bond。
- line graph 的 node 是 directed bond。
- line graph 的 edge 是角度 `i-j-k`。
- 所有 scatter / aggregation 使用 `torch.index_add`，不依赖 `torch_scatter`、DGL、PyTorch Geometric 或官方 ALIGNN 包。
- 输出为 `logtc_mu`、`logtc_logvar` 和 `Tc_pred_K = exp(logtc_mu) - 1`。

File: data/sc-atlas-data.csv (part 33 of 62)
source_record_id,doi,source_title,source_year,formula_raw,formula_normalized,tc_value_k,tc_criterion,pressure_gpa,magnetic_field_t,sample_form,preparation_method,substrate
sc_atlas:24595,10.1103/PhysRevB.78.100501,,2008,LaFeAsO₁₋ₓFₓ,LaFeAsO0.89F0.11,28.0,unknown,0.0,0.0,unknown,unknown,
sc_atlas:24284,10.1103/PhysRevB.78.100503,,2007,YBa₂Cu₄O₈,YBa2Cu4O8,108.0,onset,10.0,0.0,polycrystal,Solid-State Reaction,
sc_atlas:24282,10.1103/PhysRevB.78.100503,,2007,YBa₂Cu₄O₈,YBa2Cu4O8,80.82,onset,0.0,0.0025,polycrystal,Solid-State Reaction,
sc_atlas:24283,10.1103/PhysRevB.78.100503,,2007,YBa₂Cu₄O₈,YBa2Cu4O8,81.6,onset,0.0,0.0025,polycrystal,Solid-State Reaction,
sc_atlas:24814,10.1103/PhysRevB.78.104505,,2008,LaFe₁₋ₓCoₓAsO,LaFe0.85Co0.15AsO,6.0,unknown,0.0,0.0,polycrystal,Solid-State Reaction,
sc_atlas:24813,10.1103/PhysRevB.78.104505,,2008,LaFe₁₋ₓCoₓAsO,LaFe0.89Co0.11AsO,14.3,unknown,0.0,0.0,polycrystal,Solid-State Reaction,
sc_atlas:24812,10.1103/PhysRevB.78.104505,,2008,LaFe₁₋ₓCoₓAsO,LaFe0.95Co0.05AsO,11.2,unknown,0.0,0.0,polycrystal,Solid-State Reaction,
sc_atlas:25048,10.1103/PhysRevB.78.104515,,2008,Al,Al,2.1,unknown,0.0,0.0,thin_film,Physical Vapor Deposition,glass
sc_atlas:25047,10.1103/PhysRevB.78.104515,,2008,Al,Al,2.7,unknown,0.0,0.0,thin_film,Physical Vapor Deposition,glass
sc_atlas:24968,10.1103/PhysRevB.78.104520,,2008,CuₓTaS₂,Cu0.01TaS2,2.5,unknown,0.0,0.0,polycrystal,Solid-State Reaction,
sc_atlas:24971,10.1103/PhysRevB.78.104520,,2008,CuₓTaS₂,Cu0.04TaS2,4.2,unknown,0.0,0.0,polycrystal,Solid-State Reaction,
sc_atlas:24969,10.1103/PhysRevB.78.104520,,2008,CuₓTaS₂,Cu0.04TaS2,4.5,unknown,0.0,0.0,polycrystal,Solid-State Reaction,
sc_atlas:24970,10.1103/PhysRevB.78.104520,,2008,CuₓTaS₂,Cu0.04TaS2,4.7,unknown,0.0,0.0,polycrystal,Solid-State Reaction,
sc_atlas:24967,10.1103/PhysRevB.78.104520,,2008,CuₓTaS₂,TaS2,0.8,unknown,0.0,0.0,polycrystal,Solid-State Reaction,
sc_atlas:14783,10.1103/PhysRevB.78.104525,,2007,La2-x-yNdySrxCuO4,La1.48Nd0.4Sr0.12CuO4,7.0,onset,0.0,0.0,unknown,Melt Growth,
sc_atlas:14786,10.1103/PhysRevB.78.104525,,2007,La2-xSrxCuO4,La1.855Sr0.145CuO4,36.0,unknown,0.0,0.0,unknown,Melt Growth,
sc_atlas:14784,10.1103/PhysRevB.78.104525,,2007,La2-xSrxCuO4,La1.88Sr0.12CuO4,27.0,onset,0.0,0.0,unknown,Melt Growth,
sc_atlas:14785,10.1103/PhysRevB.78.104525,,2007,La2-xSrxCuO4,La1.895Sr0.105CuO4,30.0,unknown,0.0,0.0,unknown,Melt Growth,
sc_atlas:15047,10.1103/PhysRevB.78.104528,,2008,(La1-xSrx)NiAsO,La0.8Sr0.2NiAsO,3.5,unknown,0.0,0.0,polycrystal,Solid-State Reaction,
sc_atlas:15046,10.1103/PhysRevB.78.104528,,2008,(La1-xSrx)NiAsO,La0.9Sr0.1NiAsO,3.7,unknown,0.0,0.0,polycrystal,Solid-State Reaction,
sc_atlas:15048,10.1103/PhysRevB.78.104528,,2008,LaNiAs(O1-xFx),LaNiAsO0.9F0.1,3.8,unknown,0.0,0.0,polycrystal,Solid-State Reaction,
sc_atlas:24717,10.1103/PhysRevB.78.132506,,2008,Tb₁₋ₓThₓFeAsO,Tb0.8Th0.2FeAsO,52.0,onset,0.0,0.0,polycrystal,Solid-State Reaction,
sc_atlas:24716,10.1103/PhysRevB.78.132506,,2008,Tb₁₋ₓThₓFeAsO,Tb0.9Th0.1FeAsO,45.0,onset,0.0,0.0,polycrystal,Solid-State Reaction,
sc_atlas:24771,10.1103/PhysRevB.78.134504,,2008,LuB₁₂,LuB12,0.4,unknown,0.0,0.0,unknown,Melt Growth,
sc_atlas:24773,10.1103/PhysRevB.78.134504,,2008,LuB₁₂,LuB12,0.42,unknown,0.0,0.0,unknown,Melt Growth,
sc_atlas:24772,10.1103/PhysRevB.78.134504,,2008,LuB₁₂,LuB12,0.44,unknown,0.0,0.0,unknown,Melt Growth,
sc_atlas:24415,10.1103/PhysRevB.78.134522,,2008,(Pr₂₋ₓCeₓ)CuO₄,Pr1.85Ce0.15CuO4,20.0,unknown,0.0,0.0,unknown,unknown,
sc_atlas:24416,10.1103/PhysRevB.78.134522,,2008,(Pr₂₋ₓCeₓ)CuO₄,Pr1.85Ce0.15CuO4,21.0,unknown,0.0,0.0,unknown,unknown,
sc_atlas:24980,10.1103/PhysRevB.78.140501,,2008,Ba₁₋ₓKₓFe₂As₂,Ba0.6K0.4Fe2As2,36.5,onset,0.0,0.0,single_crystal,Flux Growth,
sc_atlas:24983,10.1103/PhysRevB.78.140501,,2008,Ba₁₋ₓKₓFe₂As₂,Ba0.72K0.28Fe2As2,31.7,onset,0.0,0.0,single_crystal,Flux Growth,
sc_atlas:24982,10.1103/PhysRevB.78.140501,,2008,Ba₁₋ₓKₓFe₂As₂,Ba0.75K0.25Fe2As2,28.3,onset,0.0,0.0,single_crystal,Flux Growth,
sc_atlas:24981,10.1103/PhysRevB.78.140501,,2008,Ba₁₋ₓKₓFe₂As₂,Ba0.77K0.23Fe2As2,24.0,onset,0.0,0.0,single_crystal,Flux Growth,
sc_atlas:24886,10.1103/PhysRevB.78.140510,,2008,NdFeAsO₁₋ₓFₓ,NdFeAsO0.82F0.18,47.0,unknown,0.0,0.0,single_crystal,Flux Growth,
sc_atlas:15000,10.1103/PhysRevB.78.144512,,2008,Mg0.88Li0.12B1.88C0.12,Mg0.88Li0.12B1.88C0.12,32.0,zero,0.0,0.0,unknown,Melt Growth,
sc_atlas:15001,10.1103/PhysRevB.78.144512,,2008,Mg0.88Li0.12B2,Mg0.88Li0.12B2,35.0,zero,0.0,0.0,unknown,Melt Growth,
sc_atlas:15002,10.1103/PhysRevB.78.144512,,2008,MgB1.85C0.15,MgB1.85C0.15,32.8,zero,0.0,0.0,unknown,Melt Growth,
sc_atlas:15003,10.1103/PhysRevB.78.144512,,2008,MgB1.904C0.096,MgB1.904C0.096,35.5,zero,0.0,0.0,unknown,Melt Growth,
sc_atlas:15004,10.1103/PhysRevB.78.144512,,2008,MgB2,MgB2,38.5,zero,0.0,0.0,unknown,Melt Growth,
sc_atlas:25091,10.1103/PhysRevB.78.144520,,2008,Nb₀.₁₅Si₀.₈₅,Nb0.15Si0.85,0.213,unknown,0.0,0.0,thin_film,Physical Vapor Deposition,Al2O3
sc_atlas:25092,10.1103/PhysRevB.78.144520,,2008,Nb₀.₁₅Si₀.₈₅,Nb0.15Si0.85,0.347,unknown,0.0,0.0,thin_film,Physical Vapor Deposition,Al2O3
sc_atlas:25093,10.1103/PhysRevB.78.144520,,2008,Nb₀.₁₅Si₀.₈₅,Nb0.15Si0.85,0.48,unknown,0.0,0.0,thin_film,Physical Vapor Deposition,Al2O3
sc_atlas:25094,10.1103/PhysRevB.78.144520,,2008,Nb₀.₁₅Si₀.₈₅,Nb0.15Si0.85,0.53,unknown,0.0,0.0,thin_film,Physical Vapor Deposition,Al2O3
sc_atlas:24953,10.1103/PhysRevB.78.172504,,2008,SrNi₂As₂,SrNi2As2,0.62,unknown,0.0,0.0,single_crystal,Flux Growth,
sc_atlas:24954,10.1103/PhysRevB.78.172504,,2008,SrNi₂As₂,SrNi2As2,0.66,midpoint,0.0,0.0,single_crystal,Flux Growth,
sc_atlas:25098,10.1103/PhysRevB.78.174523,,2008,Nd(O₀.₇F₀.₃)FeAs,NdFeAsO0.7F0.3,46.0,onset,0.0,0.0,single_crystal,Flux Growth,Si
sc_atlas:25013,10.1103/PhysRevB.78.174529,,2008,La₁.₈₇₅Ba₀.₁₂₅CuO₄,La1.875Ba0.125CuO4,5.5,onset,0.0,0.0,unknown,Melt Growth,
sc_atlas:25037,10.1103/PhysRevB.78.180508,,2008,KₓSr₁₋ₓFe₂As₂,K0.2Sr0.8Fe2As2,13.0,midpoint,0.0,0.0,polycrystal,Solid-State Reaction,
sc_atlas:25038,10.1103/PhysRevB.78.180508,,2008,KₓSr₁₋ₓFe₂As₂,K0.4Sr0.6Fe2As2,37.0,onset,0.0,0.0,polycrystal,Solid-State Reaction,
sc_atlas:24671,10.1103/PhysRevB.78.184501,,2008,Nd(O₁₋ₓFₓ)FeAs,NdFeAsO0.89F0.11,51.0,unknown,0.0,0.0,unknown,unknown,
sc_atlas:24977,10.1103/PhysRevB.78.184506,,2008,ZrNi₂Ga,ZrNi2Ga,2.8,onset,0.0,0.0,unknown,Melt Growth,
sc_atlas:24978,10.1103/PhysRevB.78.184506,,2008,ZrNi₂Ga,ZrNi2Ga,2.83,unknown,0.0,0.0,unknown,Melt Growth,
sc_atlas:24976,10.1103/PhysRevB.78.184506,,2008,ZrNi₂Ga,ZrNi2Ga,2.87,midpoint,0.0,0.0,unknown,Melt Growth,
sc_atlas:24975,10.1103/PhysRevB.78.184506,,2008,ZrNi₂Ga,ZrNi2Ga,2.9,unknown,0.0,0.0,unknown,Melt Growth,
sc_atlas:24816,10.1103/PhysRevB.78.214503,,2008,Ba₁₋ₓKₓFe₂As₂,Ba0.55K0.45Fe2As2,30.0,unknown,0.0,0.0,unknown,Flux Growth,
sc_atlas:25103,10.1103/PhysRevB.78.214505,,2008,NdBa₂Cu₃O₇-δ,NdBa2Cu3O6.99,93.5,onset,0.0,0.0,single_crystal,Flux Growth,
sc_atlas:25212,10.1103/PhysRevB.78.214513,,2008,LaFeAsO₀.₉₃F₀.₀₇,LaFeAsO0.93F0.07,29.0,onset,0.0,0.0,polycrystal,Solid-State Reaction,
sc_atlas:25161,10.1103/PhysRevB.78.214515,,2008,Ba(Fe₁₋ₓCoₓ)₂As₂,BaFe1.78Co0.22As2,10.0,unknown,0.0,0.0,single_crystal,Flux Growth,
sc_atlas:25160,10.1103/PhysRevB.78.214515,,2008,Ba(Fe₁₋ₓCoₓ)₂As₂,BaFe1.86Co0.14As2,23.0,onset,0.0,0.0,single_crystal,Flux Growth,
sc_atlas:24895,10.1103/PhysRevB.78.220505,,2008,(Ba₀.₅₅K₀.₄₅)Fe₂As₂,Ba0.55K0.45Fe2As2,32.0,onset,0.0,0.0,unknown,unknown,
sc_atlas:25089,10.1103/PhysRevB.78.220506,,2008,LaFeAsO₀.₉₂F₀.₀₈,LaFeAsO0.92F0.08,23.0,onset,0.0,0.0,polycrystal,Solid-State Reaction,
sc_atlas:24896,10.1103/PhysRevB.78.224503,,2008,Fe(Se₁₋ₓTeₓ)₀.₈₂,FeSe0.328Te0.492,14.0,onset,0.0,0.0,unknown,Solid-State Reaction,
sc_atlas:25075,10.1103/PhysRevB.78.224506,,2008,Ba(Fe₀.₉₃Co₀.₀₇)₂As₂,BaFe1.852Co0.148As2,22.0,unknown,0.0,0.0,unknown,Flux Growth,
sc_atlas:14947,10.1103/PhysRevB.78.224512,,2008,Ba0.6K0.4Fe2As2,Ba0.6K0.4Fe2As2,38.0,unknown,0.0,0.0,single_crystal,Flux Growth,
sc_atlas:14948,10.1103/PhysRevB.78.224512,,2008,Sr0.6K0.4Fe2As2,Sr0.6K0.4Fe2As2,35.5,onset,0.0,0.0,single_crystal,Flux Growth,
sc_atlas:14949,10.1103/PhysRevB.78.224512,,2008,Sr0.6K0.4Fe2As2,Sr0.6K0.4Fe2As2,35.6,unknown,0.0,0.0,single_crystal,Flux Growth,
sc_atlas:25028,10.1103/PhysRevB.79.012503,,2009,Ba₀.₅₅K₀.₄₅Fe₂As₂,Ba0.55K0.45Fe2As2,23.0,unknown,0.0,0.0,single_crystal,Flux Growth,
sc_atlas:25027,10.1103/PhysRevB.79.012503,,2009,Ba₀.₅₅K₀.₄₅Fe₂As₂,Ba0.55K0.45Fe2As2,27.0,zero,0.0,0.0,single_crystal,Flux Growth,
sc_atlas:25065,10.1103/PhysRevB.79.012504,,2008,CaFe₂₋ₓCoₓAs₂,CaFe1.94Co0.06As2,17.0,onset,0.0,0.0,single_crystal,Flux Growth,
sc_atlas:25186,10.1103/PhysRevB.79.014506,,2009,Ba(Fe₁₋ₓCoₓ)₂As₂,BaFe1.878Co0.122As2,24.0,midpoint,0.0,0.0,unknown,Flux Growth,
sc_atlas:25105,10.1103/PhysRevB.79.014514,,2009,Ba₁₋ₓKₓFe₂As₂,Ba0.64K0.36Fe2As2,25.6,unknown,0.0,0.0015,single_crystal,Flux Growth,
sc_atlas:25104,10.1103/PhysRevB.79.014514,,2009,Ba₁₋ₓKₓFe₂As₂,Ba0.64K0.36Fe2As2,26.2,unknown,0.0,0.0,single_crystal,Flux Growth,
sc_atlas:25156,10.1103/PhysRevB.79.014522,,2009,β-Fe₁.₀₁Se,Fe1.01Se,8.5,midpoint,0.0,0.0,polycrystal,Solid-State Reaction,
sc_atlas:25157,10.1103/PhysRevB.79.014522,,2009,β-Fe₁.₀₂Se,Fe1.02Se,5.0,midpoint,0.0,0.0,polycrystal,Solid-State Reaction,
sc_atlas:24944,10.1103/PhysRevB.79.024514,,2009,Bi₂Sr₁.₆La₀.₄CuO₆,Bi2Sr1.6La0.4CuO6,32.0,unknown,0.0,0.0,unknown,Melt Growth,
sc_atlas:25022,10.1103/PhysRevB.79.024520,,2008,Sn₁₋δ₋ₓInₓTe,Sn0.8958In0.099Te,1.8,midpoint,0.0,0.0,unknown,Melt Growth,
sc_atlas:25071,10.1103/PhysRevB.79.052508,,2009,LiFeAs,LiFeAs,12.0,unknown,0.0,0.0,polycrystal,Solid-State Reaction,
sc_atlas:25070,10.1103/PhysRevB.79.052508,,2009,LiFeAs,LiFeAs,16.0,unknown,0.0,0.0,polycrystal,Solid-State Reaction,
sc_atlas:24830,10.1103/PhysRevB.79.054521,,2009,LaFe₁₋ₓCoₓAsO,LaFe0.925Co0.075AsO,13.0,unknown,0.0,0.0,unknown,Solid-State Reaction,
sc_atlas:24829,10.1103/PhysRevB.79.054521,,2009,LaFe₁₋ₓCoₓAsO,LaFe0.975Co0.025AsO,10.0,unknown,0.0,0.0,unknown,Solid-State Reaction,
sc_atlas:25296,10.1103/PhysRevB.79.064503,,2009,CaC₆,CaC6,11.4,onset,0.0,0.0,unknown,Flux Growth,
sc_atlas:15213,10.1103/PhysRevB.79.064505,,2009,Ba2Ca2Cu3O6F2,Ba2Ca2Cu3O6F2,76.0,onset,0.0,0.0,polycrystal,Solid-State Reaction,
sc_atlas:15214,10.1103/PhysRevB.79.064505,,2009,Ba2Ca3Cu4O8F2,Ba2Ca3Cu4O8F2,55.0,onset,0.0,0.0,polycrystal,Solid-State Reaction,
sc_atlas:15215,10.1103/PhysRevB.79.064505,,2009,Ba2CaCu2O4(F1.6O0.4),Ba2CaCu2O4.4F1.6,105.0,onset,0.0,0.0,polycrystal,Solid-State Reaction,
sc_atlas:15216,10.1103/PhysRevB.79.064505,,2009,Ba2CaCu2O4F2,Ba2CaCu2O4F2,73.0,onset,0.0,0.0,polycrystal,Solid-State Reaction,
sc_atlas:25219,10.1103/PhysRevB.79.064520,,2009,PrFeAsO₁−y,PrFeAsO0.9,34.0,unknown,0.0,0.0,polycrystal,Solid-State Reaction,
sc_atlas:15218,10.1103/PhysRevB.79.064521,,2009,La2-xSrxCu1-xNixO4,La1.85Sr0.15Cu0.97Ni0.03O4,22.0,onset,0.0,0.001,unknown,Melt Growth,
sc_atlas:15219,10.1103/PhysRevB.79.064521,,2009,La2-xSrxCuO4,La1.85Sr0.15CuO4,37.7,onset,0.0,0.001,unknown,Melt Growth,
sc_atlas:25293,10.1103/PhysRevB.79.094507,,2009,Ba(Fe₁₋ₓCoₓ)₂As₂,BaFe1.852Co0.148As2,21.6,zero,0.0,0.0,unknown,Flux Growth,
sc_atlas:25292,10.1103/PhysRevB.79.094507,,2009,Ba(Fe₁₋ₓCoₓ)₂As₂,BaFe1.852Co0.148As2,22.0,midpoint,0.0,0.0,unknown,Flux Growth,
sc_atlas:25291,10.1103/PhysRevB.79.094507,,2009,Ba(Fe₁₋ₓCoₓ)₂As₂,BaFe1.852Co0.148As2,22.5,onset,0.0,0.0,unknown,Flux Growth,
sc_atlas:25290,10.1103/PhysRevB.79.094507,,2009,Ba(Fe₁₋ₓCoₓ)₂As₂,BaFe1.852Co0.148As2,23.0,unknown,0.0,0.0,unknown,Flux Growth,
sc_atlas:25274,10.1103/PhysRevB.79.094509,,2009,"(a), kFl∼6",NbN,14.9,zero,0.0,0.0,thin_film,Physical Vapor Deposition; Nanofabrication & Exfoliation,MgO
sc_atlas:25276,10.1103/PhysRevB.79.094509,,2009,"(c), kFℓ∼1.4",NbN,7.7,zero,0.0,0.0,thin_film,Physical Vapor Deposition; Nanofabrication & Exfoliation,MgO
sc_atlas:25275,10.1103/PhysRevB.79.094509,,2009,"(b), kFℓ∼2.3",NbN,9.5,zero,0.0,0.0,thin_film,Physical Vapor Deposition; Nanofabrication & Exfoliation,MgO
sc_atlas:25366,10.1103/PhysRevB.79.094521,,2009,Fe₁₊ᵧTeₓSe₁₋ₓ,Fe0.99Te0.51Se0.49,14.0,zero,0.0,0.0,unknown,Melt Growth,
sc_atlas:25370,10.1103/PhysRevB.79.094521,,2009,Fe₁₊ᵧTeₓSe₁₋ₓ,Fe1.01Te0.54Se0.46,14.0,onset,0.0,0.0,unknown,Melt Growth,
sc_atlas:25369,10.1103/PhysRevB.79.094521,,2009,Fe₁₊ᵧTeₓSe₁₋ₓ,Fe1.04Te0.64Se0.36,14.0,onset,0.0,0.0,unknown,Melt Growth,
sc_atlas:25368,10.1103/PhysRevB.79.094521,,2009,Fe₁₊ᵧTeₓSe₁₋ₓ,Fe1.04Te0.73Se0.27,14.0,onset,0.0,0.0,unknown,Melt Growth,
sc_atlas:25367,10.1103/PhysRevB.79.094521,,2009,Fe₁₊ᵧTeₓSe₁₋ₓ,Fe1.12Te0.92Se0.08,10.0,onset,0.0,0.0,unknown,Melt Growth,
sc_atlas:25279,10.1103/PhysRevB.79.100501,,2009,Ba(Fe₀.₉₃Co₀.₀₇)₂As₂,BaFe1.86Co0.14As2,21.0,unknown,0.0,0.0,unknown,Flux Growth,
sc_atlas:14888,10.1103/PhysRevB.79.100508,,2008,Eu2CuO4,Eu2CuO4,27.5,onset,0.0,0.0,thin_film,Solution-based synthesis/processing,SrTiO3 (STO) (100) or DyScO3 (DSO) (110)
sc_atlas:14889,10.1103/PhysRevB.79.100508,,2008,Gd2CuO4,Gd2CuO4,19.0,onset,0.0,0.0,thin_film,Solution-based synthesis/processing,SrTiO3 (STO) (100) or DyScO3 (DSO) (110)
sc_atlas:14890,10.1103/PhysRevB.79.100508,,2008,Nd2CuO4,Nd2CuO4,32.5,onset,0.0,0.0,thin_film,Solution-based synthesis/processing,SrTiO3 (STO) (100) or DyScO3 (DSO) (110)
sc_atlas:14894,10.1103/PhysRevB.79.100508,,2008,Pr2CuO4,Pr2CuO4,25.0,onset,0.0,0.0,thin_film,Solution-based synthesis/processing,SrTiO3 (STO) (100) or DyScO3 (DSO) (110)
sc_atlas:14892,10.1103/PhysRevB.79.100508,,2008,Pr2CuO4,Pr2CuO4,27.3,zero,0.0,0.0,thin_film,Solution-based synthesis/processing,SrTiO3 (STO) (100) or DyScO3 (DSO) (110)
sc_atlas:14893,10.1103/PhysRevB.79.100508,,2008,Pr2CuO4,Pr2CuO4,30.0,onset,0.0,0.0,thin_film,Solution-based synthesis/processing,SrTiO3 (STO) (100) or DyScO3 (DSO) (110)
sc_atlas:14891,10.1103/PhysRevB.79.100508,,2008,Pr2CuO4,Pr2CuO4,31.5,onset,0.0,0.0,thin_film,Solution-based synthesis/processing,SrTiO3 (STO) (100) or DyScO3 (DSO) (110)
sc_atlas:14897,10.1103/PhysRevB.79.100508,,2008,Sm2CuO4,Sm2CuO4,25.0,zero,0.0,0.0,thin_film,Solution-based synthesis/processing,SrTiO3 (STO) (100) or DyScO3 (DSO) (110)
sc_atlas:14898,10.1103/PhysRevB.79.100508,,2008,Sm2CuO4,Sm2CuO4,27.5,onset,0.0,0.0,thin_film,Solution-based synthesis/processing,SrTiO3 (STO) (100) or DyScO3 (DSO) (110)
sc_atlas:14896,10.1103/PhysRevB.79.100508,,2008,Sm2CuO4,Sm2CuO4,28.0,onset,0.0,0.0,thin_film,Solution-based synthesis/processing,SrTiO3 (STO) (100) or DyScO3 (DSO) (110)
sc_atlas:25072,10.1103/PhysRevB.79.104501,,2009,Pr₁₋ₓSrₓFeAsO,Pr0.75Sr0.25FeAsO,16.3,onset,0.0,0.0,polycrystal,Solid-State Reaction,
sc_atlas:25347,10.1103/PhysRevB.79.104515,,2009,SmFeAs(O₁₋ₓFₓ),SmFeAsO0.93F0.07,33.0,midpoint,0.0,0.0,polycrystal,Solid-State Reaction,
sc_atlas:25348,10.1103/PhysRevB.79.104515,,2009,SmFeAs(O₁₋ₓFₓ),SmFeAsO0.9F0.1,41.5,midpoint,0.0,0.0,polycrystal,Solid-State Reaction,
sc_atlas:25421,10.1103/PhysRevB.79.104521,,2009,Ba₁₋ₓRbₓFe₂As₂,Ba0.84Rb0.10Sn0.09Fe2As1.96,22.0,unknown,0.0,0.001,single_crystal,Flux Growth,
sc_atlas:25422,10.1103/PhysRevB.79.104521,,2009,Ba₁₋ₓRbₓFe₂As₂,Ba0.84Rb0.10Sn0.09Fe2As1.96,22.6,onset,0.0,0.001,single_crystal,Flux Growth,
sc_atlas:25419,10.1103/PhysRevB.79.104521,,2009,Ba₁₋ₓRbₓFe₂As₂,Ba0.84Rb0.10Sn0.09Fe2As1.96,23.0,unknown,0.0,0.0,single_crystal,Flux Growth,
sc_atlas:25054,10.1103/PhysRevB.79.132505,,2009,YNi₂₋ₓPtₓB₂C,YNi1.94Pt0.06B2C,13.6,onset,0.0,0.0,unknown,Melt Growth,
sc_atlas:25053,10.1103/PhysRevB.79.132505,,2009,YNi₂₋ₓPtₓB₂C,YNi2B2C,15.85,onset,0.0,0.0,unknown,Melt Growth,
sc_atlas:25343,10.1103/PhysRevB.79.134507,,2009,SrNi₂P₂,SrNi2P2,1.4,unknown,0.0,0.0,single_crystal,Flux Growth,
sc_atlas:25344,10.1103/PhysRevB.79.134507,,2009,SrNi₂P₂,SrNi2P2,1.415,unknown,0.0,0.0,single_crystal,Flux Growth,
sc_atlas:24777,10.1103/PhysRevB.79.140501,,2009,SmFeAsO₁₋ₓFᵧ,SmFeAsO0.8F0.2,41.5,unknown,0.0,0.0,unknown,Flux Growth,
sc_atlas:24776,10.1103/PhysRevB.79.140501,,2009,SmFeAsO₁₋ₓFᵧ,SmFeAsO0.8F0.2,45.0,midpoint,0.0,0.0,unknown,Flux Growth,
sc_atlas:24775,10.1103/PhysRevB.79.140501,,2009,SmFeAsO₁₋ₓFᵧ,SmFeAsO0.8F0.2,50.0,onset,0.0,0.0,unknown,Flux Growth,
sc_atlas:25528,10.1103/PhysRevB.79.140505,,2009,BNWs,B,1.5,onset,84.0,0.0,unknown,Chemical Vapor Deposition,
sc_atlas:25152,10.1103/PhysRevB.79.140509,,2009,Fe₁.₀₃Se₀.₃₀Te₀.₇₀,Fe1.03Se0.3Te0.7,11.0,zero,0.0,0.0,unknown,Melt Growth,
sc_atlas:25153,10.1103/PhysRevB.79.140509,,2009,Fe₁.₀₃Se₀.₃₀Te₀.₇₀,Fe1.03Se0.3Te0.7,12.4,midpoint,0.0,0.0,unknown,Melt Growth,
sc_atlas:25170,10.1103/PhysRevB.79.144509,,2009,Ru₇B₃,Ru7B3,3.3,zero,0.0,0.0,polycrystal,Solid-State Reaction,
sc_atlas:25466,10.1103/PhysRevB.79.144522,,2009,V₃Si,V3Si,17.0,unknown,0.0,0.0,unknown,unknown,
sc_atlas:25584,10.1103/PhysRevB.79.172502,,2009,LaNiPO,La0.985Ni1P1O0.951,3.2,unknown,0.0,0.0,polycrystal,Solid-State Reaction,
sc_atlas:25583,10.1103/PhysRevB.79.172502,,2009,LaNiPO,La0.995Ni1P1O0.966,4.2,unknown,0.0,0.0,polycrystal,Solid-State Reaction,
sc_atlas:15136,10.1103/PhysRevB.79.174501,,2009,Ba1-xKxFe2As2,Ba0.6K0.4Fe2As2,36.5,onset,0.0,0.0,single_crystal,Flux Growth,
sc_atlas:15137,10.1103/PhysRevB.79.174501,,2009,SmFeAsO1-yFy,SmFeAsO0.9F0.1,51.5,midpoint,0.0,0.0,single_crystal,Solid-State Reaction,
sc_atlas:24894,10.1103/PhysRevB.79.174505,,2009,LaFe₁₋ₓNiₓAsO,LaFe0.95Ni0.05AsO,3.4,unknown,0.0,0.0,polycrystal,Solid-State Reaction,
sc_atlas:24892,10.1103/PhysRevB.79.174505,,2009,LaFe₁₋ₓNiₓAsO,LaFe0.96Ni0.04AsO,6.5,unknown,0.0,0.0,polycrystal,Solid-State Reaction,
sc_atlas:24744,10.1103/PhysRevB.79.174511,,2009,PrOs₄Sb₁₂,PrOs4Sb12,1.68,unknown,0.0,0.1,unknown,unknown,
sc_atlas:24743,10.1103/PhysRevB.79.174511,,2009,PrOs₄Sb₁₂,PrOs4Sb12,1.79,unknown,0.0,0.02,unknown,unknown,
sc_atlas:24745,10.1103/PhysRevB.79.174511,,2009,PrOs₄Sb₁₂,PrOs4Sb12,1.8,unknown,0.0,0.1,unknown,unknown,
sc_atlas:24742,10.1103/PhysRevB.79.174511,,2009,PrOs₄Sb₁₂,PrOs4Sb12,1.83,unknown,0.0,0.01,unknown,unknown,
sc_atlas:24741,10.1103/PhysRevB.79.174511,,2009,PrOs₄Sb₁₂,PrOs4Sb12,1.85,unknown,0.0,0.0,unknown,unknown,
sc_atlas:15152,10.1103/PhysRevB.79.174512,,2009,Al,Al,1.13,unknown,0.0,0.0,unknown,Physical Vapor Deposition,Al2O3
sc_atlas:15153,10.1103/PhysRevB.79.174512,,2009,Re,Re,1.7,unknown,0.0,0.0,unknown,Physical Vapor Deposition; Nanofabrication & Exfoliation,Al2O3
sc_atlas:25599,10.1103/PhysRevB.79.174522,,2009,LuNi₂B₂C,LuNi2B2C,16.6,unknown,0.0,0.0,unknown,Flux Growth,
sc_atlas:25446,10.1103/PhysRevB.79.174523,,2009,La₁₋yY_yFeAsO₀.₈₅F₀.₁₅,La0.5Y0.5FeAsO0.85F0.15,40.2,onset,0.0,0.0,polycrystal,Solid-State Reaction,
sc_atlas:25445,10.1103/PhysRevB.79.174523,,2009,La₁₋yY_yFeAsO₀.₈₅F₀.₁₅,LaFeAsO0.85F0.15,24.0,onset,0.0,0.0,polycrystal,Solid-State Reaction,
sc_atlas:25345,10.1103/PhysRevB.79.174527,,2009,BaFe₁.₉Ni₀.₁As₂,BaFe1.9Ni0.1As2,20.0,unknown,0.0,0.0,unknown,unknown,
sc_atlas:15275,10.1103/PhysRevB.79.180502,,2009,BaIr2P2,BaIr2P2,2.1,onset,0.0,0.0,single_crystal,Flux Growth; Solid-State Reaction,
sc_atlas:15278,10.1103/PhysRevB.79.180502,,2009,BaRh2P2,BaRh2P2,1.0,onset,0.0,0.0,single_crystal,Flux Growth,
sc_atlas:24857,10.1103/PhysRevB.79.184526,,2009,LaFeAsO₁₋ₓFₓ,LaFeAsO0.9F0.1,27.0,onset,0.0,0.0,unknown,Solid-State Reaction,
sc_atlas:24859,10.1103/PhysRevB.79.184526,,2009,LaFeAsO₁₋ₓFₓ,LaFeAsO0.9F0.1,27.3,unknown,0.0,0.0,unknown,Solid-State Reaction,
sc_atlas:24858,10.1103/PhysRevB.79.184526,,2009,LaFeAsO₁₋ₓFₓ,LaFeAsO0.9F0.1,28.6,unknown,0.0,0.0,unknown,Solid-State Reaction,
sc_atlas:24860,10.1103/PhysRevB.79.184526,,2009,LaFeAsO₁₋ₓFₓ,LaFeAsO0.9F0.1,31.0,unknown,0.0,0.0,unknown,Solid-State Reaction,
sc_atlas:25116,10.1103/PhysRevB.79.212506,,2009,LaFeAs(O₁₋ₓFₓ),LaFeAsO0.86F0.14,12.5,zero,0.0,0.0,polycrystal,Solid-State Reaction,
sc_atlas:25115,10.1103/PhysRevB.79.212506,,2009,LaFeAs(O₁₋ₓFₓ),LaFeAsO0.89F0.11,22.5,zero,0.0,0.0,polycrystal,Solid-State Reaction,
sc_atlas:25114,10.1103/PhysRevB.79.212506,,2009,LaFeAs(O₁₋ₓFₓ),LaFeAsO0.93F0.07,22.5,zero,0.0,0.0,polycrystal,Solid-State Reaction,
sc_atlas:25113,10.1103/PhysRevB.79.212506,,2009,LaFeAs(O₁₋ₓFₓ),LaFeAsO0.96F0.04,16.3,zero,0.0,0.0,polycrystal,Solid-State Reaction,
sc_atlas:24965,10.1103/PhysRevB.79.212509,,2009,EuFe₂As₂,EuFe2As2,29.5,onset,2.0,0.0,unknown,Melt Growth,
sc_atlas:25502,10.1103/PhysRevB.79.214516,,2009,SrFe₂₋ₓRuₓAs₂,SrFe1.2Ru0.8As2,17.2,unknown,0.0,0.0,polycrystal,Solid-State Reaction,
sc_atlas:25499,10.1103/PhysRevB.79.214516,,2009,SrFe₂₋ₓRuₓAs₂,SrFe1.2Ru0.8As2,17.6,onset,0.0,0.0,polycrystal,Solid-State Reaction,
sc_atlas:25498,10.1103/PhysRevB.79.214516,,2009,SrFe₂₋ₓRuₓAs₂,SrFe1.3Ru0.7As2,19.3,onset,0.0,0.0,polycrystal,Solid-State Reaction,
sc_atlas:25501,10.1103/PhysRevB.79.214516,,2009,SrFe₂₋ₓRuₓAs₂,SrFe1.3Ru0.7As2,20.1,unknown,0.0,0.0,polycrystal,Solid-State Reaction,
sc_atlas:25497,10.1103/PhysRevB.79.214516,,2009,SrFe₂₋ₓRuₓAs₂,SrFe1.4Ru0.6As2,19.3,onset,0.0,0.0,polycrystal,Solid-State Reaction,
sc_atlas:25500,10.1103/PhysRevB.79.214516,,2009,SrFe₂₋ₓRuₓAs₂,SrFe1.4Ru0.6As2,19.8,unknown,0.0,0.0,polycrystal,Solid-State Reaction,
sc_atlas:25545,10.1103/PhysRevB.79.214520,,2009,Ba(Fe₁₋ₓCoₓ)₂As₂,BaFe1.92Co0.08As2,11.0,onset,0.0,0.0,single_crystal,Flux Growth,
sc_atlas:25546,10.1103/PhysRevB.79.214520,,2009,Ba(Fe₁₋ₓCoₓ)₂As₂,BaFe1.96Co0.04As2,10.5,onset,2.4,0.0,single_crystal,Flux Growth,
sc_atlas:25131,10.1103/PhysRevB.79.214530,,2009,YBa₂Cu₃O₆₊ₓ,YBa2Cu3O6.4,21.0,unknown,0.0,0.0,single_crystal,Flux Growth,
sc_atlas:25218,10.1103/PhysRevB.79.220507,,2009,β″-(ET)₂SF₅CH₂CF₂SO₃,C22H18F7O3S18,5.15,unknown,0.0,0.0,unknown,Solution-based synthesis/processing,
sc_atlas:28843,10.1103/PhysRevB.79.220508,,2009,MgCNi₃,MgCNi3,6.9,onset,0.0,0.0,unknown,Melt Growth,
sc_atlas:28845,10.1103/PhysRevB.79.220508,,2009,#C,MgCNi3,7.6,onset,0.0,0.0,unknown,Melt Growth,
sc_atlas:25537,10.1103/PhysRevB.79.220512,,2009,Sr₄V₂O₆Fe₂As₂,Sr4V2O6Fe2As2,31.5,onset,0.0,0.001,polycrystal,Solid-State Reaction,
sc_atlas:25538,10.1103/PhysRevB.79.220512,,2009,Sr₄V₂O₆Fe₂As₂,Sr4V2O6Fe2As2,37.2,onset,0.0,0.0,polycrystal,Solid-State Reaction,
sc_atlas:25283,10.1103/PhysRevB.79.220517,,2009,BaFe₁.₈₆Co₀.₁₄As₂,BaFe1.86Co0.14As2,22.0,unknown,0.0,0.0,unknown,Flux Growth,
sc_atlas:15313,10.1103/PhysRevB.79.224518,,2009,BaFe2As2,BaFe2As2,20.0,unknown,,0.0,single_crystal,Flux Growth,
sc_atlas:15312,10.1103/PhysRevB.79.224518,,2009,BaFe2As2,BaFe2As2,27.0,onset,,0.0,single_crystal,Flux Growth,
sc_atlas:15311,10.1103/PhysRevB.79.224518,,2009,BaFe2As2,BaFe2As2,33.0,onset,0.0,0.0,single_crystal,Flux Growth,
sc_atlas:15316,10.1103/PhysRevB.79.224518,,2009,SrFe2As2,SrFe2As2,27.0,unknown,4.15,8.0,single_crystal,Flux Growth,
sc_atlas:15315,10.1103/PhysRevB.79.224518,,2009,SrFe2As2,SrFe2As2,30.0,unknown,4.15,0.0,single_crystal,Flux Growth,
sc_atlas:15314,10.1103/PhysRevB.79.224518,,2009,SrFe2As2,SrFe2As2,37.6,onset,0.0,0.0,single_crystal,Flux Growth,
sc_atlas:25602,10.1103/PhysRevB.79.224523,,2009,NdFeAsO₀.₈₆F₀.₁₄,NdFeAsO0.86F0.14,48.0,unknown,0.0,0.0,polycrystal,Solid-State Reaction; Nanofabrication & Exfoliation,
sc_atlas:15281,10.1103/PhysRevB.79.233409,,2009,amorphous carbon doped with sulfur (AC-S),C87.39Na0.35O1.96S10.3,38.0,unknown,0.0,0.0,unknown,Solid-State Reaction,
sc_atlas:15280,10.1103/PhysRevB.79.233409,,2009,amorphous carbon (AC),C97.05Na0.3O2.44S0.21,32.0,unknown,0.0,0.0,unknown,Solid-State Reaction,
sc_atlas:25648,10.1103/PhysRevB.80.012510,,2009,Ba(Fe₁₋ₓCoₓ)₂As₂,BaFe1.86Co0.14As2,24.0,unknown,0.0,0.0,unknown,Flux Growth,
sc_atlas:25361,10.1103/PhysRevB.80.014518,,2009,Ba₁₋ₓKₓFe₂As₂,Ba0.72K0.28Fe2As2,32.7,onset,0.0,0.0,single_crystal,Flux Growth,
sc_atlas:25362,10.1103/PhysRevB.80.014518,,2009,Ba₁₋ₓKₓFe₂As₂,Ba0.75K0.25Fe2As2,28.0,onset,0.0,0.0,single_crystal,Flux Growth,
sc_atlas:25371,10.1103/PhysRevB.80.020501,,2009,Ba₁₋ₓKₓFe₂As₂,Ba0.55K0.45Fe2As2,30.0,onset,0.0,0.0,single_crystal,Flux Growth,
sc_atlas:25372,10.1103/PhysRevB.80.020501,,2009,Ba₁₋ₓKₓFe₂As₂,Ba0.55K0.45Fe2As2,38.0,onset,0.0,0.0,single_crystal,Flux Growth,
sc_atlas:15336,10.1103/PhysRevB.80.024506,,2009,SrFe_{2-x}Ir_xAs_2,SrFe1.57Ir0.43As2,24.2,unknown,0.0,0.0,polycrystal,Solid-State Reaction,
sc_atlas:25415,10.1103/PhysRevB.80.024506,,2009,SrFe₂₋ₓIrₓAs₂,SrFe1.5Ir0.5As2,22.3,onset,0.0,0.0,polycrystal,Solid-State Reaction,
sc_atlas:15338,10.1103/PhysRevB.80.024506,,2009,SrFe_{2-x}Rh_xAs_2,SrFe1.75Rh0.25As2,21.9,unknown,0.0,0.0,polycrystal,Solid-State Reaction,
sc_atlas:25428,10.1103/PhysRevB.80.024506,,2009,SrFe₂₋ₓPdₓAs₂,SrFe1.85Pd0.15As2,8.2,midpoint,0.0,0.002,polycrystal,Solid-State Reaction,
sc_atlas:15337,10.1103/PhysRevB.80.024506,,2009,SrFe_{2-x}Pd_xAs_2,SrFe1.85Pd0.15As2,8.7,unknown,0.0,0.0,polycrystal,Solid-State Reaction,
sc_atlas:15009,10.1103/PhysRevB.80.024508,,2009,"(Ba,K)Fe2As2",Ba0.5K0.5Fe2As2,37.0,unknown,0.0,0.0,single_crystal,Flux Growth,
sc_atlas:15010,10.1103/PhysRevB.80.024508,,2009,CaFe2As2,CaFe2As2,10.0,unknown,0.55,0.0,single_crystal,Flux Growth,
sc_atlas:15011,10.1103/PhysRevB.80.024508,,2009,"(Sr,Na)Fe2As2",Sr0.5Na0.5Fe2As2,35.0,unknown,0.0,0.0,single_crystal,Flux Growth,
sc_atlas:25615,10.1103/PhysRevB.80.024517,,2009,"LT085, nominal composition: FeSe₀.₈₅",FeSe0.963,8.28,onset,0.0,0.0001,unknown,Solid-State Reaction,
sc_atlas:25621,10.1103/PhysRevB.80.024517,,2009,"LT100, nominal composition: FeSe₁.₀₀",FeSe0.968,8.0,onset,0.0,0.0001,unknown,Solid-State Reaction,
sc_atlas:25614,10.1103/PhysRevB.80.024517,,2009,FeSe₁₋ₓ,FeSe0.974,8.0,onset,0.0,0.0,unknown,Solid-State Reaction,
sc_atlas:25620,10.1103/PhysRevB.80.024517,,2009,"LT098, nominal composition: FeSe₀.₉₈",FeSe0.975,8.21,onset,0.0,0.0001,unknown,Solid-State Reaction,
sc_atlas:25617,10.1103/PhysRevB.80.024517,,2009,"LT092, nominal composition: FeSe₀.₉₂",FeSe0.976,8.44,onset,0.0,0.0001,unknown,Solid-State Reaction,
sc_atlas:25618,10.1103/PhysRevB.80.024517,,2009,"HT094, nominal composition: FeSe₀.₉₄",FeSe0.977,8.21,onset,0.0,0.0001,unknown,Solid-State Reaction,
sc_atlas:25619,10.1103/PhysRevB.80.024517,,2009,"LT096, nominal composition: FeSe₀.₉₆",FeSe0.978,8.43,onset,0.0,0.0001,unknown,Solid-State Reaction,
sc_atlas:25616,10.1103/PhysRevB.80.024517,,2009,"LT087, nominal composition: FeSe₀.₈₇",FeSe0.979,8.34,onset,0.0,0.0001,unknown,Solid-State Reaction,
sc_atlas:25046,10.1103/PhysRevB.80.024519,,2009,CaFe₂As₂,CaFe2As2,11.5,onset,0.14,0.0,single_crystal,Flux Growth,
sc_atlas:25486,10.1103/PhysRevB.80.052501,,2009,SrFe₂As₂,SrFe2As2,21.0,zero,0.0,0.0,thin_film,Physical Vapor Deposition,LSAT
sc_atlas:25485,10.1103/PhysRevB.80.052501,,2009,SrFe₂As₂,SrFe2As2,25.0,onset,0.0,0.0,thin_film,Physical Vapor Deposition,LSAT
sc_atlas:25373,10.1103/PhysRevB.80.052503,,2009,SmFeAsO₁₋ₓFₓ,SmFeAsO0.915F0.085,14.0,onset,0.0,0.0,polycrystal,Solid-State Reaction,
sc_atlas:25374,10.1103/PhysRevB.80.052503,,2009,SmFeAsO₁₋ₓFₓ,SmFeAsO0.9F0.1,41.0,onset,0.0,0.0,polycrystal,Solid-State Reaction,
sc_atlas:25248,10.1103/PhysRevB.80.060502,,2009,SmFeAsO₀.₈F₀.₂,SmFeAsO0.8F0.2,52.0,unknown,0.0,0.0,polycrystal,Solid-State Reaction,
sc_atlas:25249,10.1103/PhysRevB.80.060502,,2009,SmFeAsO₀.₈F₀.₂,SmFeAsO0.8F0.2,52.1,onset,0.0,0.0,polycrystal,Solid-State Reaction,
sc_atlas:25246,10.1103/PhysRevB.80.060502,,2009,SmFeAsO₀.₈F₀.₂,SmFeAsO0.8F0.2,53.0,onset,0.0,0.0,polycrystal,Solid-State Reaction,
sc_atlas:15440,10.1103/PhysRevB.80.060503,,2009,Mg_{10.5}Ir_{19}B_{17.1},Mg10.5Ir19B17.1,3.45,unknown,0.0,0.44,polycrystal,Solid-State Reaction,
sc_atlas:15439,10.1103/PhysRevB.80.060503,,2009,Mg_{10.5}Ir_{19}B_{17.1},Mg10.5Ir19B17.1,4.8,unknown,0.0,0.0,polycrystal,Solid-State Reaction,
sc_atlas:15442,10.1103/PhysRevB.80.060503,,2009,Mg_{9.3}Ir_{19}B_{16.7},Mg9.3Ir19B16.7,4.11,unknown,0.0,0.44,polycrystal,Solid-State Reaction,
sc_atlas:15441,10.1103/PhysRevB.80.060503,,2009,Mg_{9.3}Ir_{19}B_{16.7},Mg9.3Ir19B16.7,5.8,unknown,0.0,0.0,polycrystal,Solid-State Reaction,
sc_atlas:15414,10.1103/PhysRevB.80.064505,,2009,Y0.85Ca0.15Ba2Cu3O6.95,Y0.85Ca0.15Ba2Cu3O6.95,75.0,onset,0.0,0.0,single_crystal,Flux Growth,
sc_atlas:15415,10.1103/PhysRevB.80.064505,,2009,YBa2Cu3O6.95,YBa2Cu3O6.95,92.0,onset,0.0,0.0,single_crystal,Melt Growth,
sc_atlas:25454,10.1103/PhysRevB.80.064506,,2009,FeSe,FeSe,37.0,onset,6.6,0.0,unknown,unknown,
sc_atlas:25455,10.1103/PhysRevB.80.064506,,2009,FeSe,FeSe,6.0,onset,13.9,0.0,unknown,unknown,
sc_atlas:25681,10.1103/PhysRevB.80.092502,,2009,FeTe₀.₆₁Se₀.₃₉,FeTe0.61Se0.39,14.0,onset,0.0,0.0005,unknown,Melt Growth,
sc_atlas:25629,10.1103/PhysRevB.80.092507,,2009,Fe₁.₀₂Se,Fe1.02Se,30.0,unknown,1.6,0.0,polycrystal,Solid-State Reaction; Chemical Vapor Transport,
sc_atlas:25628,10.1103/PhysRevB.80.092507,,2009,Fe₁.₀₂Se,Fe1.02Se,7.0,onset,0.0,0.0,polycrystal,Solid-State Reaction; Chemical Vapor Transport,
sc_atlas:25626,10.1103/PhysRevB.80.094501,,2009,Ba(Fe₀.₉₃Co₀.₀₇)₂As₂,BaFe1.86Co0.14As2,22.1,unknown,0.0,0.0,single_crystal,Flux Growth,
sc_atlas:15464,10.1103/PhysRevB.80.094520,,2009,YBa2Cu3O7-δ,YBa2Cu3O6.65,61.5,midpoint,0.0,0.0,single_crystal,Melt Growth,
sc_atlas:15463,10.1103/PhysRevB.80.094520,,2009,YBa2Cu3O7-δ,YBa2Cu3O6.95,92.0,midpoint,0.0,0.0,single_crystal,Melt Growth,
sc_atlas:26031,10.1103/PhysRevB.80.094523,,2009,Sr₂₋ₓBaₓCuO₃₊ᵟ,Sr1.4Ba0.6CuO3.4,98.0,unknown,0.0,0.002,polycrystal,Solid-State Reaction,
sc_atlas:26034,10.1103/PhysRevB.80.094523,,2009,Sr₂₋ₓBaₓCuO₃₊ᵟ,Sr1.68Ba0.32CuO3.4,88.0,unknown,0.0,0.002,polycrystal,Solid-State Reaction,
sc_atlas:26035,10.1103/PhysRevB.80.094523,,2009,Sr₂₋ₓBaₓCuO₃₊ᵟ,Sr1.68Ba0.32CuO3.4,92.0,unknown,0.0,0.002,polycrystal,Solid-State Reaction,
sc_atlas:26032,10.1103/PhysRevB.80.094523,,2009,Sr₂₋ₓBaₓCuO₃₊ᵟ,Sr1.9Ba0.1CuO3.4,80.0,unknown,0.0,0.002,polycrystal,Solid-State Reaction,
sc_atlas:26033,10.1103/PhysRevB.80.094523,,2009,Sr₂₋ₓBaₓCuO₃₊ᵟ,Sr1.9Ba0.1CuO3.4,91.0,unknown,0.0,0.002,polycrystal,Solid-State Reaction,
sc_atlas:26029,10.1103/PhysRevB.80.094523,,2009,Sr₂₋ₓBaₓCuO₃₊ᵟ,Sr2CuO3.4,75.0,unknown,0.0,0.002,polycrystal,Solid-State Reaction,
sc_atlas:26030,10.1103/PhysRevB.80.094523,,2009,Sr₂₋ₓBaₓCuO₃₊ᵟ,Sr2CuO3.4,95.0,unknown,0.0,0.002,polycrystal,Solid-State Reaction,
sc_atlas:15382,10.1103/PhysRevB.80.100502,,2009,(Lu1-xDyx)2Fe3Si5,Lu1.9Dy0.1Fe3Si5,3.8,onset,0.0,0.0,unknown,Melt Growth,
sc_atlas:15383,10.1103/PhysRevB.80.100502,,2009,(Lu1-xYx)2Fe3Si5,Lu1.9Y0.1Fe3Si5,4.2,onset,0.0,0.0,unknown,Melt Growth; Solid-State Reaction,
sc_atlas:15385,10.1103/PhysRevB.80.100502,,2009,Lu2Fe3Si5,Lu2Fe3Si5,5.8,onset,0.0,0.0,unknown,Melt Growth; Solid-State Reaction,
sc_atlas:15384,10.1103/PhysRevB.80.100502,,2009,Lu2Fe3Si5,Lu2Fe3Si5,6.1,onset,0.0,0.0,unknown,Melt Growth; Solid-State Reaction,
sc_atlas:25286,10.1103/PhysRevB.80.104501,,2008,TbFeAsO₁₋δ,TbFeAsO0.82,44.0,unknown,0.0,0.0,polycrystal,Solid-State Reaction,
sc_atlas:25288,10.1103/PhysRevB.80.104501,,2008,TbFeAsO₁₋δ,TbFeAsO0.85,42.0,onset,0.0,0.0,polycrystal,Solid-State Reaction,
sc_atlas:25108,10.1103/PhysRevB.80.104509,,2009,YBa₂Cu₃O₆₊y,YBa2Cu3O6.333,15.6,unknown,0.0,0.0,polycrystal,Solid-State Reaction,
sc_atlas:25109,10.1103/PhysRevB.80.104509,,2009,YBa₂Cu₃O₆₊y,YBa2Cu3O6.333,3.0,unknown,0.0,0.0,polycrystal,Solid-State Reaction,
sc_atlas:24984,10.1103/PhysRevB.80.132502,,2009,Li₂Pt₃B,Li2Pt3B,3.0,unknown,0.0,0.0,unknown,Melt Growth,
sc_atlas:24986,10.1103/PhysRevB.80.132502,,2009,Li₂Pt₃B,Li2Pt3B,3.05,zero,0.0,0.0,unknown,Melt Growth,
sc_atlas:24985,10.1103/PhysRevB.80.132502,,2009,Li₂Pt₃B,Li2Pt3B,3.07,midpoint,0.0,0.0,unknown,Melt Growth,
sc_atlas:25749,10.1103/PhysRevB.80.134523,,2009,FeTe₀.₅Se₀.₅,FeTe0.5Se0.5,14.0,onset,0.0,0.0,unknown,Melt Growth,
sc_atlas:25684,10.1103/PhysRevB.80.140501,,2009,Ba(Fe₁₋ₓCoₓ)₂As₂,BaFe1.88Co0.12As2,21.8,unknown,0.0,0.0001,unknown,unknown,
sc_atlas:25581,10.1103/PhysRevB.80.140503,,2009,Ba₁₋ₓKₓFe₂As₂,Ba0.72K0.28Fe2As2,30.0,unknown,0.0,0.0,single_crystal,Flux Growth,
sc_atlas:25580,10.1103/PhysRevB.80.140503,,2009,Ba₁₋ₓKₓFe₂As₂,Ba0.75K0.25Fe2As2,26.0,unknown,0.0,0.0,single_crystal,Flux Growth,
sc_atlas:25457,10.1103/PhysRevB.80.140508,,2009,Ba(Fe₁₋ₓCoₓ)₂As₂,BaFe1.84Co0.16As2,25.2,unknown,0.0,0.0,single_crystal,Flux Growth,
sc_atlas:26026,10.1103/PhysRevB.80.140513,,2009,A/S-type,CeCu2Si2,0.46,onset,0.0,0.0,unknown,Flux Growth,S-type
sc_atlas:26028,10.1103/PhysRevB.80.140513,,2009,A/S-type,CeCu2Si2,0.59,unknown,1.5,0.0,unknown,Flux Growth,S-type
sc_atlas:26027,10.1103/PhysRevB.80.140513,,2009,A/S-type,CeCu2Si2,0.63,unknown,0.4,0.0,unknown,Flux Growth,S-type
sc_atlas:25897,10.1103/PhysRevB.80.144505,,2009,YBa₂Cu₃O₇-δ,YBa2Cu3O6.53,52.0,unknown,0.0,0.0,thin_film,Physical Vapor Deposition,SrTiO3
sc_atlas:25896,10.1103/PhysRevB.80.144505,,2009,YBa₂Cu₃O₇-δ,YBa2Cu3O6.69,62.0,unknown,0.0,0.0,thin_film,Physical Vapor Deposition,SrTiO3
sc_atlas:25895,10.1103/PhysRevB.80.144505,,2009,YBa₂Cu₃O₇-δ,YBa2Cu3O6.76,74.0,unknown,0.0,0.0,thin_film,Physical Vapor Deposition,NdGaO3
sc_atlas:25894,10.1103/PhysRevB.80.144505,,2009,YBa₂Cu₃O₇-δ,YBa2Cu3O6.82,86.6,unknown,0.0,0.0,thin_film,Physical Vapor Deposition,NdGaO3
sc_atlas:25893,10.1103/PhysRevB.80.144505,,2009,YBa₂Cu₃O₇-δ,YBa2Cu3O6.84,88.9,unknown,0.0,0.0,thin_film,Physical Vapor Deposition,NdGaO3
sc_atlas:15460,10.1103/PhysRevB.80.144506,,2009,NbSe2,NbSe2,7.2,unknown,0.0,0.0,thin_film,unknown,
sc_atlas:15461,10.1103/PhysRevB.80.144506,,2009,Pb,Pb,7.2,unknown,0.0,0.0,thin_film,Physical Vapor Deposition,C
sc_atlas:25683,10.1103/PhysRevB.80.144511,,2009,La₁.₉₄Sr₀.₀₆CuO₄,La1.94Sr0.06Cu0.04,16.0,midpoint,0.0,0.0,thin_film,Physical Vapor Deposition; Nanofabrication & Exfoliation,LaAlO3
sc_atlas:15429,10.1103/PhysRevB.80.144512,,2009,SmFeAsO_{0.85},SmFeAsO0.85,50.5,onset,0.0,0.0,single_crystal,Flux Growth; Nanofabrication & Exfoliation,
sc_atlas:15430,10.1103/PhysRevB.80.144512,,2009,SmFeAsO_{0.8}F_{0.2},SmFeAsO0.8F0.2,42.0,onset,0.0,0.0,single_crystal,Flux Growth,
sc_atlas:25726,10.1103/PhysRevB.80.144517,,2009,PrFeAsO₁₋ₓFₓ,PrFeAsO0.85F0.15,47.0,onset,0.0,0.0,unknown,Solid-State Reaction,
sc_atlas:25799,10.1103/PhysRevB.80.144524,,2009,CaFe₂₋ₓNiₓAs₂,CaFe1.947Ni0.053As2,15.0,onset,0.0,0.0,single_crystal,Flux Growth,
sc_atlas:25800,10.1103/PhysRevB.80.144524,,2009,CaFe₂₋ₓNiₓAs₂,CaFe1.94Ni0.06As2,15.0,onset,0.0,0.0,single_crystal,Flux Growth,
sc_atlas:25522,10.1103/PhysRevB.80.174509,,2009,"SC1, excess Fe: ~3–4%",Fe1.03Te0.63Se0.37,14.8,onset,0.0,0.0,unknown,Flux Growth,
sc_atlas:25523,10.1103/PhysRevB.80.174509,,2009,"SC2, excess Fe: ~11%",Fe1.11Te0.64Se0.36,11.6,onset,0.0,0.0,unknown,Flux Growth,
sc_atlas:25535,10.1103/PhysRevB.80.174512,,2009,LaO₀.₉F₀.₁FeAs,LaFeAsO0.9F0.1,30.0,unknown,0.0,0.0,polycrystal,Solid-State Reaction,
sc_atlas:25536,10.1103/PhysRevB.80.174512,,2009,LaO₀.₉F₀.₁FeAs,LaFeAsO0.9F0.1,32.0,unknown,0.0,0.0,polycrystal,Solid-State Reaction,
sc_atlas:25688,10.1103/PhysRevB.80.174514,,2009,Sr₂RuO₄,Sr2RuO4,1.503,midpoint,0.0,0.0,polycrystal,Melt Growth; Solid-State Reaction,
sc_atlas:15483,10.1103/PhysRevB.80.174516,,2009,MgB1.87C0.13,MgB1.87C0.13,29.5,unknown,0.0,0.0,polycrystal,Solid-State Reaction,
sc_atlas:15484,10.1103/PhysRevB.80.174516,,2009,MgB2,MgB2,34.4,unknown,0.0,0.0,polycrystal,Solid-State Reaction,
sc_atlas:25876,10.1103/PhysRevB.80.174517,,2009,Ba(Fe₁₋ₓCoₓ)₂As₂,BaFe1.828Co0.172As2,20.5,unknown,0.0,0.0,unknown,Flux Growth,
sc_atlas:25875,10.1103/PhysRevB.80.174517,,2009,Ba(Fe₁₋ₓCoₓ)₂As₂,BaFe1.892Co0.108As2,19.2,unknown,0.0,0.0,unknown,Flux Growth,
sc_atlas:25954,10.1103/PhysRevB.80.180507,,2009,Fe₁₊δSe₁₋ₓTeₓ,Fe1.05Se0.15Te0.85,14.0,onset,0.0,0.0,unknown,Flux Growth,
sc_atlas:26065,10.1103/PhysRevB.80.180509,,2009,YBa₂Cu₃O₆₊y,YBa2Cu3O6.333,16.9,unknown,0.0,0.0,unknown,unknown,
sc_atlas:26063,10.1103/PhysRevB.80.180509,,2009,YBa₂Cu₃O₆₊y,YBa2Cu3O6.333,17.4,unknown,0.0,0.0,unknown,unknown,
sc_atlas:26064,10.1103/PhysRevB.80.180509,,2009,YBa₂Cu₃O₆₊y,YBa2Cu3O6.333,3.0,unknown,0.0,0.0,unknown,unknown,
sc_atlas:26066,10.1103/PhysRevB.80.180509,,2009,YBa₂Cu₃O₆₊y,YBa2Cu3O6.333,3.9,unknown,0.0,0.0,unknown,unknown,
sc_atlas:25941,10.1103/PhysRevB.80.180510,,2009,Ba(Fe₁₋ₓCoₓ)₂As₂,BaFe1.83Co0.17As2,22.0,unknown,0.0,0.0,unknown,Flux Growth,
sc_atlas:25940,10.1103/PhysRevB.80.180510,,2009,Ba(Fe₁₋ₓCoₓ)₂As₂,BaFe1.878Co0.122As2,24.0,unknown,0.0,0.0,unknown,Flux Growth,
sc_atlas:25960,10.1103/PhysRevB.80.184503,,2009,Ce₂RhIn₈,Ce2RhIn8,0.4,onset,1.84,0.0,single_crystal,Flux Growth,
sc_atlas:25959,10.1103/PhysRevB.80.184503,,2009,Ce₂RhIn₈,Ce2RhIn8,0.9,onset,1.36,0.0,single_crystal,Flux Growth,
sc_atlas:26021,10.1103/PhysRevB.80.184514,,2009,Eu(Fe₀.₈₉Co₀.₁₁)₂As₂,EuFe1.78Co0.22As2,21.0,onset,0.0,0.0,single_crystal,Flux Growth,
sc_atlas:25923,10.1103/PhysRevB.80.214511,,2009,Fe₁₊ₓTe₁₋ᵧSeᵧ,Fe1.013Te0.7Se0.3,13.0,unknown,0.0,0.0,unknown,Melt Growth,
sc_atlas:25922,10.1103/PhysRevB.80.214511,,2009,Fe₁₊ₓTe₁₋ᵧSeᵧ,Fe1.049Te0.8Se0.2,11.0,onset,0.0,0.0,unknown,Melt Growth,
sc_atlas:25829,10.1103/PhysRevB.80.214514,,2009,Fe₁₊ᵧ(Te₁₋ₓSₓ)z,Fe0.98Te0.9S0.15,8.8,onset,0.0,0.0,unknown,Flux Growth,
sc_atlas:25828,10.1103/PhysRevB.80.214514,,2009,Fe₁₊ᵧ(Te₁₋ₓSₓ)z,Fe1.06Te0.88S0.14,7.0,zero,0.0,0.0,unknown,Flux Growth,
sc_atlas:25827,10.1103/PhysRevB.80.214514,,2009,Fe₁₊ᵧ(Te₁₋ₓSₓ)z,Fe1.06Te0.88S0.14,8.7,onset,0.0,0.0,unknown,Flux Growth,
sc_atlas:25826,10.1103/PhysRevB.80.214514,,2009,Fe₁₊ᵧ(Te₁₋ₓSₓ)z,Fe1.12Te0.83S0.11,3.5,zero,0.0,0.0,unknown,Flux Growth,
sc_atlas:25825,10.1103/PhysRevB.80.214514,,2009,Fe₁₊ᵧ(Te₁₋ₓSₓ)z,Fe1.12Te0.83S0.11,8.6,onset,0.0,0.0,unknown,Flux Growth,
sc_atlas:25822,10.1103/PhysRevB.80.214514,,2009,Fe₁₊ᵧ(Te₁₋ₓSₓ)z,Fe1.12Te0.97S0.03,6.5,onset,0.0,0.0,unknown,Flux Growth,
sc_atlas:25824,10.1103/PhysRevB.80.214514,,2009,Fe₁₊ᵧ(Te₁₋ₓSₓ)z,Fe1.13Te0.85S0.1,2.0,zero,0.0,0.0,unknown,Flux Growth,
sc_atlas:25823,10.1103/PhysRevB.80.214514,,2009,Fe₁₊ᵧ(Te₁₋ₓSₓ)z,Fe1.13Te0.85S0.1,8.5,onset,0.0,0.0,unknown,Flux Growth,
sc_atlas:26320,10.1103/PhysRevB.80.214518,,2009,Ba(Fe₁₋ₓCoₓ)₂As₂,BaFe1.8456Co0.1544As2,22.1,unknown,0.0,0.0,unknown,Flux Growth,
sc_atlas:26105,10.1103/PhysRevB.80.214531,,2009,(TMTSF)₂PF₆,C20H24F6PSe8,0.87,midpoint,0.0,0.0,unknown,Solution-based synthesis/processing,
sc_atlas:26104,10.1103/PhysRevB.80.214531,,2009,(TMTSF)₂PF₆,C20H24F6PSe8,1.1,midpoint,0.0,0.0,unknown,Solution-based synthesis/processing,
sc_atlas:25653,10.1103/PhysRevB.80.220509,,2009,LaFePO,LaFePO,7.4,midpoint,0.0,0.0,single_crystal,Flux Growth,
sc_atlas:15328,10.1103/PhysRevB.80.220511,,2009,κ-(BEDT-TTF)2Cu[N(CN)2]Br,C22H16BrCuN3S16,11.9,unknown,0.0,0.0,unknown,unknown,
sc_atlas:15329,10.1103/PhysRevB.80.220511,,2009,κ-(BEDT-TTF)2Cu(NCS)2,C22H16CuN2S18,9.5,unknown,0.0,0.0,unknown,unknown,
sc_atlas:26352,10.1103/PhysRevB.80.245113,,2009,La₂₋ₓSrₓCuO₄ (LSCO),La1.83Sr0.17Cu0.98Zn0.02O4,22.0,unknown,0.0,0.0,unknown,Melt Growth,
sc_atlas:26351,10.1103/PhysRevB.80.245113,,2009,La₂₋ₓSrₓCuO₄ (LSCO),La1.83Sr0.17CuO4,40.0,unknown,0.0,0.0,unknown,Melt Growth,
sc_atlas:25859,10.1103/PhysRevB.81.012503,,2010,Ba₁₋ₓKₓFe₂As₂,Ba0.3K0.7Fe2As2,15.0,unknown,0.0,0.01,single_crystal,Flux Growth,
sc_atlas:25858,10.1103/PhysRevB.81.012503,,2010,Ba₁₋ₓKₓFe₂As₂,Ba0.3K0.7Fe2As2,19.0,onset,0.0,0.01,single_crystal,Flux Growth,
sc_atlas:25860,10.1103/PhysRevB.81.012503,,2010,Ba₁₋ₓKₓFe₂As₂,KFe2As2,3.0,unknown,0.0,0.0,single_crystal,Flux Growth,
sc_atlas:26002,10.1103/PhysRevB.81.014503,,2010,Ba(Fe₁₋ₓCoₓ)₂As₂,BaFe1.76Co0.24As2,19.0,unknown,0.0,0.0,single_crystal,Flux Growth,
sc_atlas:26001,10.1103/PhysRevB.81.014503,,2010,Ba(Fe₁₋ₓCoₓ)₂As₂,BaFe1.84Co0.16As2,24.5,onset,0.0,0.0,single_crystal,Flux Growth,
sc_atlas:26044,10.1103/PhysRevB.81.014513,,2010,BaFe₂₋ₓCoₓAs₂,BaFe1.81Co0.19As2,23.0,onset,0.0,0.0,single_crystal,Flux Growth,
sc_atlas:26014,10.1103/PhysRevB.81.014525,,2010,LiₓZrNCl,Li0.07ZrNCl,15.1,unknown,0.0,0.0,unknown,unknown,
sc_atlas:26015,10.1103/PhysRevB.81.014525,,2010,LiₓZrNCl,Li0.08ZrNCl,14.0,unknown,0.0,0.0,unknown,unknown,
sc_atlas:26016,10.1103/PhysRevB.81.014525,,2010,LiₓZrNCl,Li0.10ZrNCl,12.6,unknown,0.0,0.0,unknown,unknown,
sc_atlas:26017,10.1103/PhysRevB.81.014525,,2010,LiₓZrNCl,Li0.12ZrNCl,12.5,unknown,0.0,0.0,unknown,unknown,
sc_atlas:26018,10.1103/PhysRevB.81.014525,,2010,LiₓZrNCl,Li0.21ZrNCl,11.6,unknown,0.0,0.0,unknown,unknown,
sc_atlas:25512,10.1103/PhysRevB.81.014527,,2010,CePt₃Si,CePt3Si,0.42,midpoint,0.0,0.0,unknown,Melt Growth,
sc_atlas:25511,10.1103/PhysRevB.81.014527,,2010,CePt₃Si,CePt3Si,0.45,midpoint,0.0,0.0,unknown,Melt Growth,
sc_atlas:25939,10.1103/PhysRevB.81.014529,,2010,Ba₁₋ₓKₓFe₂As₂,Ba0.5K0.5Fe2As2,36.0,unknown,0.0,0.0,polycrystal,Solid-State Reaction,
sc_atlas:25938,10.1103/PhysRevB.81.014529,,2010,Ba₁₋ₓKₓFe₂As₂,Ba0.6K0.4Fe2As2,37.3,unknown,0.0,0.0,polycrystal,Solid-State Reaction,
