Repository: zhiyuliu0158-ui/occ-alignn-tc

# P-B-Occ-ALIGNN-full-Tc

Occupancy-aware ALIGNN-style graph neural network for superconducting critical temperature `Tc_K` regression.

本仓库只做一个任务：

```text
CIF + pressure_GPa + magnetic_field_T + field_direction + optional metadata -> Tc_K
```

不做 superconducting / non-superconducting 分类。

## 1. 模型简介

`PBOccALIGNNFullTc` 是一个纯 PyTorch 实现的 ALIGNN-style 图神经网络：

- bond graph 的 node 是 crystallographic site。
- bond graph 的 edge 是周期近邻 directed bond。
- line graph 的 node 是 directed bond。
- line graph 的 edge 是角度 `i-j-k`。
- 所有 scatter / aggregation 使用 `torch.index_add`，不依赖 `torch_scatter`、DGL、PyTorch Geometric 或官方 ALIGNN 包。
- 输出为 `logtc_mu`、`logtc_logvar` 和 `Tc_pred_K = exp(logtc_mu) - 1`。

File: data/sc-atlas-data.csv (part 34 of 62)
source_record_id,doi,source_title,source_year,formula_raw,formula_normalized,tc_value_k,tc_criterion,pressure_gpa,magnetic_field_t,sample_form,preparation_method,substrate
sc_atlas:25937,10.1103/PhysRevB.81.014529,,2010,Ba₁₋ₓKₓFe₂As₂,Ba0.7K0.3Fe2As2,36.5,unknown,0.0,0.0,polycrystal,Solid-State Reaction,
sc_atlas:25936,10.1103/PhysRevB.81.014529,,2010,Ba₁₋ₓKₓFe₂As₂,Ba0.8K0.2Fe2As2,22.9,midpoint,0.0,0.0,polycrystal,Solid-State Reaction,
sc_atlas:26013,10.1103/PhysRevB.81.020501,,2009,Si:B,B0.08Si0.92,0.6,onset,0.0,0.0,unknown,Physical Vapor Deposition,Si
sc_atlas:25765,10.1103/PhysRevB.81.020503,,2009,BaFe₂(As₀.₆₇P₀.₃₃)₂,BaFe2As1.34P0.66,30.0,unknown,0.0,0.0,polycrystal,Solid-State Reaction,
sc_atlas:25849,10.1103/PhysRevB.81.020504,,2010,"Nb film, thickness: 65 nm",Nb,7.25,unknown,0.0,0.0,unknown,unknown,
sc_atlas:11375,10.1103/physrevb.81.020505,,2010,"Ta₂, mean field",Ta,0.26,unknown,0.0,0.0,thin_film,Physical Vapor Deposition,Si
sc_atlas:11374,10.1103/physrevb.81.020505,,2010,"Ta 1, mean field",Ta,0.65,unknown,0.0,0.0,thin_film,Physical Vapor Deposition,Si
sc_atlas:15548,10.1103/PhysRevB.81.020506,,2010,MgB2,MgB2,38.5,onset,0.0,0.0,thin_film,Melt Growth,
sc_atlas:15549,10.1103/PhysRevB.81.020506,,2010,Nb,Nb,9.1,unknown,0.0,0.0,thin_film,unknown,
sc_atlas:25912,10.1103/PhysRevB.81.020509,,2010,Fe₁.₁₁Te₀.₆Se₀.₄,Fe1.11Te0.6Se0.4,14.0,unknown,0.0,0.0,single_crystal,Flux Growth,
sc_atlas:26023,10.1103/PhysRevB.81.020510,,2010,CaFe₁.₉₂Co₀.₀₈As₂,CaFe1.92Co0.08As2,12.6,midpoint,0.0,13.0,single_crystal,Flux Growth,
sc_atlas:26022,10.1103/PhysRevB.81.020510,,2010,CaFe₁.₉₂Co₀.₀₈As₂,CaFe1.92Co0.08As2,20.4,midpoint,0.0,0.0,single_crystal,Flux Growth,
sc_atlas:26042,10.1103/PhysRevB.81.024502,,2009,NbN,NbN,12.37,unknown,0.0,0.0,thin_film,Physical Vapor Deposition; Nanofabrication & Exfoliation,Al2O3
sc_atlas:26043,10.1103/PhysRevB.81.024502,,2009,NbN,NbN,12.63,unknown,0.0,0.0,thin_film,Physical Vapor Deposition; Nanofabrication & Exfoliation,Al2O3
sc_atlas:26041,10.1103/PhysRevB.81.024502,,2009,NbN,NbN,12.73,unknown,0.0,0.0,thin_film,Physical Vapor Deposition; Nanofabrication & Exfoliation,Al2O3
sc_atlas:15341,10.1103/PhysRevB.81.054510,,2010,Bi2Sr2-yLayCuO6,Bi2Sr1.3La0.7CuO6,12.0,unknown,0.0,0.0,unknown,unknown,
sc_atlas:15342,10.1103/PhysRevB.81.054510,,2010,Bi2Sr2-yLayCuO6,Bi2Sr1.4La0.6CuO6,18.0,unknown,0.0,0.0,unknown,unknown,
sc_atlas:15343,10.1103/PhysRevB.81.054510,,2010,Bi2Sr2-yLayCuO6,Bi2Sr1.56La0.44CuO6,30.0,unknown,0.0,0.0,unknown,unknown,
sc_atlas:15344,10.1103/PhysRevB.81.054510,,2010,Bi2Sr2-yLayCuO6,Bi2Sr1.8La0.2CuO6,20.0,unknown,0.0,0.0,unknown,unknown,
sc_atlas:15349,10.1103/PhysRevB.81.054510,,2010,La2-xSrxCuO4,La1.83Sr0.17CuO4,38.0,unknown,0.0,0.0,unknown,unknown,
sc_atlas:15348,10.1103/PhysRevB.81.054510,,2010,La2-xSrxCuO4,La1.88Sr0.12CuO4,27.0,unknown,0.0,0.0,unknown,unknown,
sc_atlas:15347,10.1103/PhysRevB.81.054510,,2010,La2-xSrxCuO4,La1.91Sr0.09CuO4,24.0,unknown,0.0,0.0,unknown,unknown,
sc_atlas:15350,10.1103/PhysRevB.81.054510,,2010,YBa2Cu3O7-δ,YBa2Cu3O7,92.0,unknown,0.0,0.0,unknown,unknown,
sc_atlas:25911,10.1103/PhysRevB.81.054515,,2009,FeSe₁₋ₓTeₓ,FeSe0.552Te0.448,3.4,unknown,0.0,0.0,thin_film,Physical Vapor Deposition,LaSrAlO4
sc_atlas:25910,10.1103/PhysRevB.81.054515,,2009,FeSe₁₋ₓTeₓ,FeSe0.588Te0.412,9.4,unknown,0.0,0.0,thin_film,Physical Vapor Deposition,MgO
sc_atlas:25904,10.1103/PhysRevB.81.054515,,2009,FeSe₁₋ₓTeₓ,FeSe0.668Te0.332,9.2,unknown,0.0,0.0,thin_film,Physical Vapor Deposition,MgO
sc_atlas:26010,10.1103/PhysRevB.81.060501,,2010,Ba(Fe₁₋ₓCoₓ)₂As₂,BaFe1.85Co0.15As2,21.4,unknown,0.0,0.0,unknown,Flux Growth,
sc_atlas:26057,10.1103/PhysRevB.81.060505,,2010,Ba(Fe₁₋ₓNiₓ)₂As₂,BaFe1.856Ni0.144As2,6.5,onset,0.0,0.0,unknown,unknown,
sc_atlas:26054,10.1103/PhysRevB.81.060505,,2010,Ba(Fe₁₋ₓNiₓ)₂As₂,BaFe1.856Ni0.144As2,7.5,onset,0.0,0.0,unknown,unknown,
sc_atlas:26055,10.1103/PhysRevB.81.060505,,2010,Ba(Fe₁₋ₓNiₓ)₂As₂,BaFe1.908Ni0.092As2,19.4,onset,0.0,0.0,unknown,unknown,
sc_atlas:26056,10.1103/PhysRevB.81.060505,,2010,Ba(Fe₁₋ₓNiₓ)₂As₂,BaFe1.934Ni0.066As2,15.0,onset,0.0,0.0,unknown,unknown,
sc_atlas:26118,10.1103/PhysRevB.81.060509,,2010,Ba(Fe₀.₉Co₀.₁)₂As₂,BaFe1.8Co0.2As2,20.0,unknown,0.0,0.0,thin_film,Physical Vapor Deposition,"(La,Sr)(Al,Ta)O3"
sc_atlas:26119,10.1103/PhysRevB.81.060509,,2010,Ba(Fe₀.₉Co₀.₁)₂As₂,BaFe1.8Co0.2As2,22.0,onset,0.0,0.0,thin_film,Physical Vapor Deposition,"(La,Sr)(Al,Ta)O3"
sc_atlas:11377,10.1103/physrevb.81.064506,,2010,Tlₓ Pb₁₋ₓ Te,Tl0.014Pb0.986Te,1.4,unknown,0.0,0.0,unknown,Chemical Vapor Transport,
sc_atlas:26214,10.1103/PhysRevB.81.064511,,2010,NdFe₁₋ₓCoₓAsO,NdFe0.828Co0.172AsO,12.6,midpoint,0.0,0.0,unknown,Solid-State Reaction,
sc_atlas:26213,10.1103/PhysRevB.81.064511,,2010,NdFe₁₋ₓCoₓAsO,NdFe0.828Co0.172AsO,13.4,onset,0.0,0.0,unknown,Solid-State Reaction,
sc_atlas:26212,10.1103/PhysRevB.81.064511,,2010,NdFe₁₋ₓCoₓAsO,NdFe0.846Co0.154AsO,15.1,onset,0.0,0.0,unknown,Solid-State Reaction,
sc_atlas:26211,10.1103/PhysRevB.81.064511,,2010,NdFe₁₋ₓCoₓAsO,NdFe0.877Co0.123AsO,16.6,onset,0.0,0.0,unknown,Solid-State Reaction,
sc_atlas:26210,10.1103/PhysRevB.81.064511,,2010,NdFe₁₋ₓCoₓAsO,NdFe0.878Co0.122AsO,16.2,midpoint,0.0,0.0,unknown,Solid-State Reaction,
sc_atlas:26209,10.1103/PhysRevB.81.064511,,2010,NdFe₁₋ₓCoₓAsO,NdFe0.878Co0.122AsO,16.7,onset,0.0,0.0,unknown,Solid-State Reaction,
sc_atlas:26208,10.1103/PhysRevB.81.064511,,2010,NdFe₁₋ₓCoₓAsO,NdFe0.882Co0.118AsO,16.0,midpoint,0.0,0.0,unknown,Solid-State Reaction,
sc_atlas:26207,10.1103/PhysRevB.81.064511,,2010,NdFe₁₋ₓCoₓAsO,NdFe0.882Co0.118AsO,16.5,onset,0.0,0.0,unknown,Solid-State Reaction,
sc_atlas:26206,10.1103/PhysRevB.81.064511,,2010,NdFe₁₋ₓCoₓAsO,NdFe0.924Co0.076AsO,15.0,onset,0.0,0.0,unknown,Solid-State Reaction,
sc_atlas:26204,10.1103/PhysRevB.81.064511,,2010,NdFe₁₋ₓCoₓAsO,NdFe0.935Co0.065AsO,12.8,onset,0.0,0.0,unknown,Solid-State Reaction,
sc_atlas:26205,10.1103/PhysRevB.81.064511,,2010,NdFe₁₋ₓCoₓAsO,NdFe0.935Co0.065AsO,9.2,midpoint,0.0,0.0,unknown,Solid-State Reaction,
sc_atlas:11381,10.1103/physrevb.81.092504,,2010,Ba(Fe₁₋ₓCoₓ)₂As₂,BaFe1.85Co0.15As2,25.0,unknown,0.0,0.0,unknown,Flux Growth,
sc_atlas:25748,10.1103/PhysRevB.81.092509,,2010,V₃Si,V3Si,15.3,unknown,0.0,0.0,thin_film,Physical Vapor Deposition,LaAlO3
sc_atlas:25747,10.1103/PhysRevB.81.092509,,2010,V₃Si,V3Si,16.1,unknown,0.0,0.0,thin_film,Physical Vapor Deposition,LaAlO3
sc_atlas:26355,10.1103/PhysRevB.81.092510,,2010,FeTe₀.₅Se₀.₅,FeTe0.5Se0.5,14.4,onset,0.0,0.0,polycrystal,Solid-State Reaction,
sc_atlas:26289,10.1103/PhysRevB.81.094115,,2010,Fe₁₊ᵧ(Te₁₋ₓSeₓ),Fe1.02Te0.85Se0.15,12.7,unknown,0.0,0.0,unknown,Solid-State Reaction,
sc_atlas:26290,10.1103/PhysRevB.81.094115,,2010,Fe₁₊ᵧ(Te₁₋ₓSeₓ),Fe1.02Te0.8Se0.2,13.6,unknown,0.0,0.0,unknown,Solid-State Reaction,
sc_atlas:26288,10.1103/PhysRevB.81.094115,,2010,Fe₁₊ᵧ(Te₁₋ₓSeₓ),Fe1.03Te0.9Se0.1,11.9,unknown,0.0,0.0,unknown,Solid-State Reaction,
sc_atlas:26286,10.1103/PhysRevB.81.094115,,2010,Fe₁₊ᵧ(Te₁₋ₓSeₓ),Fe1.04Te0.95Se0.05,11.0,unknown,0.0,0.0,unknown,Solid-State Reaction,
sc_atlas:26354,10.1103/PhysRevB.81.094506,,2010,NdFe₁₋ₓRhₓAsO,NdFe0.9Rh0.1AsO,15.0,zero,0.0,0.0,unknown,Solid-State Reaction,
sc_atlas:26353,10.1103/PhysRevB.81.094506,,2010,NdFe₁₋ₓRhₓAsO,NdFe0.9Rh0.1AsO,18.0,onset,0.0,0.0,unknown,Solid-State Reaction,
sc_atlas:15552,10.1103/PhysRevB.81.094509,,2010,Ba(Fe1-xCox)2As2,BaFe1.852Co0.148As2,23.0,unknown,0.0,0.0,unknown,Flux Growth,
sc_atlas:15553,10.1103/PhysRevB.81.094509,,2010,Ba(Fe1-xNix)2As2,BaFe1.908Ni0.092As2,18.0,unknown,0.0,0.0,unknown,Flux Growth,
sc_atlas:15609,10.1103/PhysRevB.81.094515,,2010,LaFeAsO1-y,LaFeAsO0.89,28.0,unknown,0.0,0.0,polycrystal,Solid-State Reaction,
sc_atlas:15611,10.1103/PhysRevB.81.094515,,2010,NdFeAsO1-y,NdFeAsO0.83,52.0,unknown,0.0,0.0,polycrystal,Solid-State Reaction,
sc_atlas:26189,10.1103/PhysRevB.81.094518,,2010,Fe₁.₀₂₍₃₎Te₀.₆₁₍₄₎Se₀.₃₉₍₄₎,Fe1.02Te0.61Se0.39,12.1,zero,0.0,0.0,unknown,Flux Growth,
sc_atlas:26188,10.1103/PhysRevB.81.094518,,2010,Fe₁.₀₂₍₃₎Te₀.₆₁₍₄₎Se₀.₃₉₍₄₎,Fe1.02Te0.61Se0.39,13.4,midpoint,0.0,0.0,unknown,Flux Growth,
sc_atlas:26187,10.1103/PhysRevB.81.094518,,2010,Fe₁.₀₂₍₃₎Te₀.₆₁₍₄₎Se₀.₃₉₍₄₎,Fe1.02Te0.61Se0.39,14.4,onset,0.0,0.0,unknown,Flux Growth,
sc_atlas:26192,10.1103/PhysRevB.81.094518,,2010,Fe₁.₀₅₍₃₎Te₀.₈₉₍₂₎Se₀.₁₁₍₂₎,Fe1.05Te0.89Se0.11,10.1,zero,0.0,0.0,unknown,Flux Growth,
sc_atlas:26191,10.1103/PhysRevB.81.094518,,2010,Fe₁.₀₅₍₃₎Te₀.₈₉₍₂₎Se₀.₁₁₍₂₎,Fe1.05Te0.89Se0.11,11.2,midpoint,0.0,0.0,unknown,Flux Growth,
sc_atlas:26190,10.1103/PhysRevB.81.094518,,2010,Fe₁.₀₅₍₃₎Te₀.₈₉₍₂₎Se₀.₁₁₍₂₎,Fe1.05Te0.89Se0.11,12.0,onset,0.0,0.0,unknown,Flux Growth,
sc_atlas:25783,10.1103/PhysRevB.81.094520,,2010,BaFe₁.₇₃Co₀.₂₇As₂,BaFe1.73Co0.27As2,8.1,zero,0.0,0.0,single_crystal,Flux Growth,
sc_atlas:25874,10.1103/PhysRevB.81.100501,,2010,Ba(Fe₁₋ₓCoₓ)₂As₂,BaFe1.9Co0.1As2,18.5,unknown,0.0,0.0,unknown,Flux Growth,
sc_atlas:26297,10.1103/PhysRevB.81.100509,,2010,(TMTSF)₂PF₆,C20H24F6PSe8,0.15,unknown,0.8300000000000001,0.0,unknown,unknown,
sc_atlas:25864,10.1103/PhysRevB.81.100510,,2010,LaFeAsO₁₋ₓFₓ,LaFeAsO0.86F0.14,20.0,onset,0.0,0.0,unknown,unknown,
sc_atlas:25863,10.1103/PhysRevB.81.100510,,2010,LaFeAsO₁₋ₓFₓ,LaFeAsO0.89F0.11,26.0,onset,0.0,0.0,unknown,unknown,
sc_atlas:15528,10.1103/PhysRevB.81.100512,,2010,Ba(Fe1-xCox)2As2,BaFe1.84Co0.16As2,25.0,zero,0.0,0.0,unknown,Flux Growth,
sc_atlas:15529,10.1103/PhysRevB.81.100512,,2010,Ba(Fe1-xNix)2As2,BaFe1.9Ni0.1As2,20.0,zero,0.0,0.0,unknown,Flux Growth,
sc_atlas:25920,10.1103/PhysRevB.81.100513,,2010,FeTe₀.₅Se₀.₅,FeTe0.5Se0.5,12.0,onset,0.0,7.0,unknown,Melt Growth,
sc_atlas:25919,10.1103/PhysRevB.81.100513,,2010,FeTe₀.₅Se₀.₅,FeTe0.5Se0.5,14.0,onset,0.0,0.0005,unknown,Melt Growth,
sc_atlas:26231,10.1103/PhysRevB.81.104525,,2010,BaFe₂₋ₓPtₓAs₂,BaFe1.9Pt0.1As2,25.0,onset,0.0,0.0,polycrystal,Solid-State Reaction,
sc_atlas:26372,10.1103/PhysRevB.81.104528,,2010,Ba(Fe₁₋ₓCoₓ)₂As₂,BaFe1.84Co0.16As2,20.0,onset,0.0,0.0,single_crystal,Flux Growth,
sc_atlas:26371,10.1103/PhysRevB.81.104528,,2010,Ba(Fe₁₋ₓCoₓ)₂As₂,BaFe1.88Co0.12As2,25.0,onset,0.0,0.0,single_crystal,Flux Growth,
sc_atlas:26302,10.1103/PhysRevB.81.134512,,2010,Ba(Fe₀.₉₆₁Rh₀.₀₃₉)₂As₂,BaFe1.922Rh0.078As2,14.0,onset,0.0,0.0,unknown,Flux Growth,
sc_atlas:25576,10.1103/PhysRevB.81.134521,,2009,Pb₁₋ₓ₋ᵧTlₓ Inᵧ Te,Pb0.99Tl0.01Te,1.1,midpoint,0.0,0.0,unknown,Chemical Vapor Transport,
sc_atlas:11383,10.1103/physrevb.81.134524,,2010,FeSe₁₋ₓTeₓ,FeSe,7.0,unknown,0.0,0.001,unknown,unknown,
sc_atlas:11382,10.1103/physrevb.81.134524,,2010,FeSe₁₋ₓTeₓ,FeSe0.5Te0.5,13.0,unknown,0.0,0.001,unknown,unknown,
sc_atlas:26402,10.1103/PhysRevB.81.134527,,2010,LiFeAs,LiFeAs,15.4,unknown,0.0,0.0,polycrystal,Solid-State Reaction,
sc_atlas:26072,10.1103/PhysRevB.81.140501,,2010,Ba(Fe₁₋ₓCoₓ)₂As₂,BaFe1.876Co0.124As2,25.0,unknown,0.0,0.0,unknown,unknown,
sc_atlas:26159,10.1103/PhysRevB.81.140504,,2010,LaFeAs₁₋δO₀.₉F₀.₁,LaFeAsO0.9F0.1,26.8,unknown,0.0,0.0,polycrystal,Solid-State Reaction,
sc_atlas:26284,10.1103/PhysRevB.81.140510,,2010,Ba(Fe₁₋ₓCoₓ)₂As₂,BaFe1.84Co0.16As2,22.0,unknown,0.0,0.0,unknown,unknown,
sc_atlas:26283,10.1103/PhysRevB.81.140510,,2010,Ba(Fe₁₋ₓCoₓ)₂As₂,BaFe1.906Co0.094As2,17.0,unknown,0.0,0.0,unknown,unknown,
sc_atlas:26285,10.1103/PhysRevB.81.140510,,2010,Ba(Fe₁₋ₓCoₓ)₂As₂,BaFe1.92Co0.08As2,11.0,unknown,0.0,0.0,unknown,unknown,
sc_atlas:11384,10.1103/physrevb.81.144508,,2010,Pb,Pb,7.2,unknown,0.0,0.0,thin_film,Nanofabrication & Exfoliation; Physical Vapor Deposition,SiO2
sc_atlas:26414,10.1103/PhysRevB.81.144512,,2010,LiFeAs,LiFeAs,15.3,unknown,0.0,0.0,polycrystal,Solid-State Reaction,
sc_atlas:26413,10.1103/PhysRevB.81.144512,,2010,LiFeAs,LiFeAs,17.0,onset,0.0,0.0,polycrystal,Solid-State Reaction,
sc_atlas:26403,10.1103/PhysRevB.81.144517,,2010,Bi₂Sr₂CuO₆₊δ,Bi2Sr2CuO6.15,11.4,unknown,0.0,0.0,polycrystal,Melt Growth; Solid-State Reaction,
sc_atlas:26404,10.1103/PhysRevB.81.144517,,2010,Bi₂Sr₂CuO₆₊δ,Bi2Sr2CuO6.165,8.0,unknown,0.0,0.0,polycrystal,Melt Growth; Solid-State Reaction,
sc_atlas:26006,10.1103/PhysRevB.81.144520,,2009,"200 Å, implant temperature: 300 K",Sn19Sb,2.9,unknown,0.0,0.0,unknown,Physical Vapor Deposition,C19H12O3
sc_atlas:26005,10.1103/PhysRevB.81.144520,,2009,"200 Å, implant temperature: 77 K",Sn19Sb,3.0,unknown,0.0,0.0,unknown,Physical Vapor Deposition,C19H12O3
sc_atlas:26007,10.1103/PhysRevB.81.144520,,2009,Sn:Sb metal-mixed ion-implanted polymer,Sn19Sb,3.2,unknown,0.0,0.0,unknown,Physical Vapor Deposition,C19H12O3
sc_atlas:26499,10.1103/PhysRevB.81.174509,,2010,Tl₂Ba₂Ca₂Cu₃O₁₀,Tl2Ba2Ca2Cu3O10,122.0,unknown,0.0,0.0,unknown,unknown,
sc_atlas:25383,10.1103/PhysRevB.81.174512,,2010,BaFe₂₋ₓRuₓAs₂,BaFe1.25Ru0.75As2,22.0,onset,0.0,0.0,polycrystal,Solid-State Reaction,
sc_atlas:25384,10.1103/PhysRevB.81.174512,,2010,BaFe₂₋ₓRuₓAs₂,BaFeRuAs2,20.0,unknown,0.0,0.0,polycrystal,Solid-State Reaction,
sc_atlas:15589,10.1103/PhysRevB.81.174517,,2010,"NdFeAs(O,F)",NdFeAsO0.9F0.1,34.5,unknown,0.0,0.0,polycrystal,Solid-State Reaction,
sc_atlas:15590,10.1103/PhysRevB.81.174517,,2010,"NdFeAs(O,F)",NdFeAsO0.9F0.1,37.5,unknown,0.0,0.0,polycrystal,Solid-State Reaction,
sc_atlas:15593,10.1103/PhysRevB.81.174517,,2010,PrFeAsO1-y,PrFeAsO0.9,31.0,unknown,0.0,0.0,polycrystal,Solid-State Reaction,
sc_atlas:15592,10.1103/PhysRevB.81.174517,,2010,PrFeAsO1-y,PrFeAsO0.9,34.0,unknown,0.0,0.0,polycrystal,Solid-State Reaction,
sc_atlas:15591,10.1103/PhysRevB.81.174517,,2010,PrFeAsO1-y,PrFeAsO0.9,38.0,onset,0.0,0.0,polycrystal,Solid-State Reaction,
sc_atlas:26276,10.1103/PhysRevB.81.174524,,2010,BaFe₂₋ₓNiₓAs₂,BaFe1.85Ni0.15As2,15.5,unknown,0.0,0.0,single_crystal,Flux Growth,
sc_atlas:26274,10.1103/PhysRevB.81.174524,,2010,BaFe₂₋ₓNiₓAs₂,BaFe1.925Ni0.075As2,12.3,unknown,0.0,0.0,single_crystal,Flux Growth,
sc_atlas:26275,10.1103/PhysRevB.81.174524,,2010,BaFe₂₋ₓNiₓAs₂,BaFe1.9Ni0.1As2,20.0,unknown,0.0,0.0,single_crystal,Flux Growth,
sc_atlas:15537,10.1103/PhysRevB.81.174529,,2010,Ba0.5K0.5(Fe1-xMnx)2As2,Ba0.5K0.5Fe2As2,35.0,unknown,0.0,0.0,unknown,Solid-State Reaction,
sc_atlas:11385,10.1103/physrevb.81.174532,,2010,K₀.₀₅MoO₁.₆₃,K0.05MoO1.63,6.5,unknown,0.0,0.02,polycrystal,Solid-State Reaction,
sc_atlas:11386,10.1103/physrevb.81.174532,,2010,"K₀.₀₅MoO₁.₆₃, estimated from fittings",K0.05MoO1.63,7.25,unknown,0.0,0.0,polycrystal,Solid-State Reaction,
sc_atlas:15546,10.1103/PhysRevB.81.180503,,2010,"Fe(Te,Se)",Fe1.03Te0.63Se0.37,12.0,unknown,0.0,0.0,unknown,Flux Growth,
sc_atlas:15547,10.1103/PhysRevB.81.180503,,2010,"Fe(Te,Se)",Fe1.03Te0.63Se0.37,13.0,onset,0.0,0.0,unknown,Flux Growth,
sc_atlas:15543,10.1103/PhysRevB.81.180503,,2010,"Fe(Te,S)",Fe1.06Te0.88S0.14,7.5,unknown,0.0,0.0,unknown,Flux Growth,
sc_atlas:15544,10.1103/PhysRevB.81.180503,,2010,"Fe(Te,S)",Fe1.06Te0.88S0.14,8.0,onset,0.0,0.0,unknown,Flux Growth,
sc_atlas:15545,10.1103/PhysRevB.81.180503,,2010,"Fe(Te,S)",Fe1.06Te0.88S0.14,8.8,unknown,0.0,0.0,unknown,Flux Growth,
sc_atlas:25768,10.1103/PhysRevB.81.180505,,2010,BaFe₁.₉Ni₀.₁As₂,BaFe1.9Ni0.1As2,16.0,unknown,0.0,14.5,single_crystal,Flux Growth,
sc_atlas:25767,10.1103/PhysRevB.81.180505,,2010,BaFe₁.₉Ni₀.₁As₂,BaFe1.9Ni0.1As2,20.0,unknown,0.0,0.0,single_crystal,Flux Growth,
sc_atlas:25862,10.1103/PhysRevB.81.180506,,2010,CaFe₂As₂,CaFe2As2,10.0,onset,0.1,0.0,single_crystal,Flux Growth,
sc_atlas:26308,10.1103/PhysRevB.81.180508,,2010,FeTe₀.₅₅Se₀.₄₅,FeTe0.55Se0.45,14.0,unknown,0.0,0.0,unknown,Melt Growth,
sc_atlas:15633,10.1103/PhysRevB.81.180510,,2010,Sr2RuO4,Sr2RuO4,1.34,unknown,0.0,0.0,polycrystal,Melt Growth; Solid-State Reaction,
sc_atlas:15632,10.1103/PhysRevB.81.180510,,2010,Sr2RuO4,Sr2RuO4,1.5,unknown,0.0,0.0,polycrystal,Melt Growth; Solid-State Reaction,
sc_atlas:15634,10.1103/PhysRevB.81.180510,,2010,Sr2RuO4,Sr2RuO4,3.2,onset,0.2,0.0,polycrystal,Melt Growth; Solid-State Reaction,
sc_atlas:28074,10.1103/PhysRevB.81.180511,,2010,CePt₃Si₁₋ₓGeₓ,CePt3Si,0.75,unknown,0.0,0.0,unknown,unknown,
sc_atlas:28075,10.1103/PhysRevB.81.180511,,2010,CePt₃Si₁₋ₓGeₓ,CePt3Si0.94Ge0.06,0.29,unknown,0.0,0.0,unknown,unknown,
sc_atlas:26419,10.1103/PhysRevB.81.184504,,2010,Sm(Fe₁₋ₓRuₓ)As(O₀.₈₅F₀.₁₅),SmFe0.64Ru0.36AsO0.85F0.15,16.0,unknown,0.0,0.0,polycrystal,Solid-State Reaction,
sc_atlas:26418,10.1103/PhysRevB.81.184504,,2010,Sm(Fe₁₋ₓRuₓ)As(O₀.₈₅F₀.₁₅),SmFe0.8Ru0.2AsO0.85F0.15,20.0,unknown,0.0,0.0,polycrystal,Solid-State Reaction,
sc_atlas:26417,10.1103/PhysRevB.81.184504,,2010,Sm(Fe₁₋ₓRuₓ)As(O₀.₈₅F₀.₁₅),SmFeAsO0.85F0.15,51.0,unknown,0.0,0.0,polycrystal,Solid-State Reaction,
sc_atlas:26422,10.1103/PhysRevB.81.184510,,2010,Fe₁.₀₁Se,Fe1.01Se,34.0,unknown,6.7,0.0,unknown,unknown,
sc_atlas:26423,10.1103/PhysRevB.81.184510,,2010,Fe₁.₀₁Se,Fe1.01Se,37.0,unknown,9.0,0.0,unknown,unknown,
sc_atlas:26421,10.1103/PhysRevB.81.184510,,2010,Fe₁.₀₁Se,Fe1.01Se,8.5,unknown,0.0,0.0,unknown,unknown,
sc_atlas:26217,10.1103/PhysRevB.81.184511,,2010,FeTe₀.₆Se₀.₄,FeTe0.6Se0.4,14.5,midpoint,0.0,0.0,single_crystal,Flux Growth,
sc_atlas:25705,10.1103/PhysRevB.81.184513,,2009,Ba(Fe₁₋ₓCoₓ)₂As₂,BaFe1.83Co0.17As2,19.9,unknown,0.0,0.0,unknown,unknown,
sc_atlas:25706,10.1103/PhysRevB.81.184513,,2009,Ba(Fe₁₋ₓCoₓ)₂As₂,BaFe1.83Co0.17As2,20.2,unknown,0.0,0.0,unknown,unknown,
sc_atlas:25707,10.1103/PhysRevB.81.184513,,2009,Ba(Fe₁₋ₓCoₓ)₂As₂,BaFe1.878Co0.122As2,22.8,unknown,0.0,0.0,unknown,unknown,
sc_atlas:25700,10.1103/PhysRevB.81.184513,,2009,Ba(Fe₁₋ₓCoₓ)₂As₂,BaFe1.898Co0.102As2,18.25,unknown,0.0,0.0,unknown,unknown,
sc_atlas:25708,10.1103/PhysRevB.81.184513,,2009,Ba(Fe₁₋ₓCoₓ)₂As₂,BaFe1.898Co0.102As2,18.7,unknown,0.0,0.0,unknown,unknown,
sc_atlas:25704,10.1103/PhysRevB.81.184513,,2009,Ba(Fe₁₋ₓCoₓ)₂As₂,BaFe1.91Co0.09As2,12.25,unknown,0.0,0.0,unknown,unknown,
sc_atlas:25702,10.1103/PhysRevB.81.184513,,2009,Ba(Fe₁₋ₓCoₓ)₂As₂,BaFe1.91Co0.09As2,12.75,unknown,0.0,0.0,unknown,unknown,
sc_atlas:26117,10.1103/PhysRevB.81.184514,,2009,Ba(Fe₁₋ₓCoₓ)₂As₂,BaFe1.898Co0.102As2,18.25,unknown,0.0,0.0,unknown,unknown,
sc_atlas:26350,10.1103/PhysRevB.81.184522,,2010,Fe₁₊ᵧ(Te₁₋ₓSₓ),Fe1.14Te0.91S0.09,7.14,zero,0.0,0.0,unknown,Flux Growth,
sc_atlas:26349,10.1103/PhysRevB.81.184522,,2010,Fe₁₊ᵧ(Te₁₋ₓSₓ),Fe1.14Te0.91S0.09,7.84,midpoint,0.0,0.0,unknown,Flux Growth,
sc_atlas:26348,10.1103/PhysRevB.81.184522,,2010,Fe₁₊ᵧ(Te₁₋ₓSₓ),Fe1.14Te0.91S0.09,8.47,onset,0.0,0.0,unknown,Flux Growth,
sc_atlas:15581,10.1103/PhysRevB.81.214501,,2010,PrOs4Sb12,PrOs4Sb12,1.7,unknown,0.0,0.0,unknown,unknown,
sc_atlas:15579,10.1103/PhysRevB.81.214501,,2010,PrOs4Sb12,PrOs4Sb12,1.8,unknown,0.0,0.0,unknown,unknown,
sc_atlas:15580,10.1103/PhysRevB.81.214501,,2010,PrOs4Sb12,PrOs4Sb12,1.86,unknown,0.0,0.0,unknown,unknown,
sc_atlas:15582,10.1103/PhysRevB.81.214501,,2010,Sr2RuO4,Sr2RuO4,1.5,unknown,0.0,0.0,unknown,Melt Growth,
sc_atlas:26097,10.1103/PhysRevB.81.214508,,2010,BaFe₂₋ₓCoₓAs₂,BaFe1.87Co0.13As2,24.5,unknown,0.0,0.0,single_crystal,Flux Growth,
sc_atlas:26146,10.1103/PhysRevB.81.214510,,2010,FeTe₀.₈S₀.₂,FeTe0.8S0.2,10.2,onset,0.0,0.0,polycrystal,Solid-State Reaction,
sc_atlas:26145,10.1103/PhysRevB.81.214510,,2010,FeTe₀.₈S₀.₂,FeTe0.8S0.2,2.0,zero,0.0,0.0,polycrystal,Solid-State Reaction,
sc_atlas:26149,10.1103/PhysRevB.81.214510,,2010,FeTe₀.₈S₀.₂,FeTe0.8S0.2,6.8,unknown,0.0,0.001,polycrystal,Solid-State Reaction,
sc_atlas:26147,10.1103/PhysRevB.81.214510,,2010,FeTe₀.₈S₀.₂,FeTe0.8S0.2,7.2,zero,0.0,0.0,polycrystal,Solid-State Reaction,
sc_atlas:26144,10.1103/PhysRevB.81.214510,,2010,FeTe₀.₈S₀.₂,FeTe0.8S0.2,8.0,onset,0.0,0.0,polycrystal,Solid-State Reaction,
sc_atlas:25757,10.1103/PhysRevB.81.220501,,2010,BaFe₂(As₁₋ₓPₓ)₂,BaFe2As1.34P0.66,30.0,unknown,0.0,0.0,unknown,Flux Growth,
sc_atlas:26158,10.1103/PhysRevB.81.220502,,2010,FeSe₁₋ₓTeₓ,FeSe0.5Te0.5,14.0,unknown,0.0,0.0,unknown,Melt Growth,
sc_atlas:11387,10.1103/physrevb.81.220505,,2010,CuₓTiSe₂,Cu0.044TiSe2,1.5,unknown,0.0,0.0,unknown,Solid-State Reaction,
sc_atlas:11388,10.1103/physrevb.81.220505,,2010,CuₓTiSe₂,Cu0.081TiSe2,4.17,unknown,0.0,0.0,unknown,Solid-State Reaction,
sc_atlas:26374,10.1103/PhysRevB.81.224503,,2010,Ba(Fe₁₋ₓRuₓ)₂As₂,BaFe1.3Ru0.7As2,19.5,midpoint,0.0,0.0,single_crystal,Flux Growth,
sc_atlas:26373,10.1103/PhysRevB.81.224503,,2010,Ba(Fe₁₋ₓRuₓ)₂As₂,BaFe1.3Ru0.7As2,20.0,midpoint,0.0,0.0,single_crystal,Flux Growth,
sc_atlas:15536,10.1103/PhysRevB.81.224504,,2010,SmFeAsO_{0.8}F_{0.2},SmFeAsO0.8F0.2,55.0,onset,0.0,0.0,single_crystal,Flux Growth,
sc_atlas:26324,10.1103/PhysRevB.81.224511,,2010,BaFe₂As₂,BaFe2As2,13.0,zero,11.5,0.0,single_crystal,Flux Growth,
sc_atlas:26325,10.1103/PhysRevB.81.224511,,2010,BaFe₂As₂,BaFe2As2,38.0,onset,,0.0,single_crystal,Flux Growth,
sc_atlas:15290,10.1103/PhysRevB.81.224514,,2009,MgB2 (undoped),MgB2,38.2,unknown,0.0,0.0,unknown,Solid-State Reaction,
sc_atlas:26400,10.1103/PhysRevB.81.224520,,2010,FeSeₓTe_{1-x},Fe1.045Se0.406Te0.594,14.1,unknown,0.0,0.0,unknown,Melt Growth,
sc_atlas:26399,10.1103/PhysRevB.81.224520,,2010,FeSeₓTe_{1-x},Fe1.045Se0.406Te0.594,14.6,onset,0.0,0.001,unknown,Melt Growth,
sc_atlas:26581,10.1103/PhysRevB.82.014501,,2010,α-MoₓGe₁₋ₓ (amorphous MoGe),Mo0.78Ge0.22,6.0,unknown,0.0,0.0,thin_film,Physical Vapor Deposition; Nanofabrication & Exfoliation,Si
sc_atlas:26458,10.1103/PhysRevB.82.014503,,2010,Ca(Fe₁₋ₓCoₓ)₂As₂,CaFe1.854Co0.146As2,16.8,unknown,0.0,0.002,unknown,Flux Growth,
sc_atlas:26457,10.1103/PhysRevB.82.014503,,2010,Ca(Fe₁₋ₓCoₓ)₂As₂,CaFe1.87Co0.13As2,17.2,unknown,0.0,0.002,unknown,Flux Growth,
sc_atlas:26456,10.1103/PhysRevB.82.014503,,2010,Ca(Fe₁₋ₓCoₓ)₂As₂,CaFe1.888Co0.112As2,19.0,unknown,0.0,0.002,unknown,Flux Growth,
sc_atlas:26455,10.1103/PhysRevB.82.014503,,2010,Ca(Fe₁₋ₓCoₓ)₂As₂,CaFe1.898Co0.102As2,18.5,unknown,0.0,0.002,unknown,Flux Growth,
sc_atlas:26323,10.1103/PhysRevB.82.014514,,2010,LiFeP,LiFeP,6.0,onset,0.0,0.0,unknown,unknown,
sc_atlas:26909,10.1103/PhysRevB.82.014518,,2010,NbS₂,NbS2,6.05,unknown,0.0,0.0,unknown,unknown,
sc_atlas:15325,10.1103/PhysRevB.82.014522,,2010,κ-(ET)₂Cu[N(CN)₂]Br,C22H16BrCuN3S16,12.5,midpoint,0.0,0.0,unknown,Solution-based synthesis/processing,
sc_atlas:15326,10.1103/PhysRevB.82.014522,,2010,κ-(ET)₂Cu(NCS)₂,C22H16CuN2S18,9.5,unknown,0.0,0.0,unknown,Solution-based synthesis/processing,
sc_atlas:15327,10.1103/PhysRevB.82.014522,,2010,κ-(ET)₂Cu(NCS)₂,C22H16CuN2S18,9.6,midpoint,0.0,0.0,unknown,Solution-based synthesis/processing,
sc_atlas:26634,10.1103/PhysRevB.82.014524,,2010,NbSe₂,NbSe2,7.15,unknown,0.0,0.0,unknown,Chemical Vapor Transport,
sc_atlas:26394,10.1103/PhysRevB.82.014526,,2010,KFe₂As₂,KFe2As2,3.0,unknown,0.0,0.0,unknown,Flux Growth,
sc_atlas:24529,10.1103/PhysRevB.82.014530,,2010,CaC₆,CaC6,11.6,onset,0.0,0.0,single_crystal,Flux Growth,
sc_atlas:24530,10.1103/PhysRevB.82.014530,,2010,CaC₆,CaC6,5.6,unknown,0.0,0.12,single_crystal,Flux Growth,
sc_atlas:26582,10.1103/PhysRevB.82.014534,,2010,Ba(Fe₁₋ₓRuₓ)₂As₂,BaFe1.42Ru0.58As2,16.5,unknown,0.0,0.0,unknown,Flux Growth,
sc_atlas:15628,10.1103/PhysRevB.82.020515,,2010,Ba1-xKxFe2As2,Ba0.23K0.77Fe2As2,21.0,unknown,0.0,0.0,single_crystal,Flux Growth,
sc_atlas:15627,10.1103/PhysRevB.82.020515,,2010,Ba1-xKxFe2As2,Ba0.51K0.49Fe2As2,25.5,unknown,0.0,0.0,single_crystal,Flux Growth,
sc_atlas:15626,10.1103/PhysRevB.82.020515,,2010,Ba1-xKxFe2As2,Ba0.71K0.29Fe2As2,28.0,unknown,0.0,0.0,single_crystal,Flux Growth,
sc_atlas:15629,10.1103/PhysRevB.82.020515,,2010,SrFe1.74Co0.26As2,SrFe1.74Co0.26As2,15.5,unknown,0.0,0.0,single_crystal,Flux Growth,
sc_atlas:26619,10.1103/PhysRevB.82.024503,,2010,(PbSe)₁.₁₆(TiSe₂)₂,Pb1.16Ti2Se5.16,2.3,zero,0.0,0.0,unknown,Solid-State Reaction; Chemical Vapor Transport,
sc_atlas:26571,10.1103/PhysRevB.82.024507,,2010,Nb₃Sn,Nb3Sn,18.0,unknown,0.0,0.0,polycrystal,Solid-State Reaction; Nanofabrication & Exfoliation,
sc_atlas:26573,10.1103/PhysRevB.82.024507,,2010,Nb₃Sn,Nb3Sn,18.1,onset,0.0,0.01,polycrystal,Solid-State Reaction; Nanofabrication & Exfoliation,
sc_atlas:26554,10.1103/PhysRevB.82.024512,,2010,NbAO₂,Nb,7.6,zero,0.0,0.0,thin_film,Physical Vapor Deposition; Nanofabrication & Exfoliation,Si
sc_atlas:26557,10.1103/PhysRevB.82.024512,,2010,NbA₃,Nb,8.1,zero,0.0,0.0,thin_film,Physical Vapor Deposition; Nanofabrication & Exfoliation,Si
sc_atlas:26556,10.1103/PhysRevB.82.024512,,2010,NbA₁,Nb,8.2,zero,0.0,0.0,thin_film,Physical Vapor Deposition; Nanofabrication & Exfoliation,Si
sc_atlas:26559,10.1103/PhysRevB.82.024512,,2010,NbB₅,Nb,8.5,zero,0.0,0.0,thin_film,Physical Vapor Deposition; Nanofabrication & Exfoliation,Si
sc_atlas:26560,10.1103/PhysRevB.82.024512,,2010,NbC₆,Nb,8.7,zero,0.0,0.0,thin_film,Physical Vapor Deposition; Nanofabrication & Exfoliation,Si
sc_atlas:26561,10.1103/PhysRevB.82.024512,,2010,NbD₈,Nb,9.2,zero,0.0,0.0,thin_film,Physical Vapor Deposition; Nanofabrication & Exfoliation,Si
sc_atlas:15684,10.1103/PhysRevB.82.024519,,2010,Ba(Fe1-x-yCoxCuy)2As2,BaFe1.838Co0.094Cu0.068As2,4.6,zero,0.0,0.0,unknown,Flux Growth,
sc_atlas:15691,10.1103/PhysRevB.82.024519,,2010,Ba(Fe1-xNix)2As2,BaFe1.856Ni0.144As2,5.7,zero,0.0,0.0,unknown,Flux Growth,
sc_atlas:15683,10.1103/PhysRevB.82.024519,,2010,Ba(Fe1-x-yCoxCuy)2As2,BaFe1.868Co0.094Cu0.038As2,15.2,zero,0.0,0.0,unknown,Flux Growth,
sc_atlas:15676,10.1103/PhysRevB.82.024519,,2010,Ba(Fe1-x-yCoxCuy)2As2,BaFe1.889Co0.102Cu0.009As2,20.0,unknown,0.0,0.0,unknown,Flux Growth,
sc_atlas:15682,10.1103/PhysRevB.82.024519,,2010,Ba(Fe1-x-yCoxCuy)2As2,BaFe1.889Co0.102Cu0.009As2,20.4,zero,0.0,0.0,unknown,Flux Growth,
sc_atlas:15690,10.1103/PhysRevB.82.024519,,2010,Ba(Fe1-xNix)2As2,BaFe1.892Ni0.108As2,14.3,zero,0.0,0.0,unknown,Flux Growth,
sc_atlas:15680,10.1103/PhysRevB.82.024519,,2010,Ba(Fe1-x-yCoxCuy)2As2,BaFe1.894Co0.042Cu0.064As2,2.0,zero,0.0,0.0,unknown,Flux Growth,
sc_atlas:15679,10.1103/PhysRevB.82.024519,,2010,Ba(Fe1-x-yCoxCuy)2As2,BaFe1.906Co0.042Cu0.052As2,8.3,zero,0.0,0.0,unknown,Flux Growth,
sc_atlas:15681,10.1103/PhysRevB.82.024519,,2010,Ba(Fe1-x-yCoxCuy)2As2,BaFe1.906Co0.094As2,16.5,zero,0.0,0.0,unknown,Flux Growth,
sc_atlas:15689,10.1103/PhysRevB.82.024519,,2010,Ba(Fe1-xNix)2As2,BaFe1.908Ni0.092As2,18.8,zero,0.0,0.0,unknown,Flux Growth,
sc_atlas:15686,10.1103/PhysRevB.82.024519,,2010,Ba(Fe1-xNix)2As2,BaFe1.908Ni0.092As2,19.0,unknown,0.0,0.0,unknown,Flux Growth,
sc_atlas:15685,10.1103/PhysRevB.82.024519,,2010,Ba(Fe1-xCux)2As2,BaFe1.912Cu0.088As2,2.1,zero,0.0,0.0,unknown,Flux Growth,
sc_atlas:15678,10.1103/PhysRevB.82.024519,,2010,Ba(Fe1-x-yCoxCuy)2As2,BaFe1.918Co0.044Cu0.038As2,11.0,zero,0.0,0.0,unknown,Flux Growth,
sc_atlas:15675,10.1103/PhysRevB.82.024519,,2010,Ba(Fe1-x-yCoxCuy)2As2,BaFe1.918Co0.044Cu0.038As2,12.0,unknown,0.0,0.0,unknown,Flux Growth,
sc_atlas:15677,10.1103/PhysRevB.82.024519,,2010,Ba(Fe1-x-yCoxCuy)2As2,BaFe1.936Co0.044Cu0.02As2,9.0,zero,0.0,0.0,unknown,Flux Growth,
sc_atlas:15688,10.1103/PhysRevB.82.024519,,2010,Ba(Fe1-xNix)2As2,BaFe1.936Ni0.064As2,15.9,zero,0.0,0.0,unknown,Flux Growth,
sc_atlas:15687,10.1103/PhysRevB.82.024519,,2010,Ba(Fe1-xNix)2As2,BaFe1.952Ni0.048As2,6.8,zero,0.0,0.0,unknown,Flux Growth,
sc_atlas:26201,10.1103/PhysRevB.82.024520,,2010,Mg₁₀Ir₁₉B₁₆,Mg10Ir19B16,3.7,unknown,0.0,0.05,polycrystal,Solid-State Reaction,
sc_atlas:26200,10.1103/PhysRevB.82.024520,,2010,Mg₁₀Ir₁₉B₁₆,Mg10Ir19B16,3.8,unknown,0.0,0.05,polycrystal,Solid-State Reaction,
sc_atlas:26199,10.1103/PhysRevB.82.024520,,2010,Mg₁₀Ir₁₉B₁₆,Mg10Ir19B16,4.6,onset,0.0,0.0,polycrystal,Solid-State Reaction,
sc_atlas:26198,10.1103/PhysRevB.82.024520,,2010,Mg₁₀Ir₁₉B₁₆,Mg10Ir19B16,4.8,onset,0.0,0.0,polycrystal,Solid-State Reaction,
sc_atlas:15722,10.1103/PhysRevB.82.024524,,2010,LaPt4Ge12,LaPt4Ge12,8.3,unknown,0.0,0.0,polycrystal,Solid-State Reaction,
sc_atlas:15724,10.1103/PhysRevB.82.024524,,2010,PrPt4Ge12,PrPt4Ge12,7.8,unknown,0.0,0.0,polycrystal,Solid-State Reaction,
sc_atlas:15723,10.1103/PhysRevB.82.024524,,2010,PrPt4Ge12,PrPt4Ge12,7.9,unknown,0.0,0.0,polycrystal,Solid-State Reaction,
sc_atlas:26258,10.1103/PhysRevB.82.024525,,2010,"(Ba,K)Fe₂As₂",Ba0.72K0.28Fe2As2,32.0,unknown,0.0,0.0,unknown,Flux Growth,
sc_atlas:26259,10.1103/PhysRevB.82.024525,,2010,"(Ba,K)Fe₂As₂",Ba0.72K0.28Fe2As2,33.0,zero,0.0,0.0,unknown,Flux Growth,
sc_atlas:26734,10.1103/PhysRevB.82.052502,,2010,UCoGe,UCoGe,0.35,unknown,0.0,0.0,unknown,Melt Growth,
sc_atlas:26733,10.1103/PhysRevB.82.052502,,2010,UCoGe,UCoGe,0.42,unknown,0.0,0.0,unknown,Melt Growth,
sc_atlas:26732,10.1103/PhysRevB.82.052502,,2010,UCoGe,UCoGe,0.45,unknown,0.0,0.0,unknown,Melt Growth,
sc_atlas:26735,10.1103/PhysRevB.82.052502,,2010,UCoGe,UCoGe,0.5,zero,0.0,0.0,unknown,Melt Growth,
sc_atlas:26731,10.1103/PhysRevB.82.052502,,2010,UCoGe,UCoGe,0.8,unknown,0.0,0.0,unknown,Melt Growth,
sc_atlas:15673,10.1103/PhysRevB.82.054506,,2010,LaFe_{1-x}Zn_xAsO_{0.85},LaFe0.99Zn0.01AsO0.85,10.0,unknown,0.0,0.0,unknown,Solid-State Reaction,
sc_atlas:15671,10.1103/PhysRevB.82.054506,,2010,LaFe_{1-x}Zn_xAsO_{0.85},LaFeAsO0.85,26.0,unknown,0.0,0.0,unknown,Solid-State Reaction,
sc_atlas:15674,10.1103/PhysRevB.82.054506,,2010,LaFeAsO_{1-\delta},LaFeAsO0.88,21.0,unknown,0.0,0.0,unknown,Solid-State Reaction,
sc_atlas:26751,10.1103/PhysRevB.82.054513,,2010,Ba₁₋ₓKₓFe₂As₂,Ba0.72K0.28Fe2As2,32.7,unknown,0.0,0.0,unknown,Flux Growth,
sc_atlas:26186,10.1103/PhysRevB.82.054525,,2010,Eu₀.₅K₀.₅Fe₂As₂,Eu0.5K0.5Fe2As2,32.0,unknown,0.0,0.0,unknown,Solid-State Reaction,
sc_atlas:26687,10.1103/PhysRevB.82.060508,,2010,CeFeAsO₁₋ₓFₓ,CeFeAsO0.94F0.06,18.0,onset,0.0,0.0,polycrystal,Solid-State Reaction,
sc_atlas:26454,10.1103/PhysRevB.82.064501,,2010,Ba(Fe₁₋ₓCoₓ)₂As₂,BaFe1.746Co0.254As2,8.2,zero,0.0,0.0,unknown,Flux Growth,
sc_atlas:26444,10.1103/PhysRevB.82.064501,,2010,Ba(Fe₁₋ₓCoₓ)₂As₂,BaFe1.746Co0.254As2,8.4,zero,0.0,0.0,unknown,Flux Growth,
sc_atlas:26445,10.1103/PhysRevB.82.064501,,2010,Ba(Fe₁₋ₓCoₓ)₂As₂,BaFe1.746Co0.254As2,9.3,zero,0.0,0.0,unknown,Flux Growth,
sc_atlas:26453,10.1103/PhysRevB.82.064501,,2010,Ba(Fe₁₋ₓCoₓ)₂As₂,BaFe1.772Co0.228As2,10.2,zero,0.0,0.0,unknown,Flux Growth,
sc_atlas:26452,10.1103/PhysRevB.82.064501,,2010,Ba(Fe₁₋ₓCoₓ)₂As₂,BaFe1.772Co0.228As2,10.8,zero,0.0,0.0,unknown,Flux Growth,
sc_atlas:26443,10.1103/PhysRevB.82.064501,,2010,Ba(Fe₁₋ₓCoₓ)₂As₂,BaFe1.772Co0.228As2,11.0,zero,0.0,0.0,unknown,Flux Growth,
sc_atlas:26442,10.1103/PhysRevB.82.064501,,2010,Ba(Fe₁₋ₓCoₓ)₂As₂,BaFe1.784Co0.216As2,14.6,zero,0.0,0.0,unknown,Flux Growth,
sc_atlas:26451,10.1103/PhysRevB.82.064501,,2010,Ba(Fe₁₋ₓCoₓ)₂As₂,BaFe1.784Co0.216As2,14.8,zero,0.0,0.0,unknown,Flux Growth,
sc_atlas:26441,10.1103/PhysRevB.82.064501,,2010,Ba(Fe₁₋ₓCoₓ)₂As₂,BaFe1.784Co0.216As2,15.2,zero,0.0,0.0,unknown,Flux Growth,
sc_atlas:26449,10.1103/PhysRevB.82.064501,,2010,Ba(Fe₁₋ₓCoₓ)₂As₂,BaFe1.852Co0.148As2,22.2,zero,0.0,0.0,unknown,Flux Growth,
sc_atlas:26439,10.1103/PhysRevB.82.064501,,2010,Ba(Fe₁₋ₓCoₓ)₂As₂,BaFe1.852Co0.148As2,22.9,zero,0.0,0.0,unknown,Flux Growth,
sc_atlas:26440,10.1103/PhysRevB.82.064501,,2010,Ba(Fe₁₋ₓCoₓ)₂As₂,BaFe1.852Co0.148As2,24.1,zero,0.0,0.0,unknown,Flux Growth,
sc_atlas:26448,10.1103/PhysRevB.82.064501,,2010,Ba(Fe₁₋ₓCoₓ)₂As₂,BaFe1.904Co0.096As2,16.7,zero,0.0,0.0,unknown,Flux Growth,
sc_atlas:26437,10.1103/PhysRevB.82.064501,,2010,Ba(Fe₁₋ₓCoₓ)₂As₂,BaFe1.904Co0.096As2,17.2,zero,0.0,0.0,unknown,Flux Growth,
sc_atlas:26446,10.1103/PhysRevB.82.064501,,2010,Ba(Fe₁₋ₓCoₓ)₂As₂,BaFe1.916Co0.084As2,13.0,zero,0.0,0.0,unknown,Flux Growth,
sc_atlas:26436,10.1103/PhysRevB.82.064501,,2010,Ba(Fe₁₋ₓCoₓ)₂As₂,BaFe1.916Co0.084As2,13.7,zero,0.0,0.0,unknown,Flux Growth,
sc_atlas:26447,10.1103/PhysRevB.82.064501,,2010,Ba(Fe₁₋ₓCoₓ)₂As₂,BaFe1.916Co0.084As2,14.2,zero,0.0,0.0,unknown,Flux Growth,
sc_atlas:26435,10.1103/PhysRevB.82.064501,,2010,Ba(Fe₁₋ₓCoₓ)₂As₂,BaFe1.916Co0.084As2,14.4,zero,0.0,0.0,unknown,Flux Growth,
sc_atlas:26434,10.1103/PhysRevB.82.064501,,2010,Ba(Fe₁₋ₓCoₓ)₂As₂,BaFe1.924Co0.076As2,9.7,zero,0.0,0.0,unknown,Flux Growth,
sc_atlas:26508,10.1103/PhysRevB.82.064502,,2010,MoGe,Mo0.79Ge0.21,5.0,unknown,0.0,0.0,unknown,Physical Vapor Deposition; Nanofabrication & Exfoliation,Si
sc_atlas:26507,10.1103/PhysRevB.82.064502,,2010,MoGe,Mo0.79Ge0.21,5.01,unknown,0.0,0.0,unknown,Physical Vapor Deposition; Nanofabrication & Exfoliation,Si
sc_atlas:26506,10.1103/PhysRevB.82.064502,,2010,MoGe,Mo0.79Ge0.21,5.41,unknown,0.0,0.0,unknown,Physical Vapor Deposition; Nanofabrication & Exfoliation,Si
sc_atlas:26505,10.1103/PhysRevB.82.064502,,2010,MoGe,Mo0.79Ge0.21,5.56,unknown,0.0,0.0,unknown,Physical Vapor Deposition; Nanofabrication & Exfoliation,Si
sc_atlas:26627,10.1103/PhysRevB.82.064511,,2010,Mo₃Al₂C,Mo3Al2C,9.0,unknown,0.0,0.0,unknown,Solid-State Reaction,
sc_atlas:26624,10.1103/PhysRevB.82.064512,,2010,Mo₃Al₂C,Mo3Al2C,9.1,midpoint,0.0,0.0,unknown,Melt Growth,
sc_atlas:26623,10.1103/PhysRevB.82.064512,,2010,Mo₃Al₂C,Mo3Al2C,9.2,onset,0.0,0.0,unknown,Melt Growth,
sc_atlas:26340,10.1103/PhysRevB.82.064515,,2010,BaFe₁.₉Ni₀.₁As₂,BaFe1.9Ni0.1As2,20.0,unknown,0.0,0.0,unknown,unknown,
sc_atlas:26544,10.1103/PhysRevB.82.064517,,2010,"lump, starting composition: Sm₀.₆₅Th₀.₃₅FeAsO",Sm0.65Th0.35FeAsO,53.0,onset,0.0,0.0,single_crystal,Solid-State Reaction; Flux Growth,
sc_atlas:26542,10.1103/PhysRevB.82.064517,,2010,Sm₁₋ₓThₓFeAsO,Sm0.7Th0.3FeAsO,51.5,onset,0.0,0.0005,single_crystal,Solid-State Reaction; Flux Growth,
sc_atlas:26541,10.1103/PhysRevB.82.064517,,2010,Sm₁₋ₓThₓFeAsO,Sm0.85Th0.15FeAsO,42.0,unknown,0.0,0.0005,single_crystal,Solid-State Reaction; Flux Growth,
sc_atlas:26547,10.1103/PhysRevB.82.064517,,2010,Sm₁₋ₓThₓFeAsO,Sm0.89Th0.11FeAsO,47.4,zero,0.0,0.0,single_crystal,Solid-State Reaction; Flux Growth,
sc_atlas:26546,10.1103/PhysRevB.82.064517,,2010,Sm₁₋ₓThₓFeAsO,Sm0.89Th0.11FeAsO,48.9,midpoint,0.0,0.0,single_crystal,Solid-State Reaction; Flux Growth,
sc_atlas:26543,10.1103/PhysRevB.82.064517,,2010,Sm₁₋ₓThₓFeAsO,Sm0.89Th0.11FeAsO,49.5,unknown,0.0,0.001,single_crystal,Solid-State Reaction; Flux Growth,
sc_atlas:26545,10.1103/PhysRevB.82.064517,,2010,Sm₁₋ₓThₓFeAsO,Sm0.89Th0.11FeAsO,49.7,onset,0.0,0.0,single_crystal,Solid-State Reaction; Flux Growth,
sc_atlas:26540,10.1103/PhysRevB.82.064517,,2010,Sm₁₋ₓThₓFeAsO,Sm0.92Th0.08FeAsO,38.0,unknown,0.0,0.0005,single_crystal,Solid-State Reaction; Flux Growth,
sc_atlas:11390,10.1103/physrevb.82.085318,,2010,boron-doped diamond,B0.0455C0.9545,3.2,zero,0.0,0.0,thin_film,Chemical Vapor Deposition,C
sc_atlas:11389,10.1103/physrevb.82.085318,,2010,boron-doped diamond,B0.0455C0.9545,7.4,zero,0.0,0.0,thin_film,Chemical Vapor Deposition,C
sc_atlas:11391,10.1103/physrevb.82.085318,,2010,boron-doped diamond,B0.0455C0.9545,8.3,onset,0.0,0.0,thin_film,Chemical Vapor Deposition,C
sc_atlas:26617,10.1103/PhysRevB.82.094502,,2010,BaFe₂(As₁₋ₓPₓ)₂,BaFe2As1.3P0.7,19.4,unknown,3.7,0.0,unknown,Flux Growth,
sc_atlas:26616,10.1103/PhysRevB.82.094502,,2010,BaFe₂(As₁₋ₓPₓ)₂,BaFe2As1.3P0.7,24.5,unknown,2.15,0.0,unknown,Flux Growth,
sc_atlas:26615,10.1103/PhysRevB.82.094502,,2010,BaFe₂(As₁₋ₓPₓ)₂,BaFe2As1.3P0.7,28.0,unknown,0.94,0.0,unknown,Flux Growth,
sc_atlas:26614,10.1103/PhysRevB.82.094502,,2010,BaFe₂(As₁₋ₓPₓ)₂,BaFe2As1.3P0.7,30.5,unknown,0.0001,0.0,unknown,Flux Growth,
sc_atlas:15653,10.1103/PhysRevB.82.094512,,2010,Ba(Fe1-xCox)2As2,BaFe1.78Co0.22As2,10.3,unknown,0.0,0.0,single_crystal,Flux Growth,
sc_atlas:15652,10.1103/PhysRevB.82.094512,,2010,Ba(Fe1-xCox)2As2,BaFe1.798Co0.202As2,14.1,unknown,0.0,0.0,single_crystal,Flux Growth,
sc_atlas:15651,10.1103/PhysRevB.82.094512,,2010,Ba(Fe1-xCox)2As2,BaFe1.852Co0.148As2,22.1,unknown,0.0,0.0,single_crystal,Flux Growth,
sc_atlas:15650,10.1103/PhysRevB.82.094512,,2010,Ba(Fe1-xCox)2As2,BaFe1.878Co0.122As2,23.6,unknown,0.0,0.0,single_crystal,Flux Growth,
sc_atlas:15654,10.1103/PhysRevB.82.094512,,2010,Sr(Fe1-xCox)2As2,SrFe1.74Co0.26As2,16.2,unknown,0.0,0.0,single_crystal,Flux Growth,
sc_atlas:15772,10.1103/PhysRevB.82.094520,,2010,Ba1-xKxFe2As2,Ba0.72K0.28Fe2As2,25.6,unknown,0.0,5.0,unknown,Flux Growth,
sc_atlas:15774,10.1103/PhysRevB.82.094520,,2010,Ba1-xKxFe2As2,Ba0.72K0.28Fe2As2,28.0,unknown,0.0,0.0,unknown,Flux Growth,
sc_atlas:15773,10.1103/PhysRevB.82.094520,,2010,Ba1-xKxFe2As2,Ba0.72K0.28Fe2As2,29.5,unknown,0.0,0.0,unknown,Flux Growth,
sc_atlas:15770,10.1103/PhysRevB.82.094520,,2010,Ba1-xKxFe2As2,Ba0.72K0.28Fe2As2,30.0,unknown,0.0,0.0,unknown,Flux Growth,
sc_atlas:15771,10.1103/PhysRevB.82.094520,,2010,Ba1-xKxFe2As2,Ba0.72K0.28Fe2As2,30.1,unknown,0.0,0.001,unknown,Flux Growth,
sc_atlas:15775,10.1103/PhysRevB.82.094520,,2010,Ba(Fe1-xCox)2As2,BaFe1.9Co0.1As2,20.0,unknown,0.0,0.0,unknown,Flux Growth,
sc_atlas:27455,10.1103/PhysRevB.82.100505,,2010,La₂₋ₓBaₓCuO₄,La1.875Ba0.125CuO4,4.0,unknown,0.0,0.0,unknown,Melt Growth,
sc_atlas:27454,10.1103/PhysRevB.82.100505,,2010,La₂₋ₓBaₓCuO₄,La1.905Ba0.095CuO4,32.0,unknown,0.0,0.0,unknown,Melt Growth,
sc_atlas:26671,10.1103/PhysRevB.82.100506,,2010,Ba(Fe₁₋ₓCoₓ)₂As₂,BaFe1.84Co0.16As2,22.5,unknown,0.0,0.0,single_crystal,Flux Growth,
sc_atlas:26672,10.1103/PhysRevB.82.104514,,2010,FeSe₁₋ₓTeₓ,FeSe0.44Te0.56,13.8,midpoint,0.0,0.0,unknown,Chemical Vapor Transport,
sc_atlas:15720,10.1103/PhysRevB.82.104518,,2010,Sr2V0.9Mg0.1FeAsO3,Sr2V0.9Mg0.1FeAsO3,30.0,unknown,0.0,0.0,polycrystal,Solid-State Reaction,
sc_atlas:15721,10.1103/PhysRevB.82.104518,,2010,Sr2VFeAsO3,Sr2VFeAsO3,24.0,unknown,0.0,0.0,polycrystal,Solid-State Reaction,
sc_atlas:25566,10.1103/PhysRevB.82.132502,,2010,CaC₆,CaC6,11.5,midpoint,0.0,0.0,single_crystal,Flux Growth,
sc_atlas:25567,10.1103/PhysRevB.82.132502,,2010,HOPG graphite,CaC6,15.0,midpoint,9.5,0.0,single_crystal,Flux Growth,
sc_atlas:25569,10.1103/PhysRevB.82.132502,,2010,HOPG graphite,CaC6,4.0,midpoint,11.8,0.0,single_crystal,Flux Growth,
sc_atlas:25568,10.1103/PhysRevB.82.132502,,2010,HOPG graphite,CaC6,8.0,midpoint,10.7,0.0,single_crystal,Flux Growth,
sc_atlas:26846,10.1103/PhysRevB.82.134525,,2010,Fe₁.₁₄₍₁₎(Te₀.₉₁₍₂₎S₀.₀₉₍₂₎)z,Fe1.14Te0.91S0.09,8.32,unknown,0.0,0.0,unknown,Flux Growth,
sc_atlas:26845,10.1103/PhysRevB.82.134525,,2010,Fe₁.₁₄₍₁₎(Te₀.₉₁₍₂₎S₀.₀₉₍₂₎)z,Fe1.14Te0.91S0.09,8.72,unknown,0.0,0.0,unknown,Flux Growth,
sc_atlas:26339,10.1103/PhysRevB.82.140503,,2010,Ba(Fe₀.₉₂₆Co₀.₀₇₄)₂As₂,BaFe1.852Co0.148As2,22.2,unknown,0.0,0.0,unknown,unknown,
sc_atlas:11392,10.1103/physrevb.82.140504,,2010,BaFe₂₋ₓCoₓAs₂,BaFe1.84Co0.16As2,25.0,unknown,0.0,0.0,unknown,Flux Growth,
sc_atlas:26736,10.1103/PhysRevB.82.140507,,2010,Sr₂VO₃FeAs,Sr2VO3FeAs,33.0,unknown,0.0,0.0,polycrystal,Solid-State Reaction,
sc_atlas:26583,10.1103/PhysRevB.82.140508,,2010,FeSe₀.₄₂Te₀.₅₈,FeSe0.42Te0.58,11.5,unknown,0.0,0.0,unknown,unknown,
sc_atlas:26880,10.1103/PhysRevB.82.144508,,2010,Nb,Nb,3.5,unknown,0.0,0.3,polycrystal,Solid-State Reaction,
sc_atlas:26894,10.1103/PhysRevB.82.144517,,2010,MoGe,Mo0.79Ge0.21,5.01,unknown,0.0,0.0,thin_film,Physical Vapor Deposition; Nanofabrication & Exfoliation,Si
sc_atlas:26895,10.1103/PhysRevB.82.144517,,2010,MoGe,Mo0.79Ge0.21,5.3,unknown,0.0,0.0,thin_film,Physical Vapor Deposition; Nanofabrication & Exfoliation,Si
sc_atlas:26893,10.1103/PhysRevB.82.144517,,2010,MoGe,Mo0.79Ge0.21,5.41,unknown,0.0,0.0,thin_film,Physical Vapor Deposition; Nanofabrication & Exfoliation,Si
sc_atlas:26892,10.1103/PhysRevB.82.144517,,2010,MoGe,Mo0.79Ge0.21,5.56,unknown,0.0,0.0,thin_film,Physical Vapor Deposition; Nanofabrication & Exfoliation,Si
sc_atlas:26700,10.1103/PhysRevB.82.144518,,2010,SrFe₂₋ₓPtₓAs₂,SrFe1.84Pt0.16As2,16.0,onset,0.0,0.0,single_crystal,Flux Growth,
sc_atlas:15706,10.1103/PhysRevB.82.144519,,2010,Ba(Fe1-xCox)2As2,BaFe1.84Co0.16As2,25.0,unknown,0.0,0.0,unknown,Flux Growth,
sc_atlas:15707,10.1103/PhysRevB.82.144519,,2010,Ba(Fe1-xNix)2As2,BaFe1.9Ni0.1As2,20.0,unknown,0.0,0.0,unknown,unknown,
sc_atlas:28612,10.1103/PhysRevB.82.144523,,2010,"S₂, y=0.04",Fe1.04Te0.52Se0.48,15.0,onset,0.0,0.0,unknown,Melt Growth,
sc_atlas:28611,10.1103/PhysRevB.82.144523,,2010,"S1, y=0.09",Fe1.09Te0.55Se0.45,15.0,onset,0.0,0.0,unknown,Melt Growth,
sc_atlas:26520,10.1103/PhysRevB.82.144527,,2010,RbFe₂As₂,RbFe2As2,2.5,unknown,0.0,0.0,polycrystal,Solid-State Reaction,
sc_atlas:26519,10.1103/PhysRevB.82.144527,,2010,RbFe₂As₂,RbFe2As2,2.52,unknown,0.0,0.0,polycrystal,Solid-State Reaction,
sc_atlas:26613,10.1103/PhysRevB.82.144532,,2010,OsB₂,OsB2,2.1,unknown,0.0,0.0,single_crystal,Flux Growth,
sc_atlas:11402,10.1103/physrevb.82.172507,,2010,SrTiO₃,SrTiO3,0.6,unknown,0.0,0.0,polycrystal,Solid-State Reaction,
sc_atlas:11401,10.1103/physrevb.82.172507,,2010,SrTiO₃,SrTiO3,1.5,unknown,0.0,0.0,polycrystal,Solid-State Reaction,
sc_atlas:11403,10.1103/physrevb.82.172507,,2010,SrTiO₃,SrTiO3,3.0,onset,0.0,0.0,polycrystal,Solid-State Reaction,
