Repository: zhiyuliu0158-ui/occ-alignn-tc

# P-B-Occ-ALIGNN-full-Tc

Occupancy-aware ALIGNN-style graph neural network for superconducting critical temperature `Tc_K` regression.

本仓库只做一个任务：

```text
CIF + pressure_GPa + magnetic_field_T + field_direction + optional metadata -> Tc_K
```

不做 superconducting / non-superconducting 分类。

## 1. 模型简介

`PBOccALIGNNFullTc` 是一个纯 PyTorch 实现的 ALIGNN-style 图神经网络：

- bond graph 的 node 是 crystallographic site。
- bond graph 的 edge 是周期近邻 directed bond。
- line graph 的 node 是 directed bond。
- line graph 的 edge 是角度 `i-j-k`。
- 所有 scatter / aggregation 使用 `torch.index_add`，不依赖 `torch_scatter`、DGL、PyTorch Geometric 或官方 ALIGNN 包。
- 输出为 `logtc_mu`、`logtc_logvar` 和 `Tc_pred_K = exp(logtc_mu) - 1`。

File: data/sc-atlas-data.csv (part 35 of 62)
source_record_id,doi,source_title,source_year,formula_raw,formula_normalized,tc_value_k,tc_criterion,pressure_gpa,magnetic_field_t,sample_form,preparation_method,substrate
sc_atlas:11399,10.1103/physrevb.82.172507,,2010,SrTiO₃,SrTiO3,6.4,unknown,0.0,0.0,polycrystal,Solid-State Reaction,
sc_atlas:11400,10.1103/physrevb.82.172507,,2010,SrTiO₃,SrTiO3,6.5,unknown,0.0,0.0,polycrystal,Solid-State Reaction,
sc_atlas:26603,10.1103/PhysRevB.82.172508,,2010,LaFeAsO₁₋ₓFₓ,LaFeAsO0.92F0.08,29.0,unknown,0.0,0.0,polycrystal,Solid-State Reaction,
sc_atlas:26927,10.1103/PhysRevB.82.174505,,2010,YBa₂Cu₃O₆₊ₓ,YBa2Cu3O6.33,8.0,unknown,0.0,0.0,unknown,unknown,
sc_atlas:26926,10.1103/PhysRevB.82.174505,,2010,YBa₂Cu₃O₆₊ₓ,YBa2Cu3O6.35,18.0,unknown,0.0,0.0,unknown,unknown,
sc_atlas:26925,10.1103/PhysRevB.82.174505,,2010,YBa₂Cu₃O₆₊ₓ,YBa2Cu3O6.5,59.0,onset,0.0,0.0,unknown,unknown,
sc_atlas:26752,10.1103/PhysRevB.82.174509,,2010,BaFe₂₋ₓCoₓAs₂,BaFe1.85Co0.15As2,25.0,zero,0.0,0.0,single_crystal,Flux Growth,
sc_atlas:26773,10.1103/PhysRevB.82.180501,,2010,LiFeAs,LiFeAs,10.0,unknown,0.0,0.01,single_crystal,Solid-State Reaction; Flux Growth,
sc_atlas:26772,10.1103/PhysRevB.82.180501,,2010,LiFeAs,LiFeAs,17.0,unknown,0.0,0.01,single_crystal,Solid-State Reaction; Flux Growth,
sc_atlas:26489,10.1103/PhysRevB.82.180512,,2010,Sr₁₋ₓLaₓFe₂As₂,Sr0.6La0.4Fe2As2,22.0,onset,0.0,0.0,polycrystal,Solid-State Reaction,
sc_atlas:15819,10.1103/PhysRevB.82.180513,,2010,Ba1-xKxFe2As2,Ba0.6K0.4Fe2As2,40.0,unknown,0.0,0.0,unknown,Flux Growth,
sc_atlas:15820,10.1103/PhysRevB.82.180513,,2010,Ba(Fe1-xCox)2As2,BaFe1.852Co0.148As2,24.0,unknown,0.0,0.0,unknown,Flux Growth,
sc_atlas:26670,10.1103/PhysRevB.82.180514,,2010,BaFe₁.₈₄Co₀.₁₆As₂ thin film,BaFe1.84Co0.16As2,20.6,midpoint,0.0,0.0,thin_film,Physical Vapor Deposition,LSAT
sc_atlas:26754,10.1103/PhysRevB.82.180517,,2010,UCoGe,UCoGe,0.64,unknown,0.0,0.0,unknown,Solid-State Reaction,
sc_atlas:26755,10.1103/PhysRevB.82.180517,,2010,UCoGe,UCoGe,0.66,unknown,0.0,0.002,unknown,Solid-State Reaction,
sc_atlas:26630,10.1103/PhysRevB.82.180521,,2010,Ba(Fe₁₋ₓCoₓ)₂As₂,BaFe1.85Co0.15As2,23.5,unknown,0.0,0.0,unknown,unknown,
sc_atlas:26629,10.1103/PhysRevB.82.180521,,2010,Ba(Fe₁₋ₓCoₓ)₂As₂,BaFe1.87Co0.13As2,24.7,unknown,0.0,0.0,unknown,unknown,
sc_atlas:26632,10.1103/PhysRevB.82.180521,,2010,Ba(Fe₁₋ₓCoₓ)₂As₂,BaFe1.88Co0.12As2,22.0,unknown,0.0,0.0,unknown,unknown,
sc_atlas:26633,10.1103/PhysRevB.82.180521,,2010,Ba(Fe₁₋ₓCoₓ)₂As₂,BaFe1.89Co0.11As2,20.5,unknown,0.0,0.0,unknown,unknown,
sc_atlas:26631,10.1103/PhysRevB.82.180521,,2010,Ba(Fe₁₋ₓCoₓ)₂As₂,BaFe1.8Co0.2As2,20.0,unknown,0.0,0.0,unknown,unknown,
sc_atlas:26847,10.1103/PhysRevB.82.184506,,2010,Fe(Se₀.₅Te₀.₅),FeSe0.5Te0.5,14.0,unknown,0.0,0.0,unknown,Melt Growth,
sc_atlas:15725,10.1103/PhysRevB.82.184527,,2010,Ba(Fe1-xCox)2As2,BaFe1.84Co0.16As2,25.0,unknown,0.0,0.0,unknown,unknown,
sc_atlas:15726,10.1103/PhysRevB.82.184527,,2010,Ba(Fe1-xNix)2As2,BaFe1.9Ni0.1As2,20.0,unknown,0.0,0.0,unknown,unknown,
sc_atlas:11405,10.1103/physrevb.82.184531,,2010,La-doped,Ce0.999La0.001IrIn5,0.34,unknown,0.0,0.0,single_crystal,Flux Growth,
sc_atlas:11404,10.1103/physrevb.82.184531,,2010,CeIrIn₅,CeIrIn5,0.38,unknown,0.0,0.0,single_crystal,Flux Growth,
sc_atlas:11407,10.1103/physrevb.82.184531,,2010,CeIrIn₅,CeIrIn5,0.4,unknown,0.0,0.0,single_crystal,Flux Growth,
sc_atlas:26852,10.1103/PhysRevB.82.212504,,2010,Fe_ySe₀.₂₅Te₀.₇₅,Fe0.95Se0.25Te0.75,10.6,onset,0.0,0.0,unknown,Melt Growth,
sc_atlas:26849,10.1103/PhysRevB.82.212504,,2010,Fe_ySe₀.₂₅Te₀.₇₅,Fe0.95Se0.25Te0.75,8.5,midpoint,0.0,0.0,unknown,Melt Growth,
sc_atlas:26850,10.1103/PhysRevB.82.212504,,2010,Fe_ySe₀.₂₅Te₀.₇₅,Fe0.98Se0.25Te0.75,6.5,midpoint,0.0,0.0,unknown,Melt Growth,
sc_atlas:26853,10.1103/PhysRevB.82.212504,,2010,Fe_ySe₀.₂₅Te₀.₇₅,Fe0.98Se0.25Te0.75,8.0,onset,0.0,0.0,unknown,Melt Growth,
sc_atlas:26851,10.1103/PhysRevB.82.212504,,2010,Fe_ySe₀.₂₅Te₀.₇₅,Fe0.9Se0.25Te0.75,11.5,onset,0.0,0.0,unknown,Melt Growth,
sc_atlas:26848,10.1103/PhysRevB.82.212504,,2010,Fe_ySe₀.₂₅Te₀.₇₅,Fe0.9Se0.25Te0.75,9.7,midpoint,0.0,0.0,unknown,Melt Growth,
sc_atlas:15750,10.1103/PhysRevB.82.212505,,2010,Ba0.6K0.4Fe2As2,Ba0.6K0.4Fe2As2,37.3,unknown,0.0,0.0,unknown,unknown,
sc_atlas:15751,10.1103/PhysRevB.82.212505,,2010,Ba0.6K0.4Fe2As2,Ba0.6K0.4Fe2As2,37.78,unknown,0.0,0.0,unknown,unknown,
sc_atlas:15753,10.1103/PhysRevB.82.212505,,2010,SmFeAsO0.85F0.15,SmFeAsO0.85F0.15,41.4,unknown,0.0,0.0,unknown,unknown,
sc_atlas:26748,10.1103/PhysRevB.82.214513,,2010,La₂₋ₓSrₓCuO₄,La1.73Sr0.27CuO4,20.0,onset,0.0,0.0,thin_film,Molecular Beam Epitaxy,LaSrAlO4
sc_atlas:26747,10.1103/PhysRevB.82.214513,,2010,La₂₋ₓSrₓCuO₄,La1.73Sr0.27CuO4,21.0,zero,0.0,0.0,thin_film,Molecular Beam Epitaxy,LaSrAlO4
sc_atlas:26746,10.1103/PhysRevB.82.214513,,2010,La₂₋ₓSrₓCuO₄,La1.73Sr0.27CuO4,3.9,onset,0.0,0.0,thin_film,Molecular Beam Epitaxy,LaSrAlO4
sc_atlas:26745,10.1103/PhysRevB.82.214513,,2010,La₂₋ₓSrₓCuO₄,La1.73Sr0.27CuO4,4.0,zero,0.0,0.0,thin_film,Molecular Beam Epitaxy,LaSrAlO4
sc_atlas:26744,10.1103/PhysRevB.82.214513,,2010,La₂₋ₓSrₓCuO₄,La1.76Sr0.24CuO4,18.5,onset,0.0,0.0,thin_film,Molecular Beam Epitaxy,LaSrAlO4
sc_atlas:26743,10.1103/PhysRevB.82.214513,,2010,La₂₋ₓSrₓCuO₄,La1.76Sr0.24CuO4,19.0,zero,0.0,0.0,thin_film,Molecular Beam Epitaxy,LaSrAlO4
sc_atlas:26742,10.1103/PhysRevB.82.214513,,2010,La₂₋ₓSrₓCuO₄,La1.79Sr0.21CuO4,32.0,onset,0.0,0.0,thin_film,Molecular Beam Epitaxy,LaSrAlO4
sc_atlas:26741,10.1103/PhysRevB.82.214513,,2010,La₂₋ₓSrₓCuO₄,La1.79Sr0.21CuO4,33.0,zero,0.0,0.0,thin_film,Molecular Beam Epitaxy,LaSrAlO4
sc_atlas:26750,10.1103/PhysRevB.82.214513,,2010,La₂₋ₓSrₓCuO₄,La1.7Sr0.3CuO4,8.5,onset,0.0,0.0,thin_film,Molecular Beam Epitaxy,LaSrAlO4
sc_atlas:26749,10.1103/PhysRevB.82.214513,,2010,La₂₋ₓSrₓCuO₄,La1.7Sr0.3CuO4,9.0,zero,0.0,0.0,thin_film,Molecular Beam Epitaxy,LaSrAlO4
sc_atlas:26740,10.1103/PhysRevB.82.214513,,2010,La₂₋ₓSrₓCuO₄,La1.82Sr0.18CuO4,38.0,onset,0.0,0.0,thin_film,Molecular Beam Epitaxy,LaSrAlO4
sc_atlas:26739,10.1103/PhysRevB.82.214513,,2010,La₂₋ₓSrₓCuO₄,La1.82Sr0.18CuO4,41.0,zero,0.0,0.0,thin_film,Molecular Beam Epitaxy,LaSrAlO4
sc_atlas:26738,10.1103/PhysRevB.82.214513,,2010,La₂₋ₓSrₓCuO₄,La1.85Sr0.15CuO4,42.0,onset,0.0,0.0,thin_film,Molecular Beam Epitaxy,LaSrAlO4
sc_atlas:26737,10.1103/PhysRevB.82.214513,,2010,La₂₋ₓSrₓCuO₄,La1.85Sr0.15CuO4,44.0,zero,0.0,0.0,thin_film,Molecular Beam Epitaxy,LaSrAlO4
sc_atlas:15764,10.1103/PhysRevB.82.220502,,2010,CeCo(In_{1-x}Cd_x)_5,CeCoIn5,2.25,unknown,0.0,0.0,unknown,unknown,
sc_atlas:26492,10.1103/PhysRevB.82.224507,,2010,Ba(Fe₀.₉Co₀.₁)₂As₂,BaFe1.8Co0.2As2,22.0,midpoint,0.0,0.0,thin_film,Physical Vapor Deposition,La0.7Sr0.3Al0.65Ta0.35O3
sc_atlas:26491,10.1103/PhysRevB.82.224507,,2010,Ba(Fe₀.₉Co₀.₁)₂As₂,BaFe1.8Co0.2As2,25.0,onset,0.0,0.0,thin_film,Physical Vapor Deposition,La0.7Sr0.3Al0.65Ta0.35O3
sc_atlas:15727,10.1103/PhysRevB.82.235128,,2010,In2Mo6Se6,In2Mo6Se6,2.85,unknown,0.0,0.0,unknown,Melt Growth,
sc_atlas:15728,10.1103/PhysRevB.82.235128,,2010,In2Mo6Se6,In2Mo6Se6,2.9,unknown,0.0,0.0,unknown,Melt Growth,
sc_atlas:15729,10.1103/PhysRevB.82.235128,,2010,Tl2Mo6Se6,Tl2Mo6Se6,4.2,unknown,0.0,0.0,unknown,Melt Growth,
sc_atlas:11409,10.1103/physrevb.83.014505,,2011,(DMET)₂I₃,C20H20I3S8Se4,0.58,unknown,0.0,0.0,unknown,unknown,
sc_atlas:26817,10.1103/PhysRevB.83.020501,,2011,Ba₁₋ₓKₓFe₂As₂,Ba0.3K0.7Fe2As2,22.0,unknown,0.0,0.0,single_crystal,Flux Growth,
sc_atlas:26818,10.1103/PhysRevB.83.020501,,2011,Ba₁₋ₓKₓFe₂As₂,Ba0.6K0.4Fe2As2,37.0,unknown,0.0,0.0,single_crystal,Flux Growth,
sc_atlas:26819,10.1103/PhysRevB.83.020501,,2011,Ba₁₋ₓKₓFe₂As₂,Ba0.75K0.25Fe2As2,26.0,unknown,0.0,0.0,single_crystal,Flux Growth,
sc_atlas:26622,10.1103/PhysRevB.83.024504,,2010,κ-(BEDT-TTF)₂Cu[N(CN)₂]Br,C22H16BrCuN3S16,11.3,unknown,0.0,0.003,unknown,unknown,
sc_atlas:26621,10.1103/PhysRevB.83.024504,,2010,κ-(BEDT-TTF)₂Cu[N(CN)₂]Br,C22H16BrCuN3S16,12.0,unknown,0.0,0.0,unknown,unknown,
sc_atlas:11410,10.1103/physrevb.83.024509,,2011,Pb,Pb,7.2,unknown,0.0,0.0,thin_film,Physical Vapor Deposition,SiO2
sc_atlas:15702,10.1103/PhysRevB.83.024512,,2011,CaIrSi3,CaIrSi3,3.44,unknown,0.0,0.0,unknown,Melt Growth,
sc_atlas:15700,10.1103/PhysRevB.83.024512,,2011,CaIrSi3,CaIrSi3,3.6,onset,0.0,0.0,unknown,Melt Growth,
sc_atlas:15701,10.1103/PhysRevB.83.024512,,2011,CaIrSi3,CaIrSi3,3.7,onset,0.0,0.0,unknown,Melt Growth,
sc_atlas:15705,10.1103/PhysRevB.83.024512,,2011,CaPtSi3,CaPtSi3,2.1,unknown,0.0,0.0,unknown,Melt Growth,
sc_atlas:15703,10.1103/PhysRevB.83.024512,,2011,CaPtSi3,CaPtSi3,2.3,onset,0.0,0.0,unknown,Melt Growth,
sc_atlas:26879,10.1103/PhysRevB.83.035103,,2011,FeTe₀.₆Se₀.₄,FeTe0.6Se0.4,14.5,unknown,0.0,0.0,unknown,Melt Growth,
sc_atlas:26253,10.1103/PhysRevB.83.054505,,2010,Zn,Zn,0.76,midpoint,0.0,0.0,unknown,Physical Vapor Deposition,
sc_atlas:26257,10.1103/PhysRevB.83.054505,,2010,Zn,Zn,0.78,midpoint,0.0,0.0,unknown,Physical Vapor Deposition,
sc_atlas:26252,10.1103/PhysRevB.83.054505,,2010,Zn,Zn,0.83,midpoint,0.0,0.0,unknown,Physical Vapor Deposition,
sc_atlas:26251,10.1103/PhysRevB.83.054505,,2010,Zn,Zn,0.85,midpoint,0.0,0.0,unknown,Physical Vapor Deposition,
sc_atlas:26954,10.1103/PhysRevB.83.054511,,2010,EuFe₂(As₁₋ₓPₓ)₂,EuFe2As1.68P0.32,22.0,unknown,0.0,0.0,unknown,Melt Growth,
sc_atlas:26956,10.1103/PhysRevB.83.054511,,2010,EuFe₂(As₁₋ₓPₓ)₂,EuFe2As1.6P0.4,28.0,unknown,0.0,0.0,unknown,Melt Growth,
sc_atlas:26955,10.1103/PhysRevB.83.054511,,2010,EuFe₂(As₁₋ₓPₓ)₂,EuFe2As1.6P0.4,29.0,unknown,0.0,0.0,unknown,Melt Growth,
sc_atlas:26887,10.1103/PhysRevB.83.054517,,2011,Lu₂Fe₃Si₅,Lu2Fe3Si5,6.1,onset,0.0,0.0,unknown,Melt Growth,
sc_atlas:26976,10.1103/PhysRevB.83.060502,,2011,A and B,LiFeAs,17.6,unknown,0.0,0.0,unknown,Melt Growth,
sc_atlas:26975,10.1103/PhysRevB.83.060502,,2011,LiFeAs,LiFeAs,18.0,unknown,0.0,0.0,unknown,Melt Growth,
sc_atlas:27002,10.1103/PhysRevB.83.060505,,2011,CaFe₂(As₁₋ₓPₓ)₂,CaFe2As1.9P0.1,15.0,unknown,0.0,0.0,unknown,Flux Growth,
sc_atlas:27067,10.1103/PhysRevB.83.060512,,2011,RbₓFe₂Se₂,Rb0.78Fe2Se1.78,30.0,zero,0.0,0.0,unknown,Flux Growth,
sc_atlas:27068,10.1103/PhysRevB.83.060512,,2011,RbₓFe₂Se₂,Rb0.78Fe2Se1.78,30.6,onset,0.0,0.0,unknown,Flux Growth,
sc_atlas:27066,10.1103/PhysRevB.83.060512,,2011,RbₓFe₂Se₂,Rb0.78Fe2Se1.78,32.1,onset,0.0,0.0,unknown,Flux Growth,
sc_atlas:27035,10.1103/PhysRevB.83.064511,,2010,Ba(Fe₁₋ₓCoₓ)₂As₂,BaFe1.898Co0.102As2,18.25,unknown,0.0,0.0,unknown,unknown,
sc_atlas:26791,10.1103/PhysRevB.83.064513,,2011,Ba(Fe₁₋ₓCoₓ)₂As₂,BaFe1.72Co0.28As2,7.45,unknown,0.0,0.0,single_crystal,Flux Growth,
sc_atlas:26789,10.1103/PhysRevB.83.064513,,2011,Ba(Fe₁₋ₓCoₓ)₂As₂,BaFe1.79Co0.21As2,11.0,unknown,0.0,0.0,single_crystal,Flux Growth,
sc_atlas:26790,10.1103/PhysRevB.83.064513,,2011,Ba(Fe₁₋ₓCoₓ)₂As₂,BaFe1.79Co0.21As2,17.2,unknown,0.0,0.0,single_crystal,Flux Growth,
sc_atlas:26786,10.1103/PhysRevB.83.064513,,2011,Ba(Fe₁₋ₓCoₓ)₂As₂,BaFe1.84Co0.16As2,20.0,unknown,0.0,0.0,single_crystal,Flux Growth,
sc_atlas:26787,10.1103/PhysRevB.83.064513,,2011,Ba(Fe₁₋ₓCoₓ)₂As₂,BaFe1.84Co0.16As2,25.0,unknown,0.0,0.0,single_crystal,Flux Growth,
sc_atlas:26788,10.1103/PhysRevB.83.064513,,2011,Ba(Fe₁₋ₓCoₓ)₂As₂,BaFe1.84Co0.16As2,26.0,unknown,0.0,0.0,single_crystal,Flux Growth,
sc_atlas:26784,10.1103/PhysRevB.83.064513,,2011,Ba(Fe₁₋ₓCoₓ)₂As₂,BaFe1.91Co0.09As2,5.6,unknown,0.0,0.0,single_crystal,Flux Growth,
sc_atlas:26785,10.1103/PhysRevB.83.064513,,2011,Ba(Fe₁₋ₓCoₓ)₂As₂,BaFe1.91Co0.09As2,8.0,unknown,0.0,0.0,single_crystal,Flux Growth,
sc_atlas:27633,10.1103/PhysRevB.83.064522,,2011,LaRhSi₃,LaRhSi3,2.16,onset,0.0,0.001,unknown,Melt Growth,
sc_atlas:26548,10.1103/PhysRevB.83.092507,,2010,LaFeAsO₁₋ₓFₓ,LaFeAsO0.95F0.05,20.6,unknown,0.0,0.0,unknown,unknown,
sc_atlas:26549,10.1103/PhysRevB.83.092507,,2010,LaFeAsO₁₋ₓFₓ,LaFeAsO0.9F0.1,26.8,unknown,0.0,0.0,unknown,unknown,
sc_atlas:26826,10.1103/PhysRevB.83.094502,,2011,LiFeAs,LiFeAs,16.5,unknown,0.0,0.002,unknown,unknown,
sc_atlas:26888,10.1103/PhysRevB.83.094519,,2011,Ba₁₋ₓKₓFe₂As₂,Ba0.72K0.28Fe2As2,33.2,unknown,0.0,0.0005,unknown,unknown,
sc_atlas:26943,10.1103/PhysRevB.83.094523,,2010,Ca(Fe₁₋ₓCoₓ)₂As₂,CaFe1.73Co0.27As2,11.8,unknown,0.0,0.0,unknown,Flux Growth,
sc_atlas:26938,10.1103/PhysRevB.83.094523,,2010,Ca(Fe₁₋ₓCoₓ)₂As₂,CaFe1.73Co0.27As2,7.9,onset,0.0,0.0,unknown,Flux Growth,
sc_atlas:26942,10.1103/PhysRevB.83.094523,,2010,Ca(Fe₁₋ₓCoₓ)₂As₂,CaFe1.75Co0.25As2,14.1,unknown,0.0,0.0,unknown,Flux Growth,
sc_atlas:26937,10.1103/PhysRevB.83.094523,,2010,Ca(Fe₁₋ₓCoₓ)₂As₂,CaFe1.75Co0.25As2,8.0,onset,0.0,0.0,unknown,Flux Growth,
sc_atlas:26944,10.1103/PhysRevB.83.094523,,2010,Ca(Fe₁₋ₓCoₓ)₂As₂,CaFe1.7Co0.3As2,11.4,unknown,0.0,0.0,unknown,Flux Growth,
sc_atlas:26940,10.1103/PhysRevB.83.094523,,2010,Ca(Fe₁₋ₓCoₓ)₂As₂,CaFe1.82Co0.18As2,15.0,unknown,0.0,0.0,unknown,Flux Growth,
sc_atlas:26935,10.1103/PhysRevB.83.094523,,2010,Ca(Fe₁₋ₓCoₓ)₂As₂,CaFe1.82Co0.18As2,15.5,onset,0.0,0.0,unknown,Flux Growth,
sc_atlas:26934,10.1103/PhysRevB.83.094523,,2010,Ca(Fe₁₋ₓCoₓ)₂As₂,CaFe1.85Co0.15As2,18.3,onset,0.0,0.0,unknown,Flux Growth,
sc_atlas:26939,10.1103/PhysRevB.83.094523,,2010,Ca(Fe₁₋ₓCoₓ)₂As₂,CaFe1.85Co0.15As2,18.5,unknown,0.0,0.0,unknown,Flux Growth,
sc_atlas:26945,10.1103/PhysRevB.83.094523,,2010,Ca(Fe₁₋ₓCoₓ)₂As₂,CaFe1.85Co0.15As2,20.0,unknown,0.0,0.0,unknown,Flux Growth,
sc_atlas:26941,10.1103/PhysRevB.83.094523,,2010,Ca(Fe₁₋ₓCoₓ)₂As₂,CaFe1.8Co0.2As2,17.0,unknown,0.0,0.0,unknown,Flux Growth,
sc_atlas:26936,10.1103/PhysRevB.83.094523,,2010,Ca(Fe₁₋ₓCoₓ)₂As₂,CaFe1.8Co0.2As2,17.6,onset,0.0,0.0,unknown,Flux Growth,
sc_atlas:27019,10.1103/PhysRevB.83.094527,,2011,SrNi₂P₂,SrNi2P2,1.4,unknown,0.0,0.0,unknown,Flux Growth,
sc_atlas:26974,10.1103/PhysRevB.83.100501,,2011,EuFe₂As₂,EuFe2As2,30.0,zero,2.5,0.0,unknown,Melt Growth,
sc_atlas:11416,10.1103/physrevb.83.100502,,2011,LiFeAs,LiFeAs,16.9,unknown,0.0,0.0,unknown,Melt Growth,
sc_atlas:11414,10.1103/physrevb.83.100502,,2011,LiFeAs,LiFeAs,17.2,unknown,0.0,0.0,unknown,Melt Growth,
sc_atlas:11412,10.1103/physrevb.83.100502,,2011,LiFeAs,LiFeAs,17.5,unknown,0.0,0.0,unknown,Melt Growth,
sc_atlas:11417,10.1103/physrevb.83.100502,,2011,LiFeAs,LiFeAs,18.0,onset,0.0,0.0,unknown,Melt Growth,
sc_atlas:11415,10.1103/physrevb.83.100502,,2011,LiFeAs,LiFeAs,18.1,onset,0.0,0.0,unknown,Melt Growth,
sc_atlas:11413,10.1103/physrevb.83.100502,,2011,LiFeAs,LiFeAs,18.2,onset,0.0,0.0,unknown,Melt Growth,
sc_atlas:26924,10.1103/PhysRevB.83.100503,,2010,EuFe₂(As₁₋ₓPₓ)₂,EuFe2As1.64P0.36,28.0,zero,0.0,0.0,unknown,unknown,
sc_atlas:15917,10.1103/PhysRevB.83.100504,,2011,Pr1-yLayOs4Sb12,LaOs4Sb12,0.74,unknown,0.0,0.0,single_crystal,Flux Growth,
sc_atlas:15919,10.1103/PhysRevB.83.100504,,2011,Pr(Os1-xRux)4Sb12,PrOs1.6Ru2.4Sb12,0.75,unknown,0.0,0.0,single_crystal,Flux Growth,
sc_atlas:15918,10.1103/PhysRevB.83.100504,,2011,Pr(Os1-xRux)4Sb12,PrOs4Sb12,1.85,unknown,0.0,0.0,single_crystal,Flux Growth,
sc_atlas:15920,10.1103/PhysRevB.83.100504,,2011,Pr(Os1-xRux)4Sb12,PrRu4Sb12,1.1,unknown,0.0,0.0,single_crystal,Flux Growth,
sc_atlas:27159,10.1103/PhysRevB.83.100513,,2011,SmFeAsO₁₋ₓFₓ,SmFeAsO0.85F0.15,49.5,unknown,0.0,0.0,unknown,Flux Growth,
sc_atlas:27269,10.1103/PhysRevB.83.100514,,2011,K₀.₈Fe₁.₇₆Se₂,K0.8Fe1.76Se2,32.0,zero,0.0,0.0,unknown,Melt Growth,
sc_atlas:27268,10.1103/PhysRevB.83.100514,,2011,K₀.₈Fe₁.₇₆Se₂,K0.8Fe1.76Se2,32.2,unknown,0.0,0.0,unknown,Melt Growth,
sc_atlas:27271,10.1103/PhysRevB.83.100514,,2011,K₀.₈Fe₁.₇₆Se₂,K0.8Fe1.76Se2,32.4,unknown,0.0,0.0,unknown,Melt Growth,
sc_atlas:27108,10.1103/PhysRevB.83.104503,,2011,Vₐₚ=0.20 V,K1.01Os2O6,9.7,onset,0.0,0.0025,polycrystal,Solid-State Reaction; Solution-based synthesis/processing,
sc_atlas:27109,10.1103/PhysRevB.83.104503,,2011,KₓOs₂O₆,KOs2O6,9.7,onset,0.0,0.0,polycrystal,Solid-State Reaction; Solution-based synthesis/processing,
sc_atlas:26532,10.1103/PhysRevB.83.104506,,2011,La₂₋ₓBaₓCuO₄,La1.845Ba0.155CuO4,29.0,onset,0.0,0.0,unknown,Melt Growth,
sc_atlas:26531,10.1103/PhysRevB.83.104506,,2011,La₂₋ₓBaₓCuO₄,La1.905Ba0.095CuO4,32.0,onset,0.0,0.0,unknown,Melt Growth,
sc_atlas:27130,10.1103/PhysRevB.83.104508,,2011,KₓFe₂₋ᵧSe₂,K0.65Fe1.41Se2,31.0,onset,0.0,8.3,unknown,Flux Growth,
sc_atlas:27129,10.1103/PhysRevB.83.104508,,2011,KₓFe₂₋ᵧSe₂,K0.65Fe1.41Se2,32.0,onset,0.0,8.3,unknown,Flux Growth,
sc_atlas:27128,10.1103/PhysRevB.83.104508,,2011,KₓFe₂₋ᵧSe₂,K0.65Fe1.41Se2,33.0,onset,0.0,0.0,unknown,Flux Growth,
sc_atlas:27149,10.1103/PhysRevB.83.104510,,2011,Ba(CoₓFe₁₋ₓ)₂As₂,BaCo0.16Fe1.84As2,15.3,unknown,0.0,0.0,thin_film,Physical Vapor Deposition,SrTiO3
sc_atlas:27143,10.1103/PhysRevB.83.104510,,2011,film B,BaCo0.16Fe1.84As2,16.2,unknown,0.0,0.0,thin_film,Physical Vapor Deposition,LSAT; SrTiO3 template layer on LSAT; SrTiO3
sc_atlas:27141,10.1103/PhysRevB.83.104510,,2011,Ba(CoₓFe₁₋ₓ)₂As₂,BaCo0.16Fe1.84As2,16.7,unknown,0.0,0.0,thin_film,Physical Vapor Deposition,LSAT; SrTiO3 template layer on LSAT; SrTiO3
sc_atlas:27145,10.1103/PhysRevB.83.104510,,2011,film C,BaCo0.16Fe1.84As2,16.9,unknown,0.0,0.0,thin_film,Physical Vapor Deposition,LSAT; SrTiO3 template layer on LSAT; SrTiO3
sc_atlas:27144,10.1103/PhysRevB.83.104510,,2011,film B,BaCo0.16Fe1.84As2,17.3,unknown,0.0,0.0,thin_film,Physical Vapor Deposition,LSAT; SrTiO3 template layer on LSAT; SrTiO3
sc_atlas:27147,10.1103/PhysRevB.83.104510,,2011,Ba(CoₓFe₁₋ₓ)₂As₂,BaCo0.16Fe1.84As2,17.5,unknown,0.0,0.0,thin_film,Physical Vapor Deposition,SrTiO3
sc_atlas:27142,10.1103/PhysRevB.83.104510,,2011,Ba(CoₓFe₁₋ₓ)₂As₂,BaCo0.16Fe1.84As2,17.7,unknown,0.0,0.0,thin_film,Physical Vapor Deposition,LSAT; SrTiO3 template layer on LSAT; SrTiO3
sc_atlas:27148,10.1103/PhysRevB.83.104510,,2011,Ba(CoₓFe₁₋ₓ)₂As₂,BaCo0.16Fe1.84As2,18.8,unknown,0.0,0.0,thin_film,Physical Vapor Deposition,SrTiO3
sc_atlas:27146,10.1103/PhysRevB.83.104510,,2011,film C,BaCo0.16Fe1.84As2,19.5,unknown,0.0,0.0,thin_film,Physical Vapor Deposition,LSAT; SrTiO3 template layer on LSAT; SrTiO3
sc_atlas:27401,10.1103/PhysRevB.83.104511,,2011,MgCNi₃,MgCNi3,4.5,unknown,0.0,0.0,polycrystal,Solid-State Reaction,
sc_atlas:27398,10.1103/PhysRevB.83.104511,,2011,MgCNi₃,MgCNi3,6.0,unknown,0.0,0.0,polycrystal,Solid-State Reaction,
sc_atlas:27400,10.1103/PhysRevB.83.104511,,2011,MgCNi₃,MgCNi3,6.7,unknown,0.0,0.0,polycrystal,Solid-State Reaction,
sc_atlas:27397,10.1103/PhysRevB.83.104511,,2011,MgCNi₃,MgCNi3,6.85,unknown,0.0,0.0,polycrystal,Solid-State Reaction,
sc_atlas:27396,10.1103/PhysRevB.83.104511,,2011,MgCNi₃,MgCNi3,7.0,unknown,0.0,0.0,polycrystal,Solid-State Reaction,
sc_atlas:27399,10.1103/PhysRevB.83.104511,,2011,MgCNi₃,MgCNi3,7.5,unknown,0.0,0.0,polycrystal,Solid-State Reaction,
sc_atlas:15638,10.1103/PhysRevB.83.104519,,2011,LuNi2B2C,LuNi2B2C,15.0,zero,0.0,0.0,single_crystal,Flux Growth,
sc_atlas:15636,10.1103/PhysRevB.83.104519,,2011,LuNi2B2C,LuNi2B2C,16.0,zero,0.0,0.0,single_crystal,Flux Growth,
sc_atlas:15637,10.1103/PhysRevB.83.104519,,2011,LuNi2B2C,LuNi2B2C,16.1,zero,0.0,0.0,single_crystal,Flux Growth,
sc_atlas:15635,10.1103/PhysRevB.83.104519,,2011,LuNi2B2C,LuNi2B2C,16.5,unknown,0.0,0.0,single_crystal,Flux Growth,
sc_atlas:15641,10.1103/PhysRevB.83.104519,,2011,YNi2B2C,YNi2B2C,15.5,zero,0.0,0.0,single_crystal,Flux Growth,
sc_atlas:27078,10.1103/PhysRevB.83.132502,,2011,KₓFe₂₋ᵧSe₂,K0.8Fe2.3Se2,32.0,unknown,0.0,0.001,unknown,Melt Growth,
sc_atlas:27079,10.1103/PhysRevB.83.132502,,2011,KₓFe₂₋ᵧSe₂,K0.8Fe2Se2,38.0,unknown,0.0,0.0,unknown,Melt Growth,
sc_atlas:27080,10.1103/PhysRevB.83.132502,,2011,KₓFe₂₋ᵧSe₂,K0.8Fe2Se2,44.0,onset,0.0,0.0,unknown,Melt Growth,
sc_atlas:26278,10.1103/PhysRevB.83.134513,,2011,LiFeAs,LiFeAs,18.0,onset,0.0,0.0,unknown,unknown,
sc_atlas:27313,10.1103/PhysRevB.83.134521,,2011,Fe(Te₀.₅₇Se₀.₄₃),FeTe0.57Se0.43,14.0,unknown,0.0,0.0,single_crystal,Flux Growth,
sc_atlas:27312,10.1103/PhysRevB.83.134521,,2011,Fe(Te₀.₅₇Se₀.₄₃),FeTe0.57Se0.43,14.7,onset,0.0,0.0,single_crystal,Flux Growth,
sc_atlas:27314,10.1103/PhysRevB.83.134521,,2011,Fe(Te₀.₅₇Se₀.₄₃),FeTe0.57Se0.43,15.0,unknown,0.0,0.0,single_crystal,Flux Growth,
sc_atlas:26767,10.1103/PhysRevB.83.140502,,2010,Ba(Fe₀.₉Co₀.₁)₂As₂,BaFe1.8Co0.2As2,20.0,unknown,0.0,0.0,thin_film,unknown,"(La,Sr)(Al,Ta)O3"
sc_atlas:26808,10.1103/PhysRevB.83.140504,,2011,Bi₂Te₃,Bi2Te3,2.6,onset,3.2,0.0,single_crystal,Flux Growth,
sc_atlas:26809,10.1103/PhysRevB.83.140504,,2011,Bi₂Te₃,Bi2Te3,3.5,onset,4.8,0.0,single_crystal,Flux Growth,
sc_atlas:26811,10.1103/PhysRevB.83.140504,,2011,Bi₂Te₃,Bi2Te3,8.4,onset,19.6,0.0,single_crystal,Flux Growth,
sc_atlas:26810,10.1103/PhysRevB.83.140504,,2011,Bi₂Te₃,Bi2Te3,9.5,onset,13.6,0.0,single_crystal,Flux Growth,
sc_atlas:27239,10.1103/PhysRevB.83.140506,,2011,Ba₁₋ₓKₓFe₂As₂,Ba0.68K0.32Fe2As2,36.4,unknown,0.0,7.5,unknown,Flux Growth,
sc_atlas:27238,10.1103/PhysRevB.83.140506,,2011,Ba₁₋ₓKₓFe₂As₂,Ba0.68K0.32Fe2As2,37.6,unknown,0.0,7.5,unknown,Flux Growth,
sc_atlas:27237,10.1103/PhysRevB.83.140506,,2011,Ba₁₋ₓKₓFe₂As₂,Ba0.68K0.32Fe2As2,38.5,unknown,0.0,0.0,unknown,Flux Growth,
sc_atlas:26875,10.1103/PhysRevB.83.140507,,2010,La₂₋ₓSrₓCuO₄,La1.73Sr0.27CuO4,20.0,onset,0.0,0.0,thin_film,Molecular Beam Epitaxy,LaSrAlO4
sc_atlas:26874,10.1103/PhysRevB.83.140507,,2010,La₂₋ₓSrₓCuO₄,La1.73Sr0.27CuO4,21.0,zero,0.0,0.0,thin_film,Molecular Beam Epitaxy,LaSrAlO4
sc_atlas:26873,10.1103/PhysRevB.83.140507,,2010,La₂₋ₓSrₓCuO₄,La1.73Sr0.27CuO4,3.9,onset,0.0,0.0,thin_film,Molecular Beam Epitaxy,LaSrAlO4
sc_atlas:26872,10.1103/PhysRevB.83.140507,,2010,La₂₋ₓSrₓCuO₄,La1.73Sr0.27CuO4,4.0,zero,0.0,0.0,thin_film,Molecular Beam Epitaxy,LaSrAlO4
sc_atlas:26871,10.1103/PhysRevB.83.140507,,2010,La₂₋ₓSrₓCuO₄,La1.76Sr0.24CuO4,18.5,onset,0.0,0.0,thin_film,Molecular Beam Epitaxy,LaSrAlO4
sc_atlas:26870,10.1103/PhysRevB.83.140507,,2010,La₂₋ₓSrₓCuO₄,La1.76Sr0.24CuO4,19.0,zero,0.0,0.0,thin_film,Molecular Beam Epitaxy,LaSrAlO4
sc_atlas:26869,10.1103/PhysRevB.83.140507,,2010,La₂₋ₓSrₓCuO₄,La1.79Sr0.21CuO4,32.0,onset,0.0,0.0,thin_film,Molecular Beam Epitaxy,LaSrAlO4
sc_atlas:26868,10.1103/PhysRevB.83.140507,,2010,La₂₋ₓSrₓCuO₄,La1.79Sr0.21CuO4,33.0,zero,0.0,0.0,thin_film,Molecular Beam Epitaxy,LaSrAlO4
sc_atlas:26877,10.1103/PhysRevB.83.140507,,2010,La₂₋ₓSrₓCuO₄,La1.7Sr0.3CuO4,8.5,onset,0.0,0.0,thin_film,Molecular Beam Epitaxy,LaSrAlO4
sc_atlas:26876,10.1103/PhysRevB.83.140507,,2010,La₂₋ₓSrₓCuO₄,La1.7Sr0.3CuO4,9.0,zero,0.0,0.0,thin_film,Molecular Beam Epitaxy,LaSrAlO4
sc_atlas:26867,10.1103/PhysRevB.83.140507,,2010,La₂₋ₓSrₓCuO₄,La1.82Sr0.18CuO4,38.0,onset,0.0,0.0,thin_film,Molecular Beam Epitaxy,LaSrAlO4
sc_atlas:26866,10.1103/PhysRevB.83.140507,,2010,La₂₋ₓSrₓCuO₄,La1.82Sr0.18CuO4,41.0,zero,0.0,0.0,thin_film,Molecular Beam Epitaxy,LaSrAlO4
sc_atlas:26865,10.1103/PhysRevB.83.140507,,2010,La₂₋ₓSrₓCuO₄,La1.85Sr0.15CuO4,42.0,onset,0.0,0.0,thin_film,Molecular Beam Epitaxy,LaSrAlO4
sc_atlas:26864,10.1103/PhysRevB.83.140507,,2010,La₂₋ₓSrₓCuO₄,La1.85Sr0.15CuO4,44.0,zero,0.0,0.0,thin_film,Molecular Beam Epitaxy,LaSrAlO4
sc_atlas:26863,10.1103/PhysRevB.83.140507,,2010,La₂₋ₓSrₓCuO₄,La1.88Sr0.12CuO4,39.0,onset,0.0,0.0,thin_film,Molecular Beam Epitaxy,LaSrAlO4
sc_atlas:26862,10.1103/PhysRevB.83.140507,,2010,La₂₋ₓSrₓCuO₄,La1.88Sr0.12CuO4,40.1,zero,0.0,0.0,thin_film,Molecular Beam Epitaxy,LaSrAlO4
sc_atlas:26859,10.1103/PhysRevB.83.140507,,2010,La₂₋ₓSrₓCuO₄,La1.91Sr0.09CuO4,33.0,onset,0.0,0.0,thin_film,Molecular Beam Epitaxy,LaSrAlO4
sc_atlas:26861,10.1103/PhysRevB.83.140507,,2010,La₂₋ₓSrₓCuO₄,La1.91Sr0.09CuO4,38.0,onset,0.0,0.0,thin_film,Molecular Beam Epitaxy,LaSrAlO4
sc_atlas:26858,10.1103/PhysRevB.83.140507,,2010,La₂₋ₓSrₓCuO₄,La1.91Sr0.09CuO4,39.7,zero,0.0,0.0,thin_film,Molecular Beam Epitaxy,LaSrAlO4
sc_atlas:26860,10.1103/PhysRevB.83.140507,,2010,La₂₋ₓSrₓCuO₄,La1.91Sr0.09CuO4,40.0,zero,0.0,0.0,thin_film,Molecular Beam Epitaxy,LaSrAlO4
sc_atlas:26855,10.1103/PhysRevB.83.140507,,2010,La₂₋ₓSrₓCuO₄,La1.94Sr0.06CuO4,16.0,onset,0.0,0.0,thin_film,Molecular Beam Epitaxy,LaSrAlO4
sc_atlas:26854,10.1103/PhysRevB.83.140507,,2010,La₂₋ₓSrₓCuO₄,La1.94Sr0.06CuO4,17.5,zero,0.0,0.0,thin_film,Molecular Beam Epitaxy,LaSrAlO4
sc_atlas:26857,10.1103/PhysRevB.83.140507,,2010,La₂₋ₓSrₓCuO₄,La1.94Sr0.06CuO4,23.0,onset,0.0,0.0,thin_film,Molecular Beam Epitaxy,LaSrAlO4
sc_atlas:26856,10.1103/PhysRevB.83.140507,,2010,La₂₋ₓSrₓCuO₄,La1.94Sr0.06CuO4,24.0,zero,0.0,0.0,thin_film,Molecular Beam Epitaxy,LaSrAlO4
sc_atlas:15906,10.1103/PhysRevB.83.140508,,2011,K_{0.68}Fe_{1.79}Se_{2},K0.68Fe1.79Se2,32.0,unknown,0.0,0.0,unknown,Melt Growth,
sc_atlas:15908,10.1103/PhysRevB.83.140508,,2011,(Tl_{0.45}K_{0.34})Fe_{1.84}Se_{2},Tl0.45K0.34Fe1.84Se2,28.0,unknown,0.0,0.0,unknown,Melt Growth,
sc_atlas:27166,10.1103/PhysRevB.83.144504,,2011,Nb,Nb,5.0,midpoint,0.0,0.0,thin_film,Physical Vapor Deposition; Nanofabrication & Exfoliation,Al2O3
sc_atlas:26528,10.1103/PhysRevB.83.144508,,2011,YBa₂Cu₃O₇-δ,YBa2Cu3O7,89.4,unknown,0.0,0.0,unknown,Solution-based synthesis/processing,
sc_atlas:26797,10.1103/PhysRevB.83.144522,,2011,Ba₀.₆₇K₀.₃₃Fe₂As₂,Ba0.67K0.33Fe2As2,38.0,unknown,0.0,0.0,single_crystal,Flux Growth,
sc_atlas:26981,10.1103/PhysRevB.83.144525,,2010,Nb₀.₁₈Re₀.₈₂,Nb0.18Re0.82,8.7,midpoint,0.0,0.0,unknown,Melt Growth,
sc_atlas:26980,10.1103/PhysRevB.83.144525,,2010,Nb₀.₁₈Re₀.₈₂,Nb0.18Re0.82,8.75,midpoint,0.0,0.0,unknown,Melt Growth,
sc_atlas:26979,10.1103/PhysRevB.83.144525,,2010,Nb₀.₁₈Re₀.₈₂,Nb0.18Re0.82,8.8,unknown,0.0,0.0,unknown,Melt Growth,
sc_atlas:27167,10.1103/PhysRevB.83.144529,,2011,Y₂C₃,Y2C3,15.0,unknown,0.0,0.0,polycrystal,Melt Growth,
sc_atlas:27429,10.1103/PhysRevB.83.172502,,2011,KFe₂As₂,KFe2As2,3.1,midpoint,0.0,0.0,single_crystal,Flux Growth,
sc_atlas:27428,10.1103/PhysRevB.83.172502,,2011,KFe₂As₂,KFe2As2,3.68,onset,0.0,0.0,single_crystal,Flux Growth,
sc_atlas:27427,10.1103/PhysRevB.83.172502,,2011,KFe₂As₂,KFe2As2,3.7,onset,0.0,0.0,single_crystal,Flux Growth,
sc_atlas:27191,10.1103/PhysRevB.83.174503,,2011,KₓFe₂₋ᵧSe₂,K0.65Fe1.41Se2,31.8,zero,0.0,0.0,unknown,Flux Growth,
sc_atlas:27106,10.1103/PhysRevB.83.174506,,2011,LiFeAs,LiFeAs,17.5,midpoint,0.0,0.0,unknown,Flux Growth,
sc_atlas:27229,10.1103/PhysRevB.83.174510,,2011,Tl₀.₄₇Rb₀.₃₄Fe₁.₆₃Se₂,Tl0.47Rb0.34Fe1.63Se2,31.0,unknown,0.0,11.62,unknown,Melt Growth,
sc_atlas:27228,10.1103/PhysRevB.83.174510,,2011,Tl₀.₄₇Rb₀.₃₄Fe₁.₆₃Se₂,Tl0.47Rb0.34Fe1.63Se2,32.0,unknown,0.0,0.0,unknown,Melt Growth,
sc_atlas:27181,10.1103/PhysRevB.83.174514,,2011,SmFeAsO₀.₈F₀.₂,SmFeAsO0.8F0.2,52.0,onset,0.0,1.5,polycrystal,Solid-State Reaction,
sc_atlas:11420,10.1103/physrevb.83.174520,,2011,LaSb₂,LaSb2,1.0,onset,0.0,0.0,single_crystal,Flux Growth; Solid-State Reaction,
sc_atlas:11418,10.1103/physrevb.83.174520,,2011,LaSb₂,LaSb2,1.7,onset,0.0,0.0,single_crystal,Flux Growth; Solid-State Reaction,
sc_atlas:27358,10.1103/PhysRevB.83.180501,,2011,La(Fe₁₋ₓZnₓ)AsO₀.₈₅,LaFeAsO0.85,24.0,onset,0.0,0.0,polycrystal,Solid-State Reaction,
sc_atlas:26913,10.1103/PhysRevB.83.180506,,2011,FeSe₀.₅Te₀.₅,Fe1.045Se0.406Te0.594,14.0,unknown,0.0,0.0,unknown,Melt Growth,
sc_atlas:27017,10.1103/PhysRevB.83.180508,,2011,CaFe₁₋ₓCoₓAsF,CaFe0.88Co0.12AsF,20.0,onset,0.0,0.0,unknown,unknown,
sc_atlas:27016,10.1103/PhysRevB.83.180508,,2011,CaFe₁₋ₓCoₓAsF,CaFe0.94Co0.06AsF,7.0,onset,0.0,0.0,unknown,unknown,
sc_atlas:27175,10.1103/PhysRevB.83.184504,,2011,KₓFe₂₋ᵧSe₂,K0.64Fe1.44Se2,28.0,onset,0.0,9.0,unknown,Flux Growth,
sc_atlas:27174,10.1103/PhysRevB.83.184504,,2011,KₓFe₂₋ᵧSe₂,K0.64Fe1.44Se2,31.0,onset,0.0,0.0001,unknown,Flux Growth,
sc_atlas:27173,10.1103/PhysRevB.83.184504,,2011,KₓFe₂₋ᵧSe₂,K0.64Fe1.44Se2,33.0,onset,0.0,0.0,unknown,Flux Growth,
sc_atlas:27070,10.1103/PhysRevB.83.184521,,2011,Rb₀.₈Fe₂Se₂,Rb0.8Fe2Se2,28.0,zero,0.0,0.0,unknown,Melt Growth,
sc_atlas:27069,10.1103/PhysRevB.83.184521,,2011,Rb₀.₈Fe₂Se₂,Rb0.8Fe2Se2,31.0,onset,0.0,0.0,unknown,Melt Growth,
sc_atlas:15857,10.1103/PhysRevB.83.212502,,2011,CsxFe2Se2,Cs0.86Fe1.66Se2,25.5,onset,0.0,0.001,unknown,Flux Growth,
sc_atlas:15856,10.1103/PhysRevB.83.212502,,2011,CsxFe2Se2,Cs0.86Fe1.66Se2,26.5,zero,0.0,0.0,unknown,Flux Growth,
sc_atlas:15858,10.1103/PhysRevB.83.212502,,2011,CsxFe2Se2,Cs0.86Fe1.66Se2,29.3,onset,0.0,0.0,unknown,Flux Growth,
sc_atlas:15855,10.1103/PhysRevB.83.212502,,2011,CsxFe2Se2,Cs0.86Fe1.66Se2,30.0,onset,0.0,0.0,unknown,Flux Growth,
sc_atlas:15860,10.1103/PhysRevB.83.212502,,2011,KxFe2Se2,K0.86Fe2Se1.82,28.7,zero,0.0,0.0,unknown,Flux Growth,
sc_atlas:15861,10.1103/PhysRevB.83.212502,,2011,KxFe2Se2,K0.86Fe2Se1.82,29.0,onset,0.0,0.001,unknown,Flux Growth,
sc_atlas:15862,10.1103/PhysRevB.83.212502,,2011,KxFe2Se2,K0.86Fe2Se1.82,30.5,onset,0.0,0.0,unknown,Flux Growth,
sc_atlas:15859,10.1103/PhysRevB.83.212502,,2011,KxFe2Se2,K0.86Fe2Se1.82,31.0,onset,0.0,0.0,unknown,Flux Growth,
sc_atlas:27091,10.1103/PhysRevB.83.214501,,2011,Ba(Fe₀.₉₃Co₀.₀₇)₂As₂,BaFe1.852Co0.148As2,22.5,unknown,0.0,0.0,single_crystal,Flux Growth,
sc_atlas:27483,10.1103/PhysRevB.83.214505,,2011,LaFeAsO₀.₉F₀.₁,LaFeAsO0.9F0.1,15.0,unknown,0.0,0.001,single_crystal,Flux Growth,
sc_atlas:27216,10.1103/PhysRevB.83.214512,,2011,CeNi₀.₈Bi₂,CeNi0.8Bi2,4.2,unknown,0.0,0.0,polycrystal,Solid-State Reaction,
sc_atlas:27321,10.1103/PhysRevB.83.214513,,2011,EuFe₂As₂,EuFe2As2,30.0,zero,0.0,0.0,unknown,Melt Growth,
sc_atlas:27322,10.1103/PhysRevB.83.214513,,2011,EuFe₂As₂,EuFe2As2,31.0,onset,1.9,0.0,unknown,Melt Growth,
sc_atlas:27445,10.1103/PhysRevB.83.214514,,2011,"0223F(3), y=0.9, p(OP)=0.086, p(IP)=0.073",Ba2Ca2Cu3O6.2F1.8,81.0,onset,0.0,0.0,unknown,Solid-State Reaction,
sc_atlas:27444,10.1103/PhysRevB.83.214514,,2011,"0223F(2), y=0.8, p(OP)=0.113, p(IP)=0.087",Ba2Ca2Cu3O6.4F1.6,102.0,onset,0.0,0.0,unknown,Solid-State Reaction,
sc_atlas:27443,10.1103/PhysRevB.83.214514,,2011,"0223F(1), y=0.6, p(OP)=0.156, p(IP)=0.111",Ba2Ca2Cu3O6.8F1.2,120.0,onset,0.0,0.0,unknown,Solid-State Reaction,
sc_atlas:27220,10.1103/PhysRevB.83.214515,,2011,La₂₋ₓSrₓCuO₄,La1.79Sr0.21CuO4,25.0,unknown,0.0,0.0,thin_film,Molecular Beam Epitaxy; Physical Vapor Deposition,LaSrAlO4
sc_atlas:27218,10.1103/PhysRevB.83.214515,,2011,La₂₋ₓSrₓCuO₄,La1.84Sr0.16CuO4,31.0,unknown,0.0,0.0,thin_film,Molecular Beam Epitaxy; Physical Vapor Deposition,LaSrAlO4
sc_atlas:27219,10.1103/PhysRevB.83.214515,,2011,La₂₋ₓSrₓCuO₄,La1.92Sr0.08CuO4,22.0,unknown,0.0,0.0,thin_film,Molecular Beam Epitaxy; Physical Vapor Deposition,LaSrAlO4
sc_atlas:27117,10.1103/PhysRevB.83.214517,,2011,NbN,NbN,16.0,zero,0.0,0.0,thin_film,Physical Vapor Deposition; Nanofabrication & Exfoliation,MgO
sc_atlas:27491,10.1103/PhysRevB.83.220513,,2011,CuₓBi₂Se₃,Cu0.15Bi2Se3,3.6,onset,0.0,0.001,single_crystal,Flux Growth,
sc_atlas:27372,10.1103/PhysRevB.83.220514,,2011,LiFeAs,LiFeAs,17.0,onset,0.0,0.005,polycrystal,Solid-State Reaction,
sc_atlas:27574,10.1103/PhysRevB.83.224502,,2011,FeSe,FeSe,12.0,onset,0.0,0.0,single_crystal,Flux Growth,
sc_atlas:27576,10.1103/PhysRevB.83.224502,,2011,FeSe,FeSe,9.0,unknown,0.0,0.001,single_crystal,Flux Growth,
sc_atlas:27575,10.1103/PhysRevB.83.224502,,2011,FeSe,FeSe,9.2,zero,0.0,0.0,single_crystal,Flux Growth,
sc_atlas:26395,10.1103/PhysRevB.83.224507,,2010,λ-(BETS)₂GaCl₄,C20H16Cl4GaS8Se8,4.25,unknown,0.0,0.0,unknown,Solution-based synthesis/processing,
sc_atlas:26396,10.1103/PhysRevB.83.224507,,2010,λ-(BETS)₂GaCl₄,C20H16Cl4GaS8Se8,4.93,unknown,0.0,0.0,unknown,Solution-based synthesis/processing,
sc_atlas:26397,10.1103/PhysRevB.83.224507,,2010,λ-(BETS)₂GaCl₄,C20H16Cl4GaS8Se8,5.1,unknown,0.0,0.0,unknown,Solution-based synthesis/processing,
sc_atlas:26953,10.1103/PhysRevB.83.224512,,2011,LiFeAs,LiFeAs,14.7,unknown,0.0,0.0,single_crystal,Flux Growth,
sc_atlas:27298,10.1103/PhysRevB.84.012502,,2011,BaFe₂₋ₓCoₓAs₂,BaFe1.857Co0.143As2,26.4,onset,0.0,0.0,unknown,Solid-State Reaction,
sc_atlas:27297,10.1103/PhysRevB.84.012502,,2011,BaFe₂₋ₓCoₓAs₂,BaFe1.883Co0.117As2,26.9,onset,0.0,0.0,unknown,Solid-State Reaction,
sc_atlas:27296,10.1103/PhysRevB.84.012502,,2011,BaFe₂₋ₓCoₓAs₂,BaFe1.918Co0.082As2,17.1,onset,0.0,0.0,unknown,Solid-State Reaction,
sc_atlas:26882,10.1103/PhysRevB.84.014501,,2010,Ca₃Rh₄Sn₁₃,Ca3Rh4Sn13,8.35,onset,0.0,0.0,single_crystal,Flux Growth,
sc_atlas:27436,10.1103/PhysRevB.84.014517,,2011,Pb,Pb,5.6,unknown,0.0,0.0,thin_film,Physical Vapor Deposition,Si
sc_atlas:27437,10.1103/PhysRevB.84.014517,,2011,Pb,Pb,6.1,unknown,0.0,0.0,thin_film,Physical Vapor Deposition,Si
sc_atlas:27439,10.1103/PhysRevB.84.014517,,2011,Pb,Pb,6.3,unknown,0.0,0.0,thin_film,Physical Vapor Deposition,Si
sc_atlas:27438,10.1103/PhysRevB.84.014517,,2011,Pb,Pb,6.9,unknown,0.0,0.0,thin_film,Physical Vapor Deposition,Si
sc_atlas:27440,10.1103/PhysRevB.84.014517,,2011,Pb,Pb,7.2,unknown,0.0,0.0,thin_film,Physical Vapor Deposition,Si(111); striped incommensurate (SIC) Pb-Si surface on Si(111)
sc_atlas:27640,10.1103/PhysRevB.84.014520,,2011,β-FeSe,FeSe,11.2,unknown,0.0,0.0,unknown,unknown,
sc_atlas:27636,10.1103/PhysRevB.84.014520,,2011,β-FeSe,FeSe,11.4,onset,0.0,0.0,unknown,unknown,
sc_atlas:27637,10.1103/PhysRevB.84.014520,,2011,β-FeSe,FeSe,8.1,zero,0.0,0.0,unknown,unknown,
sc_atlas:27638,10.1103/PhysRevB.84.014520,,2011,β-FeSe,FeSe,9.8,midpoint,0.0,0.0,unknown,unknown,
sc_atlas:27214,10.1103/PhysRevB.84.014522,,2011,"UD₅₇ irradiated, disorder: electron irradiation",YBa2Cu3O6.54,5.0,unknown,0.0,0.0,single_crystal,Flux Growth,
sc_atlas:27210,10.1103/PhysRevB.84.014522,,2011,YBa₂Cu₃O₆₊ₓ,YBa2Cu3O6.54,57.1,midpoint,0.0,0.0,single_crystal,Flux Growth,
sc_atlas:27211,10.1103/PhysRevB.84.014522,,2011,YBa₂Cu₃O₆₊ₓ,YBa2Cu3O6.8,85.0,midpoint,0.0,0.0,single_crystal,Flux Growth,
sc_atlas:27215,10.1103/PhysRevB.84.014522,,2011,"OPT93.6 irradiated, disorder: electron irradiation",YBa2Cu3O6.91,30.0,unknown,0.0,0.0,single_crystal,Flux Growth,
sc_atlas:27212,10.1103/PhysRevB.84.014522,,2011,YBa₂Cu₃O₆₊ₓ,YBa2Cu3O6.91,93.6,midpoint,0.0,0.0,single_crystal,Flux Growth,
sc_atlas:27213,10.1103/PhysRevB.84.014522,,2011,YBa₂Cu₃O₆₊ₓ,YBa2Cu3O6.95,92.5,midpoint,0.0,0.0,single_crystal,Flux Growth,
sc_atlas:26984,10.1103/PhysRevB.84.014536,,2011,NbA₀₂,Nb,7.6,unknown,0.0,0.0,unknown,Physical Vapor Deposition; Nanofabrication & Exfoliation,Si
sc_atlas:26985,10.1103/PhysRevB.84.014536,,2011,NbA₃,Nb,8.1,unknown,0.0,0.0,unknown,Physical Vapor Deposition; Nanofabrication & Exfoliation,Si
sc_atlas:26986,10.1103/PhysRevB.84.014536,,2011,NbC₆,Nb,8.7,unknown,0.0,0.0,unknown,Physical Vapor Deposition; Nanofabrication & Exfoliation,Si
sc_atlas:26987,10.1103/PhysRevB.84.014536,,2011,NbD₈,Nb,9.2,unknown,0.0,0.0,unknown,Physical Vapor Deposition; Nanofabrication & Exfoliation,Si
sc_atlas:11422,10.1103/physrevb.84.020503,,2011,FeSe,FeSe,3.7,unknown,0.0,0.0,thin_film,Molecular Beam Epitaxy,C
sc_atlas:11421,10.1103/physrevb.84.020503,,2011,FeSe,FeSe,7.8,unknown,0.0,0.0,thin_film,Molecular Beam Epitaxy,C
sc_atlas:11423,10.1103/physrevb.84.020503,,2011,FeSe,FeSe,9.3,unknown,0.0,0.0,thin_film,Molecular Beam Epitaxy,C
sc_atlas:27536,10.1103/PhysRevB.84.020513,,2011,BaFe₁.₈₉₋₂ₓZn₂ₓCo₀.₁₁As₂,BaFe1.75Zn0.14Co0.11As2,5.5,unknown,0.0,0.001,unknown,Solid-State Reaction,
sc_atlas:27537,10.1103/PhysRevB.84.020513,,2011,BaFe₁.₈₉₋₂ₓZn₂ₓCo₀.₁₁As₂,BaFe1.75Zn0.14Co0.11As2,7.86,unknown,0.0,0.0,unknown,Solid-State Reaction,
sc_atlas:27534,10.1103/PhysRevB.84.020513,,2011,BaFe₁.₈₉₋₂ₓZn₂ₓCo₀.₁₁As₂,BaFe1.79Zn0.1Co0.11As2,8.0,unknown,0.0,0.001,unknown,Solid-State Reaction,
sc_atlas:27535,10.1103/PhysRevB.84.020513,,2011,BaFe₁.₈₉₋₂ₓZn₂ₓCo₀.₁₁As₂,BaFe1.79Zn0.1Co0.11As2,9.82,unknown,0.0,0.0,unknown,Solid-State Reaction,
sc_atlas:27532,10.1103/PhysRevB.84.020513,,2011,BaFe₁.₈₉₋₂ₓZn₂ₓCo₀.₁₁As₂,BaFe1.81Zn0.08Co0.11As2,11.0,unknown,0.0,0.001,unknown,Solid-State Reaction,
sc_atlas:27533,10.1103/PhysRevB.84.020513,,2011,BaFe₁.₈₉₋₂ₓZn₂ₓCo₀.₁₁As₂,BaFe1.81Zn0.08Co0.11As2,11.46,unknown,0.0,0.0,unknown,Solid-State Reaction,
sc_atlas:27531,10.1103/PhysRevB.84.020513,,2011,BaFe₁.₈₉₋₂ₓZn₂ₓCo₀.₁₁As₂,BaFe1.83Zn0.06Co0.11As2,15.48,unknown,0.0,0.0,unknown,Solid-State Reaction,
sc_atlas:27530,10.1103/PhysRevB.84.020513,,2011,BaFe₁.₈₉₋₂ₓZn₂ₓCo₀.₁₁As₂,BaFe1.83Zn0.06Co0.11As2,17.0,unknown,0.0,0.001,unknown,Solid-State Reaction,
sc_atlas:27529,10.1103/PhysRevB.84.020513,,2011,BaFe₁.₈₉₋₂ₓZn₂ₓCo₀.₁₁As₂,BaFe1.85Zn0.04Co0.11As2,18.33,unknown,0.0,0.0,unknown,Solid-State Reaction,
sc_atlas:27528,10.1103/PhysRevB.84.020513,,2011,BaFe₁.₈₉₋₂ₓZn₂ₓCo₀.₁₁As₂,BaFe1.85Zn0.04Co0.11As2,18.5,unknown,0.0,0.001,unknown,Solid-State Reaction,
sc_atlas:27527,10.1103/PhysRevB.84.020513,,2011,BaFe₁.₈₉₋₂ₓZn₂ₓCo₀.₁₁As₂,BaFe1.87Zn0.02Co0.11As2,19.31,unknown,0.0,0.0,unknown,Solid-State Reaction,
sc_atlas:27526,10.1103/PhysRevB.84.020513,,2011,BaFe₁.₈₉₋₂ₓZn₂ₓCo₀.₁₁As₂,BaFe1.87Zn0.02Co0.11As2,20.0,unknown,0.0,0.001,unknown,Solid-State Reaction,
sc_atlas:27524,10.1103/PhysRevB.84.020513,,2011,BaFe₁.₈₉₋₂ₓZn₂ₓCo₀.₁₁As₂,BaFe1.89Co0.11As2,25.0,unknown,0.0,0.001,unknown,Solid-State Reaction,
sc_atlas:27525,10.1103/PhysRevB.84.020513,,2011,BaFe₁.₈₉₋₂ₓZn₂ₓCo₀.₁₁As₂,BaFe1.89Co0.11As2,25.26,unknown,0.0,0.0,unknown,Solid-State Reaction,
sc_atlas:26658,10.1103/PhysRevB.84.024502,,2011,EuFe₂As₂,EuFe2As2,25.0,unknown,2.5,0.0,single_crystal,Flux Growth,
sc_atlas:26527,10.1103/PhysRevB.84.024507,,2010,KFe₂As₂,KFe2As2,3.6,unknown,0.0,0.0,single_crystal,Flux Growth,
sc_atlas:27463,10.1103/PhysRevB.84.024510,,2011,SmFeAsO₁₋ₓFₓ,SmFeAsO0.81F0.19,54.0,onset,0.0,0.0,unknown,Solid-State Reaction,
sc_atlas:27464,10.1103/PhysRevB.84.024510,,2011,SmFeAsO₁₋ₓFₓ,SmFeAsO0.81F0.19,55.2,onset,0.6,0.0,unknown,Solid-State Reaction,
sc_atlas:27217,10.1103/PhysRevB.84.024514,,2011,YBa₂Cu₃O₇,YBa2Cu3O7,88.0,unknown,0.0,0.001,single_crystal,Flux Growth,
sc_atlas:27288,10.1103/PhysRevB.84.024521,,2011,SmFeAsO₁₋ₓHₓ,SmFeAsO0.8H0.2,55.0,onset,0.0,0.0,unknown,Solid-State Reaction,
sc_atlas:27289,10.1103/PhysRevB.84.024521,,2011,SmFeAsO₁₋ₓHₓ,SmFeAsO0.97H0.03,5.0,unknown,0.0,0.0,unknown,Solid-State Reaction,
sc_atlas:27339,10.1103/PhysRevB.84.052507,,2011,KₓFe₂₋ᵧSe₂₋₂S₂,K0.64Fe1.44Se2,33.0,onset,0.0,0.0,unknown,unknown,
sc_atlas:27340,10.1103/PhysRevB.84.052507,,2011,KₓFe₂₋ᵧSe₂₋₂S₂,K0.70Fe1.55Se1.01S0.99,24.6,onset,0.0,0.0,unknown,unknown,
sc_atlas:27470,10.1103/PhysRevB.84.052510,,2011,BaFe₂₋ₓNiₓAs₂,BaFe1.82Ni0.18As2,8.0,unknown,0.0,0.0,unknown,unknown,
sc_atlas:27471,10.1103/PhysRevB.84.052510,,2011,BaFe₂₋ₓNiₓAs₂,BaFe1.9Ni0.1As2,20.0,unknown,0.0,0.0,unknown,unknown,
sc_atlas:27291,10.1103/PhysRevB.84.054505,,2011,Ba(Fe₁₋ₓCoₓ)₂As₂,BaFe1.84Co0.16As2,25.2,onset,0.0,0.001,single_crystal,Flux Growth,
sc_atlas:27373,10.1103/PhysRevB.84.054507,,2011,LiFeAs,LiFeAs,18.0,unknown,0.0,0.0,unknown,Melt Growth,
sc_atlas:27650,10.1103/PhysRevB.84.054513,,2011,CuₓBi₂Se₃,Cu0.09Bi2Se3,3.45,onset,0.0,0.0002,unknown,Solution-based synthesis/processing,
sc_atlas:27651,10.1103/PhysRevB.84.054513,,2011,CuₓBi₂Se₃,Cu0.64Bi2Se3,2.2,onset,0.0,0.0002,unknown,Solution-based synthesis/processing,
sc_atlas:26932,10.1103/PhysRevB.84.054528,,2011,NaₓFeAs,Na0.9FeAs,12.0,unknown,0.0,0.001,polycrystal,Solid-State Reaction,
sc_atlas:28842,10.1103/PhysRevB.84.054531,,2011,2H-NbS₂,NbS2,6.05,unknown,0.0,0.0,unknown,Chemical Vapor Transport,
sc_atlas:27102,10.1103/PhysRevB.84.054541,,2011,Lu₂Fe₃Si₅,Lu2Fe3Si5,1.5,midpoint,0.0,0.0,unknown,Melt Growth,
sc_atlas:27103,10.1103/PhysRevB.84.054541,,2011,Lu₂Fe₃Si₅,Lu2Fe3Si5,2.0,midpoint,0.0,0.0,unknown,Melt Growth,
sc_atlas:27101,10.1103/PhysRevB.84.054541,,2011,Lu₂Fe₃Si₅,Lu2Fe3Si5,5.0,midpoint,0.0,0.0,unknown,Melt Growth,
sc_atlas:27100,10.1103/PhysRevB.84.054541,,2011,Lu₂Fe₃Si₅,Lu2Fe3Si5,6.0,unknown,0.0,0.0,unknown,Melt Growth,
sc_atlas:27592,10.1103/PhysRevB.84.060502,,2011,"(Ca₆(Al,Ti)₄Oᵧ)Fe₂As₂",Ca6Al2Ti2Fe2As2O12,23.0,unknown,0.0,2.08,unknown,unknown,
sc_atlas:27591,10.1103/PhysRevB.84.060502,,2011,"(Ca₆(Al,Ti)₄Oᵧ)Fe₂As₂",Ca6Al2Ti2Fe2As2O12,39.0,onset,0.0,0.0,unknown,unknown,
sc_atlas:27281,10.1103/PhysRevB.84.060507,,2011,BaFe₂(As₁₋ₓPₓ)₂,BaFe2As1.34P0.66,31.0,unknown,0.0,0.0,unknown,unknown,
sc_atlas:27294,10.1103/PhysRevB.84.060509,,2011,LiFeAs,LiFeAs,18.0,unknown,0.0,0.0,unknown,Flux Growth,
sc_atlas:27368,10.1103/PhysRevB.84.064507,,2011,SmFeAsO₀.₈F₀.₂,SmFeAsO0.8F0.2,50.43,unknown,0.0,7.0,polycrystal,Solid-State Reaction,
sc_atlas:27367,10.1103/PhysRevB.84.064507,,2011,SmFeAsO₀.₈F₀.₂,SmFeAsO0.8F0.2,50.545,unknown,0.0,6.0,polycrystal,Solid-State Reaction,
sc_atlas:27366,10.1103/PhysRevB.84.064507,,2011,SmFeAsO₀.₈F₀.₂,SmFeAsO0.8F0.2,50.675,unknown,0.0,5.0,polycrystal,Solid-State Reaction,
sc_atlas:27365,10.1103/PhysRevB.84.064507,,2011,SmFeAsO₀.₈F₀.₂,SmFeAsO0.8F0.2,50.815,unknown,0.0,4.0,polycrystal,Solid-State Reaction,
