Repository: zhiyuliu0158-ui/occ-alignn-tc

# P-B-Occ-ALIGNN-full-Tc

Occupancy-aware ALIGNN-style graph neural network for superconducting critical temperature `Tc_K` regression.

本仓库只做一个任务：

```text
CIF + pressure_GPa + magnetic_field_T + field_direction + optional metadata -> Tc_K
```

不做 superconducting / non-superconducting 分类。

## 1. 模型简介

`PBOccALIGNNFullTc` 是一个纯 PyTorch 实现的 ALIGNN-style 图神经网络：

- bond graph 的 node 是 crystallographic site。
- bond graph 的 edge 是周期近邻 directed bond。
- line graph 的 node 是 directed bond。
- line graph 的 edge 是角度 `i-j-k`。
- 所有 scatter / aggregation 使用 `torch.index_add`，不依赖 `torch_scatter`、DGL、PyTorch Geometric 或官方 ALIGNN 包。
- 输出为 `logtc_mu`、`logtc_logvar` 和 `Tc_pred_K = exp(logtc_mu) - 1`。

File: data/sc-atlas-data.csv (part 36 of 62)
source_record_id,doi,source_title,source_year,formula_raw,formula_normalized,tc_value_k,tc_criterion,pressure_gpa,magnetic_field_t,sample_form,preparation_method,substrate
sc_atlas:27364,10.1103/PhysRevB.84.064507,,2011,SmFeAsO₀.₈F₀.₂,SmFeAsO0.8F0.2,50.89,unknown,0.0,3.5,polycrystal,Solid-State Reaction,
sc_atlas:27363,10.1103/PhysRevB.84.064507,,2011,SmFeAsO₀.₈F₀.₂,SmFeAsO0.8F0.2,50.96,unknown,0.0,3.0,polycrystal,Solid-State Reaction,
sc_atlas:27362,10.1103/PhysRevB.84.064507,,2011,SmFeAsO₀.₈F₀.₂,SmFeAsO0.8F0.2,51.05,unknown,0.0,2.5,polycrystal,Solid-State Reaction,
sc_atlas:27361,10.1103/PhysRevB.84.064507,,2011,SmFeAsO₀.₈F₀.₂,SmFeAsO0.8F0.2,51.145,unknown,0.0,2.0,polycrystal,Solid-State Reaction,
sc_atlas:27360,10.1103/PhysRevB.84.064507,,2011,SmFeAsO₀.₈F₀.₂,SmFeAsO0.8F0.2,51.28,unknown,0.0,1.5,polycrystal,Solid-State Reaction,
sc_atlas:27359,10.1103/PhysRevB.84.064507,,2011,SmFeAsO₀.₈F₀.₂,SmFeAsO0.8F0.2,52.3,onset,0.0,0.0005,polycrystal,Solid-State Reaction,
sc_atlas:11426,10.1103/physrevb.84.064518,,2011,α-BiPd,BiPd,3.7,unknown,0.0,0.0,unknown,Melt Growth,
sc_atlas:11424,10.1103/physrevb.84.064518,,2011,α-BiPd,BiPd,3.8,unknown,0.0,0.0,unknown,Melt Growth,
sc_atlas:26760,10.1103/PhysRevB.84.064519,,2011,NaFe₀.₉₅Co₀.₀₅As,NaFe0.95Co0.05As,18.0,unknown,0.0,0.0,single_crystal,Flux Growth,
sc_atlas:27500,10.1103/PhysRevB.84.064525,,2011,Ba₀.₆₅Na₀.₃₅Fe₂As₂,Ba0.65Na0.35Fe2As2,29.4,unknown,0.0,0.0,single_crystal,Flux Growth,
sc_atlas:27502,10.1103/PhysRevB.84.064525,,2011,Ba₀.₆₅Na₀.₃₅Fe₂As₂,Ba0.65Na0.35Fe2As2,29.5,unknown,0.0,0.0005,single_crystal,Flux Growth,
sc_atlas:27501,10.1103/PhysRevB.84.064525,,2011,Ba₀.₆₅Na₀.₃₅Fe₂As₂,Ba0.65Na0.35Fe2As2,29.7,unknown,0.0,0.002,single_crystal,Flux Growth,
sc_atlas:27154,10.1103/PhysRevB.84.064528,,2011,α-Bi,Bi,0.4,unknown,0.0,0.0,thin_film,Physical Vapor Deposition,Al2O3
sc_atlas:27155,10.1103/PhysRevB.84.064528,,2011,α-Bi,Bi,1.3,unknown,0.0,0.0,thin_film,Physical Vapor Deposition,Al2O3
sc_atlas:27156,10.1103/PhysRevB.84.064528,,2011,α-Bi,Bi,2.2,unknown,0.0,0.0,thin_film,Physical Vapor Deposition,Al2O3
sc_atlas:27153,10.1103/PhysRevB.84.064528,,2011,α-Bi,Bi,6.0,unknown,0.0,0.0,thin_film,Physical Vapor Deposition,Al2O3
sc_atlas:27585,10.1103/PhysRevB.84.092504,,2011,PrₓCa_{1-x}Fe₂As₂,Pr0.12Ca0.88Fe2As2,21.0,unknown,0.0,0.0,unknown,unknown,
sc_atlas:27584,10.1103/PhysRevB.84.092504,,2011,PrₓCa_{1-x}Fe₂As₂,Pr0.12Ca0.88Fe2As2,49.0,unknown,0.0,0.0,unknown,unknown,
sc_atlas:27476,10.1103/PhysRevB.84.094513,,2011,Ba₁₋ₓRbₓFe₂As₂,Ba0.65Rb0.35Fe2As2,35.8,unknown,0.0,0.0,polycrystal,Solid-State Reaction,
sc_atlas:27477,10.1103/PhysRevB.84.094513,,2011,Ba₁₋ₓRbₓFe₂As₂,Ba0.6Rb0.4Fe2As2,34.0,unknown,0.0,0.0,polycrystal,Solid-State Reaction,
sc_atlas:27475,10.1103/PhysRevB.84.094513,,2011,Ba₁₋ₓRbₓFe₂As₂,Ba0.7Rb0.3Fe2As2,36.9,unknown,0.0,0.0,polycrystal,Solid-State Reaction,
sc_atlas:27700,10.1103/PhysRevB.84.094516,,2011,TmNi₂B₂C,TmNi2B2C,10.6,midpoint,0.0,0.0,unknown,Melt Growth,
sc_atlas:27504,10.1103/PhysRevB.84.094517,,2011,Ba(Fe₁₋ₓCoₓ)₂As₂,BaFe1.85Co0.15As2,24.0,unknown,0.0,0.0,single_crystal,Flux Growth,
sc_atlas:27505,10.1103/PhysRevB.84.094517,,2011,Ba(Fe₁₋ₓCoₓ)₂As₂,BaFe1.8Co0.2As2,19.0,unknown,0.0,0.0,single_crystal,Flux Growth,
sc_atlas:27404,10.1103/PhysRevB.84.100501,,2011,LaFeAsO₀.₉₄₅F₀.₀₅₅,LaFeAsO0.945F0.055,16.0,onset,2.02,0.0,unknown,Solid-State Reaction,
sc_atlas:27403,10.1103/PhysRevB.84.100501,,2011,LaFeAsO₀.₉₄₅F₀.₀₅₅,LaFeAsO0.945F0.055,7.0,onset,0.0,0.0,unknown,Solid-State Reaction,
sc_atlas:27307,10.1103/PhysRevB.84.100511,,2011,La₂₋ₓSrₓCuO₄,La1.905Sr0.095CuO4,23.5,unknown,0.0,0.0,thin_film,Molecular Beam Epitaxy,LaSrAlO4
sc_atlas:27308,10.1103/PhysRevB.84.100511,,2011,La₂₋ₓSrₓCuO₄,La1.91Sr0.09CuO4,23.0,unknown,0.0,0.0,thin_film,Molecular Beam Epitaxy,LaSrAlO4
sc_atlas:27319,10.1103/PhysRevB.84.104502,,2011,LiFeAs,LiFeAs,16.1,unknown,0.0,0.0,single_crystal,Flux Growth,
sc_atlas:27317,10.1103/PhysRevB.84.104502,,2011,LiFeAs,LiFeAs,17.4,midpoint,0.0,0.0,single_crystal,Flux Growth,
sc_atlas:27316,10.1103/PhysRevB.84.104502,,2011,LiFeAs,LiFeAs,18.0,unknown,0.0,0.0,single_crystal,Flux Growth,
sc_atlas:27318,10.1103/PhysRevB.84.104502,,2011,LiFeAs,LiFeAs,18.8,onset,0.0,0.0,single_crystal,Flux Growth,
sc_atlas:11429,10.1103/physrevb.84.104507,,2011,Sr₂RuO₄,Sr2RuO4,1.485,onset,0.0,0.0,single_crystal,Flux Growth,
sc_atlas:11430,10.1103/physrevb.84.104507,,2011,Sr₂RuO₄,Sr2RuO4,1.5,onset,0.0,0.0,single_crystal,Flux Growth,
sc_atlas:16016,10.1103/PhysRevB.84.104518,,2011,Ba1-xKxFe2As2,Ba0.6K0.4Fe2As2,37.0,unknown,0.0,0.0,single_crystal,Flux Growth,
sc_atlas:16015,10.1103/PhysRevB.84.104518,,2011,Ba1-xKxFe2As2,Ba0.7K0.3Fe2As2,32.0,unknown,0.0,0.0,single_crystal,Flux Growth,
sc_atlas:16014,10.1103/PhysRevB.84.104518,,2011,Ba1-xKxFe2As2,Ba0.8K0.2Fe2As2,22.0,unknown,0.0,0.0,single_crystal,Flux Growth,
sc_atlas:16019,10.1103/PhysRevB.84.104518,,2011,BaFe2-yCoyAs2,BaFe1.84Co0.16As2,16.0,unknown,0.0,0.0,single_crystal,Flux Growth,
sc_atlas:16020,10.1103/PhysRevB.84.104518,,2011,BaFe2-yCoyAs2,BaFe1.8Co0.2As2,22.0,unknown,0.0,0.0,single_crystal,Flux Growth,
sc_atlas:16021,10.1103/PhysRevB.84.104518,,2011,BaFe2-yCoyAs2,BaFe1.8Co0.2As2,22.5,unknown,0.0,0.0,single_crystal,Flux Growth,
sc_atlas:27652,10.1103/PhysRevB.84.104519,,2011,YBa₂Cu₃O₇,YBa2Cu3O7,89.0,midpoint,0.0,0.0,single_crystal,Flux Growth,
sc_atlas:27465,10.1103/PhysRevB.84.132503,,2011,FeSe₀.₄Te₀.₆,FeSe0.4Te0.6,14.0,unknown,0.0,0.0,unknown,Melt Growth,
sc_atlas:11433,10.1103/physrevb.84.132506,,2011,NbN,NbN,16.0,zero,0.0,0.0,thin_film,unknown,Al2O3
sc_atlas:27507,10.1103/PhysRevB.84.134504,,2011,Tl₂Ba₂Ca₂Cu₃O₁₀,Tl2Ba2Ca2Cu3O10,122.0,unknown,0.0,0.0,unknown,unknown,
sc_atlas:27493,10.1103/PhysRevB.84.134514,,2011,Ba(Fe₁₋ₓCoₓ)₂As₂,BaFe1.87Co0.13As2,24.0,onset,0.0,0.0,unknown,Flux Growth,
sc_atlas:27421,10.1103/PhysRevB.84.134516,,2011,LaO₀.₉F₀.₁FeAs₁-δ,LaO0.9F0.1FeAs0.94,29.0,unknown,0.0,0.0,unknown,Solid-State Reaction,
sc_atlas:27630,10.1103/PhysRevB.84.134525,,2011,Ba(Fe₁₋ₓRuₓ)₂As₂,BaFe1.44Ru0.56As2,16.0,zero,0.0,0.0,single_crystal,Flux Growth,
sc_atlas:27629,10.1103/PhysRevB.84.134525,,2011,Ba(Fe₁₋ₓRuₓ)₂As₂,BaFe1.58Ru0.42As2,20.3,zero,2.27,0.0,single_crystal,Flux Growth,
sc_atlas:27628,10.1103/PhysRevB.84.134525,,2011,Ba(Fe₁₋ₓRuₓ)₂As₂,BaFe1.68Ru0.32As2,22.9,zero,4.09,0.0,single_crystal,Flux Growth,
sc_atlas:27627,10.1103/PhysRevB.84.134525,,2011,Ba(Fe₁₋ₓRuₓ)₂As₂,BaFe1.68Ru0.32As2,23.0,zero,3.57,0.0,single_crystal,Flux Growth,
sc_atlas:27626,10.1103/PhysRevB.84.134525,,2011,Ba(Fe₁₋ₓRuₓ)₂As₂,BaFe1.82Ru0.18As2,25.7,zero,4.94,0.0,single_crystal,Flux Growth,
sc_atlas:27619,10.1103/PhysRevB.84.134526,,2011,SmFeAs₁₋ₓPₓO₁₋ᵧ,SmFeAs0.5P0.5O0.85,16.0,unknown,0.0,0.0,unknown,Solid-State Reaction; Flux Growth,
sc_atlas:27622,10.1103/PhysRevB.84.134526,,2011,SmFeAs₁₋ₓPₓO₁₋ᵧ,SmFeAs0.5P0.5O0.85,17.0,onset,0.0,0.0,unknown,Solid-State Reaction; Flux Growth,
sc_atlas:27620,10.1103/PhysRevB.84.134526,,2011,SmFeAs₁₋ₓPₓO₁₋ᵧ,SmFeAs0.5P0.5O0.85,18.0,zero,0.0,0.0,unknown,Solid-State Reaction; Flux Growth,
sc_atlas:27621,10.1103/PhysRevB.84.134526,,2011,SmFeAs₁₋ₓPₓO₁₋ᵧ,SmFeAs0.5P0.5O0.85,20.0,unknown,0.0,0.0,unknown,Solid-State Reaction; Flux Growth,
sc_atlas:27623,10.1103/PhysRevB.84.134526,,2011,SmFeAs₁₋ₓPₓO₁₋ᵧ,SmFeAs0.5P0.5O0.85,21.7,zero,0.0,0.0,unknown,Solid-State Reaction; Flux Growth,
sc_atlas:27616,10.1103/PhysRevB.84.134526,,2011,SmFeAs₁₋ₓPₓO₁₋ᵧ,SmFeAs0.5P0.5O0.85,23.4,unknown,0.0,0.0,unknown,Solid-State Reaction; Flux Growth,
sc_atlas:27596,10.1103/PhysRevB.84.144520,,2011,Rb₁₋ₓFe₂₋ᵧSe₂,Rb0.653Fe1.532Se2,30.9,onset,0.0,0.001,unknown,Flux Growth; Melt Growth,
sc_atlas:27599,10.1103/PhysRevB.84.144520,,2011,Rb₁₋ₓFe₂₋ᵧSe₂,Rb0.740Fe1.600Se2,32.4,onset,0.0,0.001,unknown,Flux Growth; Melt Growth,
sc_atlas:27597,10.1103/PhysRevB.84.144520,,2011,Rb₁₋ₓFe₂₋ᵧSe₂,Rb0.796Fe1.596Se2,32.4,onset,0.0,0.001,unknown,Flux Growth; Melt Growth,
sc_atlas:27598,10.1103/PhysRevB.84.144520,,2011,Rb₁₋ₓFe₂₋ᵧSe₂,Rb0.801Fe1.602Se2,32.4,onset,0.0,0.001,unknown,Flux Growth; Melt Growth,
sc_atlas:27722,10.1103/PhysRevB.84.144521,,2011,La₁.₈₃Sr₀.₁₇CuO₄,La1.83Sr0.17CuO4,37.0,unknown,0.0,0.0,unknown,Melt Growth,
sc_atlas:27140,10.1103/PhysRevB.84.174501,,2011,K₀.₈Fe₂Se₁.₄S₀.₄,K0.8Fe2Se1.4S0.4,31.0,onset,0.0,0.01,single_crystal,Flux Growth,
sc_atlas:27139,10.1103/PhysRevB.84.174501,,2011,K₀.₈Fe₂Se₁.₄S₀.₄,K0.8Fe2Se1.4S0.4,31.2,zero,0.0,0.0,single_crystal,Flux Growth,
sc_atlas:27138,10.1103/PhysRevB.84.174501,,2011,K₀.₈Fe₂Se₁.₄S₀.₄,K0.8Fe2Se1.4S0.4,32.8,onset,0.0,0.0,single_crystal,Flux Growth,
sc_atlas:27548,10.1103/PhysRevB.84.174502,,2011,Fe(Te₁₋ₓSeₓ),FeTe0.58Se0.42,14.8,onset,0.0,0.0,unknown,Flux Growth,
sc_atlas:11435,10.1103/physrevb.84.174505,,2011,Fe₁.₀₁₋ₓCuₓSe,Fe0.97Cu0.04Se,31.3,onset,7.8,0.0,polycrystal,Solid-State Reaction,
sc_atlas:11434,10.1103/physrevb.84.174505,,2011,Fe₁.₀₁₋ₓCuₓSe,Fe0.97Cu0.04Se,6.6,onset,1.55,0.0,polycrystal,Solid-State Reaction,
sc_atlas:27287,10.1103/PhysRevB.84.174511,,2011,Ba₀.₆₈K₀.₃₂Fe₂As₂,Ba0.68K0.32Fe2As2,36.5,unknown,0.0,0.0,single_crystal,Flux Growth,
sc_atlas:27285,10.1103/PhysRevB.84.174511,,2011,Ba₀.₆₈K₀.₃₂Fe₂As₂,Ba0.68K0.32Fe2As2,38.0,unknown,0.0,0.0,single_crystal,Flux Growth,
sc_atlas:27282,10.1103/PhysRevB.84.174511,,2011,Ba₀.₆₈K₀.₃₂Fe₂As₂,Ba0.68K0.32Fe2As2,38.5,unknown,0.0,0.0,single_crystal,Flux Growth,
sc_atlas:27480,10.1103/PhysRevB.84.174517,,2011,Fe₁₊ᵧSeₓTe₁₋ₓ,Fe1.11Se0.4Te0.6,14.0,onset,0.0,0.0,unknown,Melt Growth,
sc_atlas:27481,10.1103/PhysRevB.84.174517,,2011,Fe₁₊ᵧSeₓTe₁₋ₓ,Fe1.26Se0.16Te0.84,12.0,midpoint,0.0,0.0,unknown,Melt Growth,
sc_atlas:27859,10.1103/PhysRevB.84.174518,,2011,La₁.₉Sr₀.₁CuO₄,La1.9Sr0.1CuO4,25.5,unknown,0.0,0.0,polycrystal,Solid-State Reaction,
sc_atlas:27858,10.1103/PhysRevB.84.174518,,2011,La₁.₉Sr₀.₁CuO₄,La1.9Sr0.1CuO4,28.8,unknown,0.0,0.0,polycrystal,Solid-State Reaction,
sc_atlas:27827,10.1103/PhysRevB.84.174519,,2011,WO₃₋ₓFₓ,WO2.55F0.45,0.4,zero,0.0,0.0,polycrystal,Solid-State Reaction,
sc_atlas:27826,10.1103/PhysRevB.84.174519,,2011,WO₃₋ₓFₓ,WO2.56F0.44,0.4,zero,0.0,0.0,polycrystal,Solid-State Reaction,
sc_atlas:27825,10.1103/PhysRevB.84.174519,,2011,WO₃₋ₓFₓ,WO2.59F0.41,0.4,zero,0.0,0.0,polycrystal,Solid-State Reaction,
sc_atlas:27824,10.1103/PhysRevB.84.174519,,2011,WO₃₋ₓFₓ,WO2.6F0.4,0.35,onset,0.0,0.0,polycrystal,Solid-State Reaction,
sc_atlas:27705,10.1103/PhysRevB.84.180504,,2011,Ba(Fe₁₋ₓCoₓ)₂As₂,BaFe1.85Co0.15As2,24.0,unknown,0.0,0.0,unknown,Flux Growth,
sc_atlas:27801,10.1103/PhysRevB.84.184517,,2011,RbₓFe₂₋ᵧSe₂,Rb0.93Fe1.7Se2,29.3,midpoint,0.0,0.0,unknown,Flux Growth,
sc_atlas:27802,10.1103/PhysRevB.84.184517,,2011,RbₓFe₂₋ᵧSe₂,Rb0.93Fe1.7Se2,30.1,midpoint,1.0,0.0,unknown,Flux Growth,
sc_atlas:27800,10.1103/PhysRevB.84.184517,,2011,RbₓFe₂₋ᵧSe₂,Rb0.93Fe1.7Se2,31.0,onset,0.0,0.0,unknown,Flux Growth,
sc_atlas:16024,10.1103/PhysRevB.84.184522,,2011,Ba1-xKxFe2As2,Ba0.6K0.4Fe2As2,38.4,midpoint,0.0,0.0,unknown,Flux Growth,
sc_atlas:16025,10.1103/PhysRevB.84.184522,,2011,Ba1-xKxFe2As2,Ba0.75K0.25Fe2As2,28.2,midpoint,0.0,0.0,unknown,Flux Growth,
sc_atlas:16026,10.1103/PhysRevB.84.184522,,2011,Ba1-xKxFe2As2,Ba0.85K0.15Fe2As2,11.7,midpoint,0.0,0.0,unknown,Flux Growth,
sc_atlas:27571,10.1103/PhysRevB.84.184523,,2011,YBa₂Cu₃Oₓ,YBa2Cu3O6.45,45.1,unknown,0.0,0.5,polycrystal,Solid-State Reaction,
sc_atlas:27569,10.1103/PhysRevB.84.184523,,2011,YBa₂Cu₃Oₓ,YBa2Cu3O6.45,45.4,unknown,0.0,0.1,polycrystal,Solid-State Reaction,
sc_atlas:27572,10.1103/PhysRevB.84.184523,,2011,YBa₂Cu₃Oₓ,YBa2Cu3O6.45,48.7,unknown,1.1,0.5,polycrystal,Solid-State Reaction,
sc_atlas:27570,10.1103/PhysRevB.84.184523,,2011,YBa₂Cu₃Oₓ,YBa2Cu3O6.45,49.5,unknown,1.1,0.1,polycrystal,Solid-State Reaction,
sc_atlas:27567,10.1103/PhysRevB.84.184523,,2011,YBa₂Cu₃Oₓ,YBa2Cu3O6.6,57.3,unknown,0.0,0.5,polycrystal,Solid-State Reaction,
sc_atlas:27565,10.1103/PhysRevB.84.184523,,2011,YBa₂Cu₃Oₓ,YBa2Cu3O6.6,58.9,unknown,0.0,0.1,polycrystal,Solid-State Reaction,
sc_atlas:27568,10.1103/PhysRevB.84.184523,,2011,YBa₂Cu₃Oₓ,YBa2Cu3O6.6,62.3,unknown,1.1,0.5,polycrystal,Solid-State Reaction,
sc_atlas:27566,10.1103/PhysRevB.84.184523,,2011,YBa₂Cu₃Oₓ,YBa2Cu3O6.6,62.6,unknown,1.1,0.1,polycrystal,Solid-State Reaction,
sc_atlas:27563,10.1103/PhysRevB.84.184523,,2011,YBa₂Cu₃Oₓ,YBa2Cu3O6.8,76.4,unknown,0.0,0.5,polycrystal,Solid-State Reaction,
sc_atlas:27561,10.1103/PhysRevB.84.184523,,2011,YBa₂Cu₃Oₓ,YBa2Cu3O6.8,77.1,unknown,0.0,0.1,polycrystal,Solid-State Reaction,
sc_atlas:27564,10.1103/PhysRevB.84.184523,,2011,YBa₂Cu₃Oₓ,YBa2Cu3O6.8,82.3,unknown,1.1,0.5,polycrystal,Solid-State Reaction,
sc_atlas:27562,10.1103/PhysRevB.84.184523,,2011,YBa₂Cu₃Oₓ,YBa2Cu3O6.8,83.2,unknown,1.1,0.1,polycrystal,Solid-State Reaction,
sc_atlas:27558,10.1103/PhysRevB.84.184523,,2011,YBa₂Cu₃Oₓ,YBa2Cu3O6.98,89.5,unknown,1.4,0.1,polycrystal,Solid-State Reaction,
sc_atlas:27557,10.1103/PhysRevB.84.184523,,2011,YBa₂Cu₃Oₓ,YBa2Cu3O6.98,89.6,unknown,0.0,0.1,polycrystal,Solid-State Reaction,
sc_atlas:27560,10.1103/PhysRevB.84.184523,,2011,YBa₂Cu₃Oₓ,YBa2Cu3O6.98,89.9,unknown,1.4,0.5,polycrystal,Solid-State Reaction,
sc_atlas:27559,10.1103/PhysRevB.84.184523,,2011,YBa₂Cu₃Oₓ,YBa2Cu3O6.98,90.0,unknown,0.0,0.5,polycrystal,Solid-State Reaction,
sc_atlas:27687,10.1103/PhysRevB.84.184524,,2011,BaFe₂(As₁₋ₓPₓ)₂,BaFe2As1.4P0.6,31.0,unknown,0.0,0.0,unknown,Flux Growth,
sc_atlas:27949,10.1103/PhysRevB.84.184527,,2011,Y₁₋ₓCaₓBa₂Cu₃O₇₋δ,Y0.89Ca0.11Ba2Cu3O6.743,87.0,unknown,0.0,0.0,polycrystal,Melt Growth; Solid-State Reaction,
sc_atlas:27948,10.1103/PhysRevB.84.184527,,2011,Y₁₋ₓCaₓBa₂Cu₃O₇₋δ,YBa2Cu3O6.88,93.5,unknown,0.0,0.0,polycrystal,Melt Growth; Solid-State Reaction,
sc_atlas:16155,10.1103/PhysRevB.84.184529,,2011,Re3W (non-centrosymmetric cubic phase),Re3W,7.8,onset,0.0,0.0,unknown,Melt Growth; Solid-State Reaction,
sc_atlas:16156,10.1103/PhysRevB.84.184529,,2011,Re3W (non-centrosymmetric cubic phase),Re3W,7.85,onset,0.0,0.0,unknown,Melt Growth; Solid-State Reaction,
sc_atlas:16153,10.1103/PhysRevB.84.184529,,2011,Re3W (centrosymmetric hexagonal phase),Re3W,9.4,onset,0.0,0.0,unknown,Melt Growth; Solid-State Reaction,
sc_atlas:16154,10.1103/PhysRevB.84.184529,,2011,Re3W (centrosymmetric hexagonal phase),Re3W,9.45,onset,0.0,0.0,unknown,Melt Growth; Solid-State Reaction,
sc_atlas:16136,10.1103/PhysRevB.84.214523,,2011,Ba_{1.5}phenanthrene,Ba1.5C14H10,5.4,unknown,0.0,0.001,unknown,Solid-State Reaction,
sc_atlas:16137,10.1103/PhysRevB.84.214523,,2011,Sr_{1.5}phenanthrene,Sr1.5C14H10,5.6,unknown,0.0,0.001,unknown,Solid-State Reaction,
sc_atlas:27370,10.1103/PhysRevB.84.214526,,2011,single crystal of FeSe₀.₃₅Te₀.₆₅,FeSe0.35Te0.65,11.5,unknown,0.0,0.0,unknown,Melt Growth,
sc_atlas:27369,10.1103/PhysRevB.84.214526,,2011,single crystal of FeSe₀.₅Te₀.₅,FeSe0.5Te0.5,14.3,unknown,0.0,0.0,unknown,Melt Growth,
sc_atlas:27702,10.1103/PhysRevB.84.214527,,2011,LaRu₃Si₂,LaRu3Si2,6.6,unknown,0.0,0.002,unknown,Melt Growth,
sc_atlas:27704,10.1103/PhysRevB.84.214527,,2011,LaRu₃Si₂,LaRu3Si2,7.6,unknown,0.0,0.0,unknown,Melt Growth,
sc_atlas:27701,10.1103/PhysRevB.84.214527,,2011,LaRu₃Si₂,LaRu3Si2,7.8,onset,0.0,0.002,unknown,Melt Growth,
sc_atlas:27703,10.1103/PhysRevB.84.214527,,2011,LaRu₃Si₂,LaRu3Si2,7.9,onset,0.0,0.0,unknown,Melt Growth,
sc_atlas:27688,10.1103/PhysRevB.84.220504,,2011,YPtBi,YPtBi,0.77,unknown,0.0,0.0,single_crystal,Flux Growth,
sc_atlas:27332,10.1103/PhysRevB.84.220505,,2011,"(Tl,Rb)ᵧFe₂₋ₓSe₂",Tl0.47Rb0.34Fe1.63Se2,32.0,unknown,0.0,0.0,unknown,Melt Growth,
sc_atlas:27717,10.1103/PhysRevB.84.220507,,2011,FeSe,FeSe0.963,8.11,unknown,0.0,0.0,single_crystal,Flux Growth,
sc_atlas:27046,10.1103/PhysRevB.84.224506,,2011,FeTe₁₋ₓSeₓ,FeTe0.6Se0.4,10.0,zero,0.0,0.0,unknown,Melt Growth,
sc_atlas:27048,10.1103/PhysRevB.84.224506,,2011,FeTe₁₋ₓSeₓ,FeTe0.6Se0.4,11.3,zero,0.0,0.0,unknown,Melt Growth,
sc_atlas:27045,10.1103/PhysRevB.84.224506,,2011,FeTe₁₋ₓSeₓ,FeTe0.6Se0.4,13.0,onset,0.0,0.0,unknown,Melt Growth,
sc_atlas:27047,10.1103/PhysRevB.84.224506,,2011,FeTe₁₋ₓSeₓ,FeTe0.6Se0.4,13.7,onset,0.0,0.0,unknown,Melt Growth,
sc_atlas:27049,10.1103/PhysRevB.84.224506,,2011,FeTe₁₋ₓSeₓ,FeTe0.6Se0.4,15.2,midpoint,0.0,0.0,unknown,Melt Growth,
sc_atlas:27042,10.1103/PhysRevB.84.224506,,2011,FeTe₁₋ₓSeₓ,FeTe0.93Se0.07,4.0,zero,0.0,0.0,unknown,Melt Growth,
sc_atlas:27041,10.1103/PhysRevB.84.224506,,2011,FeTe₁₋ₓSeₓ,FeTe0.93Se0.07,8.2,midpoint,0.0,0.0,unknown,Melt Growth,
sc_atlas:27040,10.1103/PhysRevB.84.224506,,2011,FeTe₁₋ₓSeₓ,FeTe0.95Se0.05,6.7,midpoint,0.0,0.0,unknown,Melt Growth,
sc_atlas:27044,10.1103/PhysRevB.84.224506,,2011,FeTe₁₋ₓSeₓ,FeTe0.9Se0.1,7.6,zero,0.0,0.0,unknown,Melt Growth,
sc_atlas:27043,10.1103/PhysRevB.84.224506,,2011,FeTe₁₋ₓSeₓ,FeTe0.9Se0.1,9.6,midpoint,0.0,0.0,unknown,Melt Growth,
sc_atlas:27547,10.1103/PhysRevB.85.014508,,2012,NbN,NbN,0.6,zero,0.0,0.0,thin_film,Physical Vapor Deposition,MgO
sc_atlas:27545,10.1103/PhysRevB.85.014508,,2012,NbN,NbN,11.9,zero,0.0,0.0,thin_film,Physical Vapor Deposition,MgO
sc_atlas:27544,10.1103/PhysRevB.85.014508,,2012,NbN,NbN,16.0,zero,0.0,0.0,thin_film,Physical Vapor Deposition,MgO
sc_atlas:27542,10.1103/PhysRevB.85.014508,,2012,NbN,NbN,17.0,zero,0.0,0.0,thin_film,Physical Vapor Deposition,MgO
sc_atlas:27546,10.1103/PhysRevB.85.014508,,2012,NbN,NbN,2.7,zero,0.0,0.0,thin_film,Physical Vapor Deposition,MgO
sc_atlas:27735,10.1103/PhysRevB.85.014510,,2012,Na₁₋δFeAs,NaFeAs,12.0,unknown,0.0,0.0,single_crystal,Flux Growth,
sc_atlas:27738,10.1103/PhysRevB.85.014510,,2012,Na₁₋δFeAs,NaFeAs,13.0,onset,0.0,0.0,single_crystal,Flux Growth,
sc_atlas:27741,10.1103/PhysRevB.85.014510,,2012,"A, state: fresh",NaFeAs,14.0,onset,0.0,0.0,single_crystal,Flux Growth,
sc_atlas:27748,10.1103/PhysRevB.85.014510,,2012,Na₁₋δFeAs,NaFeAs,15.0,onset,0.0,0.0,single_crystal,Flux Growth,
sc_atlas:27716,10.1103/PhysRevB.85.014517,,2012,LaFePO,LaFePO,7.5,unknown,0.0,0.0,single_crystal,Flux Growth,
sc_atlas:27495,10.1103/PhysRevB.85.014520,,2012,SrPd₂Ge₂,SrPd2Ge2,2.7,unknown,0.0,0.001,single_crystal,Flux Growth,
sc_atlas:27496,10.1103/PhysRevB.85.014520,,2012,SrPd₂Ge₂,SrPd2Ge2,2.9,unknown,0.0,0.0,single_crystal,Flux Growth,
sc_atlas:27887,10.1103/PhysRevB.85.014524,,2012,Ba₁₋ₓKₓFe₂As₂,Ba0.6K0.4Fe2As2,38.8,unknown,0.0,0.0,single_crystal,Flux Growth,
sc_atlas:27888,10.1103/PhysRevB.85.014524,,2012,Ba₁₋ₓKₓFe₂As₂,Ba0.77K0.23Fe2As2,24.7,unknown,0.0,0.0,single_crystal,Flux Growth,
sc_atlas:27828,10.1103/PhysRevB.85.020504,,2012,Ca₁₀(Pt₃As₈)[(Fe₁₋ₓPtₓ)₂As₂]₅,Ca10Fe9.03Pt3.97As18,10.5,unknown,0.0,0.0,unknown,unknown,
sc_atlas:27829,10.1103/PhysRevB.85.024504,,2011,K₀.₈Fe₁.₆₊ₓSe₂,K0.8Fe2Se2,32.6,onset,0.0,0.0,unknown,Melt Growth,
sc_atlas:27097,10.1103/PhysRevB.85.024518,,2012,K₀.₈Fe₁.₆Se₂,K0.8Fe1.6Se2,32.0,unknown,0.0,0.0,unknown,Melt Growth,
sc_atlas:27922,10.1103/PhysRevB.85.024519,,2011,"SLCO on KTO, annealing conditions: Tₐ=600°C, tₐ=5 min",Sr0.85La0.15CuO2,14.5,midpoint,0.0,0.0,unknown,Physical Vapor Deposition; Nanofabrication & Exfoliation,KTaO3
sc_atlas:27918,10.1103/PhysRevB.85.024519,,2011,Sr₁₋ₓLaₓCuO₂,Sr0.85La0.15CuO2,16.8,midpoint,0.0,0.0,unknown,Physical Vapor Deposition; Nanofabrication & Exfoliation,SrTiO3
sc_atlas:27920,10.1103/PhysRevB.85.024519,,2011,"SLCO on BTO/STO, annealing time: 22 min",Sr0.85La0.15CuO2,17.1,midpoint,0.0,0.0,unknown,Physical Vapor Deposition; Nanofabrication & Exfoliation,SrTiO3
sc_atlas:27923,10.1103/PhysRevB.85.024519,,2011,"SLCO on KTO, annealing conditions: Tₐ=600°C, tₐ=10 min",Sr0.85La0.15CuO2,17.5,midpoint,0.0,0.0,unknown,Physical Vapor Deposition; Nanofabrication & Exfoliation,KTaO3
sc_atlas:27919,10.1103/PhysRevB.85.024519,,2011,Sr₁₋ₓLaₓCuO₂,Sr0.85La0.15CuO2,18.0,midpoint,0.0,0.0,unknown,Physical Vapor Deposition; Nanofabrication & Exfoliation,KTaO3
sc_atlas:27921,10.1103/PhysRevB.85.024519,,2011,SLCO on KTO,Sr0.85La0.15CuO2,18.3,midpoint,0.0,0.0,unknown,Physical Vapor Deposition; Nanofabrication & Exfoliation,KTaO3
sc_atlas:27917,10.1103/PhysRevB.85.024519,,2011,Sr₁₋ₓLaₓCuO₂,Sr0.85La0.15CuO2,22.0,midpoint,0.0,0.0,unknown,Physical Vapor Deposition; Nanofabrication & Exfoliation,SrTiO3
sc_atlas:15970,10.1103/PhysRevB.85.024525,,2012,Ca1-xRxFe2As2,Ca0.84Ce0.16Fe2As2,35.0,onset,0.0,0.0,unknown,Flux Growth,
sc_atlas:15971,10.1103/PhysRevB.85.024525,,2012,Ca1-xRxFe2As2,Ca0.84Ce0.16Fe2As2,37.0,onset,0.0,0.0,unknown,Flux Growth,
sc_atlas:15969,10.1103/PhysRevB.85.024525,,2012,Ca1-xRxFe2As2,Ca0.86Pr0.14Fe2As2,44.0,onset,0.0,0.0,unknown,Flux Growth,
sc_atlas:15968,10.1103/PhysRevB.85.024525,,2012,Ca1-xRxFe2As2,Ca0.92La0.08Fe2As2,10.0,unknown,0.0,0.0,unknown,Flux Growth,
sc_atlas:27942,10.1103/PhysRevB.85.024526,,2012,UCoGe,UCoGe,0.6,unknown,0.0,0.0,unknown,Melt Growth,
sc_atlas:27946,10.1103/PhysRevB.85.024528,,2012,"0245F(sharp3), fluorine content: y=0.8",Ba2Ca4Cu5O10.4F1.6,65.0,onset,0.0,0.0,unknown,Solid-State Reaction,
sc_atlas:27945,10.1103/PhysRevB.85.024528,,2012,"0245F(sharp2), fluorine content: y=0.7",Ba2Ca4Cu5O10.6F1.4,75.0,onset,0.0,0.0,unknown,Solid-State Reaction,
sc_atlas:27944,10.1103/PhysRevB.85.024528,,2012,"0245F(sharp1), fluorine content: y=0.6",Ba2Ca4Cu5O10.8F1.2,85.0,onset,0.0,0.0,unknown,Solid-State Reaction,
sc_atlas:27947,10.1103/PhysRevB.85.024528,,2012,"0245F(sharp4), fluorine content: y=1.0",Ba2Ca4Cu5O10F2,52.0,onset,0.0,0.0,unknown,Solid-State Reaction,
sc_atlas:27689,10.1103/PhysRevB.85.024536,,2011,BaFe₂₋ₓRuₓAs₂,BaFe1.3Ru0.7As2,20.0,unknown,0.0,0.0,unknown,Flux Growth,
sc_atlas:28049,10.1103/PhysRevB.85.054511,,2012,FeTe₀.₆Se₀.₄,FeTe0.6Se0.4,14.0,unknown,0.0,0.0,unknown,unknown,
sc_atlas:28089,10.1103/PhysRevB.85.054516,,2012,URu₂Si₂,URu2Si2,0.94,onset,0.75,0.0,unknown,Melt Growth,
sc_atlas:28088,10.1103/PhysRevB.85.054516,,2012,URu₂Si₂,URu2Si2,1.43,onset,0.0001,0.0,unknown,Melt Growth,
sc_atlas:28087,10.1103/PhysRevB.85.054516,,2012,URu₂Si₂,URu2Si2,1.5,unknown,0.0,0.0,unknown,Melt Growth,
sc_atlas:16186,10.1103/PhysRevB.85.060503,,2012,LiFeAs,LiFeAs,17.3,midpoint,0.0,0.0,single_crystal,Flux Growth,
sc_atlas:16185,10.1103/PhysRevB.85.060503,,2012,LiFeAs,LiFeAs,18.0,unknown,0.0,0.0,single_crystal,Flux Growth,
sc_atlas:16188,10.1103/PhysRevB.85.060503,,2012,LiFeP,LiFeP,4.9,midpoint,0.0,0.0,single_crystal,Flux Growth,
sc_atlas:16187,10.1103/PhysRevB.85.060503,,2012,LiFeP,LiFeP,5.0,unknown,0.0,0.0,single_crystal,Flux Growth,
sc_atlas:27849,10.1103/PhysRevB.85.060505,,2012,CeIrIn₅,CeIrIn5,0.4,unknown,0.0,0.0,single_crystal,Flux Growth,
sc_atlas:27850,10.1103/PhysRevB.85.060505,,2012,CeIrIn₅,CeIrIn5,0.8,unknown,2.1,0.0,single_crystal,Flux Growth,
sc_atlas:27690,10.1103/PhysRevB.85.064509,,2012,RbₓFe₂₋ᵧSe₂,Rb0.77Fe1.61Se2,32.0,onset,0.0,0.0,unknown,Melt Growth,
sc_atlas:27862,10.1103/PhysRevB.85.064511,,2011,Sr₁₋ₓEuₓ(Fe₀.₈₉Co₀.₁₁)₂As₂,Sr0.537Eu0.463Fe1.77Co0.23As2,16.2,onset,0.0,0.0,unknown,Flux Growth,
sc_atlas:27863,10.1103/PhysRevB.85.064511,,2011,Sr₁₋ₓEuₓ(Fe₀.₈₉Co₀.₁₁)₂As₂,Sr0.537Eu0.463Fe1.77Co0.23As2,16.8,zero,0.0,0.0,unknown,Flux Growth,
sc_atlas:27860,10.1103/PhysRevB.85.064511,,2011,Sr₁₋ₓEuₓ(Fe₀.₈₉Co₀.₁₁)₂As₂,Sr0.797Eu0.203Fe1.776Co0.224As2,18.0,onset,0.0,0.0,unknown,Flux Growth,
sc_atlas:27861,10.1103/PhysRevB.85.064511,,2011,Sr₁₋ₓEuₓ(Fe₀.₈₉Co₀.₁₁)₂As₂,Sr0.797Eu0.203Fe1.776Co0.224As2,18.3,zero,0.0,0.0,unknown,Flux Growth,
sc_atlas:27473,10.1103/PhysRevB.85.064513,,2012,Tl₀.₅₈Rb₀.₄₂Fe₁.₇₂Se₂,Tl0.58Rb0.42Fe1.72Se2,33.0,zero,0.0,0.0,unknown,Melt Growth,
sc_atlas:27472,10.1103/PhysRevB.85.064513,,2012,Tl₀.₅₈Rb₀.₄₂Fe₁.₇₂Se₂,Tl0.58Rb0.42Fe1.72Se2,33.5,onset,0.0,0.0,unknown,Melt Growth,
sc_atlas:27320,10.1103/PhysRevB.85.064514,,2012,Bi₂Sr₂CaCu₂O₈,Bi2Sr2CaCu2O8,89.0,unknown,0.0,0.0,unknown,unknown,
sc_atlas:27890,10.1103/PhysRevB.85.064517,,2012,FeSe₁₋ₓ,FeSe0.98,13.0,unknown,0.8,0.0,unknown,Solid-State Reaction; Melt Growth,
sc_atlas:27891,10.1103/PhysRevB.85.064517,,2012,FeSe₁₋ₓ,FeSe0.98,16.0,unknown,2.4,0.0,unknown,Solid-State Reaction; Melt Growth,
sc_atlas:27889,10.1103/PhysRevB.85.064517,,2012,FeSe₀.₉₈ and ᵈFeSe₀.₉₈,FeSe0.98,8.0,unknown,0.0,0.0,unknown,Solid-State Reaction; Melt Growth,
sc_atlas:16201,10.1103/PhysRevB.85.092503,,2012,Eu1-xLaxFe2As2,EuFe2As2,31.0,unknown,3.0,0.0,single_crystal,Flux Growth,
sc_atlas:28052,10.1103/PhysRevB.85.094501,,2012,LaFeAsO₁₋ₓFₓ,LaFeAsO0.974F0.026,18.0,onset,3.0,0.0,unknown,unknown,
sc_atlas:27549,10.1103/PhysRevB.85.094506,,2012,FeTe₁₋ₓSeₓ,FeTe0.55Se0.45,14.5,unknown,0.0,0.0,unknown,Melt Growth,
sc_atlas:28032,10.1103/PhysRevB.85.094507,,2012,Fe₁₊ₓTe₀.₇Se₀.₃,Fe1.009Te0.7Se0.3,14.0,onset,0.0,0.0,unknown,Solid-State Reaction,
sc_atlas:27654,10.1103/PhysRevB.85.094512,,2012,KₓFeᵧSe₂,K0.73Fe1.67Se2,32.0,unknown,0.0,0.0,unknown,Melt Growth,
sc_atlas:28157,10.1103/PhysRevB.85.094515,,2012,β-FeSe,FeSe,8.7,unknown,0.0,0.0,unknown,unknown,
sc_atlas:27692,10.1103/PhysRevB.85.094521,,2012,LiFeAs,LiFeAs,17.0,zero,0.0,0.0,single_crystal,Flux Growth,
sc_atlas:16157,10.1103/PhysRevB.85.100501,,2012,K_xFe_{2-y}Se_2,K0.74Fe1.66Se2,31.0,unknown,0.0,0.0,unknown,Melt Growth,
sc_atlas:16158,10.1103/PhysRevB.85.100501,,2012,Rb_xFe_{2-y}Se_2,Rb0.77Fe1.61Se2,32.6,unknown,0.0,0.0,unknown,Melt Growth,
sc_atlas:28048,10.1103/PhysRevB.85.100502,,2012,Ca₁₀(Pt₄As₈)((Fe₁₋ₓPtₓ)₂As₂)₅,Ca10Fe9.7Pt4.054As18,26.5,unknown,0.0,0.0,unknown,Solid-State Reaction,
sc_atlas:27673,10.1103/PhysRevB.85.100504,,2012,Rb₂Fe₄Se₅,Rb2Fe4Se5,32.0,unknown,0.0,0.0,unknown,Melt Growth,
sc_atlas:28072,10.1103/PhysRevB.85.104512,,2012,Ca₁₀(Pt₄-δAs₈)(Fe₂-ₓPtₓAs₂)₅,Ca10Fe9.8Pt3.71As18,28.7,zero,0.0,0.0,unknown,Flux Growth,
sc_atlas:28071,10.1103/PhysRevB.85.104512,,2012,Ca₁₀(Pt₄-δAs₈)(Fe₂-ₓPtₓAs₂)₅,Ca10Fe9.8Pt3.71As18,30.3,onset,0.0,0.0,unknown,Flux Growth,
sc_atlas:28073,10.1103/PhysRevB.85.104512,,2012,Ca₁₀(Pt₄-δAs₈)(Fe₂-ₓPtₓAs₂)₅,Ca10Fe9.8Pt3.71As18,33.0,onset,0.0,0.0005,unknown,Flux Growth,
sc_atlas:27928,10.1103/PhysRevB.85.104525,,2012,Ba(Fe₁₋ₓRhₓ)₂As₂,BaFe1.86Rh0.14As2,23.0,unknown,0.0,0.0,single_crystal,Flux Growth,
sc_atlas:16248,10.1103/PhysRevB.85.134505,,2012,Re3W (non-centrosymmetric phase),Re3W,7.8,unknown,0.0,0.0,unknown,Melt Growth; Solid-State Reaction,
sc_atlas:16247,10.1103/PhysRevB.85.134505,,2012,Re3W (centrosymmetric phase),Re3W,9.4,unknown,0.0,0.0,unknown,Melt Growth; Solid-State Reaction,
sc_atlas:27757,10.1103/PhysRevB.85.134510,,2012,La₂₋ₓBaₓCuO₄,La1.855Ba0.145CuO4,24.0,unknown,0.0,0.0,unknown,Melt Growth,
sc_atlas:27756,10.1103/PhysRevB.85.134510,,2012,La₂₋ₓBaₓCuO₄,La1.875Ba0.125CuO4,2.4,unknown,0.0,0.0,unknown,Melt Growth,
sc_atlas:27755,10.1103/PhysRevB.85.134510,,2012,La₂₋ₓBaₓCuO₄,La1.905Ba0.095CuO4,32.0,unknown,0.0,0.0,unknown,Melt Growth,
sc_atlas:16159,10.1103/PhysRevB.85.134512,,2012,La2-xBaxCu1-yZnyO4,La1.905Ba0.095Cu0.99Zn0.01O4,17.0,onset,0.0,0.0,unknown,Melt Growth,
sc_atlas:16160,10.1103/PhysRevB.85.134512,,2012,La2-xBaxCuO4,La1.905Ba0.095CuO4,32.0,onset,0.0,0.0,unknown,Melt Growth,
sc_atlas:26774,10.1103/PhysRevB.85.134513,,2012,La₂₋ₓBaₓCuO₄,La1.905Ba0.095CuO4,32.0,unknown,0.0,0.0,unknown,Melt Growth,
sc_atlas:27805,10.1103/PhysRevB.85.134533,,2011,KFe₂As₂,KFe2As2,3.5,unknown,0.0,0.0,unknown,Flux Growth,
sc_atlas:27806,10.1103/PhysRevB.85.134533,,2011,KFe₂As₂,KFe2As2,3.6,onset,0.0,0.0,unknown,Flux Growth,
sc_atlas:16166,10.1103/PhysRevB.85.140509,,2012,Ru1-xRhxP,Ru0.55Rh0.45P,3.7,zero,0.0,0.0,unknown,Solid-State Reaction,
sc_atlas:16165,10.1103/PhysRevB.85.140509,,2012,Ru1-xRhxAs,Ru0.75Rh0.25As,1.8,zero,0.0,0.0,unknown,Solid-State Reaction,
sc_atlas:27879,10.1103/PhysRevB.85.140511,,2012,RbₓFe₂₋ᵧSe₂,Rb0.8Fe1.6Se2,32.0,unknown,0.0,0.0,unknown,unknown,
sc_atlas:27734,10.1103/PhysRevB.85.140516,,2012,(Ba₁₋ₓLaₓ)Fe₂As₂,Ba0.87La0.13Fe2As2,22.4,onset,0.0,0.0,thin_film,Physical Vapor Deposition; Nanofabrication & Exfoliation,MgO
sc_atlas:16150,10.1103/PhysRevB.85.144506,,2011,Ba1-xKxFe2As2,Ba0.55K0.45Fe2As2,39.0,unknown,0.0,0.0,single_crystal,Flux Growth,
sc_atlas:16149,10.1103/PhysRevB.85.144506,,2011,Ba1-xKxFe2As2,Ba0.59K0.41Fe2As2,38.0,unknown,0.0,0.0,single_crystal,Flux Growth,
sc_atlas:16147,10.1103/PhysRevB.85.144506,,2011,Ba1-xKxFe2As2,Ba0.83K0.17Fe2As2,17.0,onset,0.0,0.001,single_crystal,Flux Growth,
sc_atlas:16148,10.1103/PhysRevB.85.144506,,2011,Ba1-xKxFe2As2,Ba0.83K0.17Fe2As2,8.0,unknown,0.0,14.0,single_crystal,Flux Growth,
sc_atlas:16151,10.1103/PhysRevB.85.144506,,2011,SrFe2-xNixAs2,SrFe1.845Ni0.155As2,10.0,unknown,0.0,0.0,single_crystal,Flux Growth,
sc_atlas:16152,10.1103/PhysRevB.85.144506,,2011,SrFe2-xNixAs2,SrFe1.845Ni0.155As2,5.0,unknown,0.0,14.0,single_crystal,Flux Growth,
sc_atlas:28145,10.1103/PhysRevB.85.144508,,2012,Ba(Fe₁₋ₓCoₓ)₂As₂,BaFe1.86Co0.14As2,24.5,unknown,0.0,0.0,unknown,unknown,
sc_atlas:28522,10.1103/PhysRevB.85.144513,,2012,Eu₀.₅K₀.₅(Fe₁₋ₓNiₓ)₂As₂,Eu0.5K0.5Fe1.94Ni0.06As2,23.0,onset,0.0,0.002,polycrystal,Solid-State Reaction,
sc_atlas:28521,10.1103/PhysRevB.85.144513,,2012,Eu₀.₅K₀.₅(Fe₁₋ₓNiₓ)₂As₂,Eu0.5K0.5Fe1.9Ni0.1As2,18.0,unknown,0.0,0.0,polycrystal,Solid-State Reaction,
sc_atlas:28519,10.1103/PhysRevB.85.144513,,2012,Eu₀.₅K₀.₅(Fe₁₋ₓNiₓ)₂As₂,Eu0.5K0.5Fe2As2,33.0,unknown,0.0,0.0,polycrystal,Solid-State Reaction,
sc_atlas:27666,10.1103/PhysRevB.85.144515,,2012,SrFe₂(As₁₋ₓPₓ)₂,SrFe2As1.3P0.7,23.0,unknown,0.0,14.0088,single_crystal,Flux Growth,
sc_atlas:27665,10.1103/PhysRevB.85.144515,,2012,SrFe₂(As₁₋ₓPₓ)₂,SrFe2As1.3P0.7,26.0,unknown,0.0,0.0,single_crystal,Flux Growth,
sc_atlas:16196,10.1103/PhysRevB.85.144522,,2012,CeFeAsO_{1-x}F_x,CeFeAsO0.92F0.08,34.25,onset,0.0,0.0,unknown,unknown,
sc_atlas:16197,10.1103/PhysRevB.85.144522,,2012,LaFeAsO_{1-x}F_x,LaFeAsO0.9F0.1,20.2,onset,0.0,0.0,unknown,unknown,
sc_atlas:16198,10.1103/PhysRevB.85.144522,,2012,SmFeAsO_{1-x}F_x,SmFeAsO0.8F0.2,52.3,onset,0.0,0.0,unknown,unknown,
sc_atlas:16255,10.1103/PhysRevB.85.174505,,2012,HfPd2Al,HfPd2Al,3.66,midpoint,0.0,0.0,polycrystal,Melt Growth,
sc_atlas:16256,10.1103/PhysRevB.85.174505,,2012,HfPd2In,HfPd2In,2.86,midpoint,0.0,0.0,polycrystal,Melt Growth; Solid-State Reaction,
sc_atlas:16257,10.1103/PhysRevB.85.174505,,2012,LuPd2Sn,LuPd2Sn,2.8,midpoint,0.0,0.0,polycrystal,Melt Growth; Solid-State Reaction,
sc_atlas:16258,10.1103/PhysRevB.85.174505,,2012,ScPd2Sn,ScPd2Sn,2.0,midpoint,0.0,0.0,polycrystal,Melt Growth; Solid-State Reaction,
sc_atlas:16259,10.1103/PhysRevB.85.174505,,2012,YPd2Sn,YPd2Sn,4.7,midpoint,0.0,0.0,polycrystal,Melt Growth; Solid-State Reaction,
sc_atlas:16260,10.1103/PhysRevB.85.174505,,2012,ZrPd2Al,ZrPd2Al,3.4,midpoint,0.0,0.0,polycrystal,Melt Growth,
sc_atlas:16261,10.1103/PhysRevB.85.174505,,2012,ZrPd2In,ZrPd2In,2.19,midpoint,0.0,0.0,polycrystal,Melt Growth; Solid-State Reaction,
sc_atlas:27710,10.1103/PhysRevB.85.174508,,2012,Ba₀.₆₇K₀.₃₃Fe₂As₂,Ba0.67K0.33Fe2As2,30.0,unknown,0.0,27.0,single_crystal,Flux Growth,
sc_atlas:27708,10.1103/PhysRevB.85.174508,,2012,Ba₀.₆₇K₀.₃₃Fe₂As₂,Ba0.67K0.33Fe2As2,32.0,unknown,0.0,6.4,single_crystal,Flux Growth,
sc_atlas:27707,10.1103/PhysRevB.85.174508,,2012,Ba₀.₆₇K₀.₃₃Fe₂As₂,Ba0.67K0.33Fe2As2,38.0,unknown,0.0,0.0,single_crystal,Flux Growth,
sc_atlas:16292,10.1103/PhysRevB.85.174514,,2012,LuGa3,LuGa3,2.0,midpoint,0.0,0.0,single_crystal,Flux Growth,
sc_atlas:16291,10.1103/PhysRevB.85.174514,,2012,LuGa3,LuGa3,2.2,unknown,0.0,0.0,single_crystal,Flux Growth,
sc_atlas:16295,10.1103/PhysRevB.85.174514,,2012,ScGa3,ScGa3,2.1,midpoint,0.0,0.0,single_crystal,Flux Growth,
sc_atlas:28154,10.1103/PhysRevB.85.174517,,2012,2H-NbS₂,NbS2,5.8,unknown,0.0,0.0,unknown,Chemical Vapor Transport,
sc_atlas:28407,10.1103/PhysRevB.85.174524,,2012,Lu₂Fe₃Si₅,Lu2Fe3Si5,5.8,midpoint,0.0,0.0,unknown,Melt Growth,
sc_atlas:28406,10.1103/PhysRevB.85.174524,,2012,Lu₂Fe₃Si₅,Lu2Fe3Si5,6.0,unknown,0.0,0.0,unknown,Melt Growth,
sc_atlas:28284,10.1103/PhysRevB.85.180504,,2012,Ca₁₀(Pt₃As₈)[(Fe₁₋ₓPtₓ)₂As₂]₅,Ca10Fe9.03Pt3.97As18,11.0,unknown,0.0,0.0,unknown,unknown,
sc_atlas:28285,10.1103/PhysRevB.85.180504,,2012,Ca₁₀(Pt₃As₈)[(Fe₁₋ₓPtₓ)₂As₂]₅,Ca10Fe9.58Pt3.42As18,10.0,unknown,0.0,0.0,unknown,unknown,
sc_atlas:28056,10.1103/PhysRevB.85.184501,,2012,Ca₀.₆₇Sr₀.₃₃Fe₂As₂,Ca0.67Sr0.33Fe2As2,22.2,zero,1.76,0.0,single_crystal,Flux Growth,
sc_atlas:28199,10.1103/PhysRevB.85.184504,,2012,pure Niobium,Nb,9.2,unknown,0.0,0.0,unknown,unknown,
sc_atlas:28218,10.1103/PhysRevB.85.184507,,2012,Ba₁₋ₓKₓFe₂As₂,Ba0.1K0.9Fe2As2,7.0,onset,0.0,0.0,polycrystal,Solid-State Reaction,
sc_atlas:28217,10.1103/PhysRevB.85.184507,,2012,Ba₁₋ₓKₓFe₂As₂,Ba0.3K0.7Fe2As2,20.0,onset,0.0,0.0,polycrystal,Solid-State Reaction,
sc_atlas:28216,10.1103/PhysRevB.85.184507,,2012,Ba₁₋ₓKₓFe₂As₂,Ba0.5K0.5Fe2As2,34.0,onset,0.0,0.0,polycrystal,Solid-State Reaction,
sc_atlas:28215,10.1103/PhysRevB.85.184507,,2012,Ba₁₋ₓKₓFe₂As₂,Ba0.6K0.4Fe2As2,38.0,onset,0.0,0.0,polycrystal,Solid-State Reaction,
sc_atlas:28213,10.1103/PhysRevB.85.184507,,2012,Ba₁₋ₓKₓFe₂As₂,Ba0.72K0.28Fe2As2,34.0,onset,0.0,0.0,polycrystal,Solid-State Reaction,
sc_atlas:28212,10.1103/PhysRevB.85.184507,,2012,Ba₁₋ₓKₓFe₂As₂,Ba0.75K0.25Fe2As2,28.5,onset,0.0,0.0,polycrystal,Solid-State Reaction,
sc_atlas:28211,10.1103/PhysRevB.85.184507,,2012,Ba₁₋ₓKₓFe₂As₂,Ba0.76K0.24Fe2As2,26.0,onset,0.0,0.0,polycrystal,Solid-State Reaction,
sc_atlas:28210,10.1103/PhysRevB.85.184507,,2012,Ba₁₋ₓKₓFe₂As₂,Ba0.78K0.22Fe2As2,23.5,onset,0.0,0.0,polycrystal,Solid-State Reaction,
sc_atlas:28209,10.1103/PhysRevB.85.184507,,2012,Ba₁₋ₓKₓFe₂As₂,Ba0.79K0.21Fe2As2,18.0,onset,0.0,0.0,polycrystal,Solid-State Reaction,
sc_atlas:28214,10.1103/PhysRevB.85.184507,,2012,Ba₁₋ₓKₓFe₂As₂,Ba0.7K0.3Fe2As2,36.0,onset,0.0,0.0,polycrystal,Solid-State Reaction,
sc_atlas:28207,10.1103/PhysRevB.85.184507,,2012,Ba₁₋ₓKₓFe₂As₂,Ba0.825K0.175Fe2As2,10.0,onset,0.0,0.0,polycrystal,Solid-State Reaction,
sc_atlas:28206,10.1103/PhysRevB.85.184507,,2012,Ba₁₋ₓKₓFe₂As₂,Ba0.85K0.15Fe2As2,4.0,onset,0.0,0.0,polycrystal,Solid-State Reaction,
sc_atlas:28208,10.1103/PhysRevB.85.184507,,2012,Ba₁₋ₓKₓFe₂As₂,Ba0.8K0.2Fe2As2,17.0,onset,0.0,0.0,polycrystal,Solid-State Reaction,
sc_atlas:28219,10.1103/PhysRevB.85.184507,,2012,Ba₁₋ₓKₓFe₂As₂,KFe2As2,3.0,onset,0.0,0.0,polycrystal,Solid-State Reaction,
sc_atlas:11437,10.1103/physrevb.85.184513,,2012,A and B,ZrTe3,1.17,unknown,0.0,0.0,unknown,Chemical Vapor Transport,
sc_atlas:27817,10.1103/PhysRevB.85.184518,,2011,La₂₋ₓSrₓCuO₄,La1.85Sr0.15CuO4,35.0,zero,0.0,0.0,unknown,Melt Growth,
sc_atlas:27818,10.1103/PhysRevB.85.184518,,2011,La₂₋ₓSrₓCuO₄,La1.93Sr0.07CuO4,7.0,zero,0.0,0.0,unknown,Melt Growth,
sc_atlas:16253,10.1103/PhysRevB.85.184520,,2012,Sr(Pt0.94Ir0.06)2As2,SrPt1.88Ir0.12As2,4.73,onset,0.0,0.0,unknown,Melt Growth,
sc_atlas:16254,10.1103/PhysRevB.85.184520,,2012,SrPt2As2,SrPt2As2,5.18,onset,0.0,0.0,unknown,Melt Growth,
sc_atlas:11438,10.1103/physrevb.85.205105,,2012,CeCu₂Si₂,CeCu2Si2,0.78,zero,0.0,0.0,unknown,unknown,
sc_atlas:11439,10.1103/physrevb.85.205105,,2012,CeCu₂Si₂,CeCu2Si2,2.4,zero,4.3,0.0,unknown,unknown,
sc_atlas:28086,10.1103/PhysRevB.85.214503,,2012,K₀.₇₃Fe₁.₆₇Se₂,K0.73Fe1.67Se2,32.0,unknown,0.0,0.0,unknown,unknown,
sc_atlas:28191,10.1103/PhysRevB.85.214505,,2012,LiFeAs,LiFeAs,18.0,zero,0.0,0.0,single_crystal,Flux Growth,
sc_atlas:28362,10.1103/PhysRevB.85.214506,,2012,Ba(NiₓFe₁₋ₓ)₂As₂,BaFe1.852Ni0.148As2,6.5,unknown,0.0,0.0,single_crystal,Flux Growth,
sc_atlas:28360,10.1103/PhysRevB.85.214506,,2012,Ba(NiₓFe₁₋ₓ)₂As₂,BaFe1.852Ni0.148As2,8.6,unknown,0.0,0.0,single_crystal,Flux Growth,
sc_atlas:28361,10.1103/PhysRevB.85.214506,,2012,Ba(NiₓFe₁₋ₓ)₂As₂,BaFe1.852Ni0.148As2,9.0,unknown,0.0,0.0,single_crystal,Flux Growth,
sc_atlas:28358,10.1103/PhysRevB.85.214506,,2012,Ba(NiₓFe₁₋ₓ)₂As₂,BaFe1.87Ni0.13As2,10.8,unknown,0.0,0.0,single_crystal,Flux Growth,
sc_atlas:28357,10.1103/PhysRevB.85.214506,,2012,Ba(NiₓFe₁₋ₓ)₂As₂,BaFe1.87Ni0.13As2,12.5,unknown,0.0,0.0,single_crystal,Flux Growth,
sc_atlas:28356,10.1103/PhysRevB.85.214506,,2012,Ba(NiₓFe₁₋ₓ)₂As₂,BaFe1.87Ni0.13As2,13.5,unknown,0.0,0.0,single_crystal,Flux Growth,
sc_atlas:28359,10.1103/PhysRevB.85.214506,,2012,Ba(NiₓFe₁₋ₓ)₂As₂,BaFe1.87Ni0.13As2,9.9,unknown,0.0,0.0,single_crystal,Flux Growth,
sc_atlas:28355,10.1103/PhysRevB.85.214506,,2012,Ba(NiₓFe₁₋ₓ)₂As₂,BaFe1.916Ni0.084As2,18.8,unknown,0.0,0.0,single_crystal,Flux Growth,
sc_atlas:28354,10.1103/PhysRevB.85.214506,,2012,Ba(NiₓFe₁₋ₓ)₂As₂,BaFe1.916Ni0.084As2,19.6,unknown,0.0,0.0,single_crystal,Flux Growth,
sc_atlas:28353,10.1103/PhysRevB.85.214506,,2012,Ba(NiₓFe₁₋ₓ)₂As₂,BaFe1.916Ni0.084As2,20.2,unknown,0.0,0.0,single_crystal,Flux Growth,
sc_atlas:28350,10.1103/PhysRevB.85.214506,,2012,Ba(NiₓFe₁₋ₓ)₂As₂,BaFe1.932Ni0.068As2,14.6,unknown,0.0,0.0,single_crystal,Flux Growth,
sc_atlas:28351,10.1103/PhysRevB.85.214506,,2012,Ba(NiₓFe₁₋ₓ)₂As₂,BaFe1.932Ni0.068As2,15.0,unknown,0.0,0.0,single_crystal,Flux Growth,
sc_atlas:28349,10.1103/PhysRevB.85.214506,,2012,Ba(NiₓFe₁₋ₓ)₂As₂,BaFe1.932Ni0.068As2,15.6,unknown,0.0,0.0,single_crystal,Flux Growth,
sc_atlas:28352,10.1103/PhysRevB.85.214506,,2012,Ba(NiₓFe₁₋ₓ)₂As₂,BaFe1.932Ni0.068As2,15.8,unknown,0.0,0.0,single_crystal,Flux Growth,
sc_atlas:28348,10.1103/PhysRevB.85.214506,,2012,Ba(NiₓFe₁₋ₓ)₂As₂,BaFe1.932Ni0.068As2,16.0,unknown,0.0,0.0,single_crystal,Flux Growth,
sc_atlas:28344,10.1103/PhysRevB.85.214506,,2012,Ba(NiₓFe₁₋ₓ)₂As₂,BaFe1.942Ni0.058As2,11.0,unknown,0.0,0.0,single_crystal,Flux Growth,
sc_atlas:28346,10.1103/PhysRevB.85.214506,,2012,Ba(NiₓFe₁₋ₓ)₂As₂,BaFe1.942Ni0.058As2,11.1,unknown,0.0,0.0,single_crystal,Flux Growth,
sc_atlas:28345,10.1103/PhysRevB.85.214506,,2012,Ba(NiₓFe₁₋ₓ)₂As₂,BaFe1.942Ni0.058As2,11.2,unknown,0.0,0.0,single_crystal,Flux Growth,
sc_atlas:28343,10.1103/PhysRevB.85.214506,,2012,Ba(NiₓFe₁₋ₓ)₂As₂,BaFe1.948Ni0.052As2,5.3,unknown,0.0,0.0,single_crystal,Flux Growth,
sc_atlas:28342,10.1103/PhysRevB.85.214506,,2012,Ba(NiₓFe₁₋ₓ)₂As₂,BaFe1.948Ni0.052As2,6.0,unknown,0.0,0.0,single_crystal,Flux Growth,
sc_atlas:28341,10.1103/PhysRevB.85.214506,,2012,Ba(NiₓFe₁₋ₓ)₂As₂,BaFe1.948Ni0.052As2,6.8,unknown,0.0,0.0,single_crystal,Flux Growth,
sc_atlas:15988,10.1103/PhysRevB.85.214508,,2012,A_{0.8}Fe_{1.6}Se_{2},K0.8Fe1.6Se2,32.0,unknown,0.0,0.0,unknown,Melt Growth,
sc_atlas:15989,10.1103/PhysRevB.85.214508,,2012,A_{0.8}Fe_{1.6}Se_{2},Tl0.5K0.3Fe1.6Se2,29.0,unknown,0.0,0.0,unknown,Melt Growth,
sc_atlas:15990,10.1103/PhysRevB.85.214508,,2012,A_{0.8}Fe_{1.6}Se_{2},Tl0.5Rb0.3Fe1.6Se2,31.0,unknown,0.0,0.0,unknown,Melt Growth,
sc_atlas:16297,10.1103/PhysRevB.85.214509,,2012,Ba0.5K0.5Fe2-2xCo2xAs2,Ba0.5K0.5Fe1.896Co0.104As2,30.31,unknown,0.0,0.0,unknown,Solid-State Reaction,
sc_atlas:16298,10.1103/PhysRevB.85.214509,,2012,Ba0.5K0.5Fe2-2xCu2xAs2,Ba0.5K0.5Fe1.912Cu0.088As2,22.29,unknown,0.0,0.0,unknown,Solid-State Reaction,
sc_atlas:16299,10.1103/PhysRevB.85.214509,,2012,Ba0.5K0.5Fe2-2xMn2xAs2,Ba0.5K0.5Fe1.922Mn0.078As2,9.53,unknown,0.0,0.0,unknown,Solid-State Reaction,
sc_atlas:16300,10.1103/PhysRevB.85.214509,,2012,Ba0.5K0.5Fe2-2xNi2xAs2,Ba0.5K0.5Fe1.922Ni0.078As2,26.75,unknown,0.0,0.0,unknown,Flux Growth,
sc_atlas:16302,10.1103/PhysRevB.85.214509,,2012,Ba0.5K0.5Fe2-2xZn2xAs2,Ba0.5K0.5Fe1.92Zn0.08As2,30.15,unknown,0.0,0.0,unknown,Solid-State Reaction,
sc_atlas:16301,10.1103/PhysRevB.85.214509,,2012,Ba0.5K0.5Fe2-2xRu2xAs2,Ba0.5K0.5Fe1.936Ru0.064As2,37.14,unknown,0.0,0.0,unknown,Solid-State Reaction,
sc_atlas:16204,10.1103/PhysRevB.85.214512,,2012,URu2Si2,URu2Si2,1.5,unknown,0.0,0.0,unknown,Melt Growth,
sc_atlas:27844,10.1103/PhysRevB.85.214514,,2011,κ-(BEDT-TTF)₂ Cu(NCS)₂,C22H16CuN2S18,8.92,unknown,0.0,0.0,unknown,unknown,
sc_atlas:28256,10.1103/PhysRevB.85.214516,,2012,BaFe₁.₈₅Ni₀.₁₅As₂,BaFe1.85Ni0.15As2,14.0,unknown,0.0,0.0,single_crystal,Flux Growth,
sc_atlas:11440,10.1103/physrevb.85.214517,,2012,FeSe,FeSe,8.0,unknown,0.0,0.0,thin_film,Physical Vapor Deposition,Si
sc_atlas:27904,10.1103/PhysRevB.85.214519,,2011,Rb₀.₈Fe₁.₆Se₂,Rb0.8Fe1.6Se2,32.4,onset,0.0,0.002,unknown,Melt Growth,
sc_atlas:11442,10.1103/physrevb.85.214520,,2012,Ba₁.₅ phenanthrene,Ba1.5C14H10,4.7,midpoint,0.0,0.001,unknown,Melt Growth,
sc_atlas:11441,10.1103/physrevb.85.214520,,2012,Ba₁.₅ phenanthrene,Ba1.5C14H10,4.9,onset,0.0,0.001,unknown,Melt Growth,
sc_atlas:28044,10.1103/PhysRevB.85.214526,,2012,YbSb₂,YbSb2,0.41,unknown,0.0,0.0,single_crystal,Flux Growth,
sc_atlas:28042,10.1103/PhysRevB.85.214526,,2012,YbSb₂,YbSb2,1.25,zero,0.0,0.0,single_crystal,Flux Growth,
sc_atlas:28043,10.1103/PhysRevB.85.214526,,2012,YbSb₂,YbSb2,1.3,unknown,0.0,0.0,single_crystal,Flux Growth,
sc_atlas:28041,10.1103/PhysRevB.85.214526,,2012,YbSb₂,YbSb2,1.32,midpoint,0.0,0.0,single_crystal,Flux Growth,
sc_atlas:28040,10.1103/PhysRevB.85.214526,,2012,YbSb₂,YbSb2,1.41,onset,0.0,0.0,single_crystal,Flux Growth,
