Repository: zhiyuliu0158-ui/occ-alignn-tc

# P-B-Occ-ALIGNN-full-Tc

Occupancy-aware ALIGNN-style graph neural network for superconducting critical temperature `Tc_K` regression.

本仓库只做一个任务：

```text
CIF + pressure_GPa + magnetic_field_T + field_direction + optional metadata -> Tc_K
```

不做 superconducting / non-superconducting 分类。

## 1. 模型简介

`PBOccALIGNNFullTc` 是一个纯 PyTorch 实现的 ALIGNN-style 图神经网络：

- bond graph 的 node 是 crystallographic site。
- bond graph 的 edge 是周期近邻 directed bond。
- line graph 的 node 是 directed bond。
- line graph 的 edge 是角度 `i-j-k`。
- 所有 scatter / aggregation 使用 `torch.index_add`，不依赖 `torch_scatter`、DGL、PyTorch Geometric 或官方 ALIGNN 包。
- 输出为 `logtc_mu`、`logtc_logvar` 和 `Tc_pred_K = exp(logtc_mu) - 1`。

File: data/sc-atlas-data.csv (part 37 of 62)
source_record_id,doi,source_title,source_year,formula_raw,formula_normalized,tc_value_k,tc_criterion,pressure_gpa,magnetic_field_t,sample_form,preparation_method,substrate
sc_atlas:28221,10.1103/PhysRevB.85.220504,,2012,KₓFe₂₋ᵧSe₂,K0.77Fe1.65Se2,31.0,unknown,0.0,0.0,unknown,Flux Growth,
sc_atlas:28038,10.1103/PhysRevB.85.224507,,2012,"S5, fitting: Bardeen equation",Mo76Ge24,2.62,unknown,0.0,0.0,unknown,Physical Vapor Deposition,
sc_atlas:28035,10.1103/PhysRevB.85.224507,,2012,Mo₇₆Ge₂₄,Mo76Ge24,3.82,unknown,0.0,0.0,unknown,Physical Vapor Deposition,
sc_atlas:28037,10.1103/PhysRevB.85.224507,,2012,"S₄, fitting: Bardeen equation",Mo76Ge24,3.9,unknown,0.0,0.0,unknown,Physical Vapor Deposition,
sc_atlas:28036,10.1103/PhysRevB.85.224507,,2012,"S1, fitting: Bardeen equation",Mo76Ge24,4.2,unknown,0.0,0.0,unknown,Physical Vapor Deposition,
sc_atlas:28034,10.1103/PhysRevB.85.224507,,2012,Mo₇₆Ge₂₄,Mo76Ge24,4.41,unknown,0.0,0.0,unknown,Physical Vapor Deposition,
sc_atlas:28033,10.1103/PhysRevB.85.224507,,2012,Mo₇₆Ge₂₄,Mo76Ge24,4.607,unknown,0.0,0.0,unknown,Physical Vapor Deposition,
sc_atlas:27834,10.1103/PhysRevB.85.224515,,2012,KₓFe₂₋ᵧSe₂,K0.69Fe1.45Se2,30.0,unknown,0.0,0.0,unknown,unknown,
sc_atlas:28079,10.1103/PhysRevB.85.224520,,2012,Ba₁₋ₓNaₓFe₂As₂,Ba0.65Na0.35Fe2As2,29.0,unknown,0.0,0.002,single_crystal,Flux Growth,
sc_atlas:28082,10.1103/PhysRevB.85.224520,,2012,Ba₁₋ₓNaₓFe₂As₂,Ba0.65Na0.35Fe2As2,32.0,midpoint,0.0,0.0,single_crystal,Flux Growth,
sc_atlas:28083,10.1103/PhysRevB.85.224520,,2012,Ba₁₋ₓNaₓFe₂As₂,Ba0.6Na0.4Fe2As2,34.0,midpoint,0.0,0.0,single_crystal,Flux Growth,
sc_atlas:28078,10.1103/PhysRevB.85.224520,,2012,Ba₁₋ₓNaₓFe₂As₂,Ba0.75Na0.25Fe2As2,10.0,unknown,0.0,0.002,single_crystal,Flux Growth,
sc_atlas:28081,10.1103/PhysRevB.85.224520,,2012,Ba₁₋ₓNaₓFe₂As₂,Ba0.75Na0.25Fe2As2,9.0,midpoint,0.0,0.0,single_crystal,Flux Growth,
sc_atlas:28180,10.1103/PhysRevB.85.224521,,2012,NaFe₁₋ₓCoₓAs,NaFe0.972Co0.028As,20.0,zero,0.0,0.0,single_crystal,Flux Growth,
sc_atlas:28179,10.1103/PhysRevB.85.224521,,2012,NaFe₁₋ₓCoₓAs,NaFe0.986Co0.014As,14.0,unknown,0.0,0.0,single_crystal,Flux Growth,
sc_atlas:28178,10.1103/PhysRevB.85.224521,,2012,NaFe₁₋ₓCoₓAs,NaFeAs,10.0,zero,0.0,0.0,single_crystal,Flux Growth,
sc_atlas:28385,10.1103/PhysRevB.85.224525,,2012,YNi₂B₂C,YNi2B2C,15.2,unknown,0.0,0.0,unknown,Melt Growth,
sc_atlas:28109,10.1103/PhysRevB.85.224527,,2012,Ca₁₀(Pt₃As₈)((Fe₁₋ₓPtₓ)₂As₂)₅,Ca10Fe9.019Pt3.981As18,7.4,onset,0.0,0.0,unknown,Flux Growth,
sc_atlas:28108,10.1103/PhysRevB.85.224527,,2012,Ca₁₀(Pt₃As₈)((Fe₁₋ₓPtₓ)₂As₂)₅,Ca10Fe9.383Pt3.617As18,13.6,onset,0.0,0.0,unknown,Flux Growth,
sc_atlas:28107,10.1103/PhysRevB.85.224527,,2012,Ca₁₀(Pt₃As₈)((Fe₁₋ₓPtₓ)₂As₂)₅,Ca10Fe9.47Pt3.53As18,13.6,onset,0.0,0.0,unknown,Flux Growth,
sc_atlas:28106,10.1103/PhysRevB.85.224527,,2012,Ca₁₀(Pt₃As₈)((Fe₁₋ₓPtₓ)₂As₂)₅,Ca10Fe9.526Pt3.474As18,11.1,onset,0.0,0.0,unknown,Flux Growth,
sc_atlas:28105,10.1103/PhysRevB.85.224527,,2012,Ca₁₀(Pt₃As₈)((Fe₁₋ₓPtₓ)₂As₂)₅,Ca10Fe9.787Pt3.213As18,4.3,onset,0.0,0.0,unknown,Flux Growth,
sc_atlas:28196,10.1103/PhysRevB.85.224528,,2012,Ca(Fe₁₋ₓCoₓ)₂As₂,CaFe1.882Co0.118As2,2.5,zero,0.0,0.0,unknown,Flux Growth,
sc_atlas:28195,10.1103/PhysRevB.85.224528,,2012,Ca(Fe₁₋ₓCoₓ)₂As₂,CaFe1.934Co0.066As2,15.0,onset,0.0,0.0,unknown,Flux Growth,
sc_atlas:11444,10.1103/physrevb.85.224532,,2012,2H-NbSe₂,NbSe2,7.3,unknown,0.0,0.0,unknown,Chemical Vapor Transport,
sc_atlas:28382,10.1103/PhysRevB.86.014513,,2012,Ba(Fe₁₋ₓCoₓ)₂As₂,BaFe1.74Co0.26As2,16.5,unknown,0.0,0.0,single_crystal,Flux Growth,
sc_atlas:28381,10.1103/PhysRevB.86.014513,,2012,Ba(Fe₁₋ₓCoₓ)₂As₂,BaFe1.794Co0.206As2,17.2,unknown,0.0,0.0,single_crystal,Flux Growth,
sc_atlas:28383,10.1103/PhysRevB.86.014513,,2012,Ba(Fe₁₋ₓCoₓ)₂As₂,BaFe1.7Co0.3As2,11.7,unknown,0.0,0.0,single_crystal,Flux Growth,
sc_atlas:28380,10.1103/PhysRevB.86.014513,,2012,Ba(Fe₁₋ₓCoₓ)₂As₂,BaFe1.91Co0.09As2,8.0,unknown,0.0,0.0,single_crystal,Flux Growth,
sc_atlas:28399,10.1103/PhysRevB.86.020501,,2012,CeFeAs₁₋ₓPₓO,CeFeAs0.7P0.3O,4.0,onset,0.0,0.0,unknown,unknown,
sc_atlas:28379,10.1103/PhysRevB.86.024501,,2012,MgB₂,MgB2,38.0,unknown,0.0,0.0001,thin_film,Physical Vapor Deposition,Al2O3
sc_atlas:28378,10.1103/PhysRevB.86.024501,,2012,MgB₂,MgB2,38.3,zero,0.0,0.0,thin_film,Physical Vapor Deposition,Al2O3
sc_atlas:27969,10.1103/PhysRevB.86.024502,,2012,Rb₀.₈₂Fe₁.₆₈Se₂,Rb0.82Fe1.68Se2,32.0,unknown,0.0,0.0,single_crystal,Flux Growth,
sc_atlas:16215,10.1103/PhysRevB.86.024513,,2012,La(Ru1-xCox)3Si2,LaRu3Si2,7.8,unknown,0.0,0.0,unknown,Melt Growth,
sc_atlas:28412,10.1103/PhysRevB.86.024515,,2012,Ba₁₋ₓKₓFe₂As₂,Ba0.6K0.4Fe2As2,38.1,unknown,0.0,0.0,single_crystal,Flux Growth,
sc_atlas:27625,10.1103/PhysRevB.86.024519,,2012,Ba(Fe₁₋ₓCoₓ)₂As₂,BaFe1.86Co0.14As2,23.0,unknown,0.0,0.0,single_crystal,Flux Growth,
sc_atlas:31380,10.1103/PhysRevB.86.024521,,2012,MoGe,Mo0.79Ge0.21,5.45,unknown,0.0,0.0,thin_film,Physical Vapor Deposition; Nanofabrication & Exfoliation,Si
sc_atlas:31806,10.1103/PhysRevB.86.024522,,2012,Ca₃Ir₄Sn₁₃,Ca3Ir4Sn13,7.0,unknown,0.0,0.01,single_crystal,Flux Growth,
sc_atlas:31807,10.1103/PhysRevB.86.024522,,2012,Ca₃Ir₄Sn₁₃,Ca3Ir4Sn13,7.5,unknown,0.0,0.0,single_crystal,Flux Growth,
sc_atlas:28429,10.1103/PhysRevB.86.024527,,2012,NiBi₃,NiBi3,4.06,zero,0.0,0.0,single_crystal,Flux Growth,
sc_atlas:27451,10.1103/PhysRevB.86.035136,,2012,BaFe₂(As₁₋ₓPₓ)₂,BaFe2As1.26P0.74,24.5,unknown,0.0,0.0,polycrystal,Solid-State Reaction,
sc_atlas:27447,10.1103/PhysRevB.86.035136,,2012,BaFe₂(As₁₋ₓPₓ)₂,BaFe2As1.4P0.6,30.0,unknown,0.0,0.0,polycrystal,Solid-State Reaction,
sc_atlas:27446,10.1103/PhysRevB.86.035136,,2012,BaFe₂(As₁₋ₓPₓ)₂,BaFe2As1.5P0.5,9.0,unknown,0.0,0.0,polycrystal,Solid-State Reaction,
sc_atlas:28447,10.1103/PhysRevB.86.054502,,2012,Rh₃Bi₁₄,Rh3Bi14,2.91,onset,0.0,0.001,single_crystal,Flux Growth,
sc_atlas:28445,10.1103/PhysRevB.86.054502,,2012,Rh₃Bi₁₄,Rh3Bi14,2.94,unknown,0.0,0.0,single_crystal,Flux Growth,
sc_atlas:28446,10.1103/PhysRevB.86.054502,,2012,Rh₃Bi₁₄,Rh3Bi14,3.04,onset,0.0,0.0,single_crystal,Flux Growth,
sc_atlas:28537,10.1103/PhysRevB.86.054509,,2012,Ba(Fe₁₋ₓCoₓ)₂As₂,BaFe1.62Co0.38As2,2.28,midpoint,0.0,0.0,single_crystal,Flux Growth,
sc_atlas:28535,10.1103/PhysRevB.86.054509,,2012,Ba(Fe₁₋ₓCoₓ)₂As₂,BaFe1.72Co0.28As2,14.48,midpoint,0.0,0.0,single_crystal,Flux Growth,
sc_atlas:28534,10.1103/PhysRevB.86.054509,,2012,Ba(Fe₁₋ₓCoₓ)₂As₂,BaFe1.74Co0.26As2,16.57,midpoint,0.0,0.0,single_crystal,Flux Growth,
sc_atlas:28533,10.1103/PhysRevB.86.054509,,2012,Ba(Fe₁₋ₓCoₓ)₂As₂,BaFe1.79Co0.21As2,23.6,midpoint,0.0,0.0,single_crystal,Flux Growth,
sc_atlas:28536,10.1103/PhysRevB.86.054509,,2012,Ba(Fe₁₋ₓCoₓ)₂As₂,BaFe1.7Co0.3As2,11.74,midpoint,0.0,0.0,single_crystal,Flux Growth,
sc_atlas:28532,10.1103/PhysRevB.86.054509,,2012,Ba(Fe₁₋ₓCoₓ)₂As₂,BaFe1.84Co0.16As2,26.57,midpoint,0.0,0.0,single_crystal,Flux Growth,
sc_atlas:28531,10.1103/PhysRevB.86.054509,,2012,Ba(Fe₁₋ₓCoₓ)₂As₂,BaFe1.86Co0.14As2,20.68,midpoint,0.0,0.0,single_crystal,Flux Growth,
sc_atlas:28530,10.1103/PhysRevB.86.054509,,2012,Ba(Fe₁₋ₓCoₓ)₂As₂,BaFe1.89Co0.11As2,14.5,midpoint,0.0,0.0,single_crystal,Flux Growth,
sc_atlas:28529,10.1103/PhysRevB.86.054509,,2012,Ba(Fe₁₋ₓCoₓ)₂As₂,BaFe1.92Co0.08As2,4.15,midpoint,0.0,0.0,single_crystal,Flux Growth,
sc_atlas:28554,10.1103/PhysRevB.86.054512,,2012,KNi₂Se₂,KNi2Se2,0.8,unknown,0.0,0.0,polycrystal,Solid-State Reaction,
sc_atlas:28561,10.1103/PhysRevB.86.054517,,2012,LaFe₁₋ₓCoₓAsO,LaFe0.92Co0.08AsO,9.1,unknown,0.0,0.0,unknown,Flux Growth,
sc_atlas:28562,10.1103/PhysRevB.86.054517,,2012,LaFe₁₋ₓCoₓAsO,LaFe0.92Co0.08AsO,9.4,onset,0.0,0.0,unknown,Flux Growth,
sc_atlas:28507,10.1103/PhysRevB.86.060515,,2012,CaFe₁₋ₓCoₓAsF,CaFe0.88Co0.12AsF,23.0,unknown,0.0,0.0,unknown,unknown,
sc_atlas:28508,10.1103/PhysRevB.86.060515,,2012,CaFe₁₋ₓCoₓAsF,CaFe0.88Co0.12AsF,25.0,unknown,0.0,0.0,unknown,unknown,
sc_atlas:16245,10.1103/PhysRevB.86.060516,,2012,Ca10(Fe1-xPtxAs)10(Pt3+yAs8),Ca10Fe10Pt4As18,38.0,unknown,0.0,0.0,unknown,Solid-State Reaction,
sc_atlas:16246,10.1103/PhysRevB.86.060516,,2012,Ca10(Fe1-xPtxAs)10(Pt3+yAs8),Ca10Fe9.49Pt3.51As18,15.0,unknown,0.0,0.0,unknown,Solid-State Reaction,
sc_atlas:16244,10.1103/PhysRevB.86.060516,,2012,(Ca0.8La0.2)10(FeAs)10(Pt3As8),Ca8La2Fe9.7Pt3.3As18,30.0,unknown,0.0,0.0,unknown,Solid-State Reaction,
sc_atlas:28050,10.1103/PhysRevB.86.064504,,2012,Ca₃Ir₄Sn₁₃,Ca3Ir4Sn13,6.9,onset,0.0,0.002,single_crystal,Flux Growth,
sc_atlas:28051,10.1103/PhysRevB.86.064504,,2012,Ca₃Ir₄Sn₁₃,Ca3Ir4Sn13,7.25,zero,0.0,0.0,single_crystal,Flux Growth,
sc_atlas:28375,10.1103/PhysRevB.86.064515,,2012,YPtBi,YPtBi,0.77,unknown,0.0,0.0,unknown,Flux Growth,
sc_atlas:27808,10.1103/PhysRevB.86.064516,,2012,LiFeAs,LiFeAs,17.0,onset,0.0,0.0,unknown,Flux Growth,
sc_atlas:27809,10.1103/PhysRevB.86.064516,,2012,LiFeAs,LiFeAs,18.0,unknown,0.0,0.0,unknown,Flux Growth,
sc_atlas:27854,10.1103/PhysRevB.86.064517,,2012,Cu₀.₂Bi₂Se₃,Cu0.2Bi2Se3,2.65,unknown,0.0,0.0,unknown,Melt Growth,
sc_atlas:27852,10.1103/PhysRevB.86.064517,,2012,Cu₀.₂Bi₂Se₃,Cu0.2Bi2Se3,3.3,zero,0.0,0.0,unknown,Melt Growth,
sc_atlas:28332,10.1103/PhysRevB.86.064518,,2012,LaOs₄Sb₁₂,LaOs4Sb12,0.74,unknown,0.0,0.0,unknown,unknown,
sc_atlas:28558,10.1103/PhysRevB.86.064521,,2012,Ba(Fe₁₋ₓCoₓ)₂As₂,BaFe1.88Co0.12As2,22.9,unknown,0.0,0.0,single_crystal,Flux Growth,
sc_atlas:28556,10.1103/PhysRevB.86.064521,,2012,Ba(Fe₁₋ₓCoₓ)₂As₂,BaFe1.88Co0.12As2,25.1,unknown,0.0,0.0,single_crystal,Flux Growth,
sc_atlas:28557,10.1103/PhysRevB.86.064521,,2012,Ba(Fe₁₋ₓCoₓ)₂As₂,BaFe2As2,19.5,onset,0.0,0.0,single_crystal,Flux Growth,
sc_atlas:28559,10.1103/PhysRevB.86.064521,,2012,Ba(Fe₁₋ₓCoₓ)₂As₂,BaFe2As2,19.7,onset,0.0,0.0,single_crystal,Flux Growth,
sc_atlas:28555,10.1103/PhysRevB.86.064521,,2012,Ba(Fe₁₋ₓCoₓ)₂As₂,BaFe2As2,23.5,onset,0.0,0.0,single_crystal,Flux Growth,
sc_atlas:28654,10.1103/PhysRevB.86.094508,,2012,Ce₂PdIn₈,Ce2PdIn8,0.64,onset,0.0,0.0,unknown,Melt Growth,
sc_atlas:28655,10.1103/PhysRevB.86.094508,,2012,Ce₂PdIn₈,Ce2PdIn8,0.65,unknown,0.0,0.0,unknown,Melt Growth,
sc_atlas:28656,10.1103/PhysRevB.86.094508,,2012,Ce₂PdIn₈,Ce2PdIn8,0.7,unknown,0.0,0.0,unknown,Melt Growth,
sc_atlas:28143,10.1103/PhysRevB.86.094509,,2012,Sr₁₋ₓLaₓCuO₂,Sr0.85La0.15CuO2,18.0,unknown,0.0,0.0,unknown,Physical Vapor Deposition; Nanofabrication & Exfoliation,SrTiO3
sc_atlas:28022,10.1103/PhysRevB.86.094520,,2012,BiPd,BiPd,3.62,unknown,0.0,0.0,unknown,Melt Growth,
sc_atlas:28124,10.1103/PhysRevB.86.094521,,2012,BaFe₂(As₁₋ₓPₓ)₂,BaFe2As1.34P0.66,29.0,unknown,0.0,0.0,unknown,unknown,
sc_atlas:28125,10.1103/PhysRevB.86.094521,,2012,BaFe₂(As₁₋ₓPₓ)₂,BaFe2As1.5P0.5,16.0,midpoint,0.0,0.0,unknown,unknown,
sc_atlas:11453,10.1103/physrevb.86.094525,,2012,Ce₂PdIn₈,Ce2PdIn8,0.68,unknown,0.0,0.0,unknown,Melt Growth,
sc_atlas:28563,10.1103/PhysRevB.86.094528,,2012,CsₓFe₂₋ᵧSe₂,Cs0.8Fe1.9Se2,27.0,onset,0.0,0.0,unknown,Melt Growth,
sc_atlas:28026,10.1103/PhysRevB.86.100501,,2012,Ba₁₋ₓKₓFe₂As₂,Ba0.88K0.12Fe2As2,11.0,unknown,0.0,0.0,single_crystal,Flux Growth,
sc_atlas:28025,10.1103/PhysRevB.86.100501,,2012,Ba₁₋ₓKₓFe₂As₂,Ba0.8K0.2Fe2As2,19.0,unknown,0.0,0.0,single_crystal,Flux Growth,
sc_atlas:28513,10.1103/PhysRevB.86.100505,,2012,BaNi₂(Ge₁₋ₓPₓ)₂,BaNi2Ge0.4P1.6,2.9,unknown,0.0,0.0,polycrystal,Solid-State Reaction,
sc_atlas:28514,10.1103/PhysRevB.86.100505,,2012,BaNi₂(Ge₁₋ₓPₓ)₂,BaNi2P2,2.5,unknown,0.0,0.0,polycrystal,Solid-State Reaction,
sc_atlas:28550,10.1103/PhysRevB.86.104510,,2012,UPt₃,UPt3,0.56,unknown,0.0,0.0,unknown,Melt Growth,
sc_atlas:28596,10.1103/PhysRevB.86.134523,,2012,CeFeAs₁₋ₓPₓO,CeFeAs0.65P0.35O,2.7,onset,0.29,0.0,unknown,unknown,
sc_atlas:28595,10.1103/PhysRevB.86.134523,,2012,CeFeAs₁₋ₓPₓO,CeFeAs0.65P0.35O,4.1,unknown,0.0,0.0,unknown,unknown,
sc_atlas:28594,10.1103/PhysRevB.86.134523,,2012,CeFeAs₁₋ₓPₓO,CeFeAs0.7P0.3O,3.7,unknown,0.0,0.0,unknown,unknown,
sc_atlas:28585,10.1103/PhysRevB.86.134530,,2012,RbₓFe₂₋ᵧSe₂,Rb0.85Fe1.9Se2,21.8,onset,0.0,0.0003,unknown,Melt Growth,
sc_atlas:28584,10.1103/PhysRevB.86.134530,,2012,RbₓFe₂₋ᵧSe₂,Rb0.85Fe1.9Se2,28.0,onset,0.0,0.0003,unknown,Melt Growth,
sc_atlas:28579,10.1103/PhysRevB.86.134530,,2012,RbₓFe₂₋ᵧSe₂,Rb0.85Fe1.9Se2,29.5,onset,0.0,0.0003,unknown,Melt Growth,
sc_atlas:28580,10.1103/PhysRevB.86.134530,,2012,RbₓFe₂₋ᵧSe₂,Rb0.85Fe1.9Se2,30.0,onset,0.0,0.0003,unknown,Melt Growth,
sc_atlas:28577,10.1103/PhysRevB.86.134530,,2012,RbₓFe₂₋ᵧSe₂,Rb0.85Fe1.9Se2,30.1,onset,0.0,0.0003,unknown,Melt Growth,
sc_atlas:28589,10.1103/PhysRevB.86.134530,,2012,B₄₈₈[0 h],Rb0.85Fe1.9Se2,31.54,midpoint,0.0,0.0,unknown,Melt Growth,
sc_atlas:28586,10.1103/PhysRevB.86.134530,,2012,RbₓFe₂₋ᵧSe₂,Rb0.85Fe1.9Se2,31.6,onset,0.0,0.0003,unknown,Melt Growth,
sc_atlas:28581,10.1103/PhysRevB.86.134530,,2012,RbₓFe₂₋ᵧSe₂,Rb0.85Fe1.9Se2,31.7,onset,0.0,0.0003,unknown,Melt Growth,
sc_atlas:28582,10.1103/PhysRevB.86.134530,,2012,RbₓFe₂₋ᵧSe₂,Rb0.85Fe1.9Se2,31.8,onset,0.0,0.0003,unknown,Melt Growth,
sc_atlas:28590,10.1103/PhysRevB.86.134530,,2012,B₄₈₈[3 h],Rb0.85Fe1.9Se2,33.07,midpoint,0.0,0.0,unknown,Melt Growth,
sc_atlas:28587,10.1103/PhysRevB.86.134530,,2012,RbₓFe₂₋ᵧSe₂,Rb0.85Fe1.9Se2,33.1,onset,0.0,0.0003,unknown,Melt Growth,
sc_atlas:28588,10.1103/PhysRevB.86.134530,,2012,RbₓFe₂₋ᵧSe₂,Rb0.85Fe1.9Se2,33.3,onset,0.0,0.0003,unknown,Melt Growth,
sc_atlas:28307,10.1103/PhysRevB.86.140502,,2012,Ba₁₋ₓKₓFe₂As₂,Ba0.793K0.207Fe2As2,18.0,zero,0.0,0.0,single_crystal,Flux Growth,
sc_atlas:28306,10.1103/PhysRevB.86.140502,,2012,Ba₁₋ₓKₓFe₂As₂,Ba0.806K0.194Fe2As2,15.0,zero,0.0,0.0,single_crystal,Flux Growth,
sc_atlas:28308,10.1103/PhysRevB.86.140502,,2012,Ba₁₋ₓKₓFe₂As₂,Ba0.806K0.194Fe2As2,20.0,zero,1.0,0.0,single_crystal,Flux Growth,
sc_atlas:28305,10.1103/PhysRevB.86.140502,,2012,Ba₁₋ₓKₓFe₂As₂,Ba0.825K0.175Fe2As2,10.5,zero,0.0,0.0,single_crystal,Flux Growth,
sc_atlas:28304,10.1103/PhysRevB.86.140502,,2012,Ba₁₋ₓKₓFe₂As₂,Ba0.839K0.161Fe2As2,7.3,zero,0.0,0.0,single_crystal,Flux Growth,
sc_atlas:16233,10.1103/PhysRevB.86.140505,,2012,CaFe2-xCoxAs2,CaFe1.92Co0.08As2,7.0,midpoint,0.0,0.0,unknown,Flux Growth,
sc_atlas:16235,10.1103/PhysRevB.86.140505,,2012,SrFe2-xCoxAs2,SrFe1.76Co0.24As2,17.0,midpoint,0.0,0.0,unknown,Flux Growth,
sc_atlas:16234,10.1103/PhysRevB.86.140505,,2012,SrFe2-xCoxAs2,SrFe1.76Co0.24As2,20.0,midpoint,0.0,0.0,unknown,Flux Growth,
sc_atlas:16237,10.1103/PhysRevB.86.140505,,2012,SrFe2-xNixAs2,SrFe1.84Ni0.16As2,8.0,midpoint,0.0,0.0,unknown,Flux Growth,
sc_atlas:16236,10.1103/PhysRevB.86.140505,,2012,SrFe2-xNixAs2,SrFe1.84Ni0.16As2,9.0,midpoint,0.0,0.0,unknown,Flux Growth,
sc_atlas:16240,10.1103/PhysRevB.86.140505,,2012,SrFe2-xPtxAs2,SrFe1.84Pt0.16As2,16.0,midpoint,0.0,0.0,unknown,Flux Growth,
sc_atlas:28675,10.1103/PhysRevB.86.144501,,2012,TmNi₂B₂C,TmNi2B2C,11.0,unknown,0.0,0.0,unknown,Flux Growth,
sc_atlas:28567,10.1103/PhysRevB.86.144507,,2012,KₓFe₁.₆₊ᵧSe₂,K0.81Fe1.7Se2,28.6,unknown,0.0,0.0,unknown,Flux Growth,
sc_atlas:28568,10.1103/PhysRevB.86.144507,,2012,KₓFe₁.₆₊ᵧSe₂,K0.81Fe1.7Se2,28.7,unknown,0.0,0.0,unknown,Flux Growth,
sc_atlas:28569,10.1103/PhysRevB.86.144507,,2012,KₓFe₁.₆₊ᵧSe₂,K0.81Fe1.7Se2,32.0,unknown,0.0,0.0,unknown,Flux Growth,
sc_atlas:28681,10.1103/PhysRevB.86.144509,,2012,ICNFA,Ca0.5Na0.5Fe2As2,17.8,unknown,0.0,0.0,unknown,Flux Growth,
sc_atlas:28680,10.1103/PhysRevB.86.144509,,2012,CNFA,Ca0.5Na0.5Fe2As2,19.4,unknown,0.0,0.0,unknown,Flux Growth,
sc_atlas:28518,10.1103/PhysRevB.86.144511,,2012,LiFeAs,LiFeAs,16.0,unknown,0.0,0.0,unknown,Flux Growth,
sc_atlas:28517,10.1103/PhysRevB.86.144511,,2012,LiFeAs,LiFeAs,17.0,unknown,0.0,0.0,unknown,Flux Growth,
sc_atlas:28376,10.1103/PhysRevB.86.144518,,2012,CeCoIn₅,CeCoIn5,2.29,onset,0.0,0.0,unknown,unknown,
sc_atlas:28420,10.1103/PhysRevB.86.144525,,2012,SrFe₂(As₁₋ₓPₓ)₂,SrFe2As1.4P0.6,25.0,zero,0.0,0.0,single_crystal,Flux Growth,
sc_atlas:28515,10.1103/PhysRevB.86.144526,,2012,Ce₁₋ₓYbₓCoIn₅,CeCoIn5,1.95,midpoint,0.0,0.0,thin_film,Molecular Beam Epitaxy,MgF2
sc_atlas:28516,10.1103/PhysRevB.86.144526,,2012,Ce₁₋ₓYbₓCoIn₅,CeCoIn5,2.2,unknown,0.0,0.0,thin_film,Molecular Beam Epitaxy,MgF2
sc_atlas:28150,10.1103/PhysRevB.86.165117,,2012,Ba₁₋ₓKₓFe₂As₂,Ba0.3K0.7Fe2As2,20.0,unknown,0.0,0.0,unknown,Flux Growth,
sc_atlas:28619,10.1103/PhysRevB.86.174501,,2012,YBa₂Cu₃O_y,YBa2Cu3O6.45,44.5,unknown,0.0,0.0,single_crystal,Flux Growth,
sc_atlas:28620,10.1103/PhysRevB.86.174501,,2012,YBa₂Cu₃O_y,YBa2Cu3O6.47,51.0,unknown,0.0,0.0,single_crystal,Flux Growth,
sc_atlas:28621,10.1103/PhysRevB.86.174501,,2012,YBa₂Cu₃O_y,YBa2Cu3O6.56,59.0,unknown,0.0,0.0,single_crystal,Flux Growth,
sc_atlas:28622,10.1103/PhysRevB.86.174501,,2012,YBa₂Cu₃O_y,YBa2Cu3O6.59,61.5,unknown,0.0,0.0,single_crystal,Flux Growth,
sc_atlas:28623,10.1103/PhysRevB.86.174501,,2012,YBa₂Cu₃O_y,YBa2Cu3O6.67,64.7,unknown,0.0,0.0,single_crystal,Flux Growth,
sc_atlas:28624,10.1103/PhysRevB.86.174501,,2012,YBa₂Cu₃O_y,YBa2Cu3O6.67,66.0,unknown,0.0,0.0,single_crystal,Flux Growth,
sc_atlas:28625,10.1103/PhysRevB.86.174501,,2012,YBa₂Cu₃O_y,YBa2Cu3O6.75,75.3,unknown,0.0,0.0,single_crystal,Flux Growth,
sc_atlas:28626,10.1103/PhysRevB.86.174501,,2012,YBa₂Cu₃O_y,YBa2Cu3O6.80,80.5,unknown,0.0,0.0,single_crystal,Flux Growth,
sc_atlas:28627,10.1103/PhysRevB.86.174501,,2012,YBa₂Cu₃O_y,YBa2Cu3O6.86,91.1,unknown,0.0,0.0,single_crystal,Flux Growth,
sc_atlas:28628,10.1103/PhysRevB.86.174501,,2012,YBa₂Cu₃O_y,YBa2Cu3O6.92,93.5,unknown,0.0,0.0,single_crystal,Flux Growth,
sc_atlas:28551,10.1103/PhysRevB.86.174502,,2012,YBa₂Cu₃O₇,YBa2Cu3O7,88.0,unknown,0.0,0.0,unknown,unknown,
sc_atlas:28438,10.1103/PhysRevB.86.174503,,2012,LiFeAs,LiFeAs,17.0,onset,0.0,0.0001,unknown,Flux Growth,
sc_atlas:28761,10.1103/PhysRevB.86.174511,,2012,Ba₀.₅Sr₀.₅(Fe₁₋ᵧCoᵧ)₂As₂,Ba0.5Sr0.5Fe1.718Co0.282As2,16.0,unknown,0.0,0.0,unknown,Flux Growth,
sc_atlas:28759,10.1103/PhysRevB.86.174511,,2012,Ba₀.₅Sr₀.₅(Fe₁₋ᵧCoᵧ)₂As₂,Ba0.5Sr0.5Fe1.766Co0.234As2,19.0,onset,0.0,0.0,unknown,Flux Growth,
sc_atlas:28757,10.1103/PhysRevB.86.174511,,2012,Ba₀.₅Sr₀.₅(Fe₁₋ᵧCoᵧ)₂As₂,Ba0.5Sr0.5Fe1.816Co0.184As2,19.0,unknown,0.0,0.0,unknown,Flux Growth,
sc_atlas:28762,10.1103/PhysRevB.86.174511,,2012,Ba₀.₅Sr₀.₅(Fe₁₋ᵧCoᵧ)₂As₂,Ba0.5Sr0.5Fe1.854Co0.146As2,17.0,unknown,0.0,0.0,unknown,Flux Growth,
sc_atlas:28760,10.1103/PhysRevB.86.174511,,2012,Ba₀.₅Sr₀.₅(Fe₁₋ᵧCoᵧ)₂As₂,Ba0.5Sr0.5Fe1.894Co0.106As2,5.0,unknown,0.0,0.0,unknown,Flux Growth,
sc_atlas:28758,10.1103/PhysRevB.86.174511,,2012,Ba₀.₅Sr₀.₅(Fe₁₋ᵧCoᵧ)₂As₂,Ba0.5Sr0.5Fe1.894Co0.106As2,6.0,unknown,0.0,0.0,unknown,Flux Growth,
sc_atlas:28673,10.1103/PhysRevB.86.174516,,2012,RbFe₂As₂,RbFe2As2,1.21,unknown,1.0,0.0,polycrystal,Solid-State Reaction,
sc_atlas:28672,10.1103/PhysRevB.86.174516,,2012,RbFe₂As₂,RbFe2As2,1.73,unknown,0.6,0.0,polycrystal,Solid-State Reaction,
sc_atlas:28671,10.1103/PhysRevB.86.174516,,2012,RbFe₂As₂,RbFe2As2,2.28,unknown,0.2,0.0,polycrystal,Solid-State Reaction,
sc_atlas:28670,10.1103/PhysRevB.86.174516,,2012,RbFe₂As₂,RbFe2As2,2.52,unknown,0.0,0.0,polycrystal,Solid-State Reaction,
sc_atlas:28160,10.1103/PhysRevB.86.180501,,2012,Ba₁₋ₓKₓFe₂As₂,Ba0.77K0.23Fe2As2,15.5,unknown,0.0,0.0,single_crystal,Flux Growth,
sc_atlas:28159,10.1103/PhysRevB.86.180501,,2012,Ba₁₋ₓKₓFe₂As₂,Ba0.77K0.23Fe2As2,16.0,unknown,0.0,0.0,single_crystal,Flux Growth,
sc_atlas:28158,10.1103/PhysRevB.86.180501,,2012,Ba₁₋ₓKₓFe₂As₂,Ba0.77K0.23Fe2As2,16.5,unknown,0.0,0.0,single_crystal,Flux Growth,
sc_atlas:28388,10.1103/PhysRevB.86.180505,,2012,CuₓBi₂Se₃,Cu0.26Bi2Se3,3.2,unknown,0.0,0.0,unknown,Solution-based synthesis/processing,
sc_atlas:16430,10.1103/PhysRevB.86.184426,,2012,PrIr2Zn20,PrIr2Zn20,0.05,unknown,0.0,0.0,single_crystal,Flux Growth,
sc_atlas:16431,10.1103/PhysRevB.86.184426,,2012,PrRh2Zn20,PrRh2Zn20,0.06,zero,0.0,0.0,single_crystal,Flux Growth,
sc_atlas:28763,10.1103/PhysRevB.86.184503,,2012,18 nm thick TiN film,TiN,3.4,zero,0.0,0.0,thin_film,Chemical Vapor Deposition,Si
sc_atlas:28398,10.1103/PhysRevB.86.184509,,2012,Ba(Fe₁₋ₓCoₓ)₂As₂,BaFe1.78Co0.22As2,10.0,unknown,0.0,0.0,single_crystal,Flux Growth,
sc_atlas:28397,10.1103/PhysRevB.86.184509,,2012,Ba(Fe₁₋ₓCoₓ)₂As₂,BaFe1.85Co0.15As2,21.7,unknown,0.0,0.0,single_crystal,Flux Growth,
sc_atlas:28395,10.1103/PhysRevB.86.184509,,2012,Ba(Fe₁₋ₓCoₓ)₂As₂,BaFe1.87Co0.13As2,24.5,unknown,0.0,0.0,single_crystal,Flux Growth,
sc_atlas:28396,10.1103/PhysRevB.86.184509,,2012,Ba(Fe₁₋ₓCoₓ)₂As₂,BaFe1.87Co0.13As2,25.0,unknown,0.0,0.0,single_crystal,Flux Growth,
sc_atlas:28393,10.1103/PhysRevB.86.184509,,2012,Ba(Fe₁₋ₓCoₓ)₂As₂,BaFe1.91Co0.09As2,13.0,unknown,0.0,0.0,single_crystal,Flux Growth,
sc_atlas:28392,10.1103/PhysRevB.86.184509,,2012,Ba(Fe₁₋ₓCoₓ)₂As₂,BaFe1.92Co0.08As2,6.0,unknown,0.0,0.0,single_crystal,Flux Growth,
sc_atlas:28394,10.1103/PhysRevB.86.184509,,2012,Ba(Fe₁₋ₓCoₓ)₂As₂,BaFe1.9Co0.1As2,19.0,unknown,0.0,0.0,single_crystal,Flux Growth,
sc_atlas:28573,10.1103/PhysRevB.86.184510,,2012,CaIrSi₃,CaIrSi3,3.3,unknown,0.0,0.0,single_crystal,Flux Growth,
sc_atlas:28572,10.1103/PhysRevB.86.184510,,2012,CaIrSi₃,CaIrSi3,3.55,onset,0.0,0.0,single_crystal,Flux Growth,
sc_atlas:28571,10.1103/PhysRevB.86.184510,,2012,CaIrSi₃,CaIrSi3,3.6,unknown,0.0,0.0,single_crystal,Flux Growth,
sc_atlas:28618,10.1103/PhysRevB.86.184511,,2012,KₓFe₂Se₂,K0.38Fe2.06Se2,31.0,unknown,0.0,0.0,unknown,Melt Growth,
sc_atlas:28616,10.1103/PhysRevB.86.184511,,2012,nominal K₀.₈₅Fe₁.₉Se₂,K0.85Fe1.9Se2,28.0,unknown,0.0,0.0,unknown,Melt Growth,
sc_atlas:28617,10.1103/PhysRevB.86.184511,,2012,KₓFe₂Se₂,K0.85Fe1.9Se2,31.0,zero,0.0,0.0,unknown,Melt Growth,
sc_atlas:28609,10.1103/PhysRevB.86.184515,,2012,SmFe₁₋ₓZnₓAsO₀.₉F₀.₁,SmFe0.94Zn0.06AsO0.9F0.1,40.0,unknown,0.0,0.0,unknown,unknown,
sc_atlas:28608,10.1103/PhysRevB.86.184515,,2012,SmFe₁₋ₓZnₓAsO₀.₉F₀.₁,SmFeAsO0.9F0.1,50.0,unknown,0.0,0.0,unknown,unknown,
sc_atlas:28690,10.1103/PhysRevB.86.214507,,2012,K₃ picene,K3C22H14,18.0,onset,0.0,0.0,unknown,Solid-State Reaction; Solution-based synthesis/processing,
sc_atlas:28689,10.1103/PhysRevB.86.214507,,2012,K₃ picene,K3C22H14,7.0,midpoint,0.0,0.0,unknown,Solid-State Reaction; Solution-based synthesis/processing,
sc_atlas:28131,10.1103/PhysRevB.86.214512,,2012,Na(Fe₁₋ₓCoₓ)As,NaFe0.95Co0.05As,16.8,unknown,0.0,0.0,single_crystal,Flux Growth,
sc_atlas:28130,10.1103/PhysRevB.86.214512,,2012,Na(Fe₁₋ₓCoₓ)As,NaFe0.975Co0.025As,21.2,unknown,0.0,0.0,single_crystal,Flux Growth,
sc_atlas:28597,10.1103/PhysRevB.86.214518,,2012,CeO₁₋ₓFₓBiS₂,CeO0.5F0.5BiS2,3.0,onset,0.0,0.0,polycrystal,Solid-State Reaction,
sc_atlas:28741,10.1103/PhysRevB.86.220505,,2012,EuFe₂(As₁₋ₓPₓ)₂,EuFe2As1.64P0.36,22.0,zero,0.0,0.0,single_crystal,Flux Growth,
sc_atlas:27880,10.1103/PhysRevB.86.220509,,2012,FeTe₀.₆Se₀.₄,FeTe0.6Se0.4,12.0,unknown,0.0,0.0,unknown,Melt Growth,
sc_atlas:28419,10.1103/PhysRevB.86.220510,,2012,Bi₄O₄S₃,Bi4O4S3,4.5,zero,0.0,0.0,polycrystal,Solid-State Reaction,
sc_atlas:28418,10.1103/PhysRevB.86.220510,,2012,Bi₄O₄S₃,Bi4O4S3,8.6,onset,0.0,0.0,polycrystal,Solid-State Reaction,
sc_atlas:28739,10.1103/PhysRevB.86.220511,,2012,Ca(Fe₁₋ₓCoₓ)₂As₂,CaFe1.942Co0.058As2,15.4,onset,0.0,0.0,unknown,Flux Growth,
sc_atlas:28740,10.1103/PhysRevB.86.220511,,2012,Ca(Fe₁₋ₓCoₓ)₂As₂,CaFe1.942Co0.058As2,7.8,onset,0.133,0.0,unknown,Flux Growth,
sc_atlas:28736,10.1103/PhysRevB.86.220511,,2012,Ca(Fe₁₋ₓCoₓ)₂As₂,CaFe1.944Co0.056As2,13.8,onset,0.06,0.001,unknown,Flux Growth,
sc_atlas:28737,10.1103/PhysRevB.86.220511,,2012,Ca(Fe₁₋ₓCoₓ)₂As₂,CaFe1.944Co0.056As2,14.9,zero,0.06,0.0,unknown,Flux Growth,
sc_atlas:28738,10.1103/PhysRevB.86.220511,,2012,Ca(Fe₁₋ₓCoₓ)₂As₂,CaFe1.944Co0.056As2,9.0,onset,0.156,0.0,unknown,Flux Growth,
sc_atlas:28846,10.1103/PhysRevB.87.020504,,2013,Sr₁₋ₓLaₓFBiS₂,Sr0.5La0.5FBiS2,2.8,onset,0.0,0.0,polycrystal,Solid-State Reaction,
sc_atlas:11454,10.1103/physrevb.87.020507,,2013,Nb,Nb,5.961,midpoint,0.0,0.0,thin_film,Physical Vapor Deposition; Nanofabrication & Exfoliation,Si
sc_atlas:11455,10.1103/physrevb.87.020507,,2013,Nb,Nb,6.949,midpoint,0.0,0.0,thin_film,Physical Vapor Deposition; Nanofabrication & Exfoliation,Si
sc_atlas:28591,10.1103/PhysRevB.87.024512,,2013,LiFeAs,LiFeAs,17.1,midpoint,0.0,0.0,single_crystal,Flux Growth,
sc_atlas:28593,10.1103/PhysRevB.87.024512,,2013,LiFeAs,LiFeAs,17.8,onset,0.0,0.0,single_crystal,Flux Growth,
sc_atlas:28592,10.1103/PhysRevB.87.024512,,2013,LiFeAs,LiFeAs,18.0,unknown,0.0,0.0,single_crystal,Flux Growth,
sc_atlas:28814,10.1103/PhysRevB.87.045124,,2012,KNi₂S₂,KNi2S2,0.46,unknown,0.0,0.0,unknown,unknown,
sc_atlas:11457,10.1103/physrevb.87.054504,,2013,LiFeP,LiFeP,4.86,midpoint,0.0,0.0,polycrystal,Solid-State Reaction,
sc_atlas:11456,10.1103/physrevb.87.054504,,2013,LiFeP,LiFeP,5.0,unknown,0.0,0.0,polycrystal,Solid-State Reaction,
sc_atlas:28919,10.1103/PhysRevB.87.054512,,2013,α-Bi,Bi,0.52,midpoint,0.0,0.0,thin_film,Physical Vapor Deposition,Si
sc_atlas:28920,10.1103/PhysRevB.87.054512,,2013,α-Bi,Bi,0.78,midpoint,0.0,0.0,thin_film,Physical Vapor Deposition,Si
sc_atlas:28959,10.1103/PhysRevB.87.060501,,2013,Sm₁₋ₓUₓFeAsO,Sm0.8U0.2FeAsO,49.0,onset,0.0,0.0,polycrystal,Solid-State Reaction,
sc_atlas:28958,10.1103/PhysRevB.87.060501,,2013,Sm₁₋ₓUₓFeAsO,Sm0.9U0.1FeAsO,47.0,onset,0.0,0.0,polycrystal,Solid-State Reaction,
sc_atlas:28807,10.1103/PhysRevB.87.060507,,2013,(Ca₁₋ₓLaₓ)₁₀(Pt₃As₈)(Fe₂As₂)₅,Ca8.18La1.82Pt3.2Fe9.8As18,22.1,midpoint,0.0,0.0,unknown,Flux Growth,
sc_atlas:28806,10.1103/PhysRevB.87.060507,,2013,(Ca₁₋ₓLaₓ)₁₀(Pt₃As₈)(Fe₂As₂)₅,Ca8.55La1.45Pt3.07Fe9.93As18,26.1,midpoint,0.0,0.0,unknown,Flux Growth,
sc_atlas:28808,10.1103/PhysRevB.87.060507,,2013,(Ca₁₋ₓLaₓ)₁₀(Pt₃As₈)(Fe₂As₂)₅,Ca9.07La0.93Pt3.2Fe9.8As18,21.9,unknown,0.0,0.0,unknown,Flux Growth,
sc_atlas:28805,10.1103/PhysRevB.87.060507,,2013,(Ca₁₋ₓLaₓ)₁₀(Pt₃As₈)(Fe₂As₂)₅,Ca9.57La0.43Pt3.07Fe9.93As18,13.3,midpoint,0.0,0.0,unknown,Flux Growth,
sc_atlas:28965,10.1103/PhysRevB.87.060510,,2013,BaTi₂Sb₂O,BaTi2Sb2O,0.95,unknown,0.0,0.0,unknown,unknown,
sc_atlas:28964,10.1103/PhysRevB.87.060510,,2013,BaTi₂Sb₂O,BaTi2Sb2O,1.0,unknown,0.0,0.0,unknown,unknown,
sc_atlas:28400,10.1103/PhysRevB.87.064509,,2013,La₂₋ₓBaₓCuO₄,La1.905Ba0.095CuO4,32.0,unknown,0.0,0.0,unknown,Melt Growth,
sc_atlas:28956,10.1103/PhysRevB.87.064512,,2013,AgSnSe₂,AgSnSe2,4.55,onset,0.0,0.0,unknown,Melt Growth,
sc_atlas:28841,10.1103/PhysRevB.87.081101,,2013,Ba₀.₆₇K₀.₃₃Fe₂As₂,Ba0.67K0.33Fe2As2,38.0,unknown,0.0,0.0,unknown,Flux Growth,
sc_atlas:16378,10.1103/PhysRevB.87.094502,,2013,2H-TaSe2,TaSe2,0.15,unknown,0.0,0.0,unknown,Chemical Vapor Transport,
sc_atlas:16380,10.1103/PhysRevB.87.094502,,2013,2H-TaSe2/1T-TaSe2 (interface),TaSe2,1.0,unknown,0.0,0.0,unknown,Chemical Vapor Transport,TaSe2
sc_atlas:28923,10.1103/PhysRevB.87.094505,,2013,Ba(Fe₁₋ₓNiₓ)₂As₂,BaFe1.856Ni0.144As2,7.5,unknown,0.0,0.0,unknown,Flux Growth; Nanofabrication & Exfoliation,
sc_atlas:28922,10.1103/PhysRevB.87.094505,,2013,Ba(Fe₁₋ₓNiₓ)₂As₂,BaFe1.892Ni0.108As2,16.0,unknown,0.0,0.0,unknown,Flux Growth; Nanofabrication & Exfoliation,
sc_atlas:16540,10.1103/PhysRevB.87.094508,,2013,Eu_{0.5}K_{0.5}Fe_{2}As_{2},Eu0.5K0.5Fe2As2,31.5,unknown,0.0,0.0,single_crystal,Flux Growth,
sc_atlas:16543,10.1103/PhysRevB.87.094508,,2013,K_{0.83}Fe_{1.83}Se_{2},K0.83Fe1.83Se2,25.0,unknown,0.0,0.0,single_crystal,Melt Growth; Flux Growth,
sc_atlas:16542,10.1103/PhysRevB.87.094508,,2013,K_{0.83}Fe_{1.83}Se_{2},K0.83Fe1.83Se2,28.0,unknown,0.0,0.0,single_crystal,Melt Growth; Flux Growth,
sc_atlas:16541,10.1103/PhysRevB.87.094508,,2013,K_{0.83}Fe_{1.83}Se_{2},K0.83Fe1.83Se2,32.5,midpoint,0.0,0.0,single_crystal,Melt Growth; Flux Growth,
sc_atlas:16544,10.1103/PhysRevB.87.094508,,2013,K_{0.8}Fe_{2}Se_{2},K0.8Fe2Se2,32.5,unknown,0.0,0.0,single_crystal,Melt Growth; Flux Growth,
sc_atlas:28916,10.1103/PhysRevB.87.094515,,2013,SrPd₂Ge₂,SrPd2Ge2,2.7,unknown,0.0,0.0,unknown,Flux Growth,
sc_atlas:28864,10.1103/PhysRevB.87.094520,,2013,MgCNi₃,MgCNi3,7.0,unknown,0.0,0.0,single_crystal,Flux Growth,
sc_atlas:16440,10.1103/PhysRevB.87.100502,,2013,BaTi2(Sb1-xBix)2O,BaTi2Sb1.2Bi0.8O,0.8,onset,0.0,0.0,polycrystal,Solid-State Reaction,
sc_atlas:16438,10.1103/PhysRevB.87.100502,,2013,BaTi2(Sb1-xBix)2O,BaTi2Sb1.66Bi0.34O,3.7,onset,0.0,0.0,polycrystal,Solid-State Reaction,
sc_atlas:16437,10.1103/PhysRevB.87.100502,,2013,BaTi2(Sb1-xBix)2O,BaTi2Sb2O,1.5,onset,0.0,0.0,polycrystal,Solid-State Reaction,
sc_atlas:16532,10.1103/PhysRevB.87.100509,,2013,Ba_{1-x}K_{x}Fe_{2}As_{2},Ba0.6K0.4Fe2As2,38.0,unknown,0.0,0.0,unknown,Solid-State Reaction; Flux Growth,
sc_atlas:29012,10.1103/PhysRevB.87.104510,,2013,"Fe(Se,Te)",FeSe0.5Te0.5,17.3,onset,0.0,0.0,unknown,Physical Vapor Deposition; Nanofabrication & Exfoliation,MgO
sc_atlas:28987,10.1103/PhysRevB.87.104515,,2013,Mo₃Sb₇,Mo3Sb7,2.35,onset,0.0,0.0,single_crystal,Flux Growth,
sc_atlas:28415,10.1103/PhysRevB.87.104517,,2013,Ba(Fe₁₋ₓCoₓ)₂As₂,BaFe1.86Co0.14As2,23.8,unknown,0.0,0.0,single_crystal,Flux Growth,
sc_atlas:28414,10.1103/PhysRevB.87.121101,,2012,Ca₄Al₂O₆Fe₂(As₁₋ₓPₓ)₂,Ca4Al2O6Fe2P2,17.0,onset,0.0,0.0,unknown,Solid-State Reaction,
sc_atlas:29099,10.1103/PhysRevB.87.134502,,2013,2H-NbS₂,NbS2,5.7,onset,0.0,0.0,unknown,unknown,
sc_atlas:29101,10.1103/PhysRevB.87.134502,,2013,2H-NbS₂,NbS2,8.9,onset,20.0,0.0,unknown,unknown,
sc_atlas:11460,10.1103/physrevb.87.134512,,2013,No.3,FeSe0.9,10.2,midpoint,0.0,0.0,single_crystal,Flux Growth,
sc_atlas:11462,10.1103/physrevb.87.134512,,2013,No.6,FeSe0.9,10.4,midpoint,0.0,0.0,single_crystal,Flux Growth,
sc_atlas:11458,10.1103/physrevb.87.134512,,2013,No.1,FeSe0.9,11.0,midpoint,0.0,0.0,single_crystal,Flux Growth,
sc_atlas:11461,10.1103/physrevb.87.134512,,2013,No.4,FeSe0.9,9.5,midpoint,0.0,0.0,single_crystal,Flux Growth,
sc_atlas:11459,10.1103/physrevb.87.134512,,2013,No.2,FeSe0.9,9.9,midpoint,0.0,0.0,single_crystal,Flux Growth,
sc_atlas:29105,10.1103/PhysRevB.87.134513,,2013,KFe₂As₂,KFe2As2,3.8,midpoint,0.0,0.0,single_crystal,Flux Growth,
sc_atlas:28917,10.1103/PhysRevB.87.134513,,2013,SrFe₂(As₁₋ₓPₓ)₂,SrFe2As1.3P0.7,25.0,zero,0.0,0.0,single_crystal,Flux Growth,
sc_atlas:16559,10.1103/PhysRevB.87.134518,,2013,LaFe_{1-x}Ru_xAsO_{1-y}F_y,LaFeAsO0.89F0.11,28.0,unknown,0.0,0.0,polycrystal,unknown,
sc_atlas:16560,10.1103/PhysRevB.87.134518,,2013,NdFe_{1-x}Ru_xAsO_{1-y}F_y,NdFeAsO0.89F0.11,47.0,unknown,0.0,0.0,polycrystal,Solid-State Reaction,
sc_atlas:16561,10.1103/PhysRevB.87.134518,,2013,SmFe_{1-x}Ru_xAsO_{1-y}F_y,SmFe0.9Ru0.1AsO0.85F0.15,28.0,unknown,0.0,0.0,polycrystal,Solid-State Reaction,
sc_atlas:16562,10.1103/PhysRevB.87.134518,,2013,SmFe_{1-x}Ru_xAsO_{1-y}F_y,SmFeAsO0.85F0.15,52.0,unknown,0.0,0.0,polycrystal,Solid-State Reaction,
sc_atlas:28912,10.1103/PhysRevB.87.140505,,2013,SrFe₂(As₁₋ₓPₓ)₂,SrFe2As1.3P0.7,25.0,unknown,0.0,0.0,single_crystal,Flux Growth,
sc_atlas:28914,10.1103/PhysRevB.87.140505,,2013,SrFe₂(As₁₋ₓPₓ)₂,SrFe2As1.3P0.7,27.0,unknown,0.0,0.0,single_crystal,Flux Growth,
sc_atlas:28915,10.1103/PhysRevB.87.140505,,2013,SrFe₂(As₁₋ₓPₓ)₂,SrFe2As1.3P0.7,34.8,unknown,0.0,0.0,single_crystal,Flux Growth,
sc_atlas:28913,10.1103/PhysRevB.87.140505,,2013,SrFe₂(As₁₋ₓPₓ)₂,SrFe2As1.3P0.7,35.0,unknown,0.0,0.0,single_crystal,Flux Growth,
sc_atlas:16488,10.1103/PhysRevB.87.140506,,2013,ErNi2B2C,ErNi2B2C,10.5,unknown,0.0,0.0,single_crystal,Flux Growth,
sc_atlas:29164,10.1103/PhysRevB.87.140507,,2013,Sn₁₋ₓInₓTe,Sn0.6In0.4Te,3.5,zero,0.0,0.0,unknown,Melt Growth,
sc_atlas:29163,10.1103/PhysRevB.87.140507,,2013,Sn₁₋ₓInₓTe,Sn0.6In0.4Te,4.7,onset,0.0,0.0,unknown,Melt Growth,
sc_atlas:29165,10.1103/PhysRevB.87.140507,,2013,Sn₁₋ₓInₓTe,Sn0.6In0.4Te,4.75,onset,0.0,0.0,unknown,Melt Growth,
sc_atlas:28947,10.1103/PhysRevB.87.144502,,2013,CsFe₂As₂,CsFe2As2,1.81,zero,0.0,0.0,single_crystal,Flux Growth,
sc_atlas:29154,10.1103/PhysRevB.87.144514,,2013,NbₓSi₁₋ₓ,Nb0.135Si0.865,0.08,unknown,0.0,0.0,thin_film,Physical Vapor Deposition,Al2O3
sc_atlas:29155,10.1103/PhysRevB.87.144514,,2013,NbₓSi₁₋ₓ,Nb0.135Si0.865,0.104,unknown,0.0,0.0,thin_film,Physical Vapor Deposition,Al2O3
sc_atlas:29156,10.1103/PhysRevB.87.144514,,2013,NbₓSi₁₋ₓ,Nb0.135Si0.865,0.14,unknown,0.0,0.0,thin_film,Physical Vapor Deposition,Al2O3
sc_atlas:29157,10.1103/PhysRevB.87.144514,,2013,NbₓSi₁₋ₓ,Nb0.18Si0.82,0.196,unknown,0.0,0.0,thin_film,Physical Vapor Deposition,Al2O3
sc_atlas:29158,10.1103/PhysRevB.87.144514,,2013,NbₓSi₁₋ₓ,Nb0.18Si0.82,0.568,unknown,0.0,0.0,thin_film,Physical Vapor Deposition,Al2O3
sc_atlas:29159,10.1103/PhysRevB.87.144514,,2013,NbₓSi₁₋ₓ,Nb0.18Si0.82,0.724,unknown,0.0,0.0,thin_film,Physical Vapor Deposition,Al2O3
sc_atlas:29160,10.1103/PhysRevB.87.144514,,2013,NbₓSi₁₋ₓ,Nb0.18Si0.82,0.809,unknown,0.0,0.0,thin_film,Physical Vapor Deposition,Al2O3
sc_atlas:29161,10.1103/PhysRevB.87.144514,,2013,NbₓSi₁₋ₓ,Nb0.18Si0.82,1.015,unknown,0.0,0.0,thin_film,Physical Vapor Deposition,Al2O3
sc_atlas:29061,10.1103/PhysRevB.87.144515,,2013,MgB₂,MgB2,39.0,unknown,0.0,0.0,unknown,Melt Growth; Nanofabrication & Exfoliation,
sc_atlas:16550,10.1103/PhysRevB.87.174512,,2013,La_{1-x}Th_xOBiS_2,La0.85Th0.15OBiS2,2.5,unknown,0.0,0.0,polycrystal,Solid-State Reaction,
sc_atlas:16548,10.1103/PhysRevB.87.174512,,2013,La_{1-x}Th_xOBiS_2,La0.85Th0.15OBiS2,2.85,zero,0.0,0.0,polycrystal,Solid-State Reaction,
sc_atlas:16547,10.1103/PhysRevB.87.174512,,2013,La_{1-x}Hf_xOBiS_2,La0.8Hf0.2OBiS2,2.36,midpoint,0.0,0.0,polycrystal,Solid-State Reaction,
sc_atlas:16546,10.1103/PhysRevB.87.174512,,2013,La_{1-x}Hf_xOBiS_2,La0.8Hf0.2OBiS2,2.4,midpoint,0.0,0.0,polycrystal,Solid-State Reaction,
sc_atlas:16551,10.1103/PhysRevB.87.174512,,2013,La_{1-x}Th_xOBiS_2,La0.8Th0.2OBiS2,2.05,midpoint,0.0,0.0,polycrystal,Solid-State Reaction,
sc_atlas:16552,10.1103/PhysRevB.87.174512,,2013,La_{1-x}Ti_xOBiS_2,La0.8Ti0.2OBiS2,2.85,midpoint,0.0,0.0,polycrystal,Solid-State Reaction,
sc_atlas:16553,10.1103/PhysRevB.87.174512,,2013,La_{1-x}Zr_xOBiS_2,La0.8Zr0.2OBiS2,2.05,midpoint,0.0,0.0,polycrystal,Solid-State Reaction,
sc_atlas:28943,10.1103/PhysRevB.87.174517,,2013,NaFe₀.₉₇₅Co₀.₀₂₅As,NaFe0.975Co0.025As,18.0,onset,0.0,6.4,unknown,Flux Growth,
sc_atlas:28942,10.1103/PhysRevB.87.174517,,2013,NaFe₀.₉₇₅Co₀.₀₂₅As,NaFe0.975Co0.025As,21.0,unknown,0.0,0.001,unknown,Flux Growth,
sc_atlas:29086,10.1103/PhysRevB.87.174519,,2013,CeFe₁₋ₓCoₓAsO,CeFe0.9Co0.1AsO,10.0,unknown,0.0,0.0,unknown,Solid-State Reaction,
sc_atlas:29197,10.1103/PhysRevB.87.174520,,2013,SrFe₂(As₀.₆₅P₀.₃₅)₂,SrFe2As1.3P0.7,26.0,midpoint,0.0,0.0,single_crystal,Flux Growth,
sc_atlas:29198,10.1103/PhysRevB.87.174520,,2013,SrFe₂(As₀.₆₅P₀.₃₅)₂,SrFe2As1.3P0.7,33.0,midpoint,0.0,0.0,single_crystal,Flux Growth,
sc_atlas:16565,10.1103/PhysRevB.87.174528,,2013,Ca4Al2O6Fe2(As1-xPx)2,Ca4Al2O6Fe2As2,28.0,unknown,0.0,0.0,unknown,unknown,
sc_atlas:16566,10.1103/PhysRevB.87.174528,,2013,Ca4Al2O6Fe2(As1-xPx)2,Ca4Al2O6Fe2P2,17.0,unknown,0.0,0.0,unknown,unknown,
sc_atlas:28825,10.1103/PhysRevB.87.180501,,2012,CuₓIrTe₂,Cu0.05IrTe2,2.8,onset,0.0,0.0,polycrystal,Solid-State Reaction,
sc_atlas:28801,10.1103/PhysRevB.87.180503,,2012,SrPtAs,SrPtAs,2.4,unknown,0.0,0.0,polycrystal,Solid-State Reaction,
sc_atlas:29009,10.1103/PhysRevB.87.180505,,2013,FeSe,FeSe,7.75,unknown,0.0,0.0,unknown,Chemical Vapor Transport,
sc_atlas:29008,10.1103/PhysRevB.87.180505,,2013,FeSe,FeSe,8.0,onset,0.0,1.0,unknown,Chemical Vapor Transport,
sc_atlas:28907,10.1103/PhysRevB.87.180507,,2013,K₁₋ₓNaₓFe₂As₂,K0.9Na0.1Fe2As2,2.75,unknown,0.0,0.0,single_crystal,Flux Growth,
sc_atlas:28908,10.1103/PhysRevB.87.180507,,2013,K₁₋ₓNaₓFe₂As₂,KFe2As2,3.5,unknown,0.0,0.0,single_crystal,Flux Growth,
sc_atlas:16556,10.1103/PhysRevB.87.184503,,2013,Nb0.5Ti0.5N,Nb0.5Ti0.5N,10.2,unknown,0.0,0.0,thin_film,Physical Vapor Deposition,SiO2
sc_atlas:16557,10.1103/PhysRevB.87.184503,,2013,NbN,NbN,12.8,unknown,0.0,0.0,thin_film,Physical Vapor Deposition,MgO
sc_atlas:28944,10.1103/PhysRevB.87.184504,,2013,LuPtBi,LuPtBi,1.0,onset,0.0,0.0,unknown,Flux Growth,
sc_atlas:29168,10.1103/PhysRevB.87.184505,,2013,NbN,NbN,11.1,unknown,0.0,0.0,thin_film,Physical Vapor Deposition,Al2O3
sc_atlas:29167,10.1103/PhysRevB.87.184505,,2013,NbN,NbN,12.23,unknown,0.0,0.0,thin_film,Physical Vapor Deposition,Al2O3
sc_atlas:29166,10.1103/PhysRevB.87.184505,,2013,NbN,NbN,13.7,unknown,0.0,0.0,thin_film,Physical Vapor Deposition,Al2O3
sc_atlas:29179,10.1103/PhysRevB.87.184505,,2013,NbN,NbN,4.2,unknown,0.0,0.0,thin_film,Physical Vapor Deposition,Al2O3
sc_atlas:29178,10.1103/PhysRevB.87.184505,,2013,S193v3,NbN,5.15,unknown,0.0,0.0,thin_film,Physical Vapor Deposition,Al2O3
sc_atlas:29177,10.1103/PhysRevB.87.184505,,2013,S193v2,NbN,5.87,unknown,0.0,0.0,thin_film,Physical Vapor Deposition,Al2O3
sc_atlas:29176,10.1103/PhysRevB.87.184505,,2013,S193v5,NbN,6.78,unknown,0.0,0.0,thin_film,Physical Vapor Deposition,Al2O3
sc_atlas:29175,10.1103/PhysRevB.87.184505,,2013,S193v4,NbN,7.1,unknown,0.0,0.0,thin_film,Physical Vapor Deposition,Al2O3
sc_atlas:29174,10.1103/PhysRevB.87.184505,,2013,S193v1,NbN,7.48,unknown,0.0,0.0,thin_film,Physical Vapor Deposition,Al2O3
sc_atlas:29171,10.1103/PhysRevB.87.184505,,2013,S196v2,NbN,7.7,unknown,0.0,0.0,thin_film,Physical Vapor Deposition,Al2O3
sc_atlas:29172,10.1103/PhysRevB.87.184505,,2013,NbN,NbN,7.95,unknown,0.0,0.0,thin_film,Physical Vapor Deposition,Al2O3
sc_atlas:29173,10.1103/PhysRevB.87.184505,,2013,S196v1,NbN,8.68,unknown,0.0,0.0,thin_film,Physical Vapor Deposition,Al2O3
sc_atlas:29170,10.1103/PhysRevB.87.184505,,2013,NbN,NbN,9.3,unknown,0.0,0.0,thin_film,Physical Vapor Deposition,Al2O3
sc_atlas:29169,10.1103/PhysRevB.87.184505,,2013,NbN,NbN,9.7,unknown,0.0,0.0,thin_film,Physical Vapor Deposition,Al2O3
sc_atlas:28800,10.1103/PhysRevB.87.184507,,2013,NbN,NbN,11.2,midpoint,0.0,5.0,thin_film,Molecular Beam Epitaxy; Nanofabrication & Exfoliation,Al2O3
sc_atlas:28799,10.1103/PhysRevB.87.184507,,2013,NbN,NbN,13.2,midpoint,0.0,1.0,thin_film,Molecular Beam Epitaxy; Nanofabrication & Exfoliation,Al2O3
sc_atlas:28798,10.1103/PhysRevB.87.184507,,2013,NbN,NbN,13.7,midpoint,0.0,0.0,thin_film,Molecular Beam Epitaxy; Nanofabrication & Exfoliation,Al2O3
sc_atlas:29210,10.1103/PhysRevB.87.184512,,2013,ortho-II-ordered single crystal,YBa2Cu3O6.52,59.0,unknown,0.0,0.0,unknown,Flux Growth,
sc_atlas:29073,10.1103/PhysRevB.87.184513,,2013,Ba₀.₀₇K₀.₉₃Fe₂As₂,Ba0.07K0.93Fe2As2,7.4,unknown,0.0,0.0,single_crystal,Flux Growth,
sc_atlas:29072,10.1103/PhysRevB.87.184513,,2013,Ba₀.₀₇K₀.₉₃Fe₂As₂,Ba0.07K0.93Fe2As2,8.2,unknown,0.0,0.0,single_crystal,Flux Growth,
sc_atlas:28815,10.1103/PhysRevB.87.205134,,2013,LaO₁₋ₓFₓBiS₂,LaO0.5F0.5BiS2,10.8,unknown,0.0,0.0,polycrystal,Solid-State Reaction,
sc_atlas:29257,10.1103/PhysRevB.87.214504,,2013,LaSb₂,LaSb2,1.2,unknown,0.0,0.0,single_crystal,Flux Growth,
sc_atlas:28963,10.1103/PhysRevB.87.214509,,2013,CsFe₂As₂,CsFe2As2,1.8,zero,0.0,0.0,unknown,Flux Growth,
sc_atlas:29215,10.1103/PhysRevB.87.214510,,2013,Cu(Ir₁₋ₓPtₓ)₂Se₄,CuIr1.4Pt0.6Se4,1.64,onset,0.0,0.0,polycrystal,Solid-State Reaction,
sc_atlas:29214,10.1103/PhysRevB.87.214510,,2013,Cu(Ir₁₋ₓPtₓ)₂Se₄,CuIr1.6Pt0.4Se4,1.76,onset,0.0,0.0,polycrystal,Solid-State Reaction,
sc_atlas:29213,10.1103/PhysRevB.87.214510,,2013,Cu(Ir₁₋ₓPtₓ)₂Se₄,CuIr1.8Pt0.2Se4,1.06,onset,0.0,0.0,polycrystal,Solid-State Reaction,
sc_atlas:28803,10.1103/PhysRevB.87.214519,,2013,Sr₀.₇₅K₀.₂₅Fe₂As₂,Sr0.75K0.25Fe2As2,32.0,unknown,0.0,0.0,single_crystal,Flux Growth,
sc_atlas:29182,10.1103/PhysRevB.87.214523,,2013,Ba₀.₅K₀.₅Fe₂As₂,Ba0.5K0.5Fe2As2,34.4,midpoint,0.0,0.0,single_crystal,Flux Growth,
sc_atlas:29240,10.1103/PhysRevB.87.220508,,2013,Liₓ(ND₂)ᵧ(ND₃)₁₋ᵧFe₂Se₂,Li0.6H2.8Fe2NSe2,43.0,unknown,0.0,0.0,unknown,Solution-based synthesis/processing,
sc_atlas:29228,10.1103/PhysRevB.87.224410,,2013,Fe₁.₀₂Te₀.₆₀Se₀.₄₀,Fe1.02Te0.6Se0.4,13.0,unknown,0.0,0.002,unknown,Melt Growth,
sc_atlas:29229,10.1103/PhysRevB.87.224410,,2013,Fe₁.₀₀Te₀.₅₁Se₀.₄₉,Fe1Te0.51Se0.49,14.0,unknown,0.0,0.002,unknown,Melt Growth,
sc_atlas:29104,10.1103/PhysRevB.87.224507,,2013,SrPt₂As₂,SrPt2As2,4.6,unknown,0.0,0.0,unknown,Melt Growth,
sc_atlas:29102,10.1103/PhysRevB.87.224507,,2013,SrPt₂As₂,SrPt2As2,5.0,unknown,0.0,0.0,unknown,Melt Growth,
sc_atlas:29103,10.1103/PhysRevB.87.224507,,2013,SrPt₂As₂,SrPt2As2,5.2,onset,0.0,0.0,unknown,Melt Growth,
sc_atlas:16569,10.1103/PhysRevB.87.224510,,2013,CaPd2As2,CaPd2As2,1.27,unknown,0.0,0.0,single_crystal,Flux Growth,
sc_atlas:16570,10.1103/PhysRevB.87.224510,,2013,CaPd2As2,CaPd2As2,1.28,unknown,0.0,0.0,single_crystal,Flux Growth,
sc_atlas:16571,10.1103/PhysRevB.87.224510,,2013,CaPd2As2,CaPd2As2,1.34,unknown,0.0,0.0,single_crystal,Flux Growth,
