Repository: zhiyuliu0158-ui/occ-alignn-tc

# P-B-Occ-ALIGNN-full-Tc

Occupancy-aware ALIGNN-style graph neural network for superconducting critical temperature `Tc_K` regression.

本仓库只做一个任务：

```text
CIF + pressure_GPa + magnetic_field_T + field_direction + optional metadata -> Tc_K
```

不做 superconducting / non-superconducting 分类。

## 1. 模型简介

`PBOccALIGNNFullTc` 是一个纯 PyTorch 实现的 ALIGNN-style 图神经网络：

- bond graph 的 node 是 crystallographic site。
- bond graph 的 edge 是周期近邻 directed bond。
- line graph 的 node 是 directed bond。
- line graph 的 edge 是角度 `i-j-k`。
- 所有 scatter / aggregation 使用 `torch.index_add`，不依赖 `torch_scatter`、DGL、PyTorch Geometric 或官方 ALIGNN 包。
- 输出为 `logtc_mu`、`logtc_logvar` 和 `Tc_pred_K = exp(logtc_mu) - 1`。

File: data/sc-atlas-data.csv (part 38 of 62)
source_record_id,doi,source_title,source_year,formula_raw,formula_normalized,tc_value_k,tc_criterion,pressure_gpa,magnetic_field_t,sample_form,preparation_method,substrate
sc_atlas:16572,10.1103/PhysRevB.87.224510,,2013,CaPd2As2,CaPd2As2,1.5,onset,0.0,0.0,single_crystal,Flux Growth,
sc_atlas:16573,10.1103/PhysRevB.87.224510,,2013,SrPd2As2,SrPd2As2,0.92,unknown,0.0,0.0,single_crystal,Flux Growth,
sc_atlas:16575,10.1103/PhysRevB.87.224510,,2013,SrPd2As2,SrPd2As2,1.26,unknown,0.0,0.0,single_crystal,Flux Growth,
sc_atlas:16574,10.1103/PhysRevB.87.224510,,2013,SrPd2As2,SrPd2As2,1.5,unknown,0.0,0.0,single_crystal,Flux Growth,
sc_atlas:16576,10.1103/PhysRevB.87.224510,,2013,SrPd2As2,SrPd2As2,1.72,onset,0.0,0.0,single_crystal,Flux Growth,
sc_atlas:16801,10.1103/PhysRevB.88.014505,,2013,MgB2,MgB2,39.0,unknown,0.0,0.0,single_crystal,Flux Growth,
sc_atlas:11467,10.1103/physrevb.88.014523,,2013,Sn₀.₆In₀.₄Te,Sn0.6In0.4Te,4.1,zero,0.0,0.0,unknown,Melt Growth,
sc_atlas:29268,10.1103/PhysRevB.88.020503,,2013,CePt₂In₇,CePt2In7,2.3,onset,3.1,0.0,single_crystal,Flux Growth,
sc_atlas:29234,10.1103/PhysRevB.88.020505,,2013,Sn₁₋ₓInₓTe,Sn0.55In0.45Te,4.5,onset,0.0,0.0,polycrystal,Melt Growth,
sc_atlas:29233,10.1103/PhysRevB.88.020505,,2013,Sn₁₋ₓInₓTe,Sn0.6In0.4Te,4.2,onset,0.0,0.0,polycrystal,Melt Growth,
sc_atlas:29235,10.1103/PhysRevB.88.020505,,2013,Sn₁₋ₓInₓTe,Sn0.6In0.4Te,4.5,onset,0.0,0.0,polycrystal,Melt Growth,
sc_atlas:29232,10.1103/PhysRevB.88.020505,,2013,Sn₁₋ₓInₓTe,Sn0.7In0.3Te,3.1,onset,0.0,0.0,polycrystal,Melt Growth,
sc_atlas:29231,10.1103/PhysRevB.88.020505,,2013,Sn₁₋ₓInₓTe,Sn0.8In0.2Te,2.7,onset,0.0,0.0,polycrystal,Melt Growth,
sc_atlas:29385,10.1103/PhysRevB.88.020507,,2013,CuₓTiSe₂,Cu0.054TiSe2,2.2,unknown,0.0,0.0,unknown,Chemical Vapor Transport,
sc_atlas:29384,10.1103/PhysRevB.88.020507,,2013,CuₓTiSe₂,Cu0.061TiSe2,2.8,unknown,0.0,0.0,unknown,Chemical Vapor Transport,
sc_atlas:29383,10.1103/PhysRevB.88.020507,,2013,CuₓTiSe₂,Cu0.064TiSe2,3.25,unknown,0.0,0.0,unknown,Chemical Vapor Transport,
sc_atlas:29382,10.1103/PhysRevB.88.020507,,2013,CuₓTiSe₂,Cu0.086TiSe2,3.85,unknown,0.0,0.0,unknown,Chemical Vapor Transport,
sc_atlas:16594,10.1103/PhysRevB.88.024508,,2013,Nb2PdxSe5,Nb2Pd0.67Se5,1.0,unknown,0.0,0.0,unknown,Solid-State Reaction,
sc_atlas:16596,10.1103/PhysRevB.88.024508,,2013,Nb3PdxSe7,Nb3Pd0.7Se7,1.8,midpoint,0.0,0.0,unknown,Solid-State Reaction,Al2O3
sc_atlas:16597,10.1103/PhysRevB.88.024508,,2013,Nb3PdxSe7,Nb3Pd0.7Se7,2.0,unknown,0.0,0.0,unknown,Solid-State Reaction,
sc_atlas:16595,10.1103/PhysRevB.88.024508,,2013,Nb3PdxSe7,Nb3Pd0.7Se7,2.1,midpoint,0.0,0.0,unknown,Solid-State Reaction,
sc_atlas:28840,10.1103/PhysRevB.88.024515,,2013,CuₓBi₂Se₃,Cu0.15Bi2Se3,3.4,onset,0.0,0.0,unknown,Melt Growth; Nanofabrication & Exfoliation,
sc_atlas:29254,10.1103/PhysRevB.88.054110,,2013,Fe,Fe,2.3,onset,19.0,0.0,unknown,unknown,
sc_atlas:29340,10.1103/PhysRevB.88.054514,,2013,Ba(Fe₁₋ₓCoₓ)₂As₂,BaFe1.746Co0.254As2,8.0,unknown,0.0,0.0,unknown,Flux Growth,
sc_atlas:29339,10.1103/PhysRevB.88.054514,,2013,Ba(Fe₁₋ₓCoₓ)₂As₂,BaFe1.784Co0.216As2,16.0,unknown,0.0,0.0,unknown,Flux Growth,
sc_atlas:29329,10.1103/PhysRevB.88.060501,,2013,LaFeAsO₁₋ₓDₓ,LaFeAsO0.6H0.4,34.0,unknown,0.0,0.0,unknown,Solid-State Reaction,
sc_atlas:29328,10.1103/PhysRevB.88.060501,,2013,LaFeAsO₁₋ₓDₓ,LaFeAsO0.8H0.2,14.0,unknown,0.0,0.0,unknown,Solid-State Reaction,
sc_atlas:29327,10.1103/PhysRevB.88.060501,,2013,LaFeAsO₁₋ₓDₓ,LaFeAsO0.9H0.1,27.0,unknown,0.0,0.0,unknown,Solid-State Reaction,
sc_atlas:29070,10.1103/PhysRevB.88.060505,,2013,YBa₂Cu₃O₆₊ₓ,YBa2Cu3O6.5,56.5,onset,0.0,0.0,single_crystal,Flux Growth,
sc_atlas:29374,10.1103/PhysRevB.88.064502,,2013,Ba(Fe₁₋ₓCoₓ)₂As₂,BaFe1.78Co0.22As2,13.9,midpoint,0.0,0.0,single_crystal,Flux Growth; Solid-State Reaction,
sc_atlas:29373,10.1103/PhysRevB.88.064502,,2013,Ba(Fe₁₋ₓCoₓ)₂As₂,BaFe1.78Co0.22As2,14.8,onset,0.0,0.0,single_crystal,Flux Growth; Solid-State Reaction,
sc_atlas:29372,10.1103/PhysRevB.88.064502,,2013,Ba(Fe₁₋ₓCoₓ)₂As₂,BaFe1.85Co0.15As2,24.4,midpoint,0.0,0.0,single_crystal,Flux Growth; Solid-State Reaction,
sc_atlas:29371,10.1103/PhysRevB.88.064502,,2013,Ba(Fe₁₋ₓCoₓ)₂As₂,BaFe1.85Co0.15As2,24.8,onset,0.0,0.0,single_crystal,Flux Growth; Solid-State Reaction,
sc_atlas:29370,10.1103/PhysRevB.88.064502,,2013,Ba(Fe₁₋ₓCoₓ)₂As₂,BaFe1.902Co0.098As2,21.1,midpoint,0.0,0.0,single_crystal,Flux Growth; Solid-State Reaction,
sc_atlas:29369,10.1103/PhysRevB.88.064502,,2013,Ba(Fe₁₋ₓCoₓ)₂As₂,BaFe1.902Co0.098As2,21.6,onset,0.0,0.0,single_crystal,Flux Growth; Solid-State Reaction,
sc_atlas:29368,10.1103/PhysRevB.88.064502,,2013,Ba(Fe₁₋ₓCoₓ)₂As₂,BaFe1.914Co0.086As2,16.6,midpoint,0.0,0.0,single_crystal,Flux Growth; Solid-State Reaction,
sc_atlas:29367,10.1103/PhysRevB.88.064502,,2013,Ba(Fe₁₋ₓCoₓ)₂As₂,BaFe1.914Co0.086As2,17.7,onset,0.0,0.0,single_crystal,Flux Growth; Solid-State Reaction,
sc_atlas:16625,10.1103/PhysRevB.88.064503,,2013,CeO0.5F0.5BiS2,CeO0.5F0.5BiS2,1.9,unknown,0.0,0.0,polycrystal,Solid-State Reaction,
sc_atlas:16621,10.1103/PhysRevB.88.064503,,2013,CeO0.5F0.5BiS2,CeO0.5F0.5BiS2,2.2,midpoint,0.0,0.0,polycrystal,Solid-State Reaction,
sc_atlas:16620,10.1103/PhysRevB.88.064503,,2013,CeO0.5F0.5BiS2,CeO0.5F0.5BiS2,2.3,midpoint,0.0,0.0,polycrystal,Solid-State Reaction,
sc_atlas:16622,10.1103/PhysRevB.88.064503,,2013,CeO0.5F0.5BiS2,CeO0.5F0.5BiS2,6.7,midpoint,2.0,0.0,polycrystal,Solid-State Reaction,
sc_atlas:16628,10.1103/PhysRevB.88.064503,,2013,LaO0.5F0.5BiS2,LaO0.5F0.5BiS2,10.0,midpoint,1.0,0.0,polycrystal,Solid-State Reaction,
sc_atlas:16627,10.1103/PhysRevB.88.064503,,2013,LaO0.5F0.5BiS2,LaO0.5F0.5BiS2,10.1,midpoint,1.0,0.0,polycrystal,Solid-State Reaction,
sc_atlas:16630,10.1103/PhysRevB.88.064503,,2013,LaO0.5F0.5BiS2,LaO0.5F0.5BiS2,2.93,unknown,0.0,0.0,polycrystal,Solid-State Reaction,
sc_atlas:16629,10.1103/PhysRevB.88.064503,,2013,LaO0.5F0.5BiS2,LaO0.5F0.5BiS2,3.0,midpoint,0.0,0.0,polycrystal,Solid-State Reaction,
sc_atlas:16626,10.1103/PhysRevB.88.064503,,2013,LaO0.5F0.5BiS2,LaO0.5F0.5BiS2,3.3,midpoint,0.0,0.0,polycrystal,Solid-State Reaction,
sc_atlas:29386,10.1103/PhysRevB.88.064504,,2013,NaFe₀.₉₃₅Co₀.₀₄₅As,Na1.06Fe0.935Co0.045As,18.0,unknown,0.0,0.0,unknown,Flux Growth,
sc_atlas:29366,10.1103/PhysRevB.88.064510,,2013,Ba₁₋ₓNaₓTi₂Sb₂O,Ba0.85Na0.15Ti2Sb2O,4.2,unknown,0.0,0.0,polycrystal,Solid-State Reaction,
sc_atlas:29365,10.1103/PhysRevB.88.064510,,2013,Ba₁₋ₓNaₓTi₂Sb₂O,Ba0.85Na0.15Ti2Sb2O,5.0,midpoint,0.0,0.0,polycrystal,Solid-State Reaction,
sc_atlas:29364,10.1103/PhysRevB.88.064510,,2013,Ba₁₋ₓNaₓTi₂Sb₂O,BaTi2Sb2O,1.1,unknown,0.0,0.0,polycrystal,Solid-State Reaction,
sc_atlas:29363,10.1103/PhysRevB.88.064510,,2013,Ba₁₋ₓNaₓTi₂Sb₂O,BaTi2Sb2O,1.2,midpoint,0.0,0.0,polycrystal,Solid-State Reaction,
sc_atlas:29467,10.1103/PhysRevB.88.085127,,2013,UCoGe,UCoGe,0.57,midpoint,0.0,0.0,unknown,unknown,
sc_atlas:29468,10.1103/PhysRevB.88.085127,,2013,UCoGe,UCoGe,0.6,midpoint,0.0,0.0,unknown,unknown,
sc_atlas:29580,10.1103/PhysRevB.88.094510,,2013,Ba₁₋ₓNaₓFe₂As₂,Ba0.2Na0.8Fe2As2,18.6,onset,0.0,1e-05,polycrystal,Solid-State Reaction,
sc_atlas:29579,10.1103/PhysRevB.88.094510,,2013,Ba₁₋ₓNaₓFe₂As₂,Ba0.3Na0.7Fe2As2,24.0,onset,0.0,1e-05,polycrystal,Solid-State Reaction,
sc_atlas:29578,10.1103/PhysRevB.88.094510,,2013,Ba₁₋ₓNaₓFe₂As₂,Ba0.4Na0.6Fe2As2,28.7,onset,0.0,1e-05,polycrystal,Solid-State Reaction,
sc_atlas:29577,10.1103/PhysRevB.88.094510,,2013,Ba₁₋ₓNaₓFe₂As₂,Ba0.5Na0.5Fe2As2,33.2,onset,0.0,1e-05,polycrystal,Solid-State Reaction,
sc_atlas:29576,10.1103/PhysRevB.88.094510,,2013,Ba₁₋ₓNaₓFe₂As₂,Ba0.6Na0.4Fe2As2,34.2,onset,0.0,1e-05,polycrystal,Solid-State Reaction,
sc_atlas:29575,10.1103/PhysRevB.88.094510,,2013,Ba₁₋ₓNaₓFe₂As₂,Ba0.7Na0.3Fe2As2,25.8,onset,0.0,1e-05,polycrystal,Solid-State Reaction,
sc_atlas:29573,10.1103/PhysRevB.88.094510,,2013,Ba₁₋ₓNaₓFe₂As₂,Ba0.85Na0.15Fe2As2,1.4,onset,0.0,1e-05,polycrystal,Solid-State Reaction,
sc_atlas:29574,10.1103/PhysRevB.88.094510,,2013,Ba₁₋ₓNaₓFe₂As₂,Ba0.8Na0.2Fe2As2,15.2,onset,0.0,1e-05,polycrystal,Solid-State Reaction,
sc_atlas:29581,10.1103/PhysRevB.88.094510,,2013,Ba₁₋ₓNaₓFe₂As₂,NaFe2As2,12.0,unknown,0.0,0.0,polycrystal,Solid-State Reaction,
sc_atlas:29320,10.1103/PhysRevB.88.094516,,2013,NaFe₁₋ₓCuₓAs,NaFe0.963Cu0.037As,12.9,zero,0.0,0.0,single_crystal,Flux Growth,
sc_atlas:29317,10.1103/PhysRevB.88.094516,,2013,NaFe₁₋ₓCuₓAs,NaFe0.981Cu0.019As,11.5,zero,0.0,0.0,single_crystal,Flux Growth,
sc_atlas:29319,10.1103/PhysRevB.88.094516,,2013,NaFe₁₋ₓCuₓAs,NaFe0.981Cu0.019As,24.6,zero,0.0,0.0,single_crystal,Flux Growth,
sc_atlas:29318,10.1103/PhysRevB.88.094516,,2013,NaFe₁₋ₓCuₓAs,NaFe0.994Cu0.006As,26.2,zero,2.2,0.0,single_crystal,Flux Growth,
sc_atlas:29316,10.1103/PhysRevB.88.094516,,2013,NaFe₁₋ₓCuₓAs,NaFeAs,9.6,zero,0.0,0.0,single_crystal,Flux Growth,
sc_atlas:29323,10.1103/PhysRevB.88.094518,,2013,YPd₂Sn,YPd2Sn,5.2,midpoint,0.0,0.0,unknown,Melt Growth,
sc_atlas:29321,10.1103/PhysRevB.88.094518,,2013,YPd₂Sn,YPd2Sn,5.4,midpoint,0.0,0.0,unknown,Melt Growth,
sc_atlas:16587,10.1103/PhysRevB.88.104502,,2013,Fe_{1+y}(Te_{1-x}Se_x),Fe1.02Te0.5Se0.5,14.0,unknown,0.0,0.0,unknown,Flux Growth,
sc_atlas:16586,10.1103/PhysRevB.88.104502,,2013,Fe_{1+y}(Te_{1-x}Se_x),FeSe,8.0,unknown,0.0,0.0,unknown,Flux Growth,
sc_atlas:29189,10.1103/PhysRevB.88.104505,,2013,Ca₃Ir₄Sn₁₃,Ca3Ir4Sn13,6.8,unknown,0.0,0.002,single_crystal,Flux Growth,
sc_atlas:29188,10.1103/PhysRevB.88.104505,,2013,Ca₃Ir₄Sn₁₃,Ca3Ir4Sn13,7.0,unknown,0.0,0.0,single_crystal,Flux Growth,
sc_atlas:29297,10.1103/PhysRevB.88.104507,,2013,Nb₂Pd(S₁₋ₓSeₓ)₅,Nb2PdS5,6.0,unknown,0.0,0.0,polycrystal,Solid-State Reaction,
sc_atlas:29296,10.1103/PhysRevB.88.104507,,2013,Nb₂Pd(S₁₋ₓSeₓ)₅,Nb2PdS5,6.3,unknown,0.0,0.0,polycrystal,Solid-State Reaction,
sc_atlas:11471,10.1103/physrevb.88.104508,,2013,LaPtSi,LaPtSi,3.15,onset,0.0,0.0,unknown,Melt Growth,
sc_atlas:11469,10.1103/physrevb.88.104508,,2013,LaPtSi,LaPtSi,3.35,unknown,0.0,0.0,unknown,Melt Growth,
sc_atlas:11470,10.1103/physrevb.88.104508,,2013,LaPtSi,LaPtSi,3.42,unknown,0.0,0.0,unknown,Melt Growth,
sc_atlas:28980,10.1103/PhysRevB.88.104510,,2013,TaN,TaN,2.75,zero,0.0,0.0,unknown,unknown,
sc_atlas:28155,10.1103/PhysRevB.88.134501,,2013,Rb₀.₇₇Fe₁.₆₁Se₂,Rb0.77Fe1.61Se2,32.6,unknown,0.0,0.0,unknown,unknown,
sc_atlas:29315,10.1103/PhysRevB.88.134518,,2013,NaFe₀.₉₈₃Co₀.₀₁₇As,NaFe0.983Co0.017As,12.0,unknown,0.0,16.36,unknown,Flux Growth,
sc_atlas:29314,10.1103/PhysRevB.88.134518,,2013,NaFe₀.₉₈₃Co₀.₀₁₇As,NaFe0.983Co0.017As,14.0,unknown,0.0,6.4,unknown,Flux Growth,
sc_atlas:29313,10.1103/PhysRevB.88.134518,,2013,NaFe₀.₉₈₃Co₀.₀₁₇As,NaFe0.983Co0.017As,18.0,unknown,0.0,0.0,unknown,Flux Growth,
sc_atlas:16648,10.1103/PhysRevB.88.134520,,2013,Zr5Sb3,Zr5Sb3,2.3,unknown,0.0,0.0,polycrystal,Melt Growth; Solid-State Reaction,
sc_atlas:29341,10.1103/PhysRevB.88.134521,,2013,Sr₂RuO₄,Sr2RuO4,1.45,unknown,0.0,0.0,unknown,Melt Growth,
sc_atlas:29419,10.1103/PhysRevB.88.140501,,2013,Ba₁₋ₓNaₓTi₂Sb₂O,Ba0.75Na0.25Ti2Sb2O,4.49,unknown,0.0,0.0,polycrystal,Solid-State Reaction,
sc_atlas:29418,10.1103/PhysRevB.88.140501,,2013,Ba₁₋ₓNaₓTi₂Sb₂O,Ba0.75Na0.25Ti2Sb2O,4.5,unknown,0.0,0.0,polycrystal,Solid-State Reaction,
sc_atlas:29417,10.1103/PhysRevB.88.140501,,2013,Ba₁₋ₓNaₓTi₂Sb₂O,Ba0.75Na0.25Ti2Sb2O,5.1,unknown,0.0,0.001,polycrystal,Solid-State Reaction,
sc_atlas:29480,10.1103/PhysRevB.88.140502,,2013,Sn₁₋ₓInₓTe,Sn0.95In0.05Te,1.41,midpoint,0.0,0.0,unknown,Chemical Vapor Transport,
sc_atlas:29479,10.1103/PhysRevB.88.140502,,2013,Sn₁₋ₓInₓTe,Sn0.96In0.04Te,1.22,midpoint,0.0,0.0,unknown,Chemical Vapor Transport,
sc_atlas:29476,10.1103/PhysRevB.88.140502,,2013,Sn₁₋ₓInₓTe,Sn0.975In0.025Te,1.42,midpoint,0.0,0.0,unknown,Chemical Vapor Transport,
sc_atlas:29561,10.1103/PhysRevB.88.140503,,2013,(Ba₁₋ₓLaₓ)Fe₂As₂,Ba0.87La0.13Fe2As2,22.6,onset,0.0,0.0,thin_film,Physical Vapor Deposition; Nanofabrication & Exfoliation,MgO
sc_atlas:29562,10.1103/PhysRevB.88.140503,,2013,(Ba₁₋ₓLaₓ)Fe₂As₂,Ba0.87La0.13Fe2As2,30.3,onset,2.8,0.0,thin_film,Physical Vapor Deposition; Nanofabrication & Exfoliation,MgO
sc_atlas:16635,10.1103/PhysRevB.88.140504,,2013,κ-(ET)₂Cu[N(CN)₂]Br,C22H16BrCuN3S16,11.6,unknown,0.0,0.0,unknown,Flux Growth,
sc_atlas:16636,10.1103/PhysRevB.88.140504,,2013,κ-(ET)₂Cu(NCS)₂,C22H16CuN2S18,10.5,unknown,0.0,0.0,unknown,unknown,
sc_atlas:16608,10.1103/PhysRevB.88.140505,,2013,(CaFeAs)_{10}Pt_{4-y}As_8,Ca10Fe10Pt3.58As18,35.0,unknown,0.0,0.0,unknown,unknown,
sc_atlas:16607,10.1103/PhysRevB.88.140505,,2013,(CaFe_{1-x}Pt_xAs)_{10}Pt_3As_8,Ca10Fe9.5Pt3.5As18,15.0,unknown,0.0,0.0,unknown,Flux Growth,
sc_atlas:28975,10.1103/PhysRevB.88.140509,,2013,Nb,Nb,9.25,unknown,0.0,0.0,unknown,unknown,
sc_atlas:29362,10.1103/PhysRevB.88.144502,,2013,Ba₁₋ₓKₓFe₂As₂,Ba0.1K0.9Fe2As2,11.0,onset,0.0,0.0,polycrystal,Solid-State Reaction,
sc_atlas:29356,10.1103/PhysRevB.88.144502,,2013,Ba₁₋ₓKₓFe₂As₂,Ba0.1K0.9Fe2As2,6.6,unknown,0.0,0.0,polycrystal,Solid-State Reaction,
sc_atlas:29355,10.1103/PhysRevB.88.144502,,2013,Ba₁₋ₓKₓFe₂As₂,Ba0.2K0.8Fe2As2,11.46,unknown,0.0,0.0,polycrystal,Solid-State Reaction,
sc_atlas:29361,10.1103/PhysRevB.88.144502,,2013,Ba₁₋ₓKₓFe₂As₂,Ba0.2K0.8Fe2As2,21.0,onset,0.0,0.0,polycrystal,Solid-State Reaction,
sc_atlas:29354,10.1103/PhysRevB.88.144502,,2013,Ba₁₋ₓKₓFe₂As₂,Ba0.3K0.7Fe2As2,17.5,unknown,0.0,0.0,polycrystal,Solid-State Reaction,
sc_atlas:29360,10.1103/PhysRevB.88.144502,,2013,Ba₁₋ₓKₓFe₂As₂,Ba0.3K0.7Fe2As2,37.51,onset,0.0,0.0,polycrystal,Solid-State Reaction,
sc_atlas:29353,10.1103/PhysRevB.88.144502,,2013,Ba₁₋ₓKₓFe₂As₂,Ba0.4K0.6Fe2As2,27.12,unknown,0.0,0.0,polycrystal,Solid-State Reaction,
sc_atlas:29359,10.1103/PhysRevB.88.144502,,2013,Ba₁₋ₓKₓFe₂As₂,Ba0.4K0.6Fe2As2,37.53,onset,0.0,0.0,polycrystal,Solid-State Reaction,
sc_atlas:29352,10.1103/PhysRevB.88.144502,,2013,Ba₁₋ₓKₓFe₂As₂,Ba0.5K0.5Fe2As2,33.75,unknown,0.0,0.0,polycrystal,Solid-State Reaction,
sc_atlas:29358,10.1103/PhysRevB.88.144502,,2013,Ba₁₋ₓKₓFe₂As₂,Ba0.5K0.5Fe2As2,37.63,onset,0.0,0.0,polycrystal,Solid-State Reaction,
sc_atlas:29351,10.1103/PhysRevB.88.144502,,2013,Ba₁₋ₓKₓFe₂As₂,Ba0.6K0.4Fe2As2,37.55,unknown,0.0,0.0,polycrystal,Solid-State Reaction,
sc_atlas:29350,10.1103/PhysRevB.88.144502,,2013,Ba₁₋ₓKₓFe₂As₂,Ba0.7K0.3Fe2As2,35.88,unknown,0.0,0.0,polycrystal,Solid-State Reaction,
sc_atlas:29357,10.1103/PhysRevB.88.144502,,2013,Ba₁₋ₓKₓFe₂As₂,KFe2As2,3.2,unknown,0.0,0.0,polycrystal,Solid-State Reaction,
sc_atlas:16593,10.1103/PhysRevB.88.144504,,2013,YBa2Cu3Oy,YBa2Cu3O6.93,94.1,unknown,0.0,0.0,single_crystal,Flux Growth,
sc_atlas:29683,10.1103/PhysRevB.88.144510,,2013,NbₓRe₁₋ₓ,Nb0.18Re0.82,8.5,midpoint,0.0,0.0,unknown,Melt Growth,
sc_atlas:29682,10.1103/PhysRevB.88.144510,,2013,NbₓRe₁₋ₓ,Nb0.18Re0.82,8.7,unknown,0.0,0.0,unknown,Melt Growth,
sc_atlas:29587,10.1103/PhysRevB.88.144518,,2013,LiFeAs,LiFeAs,18.0,unknown,0.0,0.0,unknown,Flux Growth,
sc_atlas:29409,10.1103/PhysRevB.88.155124,,2013,FeSe₁₋ₓTeₓ,FeSe0.39Te0.61,14.0,unknown,0.0,0.0,unknown,unknown,
sc_atlas:29349,10.1103/PhysRevB.88.174506,,2013,Ba(Fe₁₋ₓCoₓ)₂As₂,BaFe1.7Co0.3As2,20.6,unknown,0.0,0.0,thin_film,Physical Vapor Deposition,CaF2
sc_atlas:29348,10.1103/PhysRevB.88.174506,,2013,Ba(Fe₁₋ₓCoₓ)₂As₂,BaFe1.7Co0.3As2,22.0,onset,0.0,0.0,thin_film,Physical Vapor Deposition,CaF2
sc_atlas:29345,10.1103/PhysRevB.88.174506,,2013,Ba(Fe₁₋ₓCoₓ)₂As₂,BaFe1.84Co0.16As2,23.9,unknown,0.0,0.0,thin_film,Physical Vapor Deposition,CaF2
sc_atlas:29344,10.1103/PhysRevB.88.174506,,2013,Ba(Fe₁₋ₓCoₓ)₂As₂,BaFe1.84Co0.16As2,25.5,onset,0.0,0.0,thin_film,Physical Vapor Deposition,CaF2
sc_atlas:29347,10.1103/PhysRevB.88.174506,,2013,Ba(Fe₁₋ₓCoₓ)₂As₂,BaFe1.8Co0.2As2,24.6,unknown,0.0,0.0,thin_film,Physical Vapor Deposition,CaF2
sc_atlas:29346,10.1103/PhysRevB.88.174506,,2013,Ba(Fe₁₋ₓCoₓ)₂As₂,BaFe1.8Co0.2As2,26.6,onset,0.0,0.0,thin_film,Physical Vapor Deposition,CaF2
sc_atlas:29343,10.1103/PhysRevB.88.174506,,2013,Ba(Fe₁₋ₓCoₓ)₂As₂,BaFe1.92Co0.08As2,7.0,unknown,0.0,0.0,thin_film,Physical Vapor Deposition,CaF2
sc_atlas:29342,10.1103/PhysRevB.88.174506,,2013,Ba(Fe₁₋ₓCoₓ)₂As₂,BaFe1.92Co0.08As2,9.48,onset,0.0,0.0,thin_film,Physical Vapor Deposition,CaF2
sc_atlas:30444,10.1103/PhysRevB.88.174512,,2013,FeSe,FeSe,9.4,onset,0.0,0.0,unknown,Flux Growth,
sc_atlas:29624,10.1103/PhysRevB.88.180504,,2013,o-TaS₃,TaS3,3.1,midpoint,0.0,0.0,unknown,unknown,
sc_atlas:29625,10.1103/PhysRevB.88.180504,,2013,o-TaS₃,TaS3,3.3,onset,0.0,0.0,unknown,unknown,
sc_atlas:29604,10.1103/PhysRevB.88.180505,,2013,film C,TiN,0.7,unknown,0.0,0.0,thin_film,Chemical Vapor Deposition; Nanofabrication & Exfoliation,Si
sc_atlas:29605,10.1103/PhysRevB.88.180505,,2013,TiN,TiN,0.99,unknown,0.0,0.0,thin_film,Chemical Vapor Deposition; Nanofabrication & Exfoliation,Si
sc_atlas:29606,10.1103/PhysRevB.88.180505,,2013,TiN,TiN,1.5,unknown,0.0,0.0,thin_film,Chemical Vapor Deposition; Nanofabrication & Exfoliation,Si
sc_atlas:29607,10.1103/PhysRevB.88.180505,,2013,film I,TiN,3.5,unknown,0.0,0.0,thin_film,Chemical Vapor Deposition; Nanofabrication & Exfoliation,Si
sc_atlas:29692,10.1103/PhysRevB.88.180509,,2013,LaO₀.₅F₀.₅BiS₂,LaO0.5F0.5BiS2,10.0,unknown,0.0,0.0,unknown,Solid-State Reaction,
sc_atlas:16651,10.1103/PhysRevB.88.184507,,2013,La1.89Sr0.11CuO4,La1.89Sr0.11CuO4,30.0,unknown,0.0,0.0,unknown,Melt Growth,
sc_atlas:29648,10.1103/PhysRevB.88.184508,,2013,NiBi₃,NiBi3,3.9,zero,0.0,0.0,single_crystal,Flux Growth,
sc_atlas:29647,10.1103/PhysRevB.88.184508,,2013,NiBi₃,NiBi3,4.0,onset,0.0,0.0,single_crystal,Flux Growth,
sc_atlas:29408,10.1103/PhysRevB.88.220508,,2013,Ba₁₋ₓKₓFe₂As₂,Ba0.1K0.9Fe2As2,9.0,unknown,0.0,0.0,single_crystal,Flux Growth,
sc_atlas:16786,10.1103/PhysRevB.88.224510,,2013,EuFe2As2,EuFe2As2,30.0,unknown,0.0,0.0,unknown,Melt Growth,
sc_atlas:29564,10.1103/PhysRevB.88.224515,,2013,Bi₄O₄S₃,Bi4O4S3,4.6,zero,0.0,0.0,polycrystal,Solid-State Reaction,
sc_atlas:29563,10.1103/PhysRevB.88.224515,,2013,Bi₄O₄S₃,Bi4O4S3,4.8,onset,0.0,0.0,polycrystal,Solid-State Reaction,
sc_atlas:29619,10.1103/PhysRevB.88.245131,,2013,URu₂Si₂,URu2Si2,1.4,unknown,0.0,0.0,unknown,Melt Growth,
sc_atlas:29825,10.1103/PhysRevB.89.014510,,2014,Ba₁₋ₓNaₓFe₂As₂,Ba0.85Na0.15Fe2As2,5.0,unknown,0.0,0.0,polycrystal,Solid-State Reaction,
sc_atlas:29879,10.1103/PhysRevB.89.014512,,2014,EuFe₂(As₁₋ₓPₓ)₂,EuFe2As1.7P0.3,25.0,unknown,0.0,0.001,single_crystal,Flux Growth,
sc_atlas:29681,10.1103/PhysRevB.89.020505,,2014,PbTaSe₂,PbTaSe2,3.72,unknown,0.0,0.001,polycrystal,Solid-State Reaction,
sc_atlas:29680,10.1103/PhysRevB.89.020505,,2014,PbTaSe₂,PbTaSe2,3.79,unknown,0.0,0.0,polycrystal,Solid-State Reaction,
sc_atlas:29520,10.1103/PhysRevB.89.020507,,2013,LiFeO₂Fe₂Se₂,LiFe3O2Se2,40.0,unknown,0.0,0.001,polycrystal,Solution-based synthesis/processing; Solid-State Reaction,
sc_atlas:29521,10.1103/PhysRevB.89.020507,,2013,annealed at 5 GPa and 150 °C,LiFe3O2Se2,43.0,unknown,0.0,0.001,polycrystal,Solution-based synthesis/processing; Solid-State Reaction,
sc_atlas:29811,10.1103/PhysRevB.89.024501,,2014,YBa₂Cu₄O₈,YBa2Cu4O8,79.9,unknown,0.0,0.0,unknown,unknown,
sc_atlas:16763,10.1103/PhysRevB.89.024518,,2013,Gd4Fe2As2Te1-xO4,Gd4Fe2As2Te0.9O4,25.0,onset,0.0,0.0,unknown,Flux Growth,
sc_atlas:16765,10.1103/PhysRevB.89.024518,,2013,Pr4Fe2As2Te1-xO4,Pr4Fe2As2Te0.88O4,25.0,onset,0.0,0.0,unknown,Flux Growth,
sc_atlas:16770,10.1103/PhysRevB.89.024518,,2013,Sm4Fe2As2Te1-xO4,Sm4Fe2As2Te0.92O4,25.0,onset,0.0,0.0,unknown,Flux Growth,
sc_atlas:30047,10.1103/PhysRevB.89.035145,,2014,Pr₁₋ₓCeₓPt₄Ge₁₂,PrPt4Ge12,7.9,midpoint,0.0,0.0,unknown,Melt Growth,
sc_atlas:16791,10.1103/PhysRevB.89.041101,,2014,CeIrIn5-xHgx,CeIrIn5,0.4,unknown,0.0,0.0,unknown,Flux Growth,
sc_atlas:16792,10.1103/PhysRevB.89.041101,,2014,CeIrIn5-xHgx,CeIrIn5,1.2,midpoint,0.0,0.0,unknown,Flux Growth,
sc_atlas:29227,10.1103/PhysRevB.89.045101,,2014,BaFe₂(As₁₋ₓPₓ)₂,BaFe2As0.78P1.22,9.0,unknown,0.0,0.0,single_crystal,Flux Growth,
sc_atlas:29226,10.1103/PhysRevB.89.045101,,2014,BaFe₂(As₁₋ₓPₓ)₂,BaFe2As1.1P0.9,22.0,unknown,0.0,0.0,single_crystal,Flux Growth,
sc_atlas:29225,10.1103/PhysRevB.89.045101,,2014,BaFe₂(As₁₋ₓPₓ)₂,BaFe2As1.4P0.6,30.0,unknown,0.0,0.0,single_crystal,Flux Growth,
sc_atlas:29224,10.1103/PhysRevB.89.045101,,2014,BaFe₂(As₁₋ₓPₓ)₂,BaFe2As1.52P0.48,16.0,unknown,0.0,0.0,single_crystal,Flux Growth,
sc_atlas:11477,10.1103/physrevb.89.045141,,2014,LiFeAs,LiFeAs,13.2,unknown,0.0,9.0,single_crystal,Flux Growth,
sc_atlas:11478,10.1103/physrevb.89.045141,,2014,LiFeAs,LiFeAs,13.4,unknown,0.0,9.0,single_crystal,Flux Growth,
sc_atlas:11476,10.1103/physrevb.89.045141,,2014,LiFeAs,LiFeAs,18.0,unknown,0.0,0.0,single_crystal,Flux Growth,
sc_atlas:29801,10.1103/PhysRevB.89.054502,,2014,NaFe₁₋ₓCoₓAs,NaFe0.97Co0.03As,21.0,unknown,0.0,0.0,single_crystal,Flux Growth,
sc_atlas:29800,10.1103/PhysRevB.89.054502,,2014,NaFe₁₋ₓCoₓAs,NaFeAs,11.0,unknown,0.0,0.0,single_crystal,Flux Growth,
sc_atlas:28867,10.1103/PhysRevB.89.054514,,2013,Ba(Fe₁₋ₓCoₓ)₂As₂,BaFe1.926Co0.074As2,18.0,unknown,0.3,0.0,unknown,Flux Growth,
sc_atlas:28871,10.1103/PhysRevB.89.054514,,2013,Ba(Fe₁₋ₓCoₓ)₂As₂,BaFe1.926Co0.074As2,22.0,unknown,4.4,0.0,unknown,Flux Growth,
sc_atlas:28869,10.1103/PhysRevB.89.054514,,2013,Ba(Fe₁₋ₓCoₓ)₂As₂,BaFe1.926Co0.074As2,25.0,zero,2.3,0.0,unknown,Flux Growth,
sc_atlas:28870,10.1103/PhysRevB.89.054514,,2013,Ba(Fe₁₋ₓCoₓ)₂As₂,BaFe1.926Co0.074As2,27.7,midpoint,2.9,0.0,unknown,Flux Growth,
sc_atlas:28868,10.1103/PhysRevB.89.054514,,2013,Ba(Fe₁₋ₓCoₓ)₂As₂,BaFe1.926Co0.074As2,30.0,onset,2.3,0.0,unknown,Flux Growth,
sc_atlas:28866,10.1103/PhysRevB.89.054514,,2013,Ba(Fe₀.₉₆₃Co₀.₀₃₇)As₂ filamentary,BaFe1.926Co0.074As2,6.7,unknown,0.0,0.0,unknown,Flux Growth,
sc_atlas:16799,10.1103/PhysRevB.89.060503,,2014,2H-NbS2,NbS2,6.05,unknown,0.0,0.0,unknown,Chemical Vapor Transport,
sc_atlas:16800,10.1103/PhysRevB.89.060503,,2014,2H-NbSe2,NbSe2,7.1,unknown,0.0,0.0,unknown,Chemical Vapor Transport,
sc_atlas:29378,10.1103/PhysRevB.89.060504,,2014,K₁₋ₓNaₓFe₂As₂,KFe2As2,3.44,unknown,0.0,0.0,unknown,Flux Growth,
sc_atlas:29379,10.1103/PhysRevB.89.060504,,2014,K₁₋ₓNaₓFe₂As₂,KFe2As2,3.5,unknown,0.0,0.0,unknown,Flux Growth,
sc_atlas:29971,10.1103/PhysRevB.89.060507,,2014,BiPd,BiPd,3.7,unknown,0.0,0.0,unknown,Melt Growth,
sc_atlas:28329,10.1103/PhysRevB.89.064510,,2014,K(Fe₁₋ₓCoₓ)₂As₂,KFe1.932Co0.068As2,1.7,onset,0.0,0.0,single_crystal,Flux Growth,
sc_atlas:28328,10.1103/PhysRevB.89.064510,,2014,K(Fe₁₋ₓCoₓ)₂As₂,KFe1.966Co0.034As2,2.9,onset,0.0,0.0,single_crystal,Flux Growth,
sc_atlas:28327,10.1103/PhysRevB.89.064510,,2014,K(Fe₁₋ₓCoₓ)₂As₂,KFe2As2,4.4,onset,0.0,0.0,single_crystal,Flux Growth,
sc_atlas:29965,10.1103/PhysRevB.89.064511,,2014,LaFe(As₁₋ₓPₓ)(O₁₋ᵧFᵧ),LaFeAs0.2P0.8O0.9F0.1,8.8,onset,0.0,0.0,polycrystal,Solid-State Reaction,
sc_atlas:29968,10.1103/PhysRevB.89.064511,,2014,LaFe(As₁₋ₓPₓ)(O₁₋ᵧFᵧ),LaFeAs0.4P0.6O0.95F0.05,24.0,onset,0.0,0.0,polycrystal,Solid-State Reaction,
sc_atlas:29967,10.1103/PhysRevB.89.064511,,2014,LaFe(As₁₋ₓPₓ)(O₁₋ᵧFᵧ),LaFeAs0.6P0.4O0.95F0.05,19.0,onset,0.0,0.0,polycrystal,Solid-State Reaction,
sc_atlas:29964,10.1103/PhysRevB.89.064511,,2014,LaFe(As₁₋ₓPₓ)(O₁₋ᵧFᵧ),LaFeAs0.6P0.4O0.9F0.1,27.0,onset,0.0,0.0,polycrystal,Solid-State Reaction,
sc_atlas:29969,10.1103/PhysRevB.89.064511,,2014,LaFe(As₁₋ₓPₓ)(O₁₋ᵧFᵧ),LaFePO0.95F0.05,6.7,onset,0.0,0.0,polycrystal,Solid-State Reaction,
sc_atlas:29966,10.1103/PhysRevB.89.064511,,2014,LaFe(As₁₋ₓPₓ)(O₁₋ᵧFᵧ),LaFePO0.9F0.1,5.4,onset,0.0,0.0,polycrystal,Solid-State Reaction,
sc_atlas:16250,10.1103/PhysRevB.89.064514,,2014,Ba1-xNaxFe2As2,Ba0.65Na0.35Fe2As2,34.0,unknown,0.0,0.0,unknown,unknown,
sc_atlas:16249,10.1103/PhysRevB.89.064514,,2014,Ba1-xKxFe2As2,Ba0.68K0.32Fe2As2,38.0,unknown,0.0,0.0,unknown,unknown,
sc_atlas:29336,10.1103/PhysRevB.89.081103,,2014,BaK₀.₉₃,Ba0.07K0.93Fe2As2,7.0,unknown,0.0,0.0,single_crystal,Flux Growth,
sc_atlas:29337,10.1103/PhysRevB.89.081103,,2014,BaK₀.₈₈,Ba0.12K0.88Fe2As2,13.0,unknown,0.0,0.0,single_crystal,Flux Growth,
sc_atlas:29338,10.1103/PhysRevB.89.081103,,2014,BaK₀.₇₆,Ba0.24K0.76Fe2As2,17.0,unknown,0.0,0.0,single_crystal,Flux Growth,
sc_atlas:29818,10.1103/PhysRevB.89.094501,,2014,CaFe₁₋ₓCoₓAsH,CaFe0.91Co0.09AsH,23.0,onset,0.0,0.0,polycrystal,Solid-State Reaction,
sc_atlas:30015,10.1103/PhysRevB.89.094504,,2014,Sr₂RuO₄,Sr2RuO4,1.5,unknown,0.0,0.0,unknown,Melt Growth,
sc_atlas:29704,10.1103/PhysRevB.89.094505,,2013,Ba₁₋ₓRbₓTi₂Sb₂O,Ba0.8Rb0.2Ti2Sb2O,5.4,unknown,0.0,0.0,polycrystal,Solid-State Reaction,
sc_atlas:29703,10.1103/PhysRevB.89.094505,,2013,Ba₁₋ₓRbₓTi₂Sb₂O,Ba0.95Rb0.05Ti2Sb2O,3.7,unknown,0.0,0.0,polycrystal,Solid-State Reaction,
sc_atlas:29702,10.1103/PhysRevB.89.094505,,2013,Ba₁₋ₓRbₓTi₂Sb₂O,BaTi2Sb2O,1.0,unknown,0.0,0.0,polycrystal,Solid-State Reaction,
sc_atlas:16825,10.1103/PhysRevB.89.094509,,2014,LaPdSi3,LaPdSi3,2.54,unknown,0.0,0.0,unknown,Melt Growth,
sc_atlas:16824,10.1103/PhysRevB.89.094509,,2014,LaPdSi3,LaPdSi3,2.6,unknown,0.0,0.0,unknown,Melt Growth,
sc_atlas:16823,10.1103/PhysRevB.89.094509,,2014,LaPdSi3,LaPdSi3,2.63,zero,0.0,0.0,unknown,Melt Growth,
sc_atlas:16821,10.1103/PhysRevB.89.094509,,2014,LaPdSi3,LaPdSi3,2.65,midpoint,0.0,0.0,unknown,Melt Growth,
sc_atlas:16822,10.1103/PhysRevB.89.094509,,2014,LaPdSi3,LaPdSi3,2.7,onset,0.0,0.0,unknown,Melt Growth,
sc_atlas:16828,10.1103/PhysRevB.89.094509,,2014,LaPtSi3,LaPtSi3,1.43,zero,0.0,0.0,unknown,Melt Growth,
sc_atlas:16826,10.1103/PhysRevB.89.094509,,2014,LaPtSi3,LaPtSi3,1.52,unknown,0.0,0.0,unknown,Melt Growth,
sc_atlas:16827,10.1103/PhysRevB.89.094509,,2014,LaPtSi3,LaPtSi3,1.58,onset,0.0,0.0,unknown,Melt Growth,
sc_atlas:29833,10.1103/PhysRevB.89.094510,,2013,SmFeAs₁₋yP_yO₁₋xH_x,SmFeAs0.47P0.53O0.85H0.15,4.0,onset,0.0,0.0,unknown,Solid-State Reaction,
sc_atlas:29831,10.1103/PhysRevB.89.094510,,2013,SmFeAs₁₋yP_yO₁₋xH_x,SmFeAs0.55P0.45O0.79H0.21,24.0,onset,0.0,0.0,unknown,Solid-State Reaction,
sc_atlas:29830,10.1103/PhysRevB.89.094510,,2013,SmFeAs₁₋yP_yO₁₋xH_x,SmFeAs0.55P0.45O0.84H0.16,18.0,onset,0.0,0.0,unknown,Solid-State Reaction,
sc_atlas:29829,10.1103/PhysRevB.89.094510,,2013,SmFeAs₁₋yP_yO₁₋xH_x,SmFeAs0.55P0.45O0.92H0.08,22.5,onset,0.0,0.0,unknown,Solid-State Reaction,
sc_atlas:29827,10.1103/PhysRevB.89.094510,,2013,SmFeAs₁₋yP_yO₁₋xH_x,SmFeAs0.77P0.23O0.8H0.2,44.5,onset,0.0,0.0,unknown,Solid-State Reaction,
sc_atlas:16359,10.1103/PhysRevB.89.094514,,2014,K0.8Fe1.70Se2,K0.8Fe1.70Se2,32.0,unknown,0.0,0.0,unknown,Melt Growth,
sc_atlas:16360,10.1103/PhysRevB.89.094514,,2014,Tl0.4Rb0.4Fe1.67Se2,Tl0.4Rb0.4Fe1.67Se2,32.0,unknown,0.0,0.0,unknown,Melt Growth,
sc_atlas:29947,10.1103/PhysRevB.89.100501,,2014,Ir₀.₉₅Pd₀.₀₅Te₂,Ir0.95Pd0.05Te2,2.5,onset,0.0,0.0,unknown,Chemical Vapor Transport,
sc_atlas:11479,10.1103/physrevb.89.100503,,2014,In,In,3.415,unknown,0.0,0.0,unknown,unknown,SiO2
sc_atlas:29988,10.1103/PhysRevB.89.104512,,2014,Ba₁₋ₓNaₓFe₂As₂,Ba0.75Na0.25Fe2As2,10.0,unknown,0.0,0.0,single_crystal,Flux Growth,
sc_atlas:29990,10.1103/PhysRevB.89.104512,,2014,Ba₁₋ₓNaₓFe₂As₂,Ba0.75Na0.25Fe2As2,21.0,unknown,0.0,0.0,single_crystal,Flux Growth,
sc_atlas:29989,10.1103/PhysRevB.89.104512,,2014,Ba₁₋ₓNaₓFe₂As₂,Ba0.75Na0.25Fe2As2,26.0,unknown,0.0,0.0,single_crystal,Flux Growth,
sc_atlas:29945,10.1103/PhysRevB.89.104520,,2014,KₓWO₃,K0.38WO3,2.1,midpoint,0.0,0.0,polycrystal,Solid-State Reaction,
sc_atlas:29946,10.1103/PhysRevB.89.104520,,2014,KₓWO₃,K0.4WO3,1.5,unknown,0.0,0.0,polycrystal,Solid-State Reaction,
sc_atlas:29411,10.1103/PhysRevB.89.104522,,2014,LiFeAs,LiFeAs,17.2,unknown,0.0,0.0,single_crystal,Flux Growth,
sc_atlas:29302,10.1103/PhysRevB.89.115112,,2014,Ba₁₋ₓKₓFe₂As₂,Ba0.07K0.93Fe2As2,7.3,zero,0.0,0.0,single_crystal,Flux Growth,
sc_atlas:29303,10.1103/PhysRevB.89.115112,,2014,Ba₁₋ₓKₓFe₂As₂,Ba0.12K0.88Fe2As2,11.0,zero,0.0,0.0,single_crystal,Flux Growth,
sc_atlas:29304,10.1103/PhysRevB.89.115112,,2014,Ba₁₋ₓKₓFe₂As₂,Ba0.24K0.76Fe2As2,22.0,zero,0.0,0.0,single_crystal,Flux Growth,
sc_atlas:29301,10.1103/PhysRevB.89.115112,,2014,Ba₁₋ₓKₓFe₂As₂,KFe2As2,3.7,zero,0.0,0.0,single_crystal,Flux Growth,
sc_atlas:16836,10.1103/PhysRevB.89.125111,,2014,La3Co4Sn13,La3Co4Sn13,1.95,midpoint,0.0,0.0,unknown,Melt Growth,
sc_atlas:16839,10.1103/PhysRevB.89.125111,,2014,La3Rh4Sn13,La3Rh4Sn13,2.1,unknown,0.0,0.0,unknown,Melt Growth,
sc_atlas:16837,10.1103/PhysRevB.89.125111,,2014,La3Rh4Sn13,La3Rh4Sn13,2.13,unknown,0.0,0.0,unknown,Melt Growth,
sc_atlas:16838,10.1103/PhysRevB.89.125111,,2014,La3Rh4Sn13,La3Rh4Sn13,2.98,midpoint,0.0,0.0,unknown,Melt Growth,
sc_atlas:16830,10.1103/PhysRevB.89.134502,,2014,CsFe2As2,CsFe2As2,1.8,zero,0.0,0.0,single_crystal,Flux Growth,
sc_atlas:29898,10.1103/PhysRevB.89.134503,,2014,LaFe₁₋ₓMnₓAsO₀.₈₉F₀.₁₁,LaFe0.99925Mn0.00075AsO0.89F0.11,16.3,unknown,0.0,0.0,unknown,unknown,
sc_atlas:29897,10.1103/PhysRevB.89.134503,,2014,LaFe₁₋ₓMnₓAsO₀.₈₉F₀.₁₁,LaFe0.99975Mn0.00025AsO0.89F0.11,25.0,unknown,0.0,0.0,unknown,unknown,
sc_atlas:29899,10.1103/PhysRevB.89.134503,,2014,LaFe₁₋ₓMnₓAsO₀.₈₉F₀.₁₁,LaFe0.999Mn0.001AsO0.89F0.11,11.5,unknown,0.0,0.0,unknown,unknown,
sc_atlas:29896,10.1103/PhysRevB.89.134503,,2014,LaFe₁₋ₓMnₓAsO₀.₈₉F₀.₁₁,LaFeAsO0.89F0.11,29.0,unknown,0.0,0.0,unknown,unknown,
sc_atlas:29998,10.1103/PhysRevB.89.134504,,2014,Ba₁₋ₓKₓFe₂As₂,Ba0.6K0.4Fe2As2,38.0,onset,0.0,0.0,unknown,Flux Growth,
sc_atlas:30000,10.1103/PhysRevB.89.134504,,2014,Ba₁₋ₓKₓFe₂As₂,Ba0.75K0.25Fe2As2,27.0,onset,0.0,0.0,unknown,Flux Growth,
sc_atlas:29999,10.1103/PhysRevB.89.134504,,2014,Ba₁₋ₓKₓFe₂As₂,KFe2As2,3.7,onset,0.0,0.0,unknown,Flux Growth,
sc_atlas:29719,10.1103/PhysRevB.89.134507,,2014,Ca₀.₃₂Na₀.₆₈Fe₂As₂,Ca0.32Na0.68Fe2As2,33.6,unknown,0.0,0.0,single_crystal,Flux Growth,
sc_atlas:29718,10.1103/PhysRevB.89.134507,,2014,Ca₀.₃₂Na₀.₆₈Fe₂As₂,Ca0.32Na0.68Fe2As2,33.9,unknown,0.0,0.0,single_crystal,Flux Growth,
sc_atlas:29716,10.1103/PhysRevB.89.134507,,2014,Ca₀.₃₂Na₀.₆₈Fe₂As₂,Ca0.32Na0.68Fe2As2,34.0,unknown,0.0,1.0,single_crystal,Flux Growth,
sc_atlas:29717,10.1103/PhysRevB.89.134507,,2014,Ca₀.₃₂Na₀.₆₈Fe₂As₂,Ca0.32Na0.68Fe2As2,34.6,onset,0.0,0.0,single_crystal,Flux Growth,
sc_atlas:30112,10.1103/PhysRevB.89.134509,,2014,K_zFe₂Se₂,K0.53Fe2.002Se2,32.0,unknown,0.0,0.0,unknown,Flux Growth,
sc_atlas:29518,10.1103/PhysRevB.89.134516,,2014,S₄ (x=0.27),Ca0.73La0.27Fe2As2,31.0,unknown,0.0,0.0,unknown,Flux Growth,
sc_atlas:29519,10.1103/PhysRevB.89.134516,,2014,Ca₁₋ₓLaₓFe₂As₂,Ca0.73La0.27Fe2As2,44.0,unknown,2.0,0.0,unknown,Flux Growth,
sc_atlas:29516,10.1103/PhysRevB.89.134516,,2014,"S₃, phase: T_{c1}",Ca0.87La0.13Fe2As2,10.0,unknown,0.0,0.0,unknown,Flux Growth,
sc_atlas:29517,10.1103/PhysRevB.89.134516,,2014,"S₃, phase: T_{c1}",Ca0.87La0.13Fe2As2,20.0,unknown,0.4,0.0,unknown,Flux Growth,
sc_atlas:29515,10.1103/PhysRevB.89.134516,,2014,S₃ (x=0.13),Ca0.87La0.13Fe2As2,46.5,onset,0.4,0.0,unknown,Flux Growth,
sc_atlas:29513,10.1103/PhysRevB.89.134516,,2014,S₁ (x=0.10),Ca0.9La0.1Fe2As2,44.0,onset,0.0,0.0,unknown,Flux Growth,
sc_atlas:29514,10.1103/PhysRevB.89.134516,,2014,"S₁, phase: T_{c1}",Ca0.9La0.1Fe2As2,8.0,onset,0.0,0.0,unknown,Flux Growth,
sc_atlas:30092,10.1103/PhysRevB.89.140504,,2014,SrPtAs,SrPtAs,1.43,unknown,0.0,0.0842,polycrystal,Solid-State Reaction,
sc_atlas:30090,10.1103/PhysRevB.89.140504,,2014,SrPtAs,SrPtAs,2.4,unknown,0.0,0.0,polycrystal,Solid-State Reaction,
sc_atlas:30122,10.1103/PhysRevB.89.144419,,2014,Pr₁₋ₓNdₓOs₄Sb₁₂,Pr0.75Nd0.25Os4Sb12,1.3,unknown,0.0,0.0,single_crystal,Flux Growth,
sc_atlas:29908,10.1103/PhysRevB.89.144511,,2014,Ba₁₋ₓKₓ(Fe₁₋ᵧCoᵧ)₂As₂,Ba0.73K0.27Fe1.74Co0.26As2,14.0,onset,0.0,0.0,polycrystal,Solid-State Reaction,
sc_atlas:29909,10.1103/PhysRevB.89.144511,,2014,Ba₁₋ₓKₓ(Fe₁₋ᵧCoᵧ)₂As₂,Ba0.7K0.3Fe1.68Co0.32As2,13.7,onset,0.0,0.0,polycrystal,Solid-State Reaction,
sc_atlas:16882,10.1103/PhysRevB.89.165141,,2014,κ-(BEDT-TTF)2Cu[N(CN)2]Br,C22H16BrCuN3S16,10.0,unknown,0.0,0.75,unknown,Solution-based synthesis/processing,
sc_atlas:16881,10.1103/PhysRevB.89.165141,,2014,κ-(BEDT-TTF)2Cu[N(CN)2]Br,C22H16BrCuN3S16,11.4,unknown,0.0,0.0,unknown,Solution-based synthesis/processing,
sc_atlas:16884,10.1103/PhysRevB.89.165141,,2014,κ-(BEDT-TTF)2Cu(NCS)2,C22H16CuN2S18,9.0,unknown,0.0,2.0,unknown,Solution-based synthesis/processing,
sc_atlas:16883,10.1103/PhysRevB.89.165141,,2014,κ-(BEDT-TTF)2Cu(NCS)2,C22H16CuN2S18,9.3,unknown,0.0,0.0,unknown,Solution-based synthesis/processing,
sc_atlas:16885,10.1103/PhysRevB.89.165141,,2014,κ-(BEDT-TTF)2Cu(NCS)2,C22H16CuN2S18,9.4,unknown,0.0,0.0,unknown,Solution-based synthesis/processing,
sc_atlas:30113,10.1103/PhysRevB.89.174515,,2014,LaO₀.₅F₀.₅BiS₂,LaO0.5F0.5BiS2,10.8,onset,0.0,0.0,polycrystal,Solid-State Reaction,
sc_atlas:30114,10.1103/PhysRevB.89.174515,,2014,LaO₀.₅F₀.₅BiS₂,LaO0.5F0.5BiS2,7.7,zero,0.0,0.0,polycrystal,Solid-State Reaction,
sc_atlas:30115,10.1103/PhysRevB.89.174515,,2014,LaO₀.₅F₀.₅BiS₂,LaO0.5F0.5BiS2,8.5,unknown,0.0,0.0005,polycrystal,Solid-State Reaction,
sc_atlas:30216,10.1103/PhysRevB.89.174519,,2014,K₁₋ₓNaₓFe₂As₂,K0.93Na0.07Fe2As2,2.8,zero,0.0,0.0,single_crystal,Flux Growth,
sc_atlas:30215,10.1103/PhysRevB.89.174519,,2014,K₁₋ₓNaₓFe₂As₂,KFe2As2,3.5,zero,0.0,0.0,single_crystal,Flux Growth,
sc_atlas:30153,10.1103/PhysRevB.89.180508,,2014,T′-La₁.₉Y₀.₁CuO₄,La1.9Y0.1CuO4,21.0,unknown,0.0,0.0,thin_film,Molecular Beam Epitaxy,YAlO3
sc_atlas:30148,10.1103/PhysRevB.89.184503,,2014,Nb,Nb,9.25,unknown,0.0,0.0,unknown,unknown,
sc_atlas:30143,10.1103/PhysRevB.89.184506,,2014,Sr₂VFeAsO₃,Sr2VFeAsO3,32.0,unknown,0.0,0.0,polycrystal,Solid-State Reaction,
sc_atlas:30144,10.1103/PhysRevB.89.184506,,2014,Sr₂VFeAsO₃,Sr2VFeAsO3,36.0,unknown,1.9,0.0,polycrystal,Solid-State Reaction,
sc_atlas:30145,10.1103/PhysRevB.89.184506,,2014,Sr₂VFeAsO₃,Sr2VFeAsO3,36.5,unknown,2.4,0.0,polycrystal,Solid-State Reaction,
sc_atlas:11480,10.1103/physrevb.89.184509,,2014,La₂₋ₓSrₓCuO₄,La1.775Sr0.225CuO4,44.5,unknown,0.0,0.0,thin_film,Molecular Beam Epitaxy,LaSrAlO4
sc_atlas:28279,10.1103/PhysRevB.89.184516,,2014,YBa₂Cu₃O₆₊δ,YBa2Cu3O6.45,35.0,unknown,0.0,0.0,single_crystal,Flux Growth,
sc_atlas:28280,10.1103/PhysRevB.89.184516,,2014,YBa₂Cu₃O₆₊δ,YBa2Cu3O6.5,50.0,unknown,0.0,0.0,single_crystal,Flux Growth,
sc_atlas:28281,10.1103/PhysRevB.89.184516,,2014,YBa₂Cu₃O₆₊δ,YBa2Cu3O6.6,62.0,unknown,0.0,0.0,single_crystal,Flux Growth,
sc_atlas:29622,10.1103/PhysRevB.89.205136,,2014,Ca₁₀(Pt₃As₈)((Fe₁₋ₓPtₓ)₂As₂)₅,Ca10Fe9.22Pt3.78As18,10.0,unknown,0.0,0.0,unknown,unknown,
sc_atlas:29623,10.1103/PhysRevB.89.205136,,2014,Ca₁₀(Pt₃As₈)((Fe₁₋ₓPtₓ)₂As₂)₅,Ca10Fe9.22Pt3.78As18,9.7,unknown,0.0,0.0,unknown,unknown,
sc_atlas:30231,10.1103/PhysRevB.89.214512,,2014,UCoGe,UCoGe,0.5,unknown,0.0,0.0,unknown,Melt Growth,
sc_atlas:30232,10.1103/PhysRevB.89.214512,,2014,UCoGe,UCoGe,0.6,onset,0.0,0.0,unknown,Melt Growth,
sc_atlas:29637,10.1103/PhysRevB.89.220503,,2014,Li(Fe₁₋ₓCoₓ)As,LiFe0.88Co0.12As,4.0,unknown,0.0,0.0,single_crystal,Flux Growth,
sc_atlas:29636,10.1103/PhysRevB.89.220503,,2014,Li(Fe₁₋ₓCoₓ)As,LiFe0.94Co0.06As,10.0,unknown,0.0,0.0,single_crystal,Flux Growth,
sc_atlas:29635,10.1103/PhysRevB.89.220503,,2014,Li(Fe₁₋ₓCoₓ)As,LiFeAs,18.0,unknown,0.0,0.0,single_crystal,Flux Growth,
sc_atlas:29288,10.1103/PhysRevB.89.220506,,2014,FeSe₁₋ₓ,FeSe,8.0,unknown,0.0,0.0,unknown,Flux Growth,
sc_atlas:29287,10.1103/PhysRevB.89.220506,,2014,FeSe₁₋ₓ,FeSe0.96,8.11,unknown,0.0,0.0,unknown,Flux Growth,
sc_atlas:29984,10.1103/PhysRevB.89.220509,,2014,KFe₂As₂,KFe2As2,1.83,midpoint,1.78,0.0,single_crystal,Flux Growth,
sc_atlas:29979,10.1103/PhysRevB.89.220509,,2014,KFe₂As₂,KFe2As2,1.95,zero,2.7,0.0,single_crystal,Flux Growth,
sc_atlas:29985,10.1103/PhysRevB.89.220509,,2014,KFe₂As₂,KFe2As2,2.23,midpoint,5.77,0.0,single_crystal,Flux Growth,
sc_atlas:29983,10.1103/PhysRevB.89.220509,,2014,KFe₂As₂,KFe2As2,2.46,onset,6.8,0.0015,single_crystal,Flux Growth,
sc_atlas:29980,10.1103/PhysRevB.89.220509,,2014,KFe₂As₂,KFe2As2,3.19,zero,5.8,0.0,single_crystal,Flux Growth,
sc_atlas:29981,10.1103/PhysRevB.89.220509,,2014,KFe₂As₂,KFe2As2,3.49,onset,0.0,0.0015,single_crystal,Flux Growth,
sc_atlas:29978,10.1103/PhysRevB.89.220509,,2014,KFe₂As₂,KFe2As2,3.61,zero,0.0,0.0,single_crystal,Flux Growth,
sc_atlas:29982,10.1103/PhysRevB.89.220509,,2014,KFe₂As₂,KFe2As2,3.8,onset,5.5,0.0015,single_crystal,Flux Growth,
sc_atlas:30268,10.1103/PhysRevB.89.224512,,2014,2H-TaS₂,TaS2,3.0,unknown,0.0,0.0,unknown,Chemical Vapor Transport; Nanofabrication & Exfoliation,
sc_atlas:30348,10.1103/PhysRevB.90.014513,,2014,LaIrSi₃,LaIrSi3,0.44,unknown,0.0,0.005,unknown,Melt Growth,
sc_atlas:30349,10.1103/PhysRevB.90.014513,,2014,LaIrSi₃,LaIrSi3,0.7,midpoint,0.0,0.32,unknown,Melt Growth,
sc_atlas:30346,10.1103/PhysRevB.90.014513,,2014,LaIrSi₃,LaIrSi3,0.72,unknown,0.0,0.0,unknown,Melt Growth,
sc_atlas:30347,10.1103/PhysRevB.90.014513,,2014,LaIrSi₃,LaIrSi3,1.45,midpoint,0.0,0.0,unknown,Melt Growth,
sc_atlas:30222,10.1103/PhysRevB.90.014517,,2014,Ba₁₋ₓKₓFe₂As₂,Ba0.66K0.34Fe2As2,39.0,unknown,0.0,0.0,unknown,unknown,
sc_atlas:30221,10.1103/PhysRevB.90.014517,,2014,Ba₁₋ₓKₓFe₂As₂,Ba0.84K0.16Fe2As2,7.0,unknown,0.0,0.0,unknown,unknown,
sc_atlas:31793,10.1103/PhysRevB.90.020502,,2014,K₀.₅₀Na₀.₂₄Fe₁.₅₂Se₂,K0.5Na0.24Fe1.52Se2,14.1,unknown,0.0,0.0,polycrystal,Solid-State Reaction,
sc_atlas:31792,10.1103/PhysRevB.90.020502,,2014,K₀.₅₀Na₀.₂₄Fe₁.₅₂Se₂,K0.5Na0.24Fe1.52Se2,20.0,unknown,0.0,0.0,polycrystal,Solid-State Reaction,
sc_atlas:30316,10.1103/PhysRevB.90.020503,,2014,LiₓZrNCl,Li0.08ZrNCl,11.0,unknown,0.0,8.95,polycrystal,Solid-State Reaction,
sc_atlas:30197,10.1103/PhysRevB.90.020505,,2014,(Pb₀.₅Sn₀.₅)₁₋ₓInₓTe,Pb0.35Sn0.35In0.3Te,4.7,onset,0.0,0.001,unknown,Melt Growth,
sc_atlas:30201,10.1103/PhysRevB.90.020505,,2014,(Pb₀.₅Sn₀.₅)₁₋ₓInₓTe,Pb0.35Sn0.35In0.3Te,4.8,onset,0.0,0.0,unknown,Melt Growth,
sc_atlas:30199,10.1103/PhysRevB.90.020505,,2014,(Pb₀.₅Sn₀.₅)₁₋ₓInₓTe,Pb0.42Sn0.42In0.16Te,3.4,onset,0.0,0.0,unknown,Melt Growth,
sc_atlas:30198,10.1103/PhysRevB.90.020505,,2014,(Pb₀.₅Sn₀.₅)₁₋ₓInₓTe,Pb0.435Sn0.435In0.13Te,3.2,onset,0.0,0.0,unknown,Melt Growth,
sc_atlas:30200,10.1103/PhysRevB.90.020505,,2014,(Pb₀.₅Sn₀.₅)₁₋ₓInₓTe,Pb0.4Sn0.4In0.2Te,4.0,onset,0.0,0.0,unknown,Melt Growth,
sc_atlas:30196,10.1103/PhysRevB.90.020507,,2014,Yb₃Rh₄Sn₁₃,Yb3Rh4Sn13,7.4,unknown,0.0,0.0,single_crystal,Flux Growth,
sc_atlas:30211,10.1103/PhysRevB.90.020508,,2014,SrFe₂(As₁₋ₓPₓ)₂ (x=0.35),SrFe2As1.3P0.7,35.0,unknown,0.0,0.0,unknown,unknown,
sc_atlas:31787,10.1103/PhysRevB.90.024505,,2014,KₓFe₂₋ᵧSe₂₋₂S₂,K0.70Fe1.55Se1.01S0.99,26.0,unknown,0.0,0.0,unknown,unknown,
sc_atlas:30325,10.1103/PhysRevB.90.045136,,2014,YB₆,YB6,4.8,midpoint,2.8000000000000003,0.0,unknown,Melt Growth,
sc_atlas:30324,10.1103/PhysRevB.90.045136,,2014,YB₆,YB6,5.9,midpoint,0.0,0.0,unknown,Melt Growth,
sc_atlas:30323,10.1103/PhysRevB.90.045136,,2014,YB₆,YB6,7.5,midpoint,0.0,0.0,unknown,Melt Growth,
sc_atlas:30020,10.1103/PhysRevB.90.054502,,2014,YBa₂Cu₃O₇,YBa2Cu3O7,89.0,unknown,0.0,0.001,single_crystal,Flux Growth,
sc_atlas:30496,10.1103/PhysRevB.90.054510,,2014,La₁₋ₓYₓO₀.₅F₀.₅BiS₂,La0.75Y0.25O0.5F0.5BiS2,3.0,unknown,0.0,0.0,polycrystal,Solid-State Reaction,
sc_atlas:30495,10.1103/PhysRevB.90.054510,,2014,La₁₋ₓYₓO₀.₅F₀.₅BiS₂,La0.75Y0.25O0.5F0.5BiS2,3.1,midpoint,0.0,0.0,polycrystal,Solid-State Reaction,
sc_atlas:30493,10.1103/PhysRevB.90.054510,,2014,La₁₋ₓYₓO₀.₅F₀.₅BiS₂,La0.85Y0.15O0.5F0.5BiS2,2.8,midpoint,0.0,0.0,polycrystal,Solid-State Reaction,
sc_atlas:30492,10.1103/PhysRevB.90.054510,,2014,La₁₋ₓYₓO₀.₅F₀.₅BiS₂,La0.875Y0.125O0.5F0.5BiS2,2.9,midpoint,0.0,0.0,polycrystal,Solid-State Reaction,
sc_atlas:30494,10.1103/PhysRevB.90.054510,,2014,La₁₋ₓYₓO₀.₅F₀.₅BiS₂,La0.8Y0.2O0.5F0.5BiS2,3.1,midpoint,0.0,0.0,polycrystal,Solid-State Reaction,
sc_atlas:30490,10.1103/PhysRevB.90.054510,,2014,La₁₋ₓYₓO₀.₅F₀.₅BiS₂,La0.95Y0.05O0.5F0.5BiS2,2.5,midpoint,0.0,0.0,polycrystal,Solid-State Reaction,
sc_atlas:30491,10.1103/PhysRevB.90.054510,,2014,La₁₋ₓYₓO₀.₅F₀.₅BiS₂,La0.9Y0.1O0.5F0.5BiS2,1.8,midpoint,0.0,0.0,polycrystal,Solid-State Reaction,
sc_atlas:30489,10.1103/PhysRevB.90.054510,,2014,La₁₋ₓYₓO₀.₅F₀.₅BiS₂,LaO0.5F0.5BiS2,2.8,midpoint,0.0,0.0,polycrystal,Solid-State Reaction,
sc_atlas:11482,10.1103/physrevb.90.054522,,2014,Mo₃Al₂C,Mo3Al2C,9.0,unknown,0.0,0.0,polycrystal,Solid-State Reaction,
sc_atlas:17021,10.1103/PhysRevB.90.054524,,2014,Ba0.65K0.35Fe2As2,Ba0.65K0.35Fe2As2,34.0,unknown,0.0,0.0,single_crystal,Flux Growth,
sc_atlas:17022,10.1103/PhysRevB.90.054524,,2014,Ca0.32Na0.68Fe2As2,Ca0.32Na0.68Fe2As2,34.0,onset,0.0,0.0,single_crystal,Flux Growth,
sc_atlas:30351,10.1103/PhysRevB.90.060504,,2014,TlNi₂Se₂,TlNi2Se2,3.7,onset,0.0,0.0,single_crystal,Flux Growth,
