Repository: zhiyuliu0158-ui/occ-alignn-tc

# P-B-Occ-ALIGNN-full-Tc

Occupancy-aware ALIGNN-style graph neural network for superconducting critical temperature `Tc_K` regression.

本仓库只做一个任务：

```text
CIF + pressure_GPa + magnetic_field_T + field_direction + optional metadata -> Tc_K
```

不做 superconducting / non-superconducting 分类。

## 1. 模型简介

`PBOccALIGNNFullTc` 是一个纯 PyTorch 实现的 ALIGNN-style 图神经网络：

- bond graph 的 node 是 crystallographic site。
- bond graph 的 edge 是周期近邻 directed bond。
- line graph 的 node 是 directed bond。
- line graph 的 edge 是角度 `i-j-k`。
- 所有 scatter / aggregation 使用 `torch.index_add`，不依赖 `torch_scatter`、DGL、PyTorch Geometric 或官方 ALIGNN 包。
- 输出为 `logtc_mu`、`logtc_logvar` 和 `Tc_pred_K = exp(logtc_mu) - 1`。

File: data/sc-atlas-data.csv (part 39 of 62)
source_record_id,doi,source_title,source_year,formula_raw,formula_normalized,tc_value_k,tc_criterion,pressure_gpa,magnetic_field_t,sample_form,preparation_method,substrate
sc_atlas:30385,10.1103/PhysRevB.90.064504,,2014,LaFeP₁₋ₓAsₓO₁₋yFy,LaFeP0.4As0.6O0.9F0.1,28.0,unknown,0.0,0.0,polycrystal,Solid-State Reaction,
sc_atlas:30264,10.1103/PhysRevB.90.064508,,2014,Sn₁₋ₓInₓTe,Sn0.55In0.45Te,4.3,unknown,0.0,0.0,unknown,Melt Growth,
sc_atlas:30263,10.1103/PhysRevB.90.064508,,2014,Sn₁₋ₓInₓTe,Sn0.55In0.45Te,4.8,onset,0.0,0.0,unknown,Melt Growth,
sc_atlas:30262,10.1103/PhysRevB.90.064508,,2014,Sn₁₋ₓInₓTe,Sn0.58In0.42Te,4.2,unknown,0.0,0.0,unknown,Melt Growth,
sc_atlas:30261,10.1103/PhysRevB.90.064508,,2014,Sn₁₋ₓInₓTe,Sn0.58In0.42Te,4.57,onset,0.0,0.0,unknown,Melt Growth,
sc_atlas:30258,10.1103/PhysRevB.90.064508,,2014,Sn₁₋ₓInₓTe,Sn0.62In0.38Te,4.08,unknown,0.0,0.0,unknown,Melt Growth,
sc_atlas:30257,10.1103/PhysRevB.90.064508,,2014,Sn₁₋ₓInₓTe,Sn0.62In0.38Te,4.25,onset,0.0,0.0,unknown,Melt Growth,
sc_atlas:30260,10.1103/PhysRevB.90.064508,,2014,Sn₁₋ₓInₓTe,Sn0.6In0.4Te,4.5,unknown,0.0,0.0,unknown,Melt Growth,
sc_atlas:30259,10.1103/PhysRevB.90.064508,,2014,Sn₁₋ₓInₓTe,Sn0.6In0.4Te,4.69,onset,0.0,0.0,unknown,Melt Growth,
sc_atlas:30350,10.1103/PhysRevB.90.064518,,2014,EuBiS₂F,EuBiS2F,0.3,zero,0.0,0.0,polycrystal,Solid-State Reaction,
sc_atlas:30330,10.1103/PhysRevB.90.094507,,2014,LaO₀.₅F₀.₅BiSe₂,LaO0.5F0.5BiSe2,3.5,onset,0.0,0.0,single_crystal,Flux Growth,
sc_atlas:30333,10.1103/PhysRevB.90.094507,,2014,LaO₀.₅F₀.₅BiSe₂,LaO0.5F0.5BiSe2,6.5,onset,2.17,0.0,single_crystal,Flux Growth,
sc_atlas:30480,10.1103/PhysRevB.90.094511,,2014,K₁₋ₓNaₓFe₂As₂,KFe2As2,3.56,unknown,0.0,0.0,unknown,Flux Growth,
sc_atlas:17050,10.1103/PhysRevB.90.094520,,2014,Nb2(Pd1-xPtx)S5,Nb2PdS5,6.0,onset,0.0,0.0,unknown,Solid-State Reaction,
sc_atlas:30292,10.1103/PhysRevB.90.100502,,2014,Ba₀.₅K₀.₅Fe₂As₂,Ba0.5K0.5Fe2As2,36.0,unknown,0.0,0.0,single_crystal,Flux Growth,
sc_atlas:16919,10.1103/PhysRevB.90.104504,,2014,CaIrSi3,CaIrSi3,3.5,unknown,0.0,0.0005,unknown,Melt Growth,
sc_atlas:16920,10.1103/PhysRevB.90.104504,,2014,CaPtSi3,CaPtSi3,2.3,unknown,0.0,0.0005,unknown,Melt Growth,
sc_atlas:11483,10.1103/physrevb.90.104507,,2014,La₂C₃,La2C3,11.8,onset,0.0,0.001,unknown,Melt Growth,
sc_atlas:11487,10.1103/physrevb.90.104507,,2014,La₂C₃,La2C3,4.8,onset,0.0,8.9,unknown,Melt Growth,
sc_atlas:11485,10.1103/physrevb.90.104507,,2014,La₂C₃,La2C3,7.5,onset,0.0,5.0,unknown,Melt Growth,
sc_atlas:11486,10.1103/physrevb.90.104507,,2014,La₂C₃,La2C3,8.0,onset,0.0,8.9,unknown,Melt Growth,
sc_atlas:11484,10.1103/physrevb.90.104507,,2014,La₂C₃,La2C3,8.7,onset,0.0,5.0,unknown,Melt Growth,
sc_atlas:17032,10.1103/PhysRevB.90.104512,,2014,CeCoIn5,CeCoIn5,2.3,unknown,0.0,0.0,unknown,unknown,
sc_atlas:17033,10.1103/PhysRevB.90.104512,,2014,CeRhIn5,CeRhIn5,2.0,unknown,1.8,0.0,unknown,unknown,
sc_atlas:30372,10.1103/PhysRevB.90.104514,,2014,Ba₁₋ₓKₓFe₂As₂,Ba0.66K0.34Fe2As2,39.0,unknown,0.0,0.0,single_crystal,Flux Growth,
sc_atlas:30371,10.1103/PhysRevB.90.104514,,2014,Ba₁₋ₓKₓFe₂As₂,Ba0.74K0.26Fe2As2,32.0,unknown,0.0,0.0,single_crystal,Flux Growth,
sc_atlas:30370,10.1103/PhysRevB.90.104514,,2014,Ba₁₋ₓKₓFe₂As₂,Ba0.81K0.19Fe2As2,14.0,unknown,0.0,0.0,single_crystal,Flux Growth,
sc_atlas:11488,10.1103/physrevb.90.125126,,2014,Bi₂Te₃,Bi2Te3,2.7,zero,8.0,0.0,single_crystal,Flux Growth,
sc_atlas:30462,10.1103/PhysRevB.90.140501,,2014,YBa₂Cu₄O₈,YBa2Cu4O8,105.0,onset,10.0,0.0,single_crystal,Flux Growth,
sc_atlas:30461,10.1103/PhysRevB.90.140501,,2014,YBa₂Cu₄O₈,YBa2Cu4O8,80.0,onset,0.0,0.0,single_crystal,Flux Growth,
sc_atlas:30468,10.1103/PhysRevB.90.140502,,2014,NaFe₁₋ₓCoₓAs,NaFe0.935Co0.045As,18.0,unknown,0.0,0.0,unknown,unknown,
sc_atlas:30467,10.1103/PhysRevB.90.140502,,2014,NaFe₁₋ₓCoₓAs,NaFe0.985Co0.015As,15.0,unknown,0.0,0.0,unknown,unknown,
sc_atlas:30130,10.1103/PhysRevB.90.140507,,2014,SrPt₃P,SrPt3P,8.4,onset,0.0,0.0,polycrystal,Solid-State Reaction,
sc_atlas:30452,10.1103/PhysRevB.90.140508,,2014,SrTi₁₋ₓNbₓO₃,SrTi0.984Nb0.016O3,0.33,onset,0.0,0.0,unknown,unknown,
sc_atlas:30451,10.1103/PhysRevB.90.140508,,2014,SrTi₁₋ₓNbₓO₃,SrTi0.984Nb0.016O3,0.44,onset,0.0,0.0,unknown,unknown,
sc_atlas:30227,10.1103/PhysRevB.90.144502,,2014,NaFe₁₋ₓCoₓAs,NaFe0.981Co0.019As,22.0,onset,0.0,0.0,unknown,Flux Growth,
sc_atlas:30225,10.1103/PhysRevB.90.144502,,2014,NaFe₁₋ₓCoₓAs,NaFe0.9825Co0.0175As,18.0,onset,0.0,11.5,unknown,Flux Growth,
sc_atlas:30224,10.1103/PhysRevB.90.144502,,2014,NaFe₁₋ₓCoₓAs,NaFe0.9825Co0.0175As,20.0,onset,0.0,1.0,unknown,Flux Growth,
sc_atlas:30223,10.1103/PhysRevB.90.144502,,2014,NaFe₁₋ₓCoₓAs,NaFe0.987Co0.013As,10.0,onset,0.0,11.5,unknown,Flux Growth,
sc_atlas:30061,10.1103/PhysRevB.90.144505,,2014,Sr₃Ir₄Sn₁₃,Sr3Ir4Sn13,4.56,unknown,0.0,0.0,unknown,unknown,
sc_atlas:30060,10.1103/PhysRevB.90.144505,,2014,Sr₃Ir₄Sn₁₃,Sr3Ir4Sn13,5.0,unknown,0.0,0.0,unknown,unknown,
sc_atlas:29888,10.1103/PhysRevB.90.144506,,2014,Ca₀.₆₇Sr₀.₃₃Fe₂As₂,Ca0.67Sr0.33Fe2As2,22.0,unknown,1.8,0.0,single_crystal,Flux Growth,
sc_atlas:30152,10.1103/PhysRevB.90.144507,,2014,Bi₂Sr₂CaCu₂O₈,Bi2Sr2CaCu2O8,90.0,unknown,0.0,0.0,unknown,Melt Growth,
sc_atlas:30460,10.1103/PhysRevB.90.144508,,2014,Ba₂Ti₂Fe₂As₄O,Ba2Ti2Fe2As4O,21.5,unknown,0.0,0.0,single_crystal,Flux Growth,
sc_atlas:11489,10.1103/physrevb.90.174505,,2014,FeSe₀.₅Te₀.₅,FeSe0.5Te0.5,14.0,unknown,0.0,0.0,unknown,Melt Growth,
sc_atlas:11490,10.1103/physrevb.90.174505,,2014,FeSe₀.₅Te₀.₅,FeSe0.5Te0.5,23.0,unknown,2.0,0.0,unknown,Melt Growth,
sc_atlas:30549,10.1103/PhysRevB.90.180501,,2014,UCoGe,UCoGe,0.5,onset,0.0,0.0,unknown,Melt Growth,
sc_atlas:30832,10.1103/PhysRevB.90.184514,,2014,YBa₂Cu₃O₆.₆,YBa2Cu3O6.6,62.0,unknown,0.0,0.0,single_crystal,Flux Growth,
sc_atlas:30555,10.1103/PhysRevB.90.184519,,2014,Al,Al,2.7,unknown,0.0,0.0,unknown,Physical Vapor Deposition,glass
sc_atlas:30510,10.1103/PhysRevB.90.201105,,2014,TlNi₂Se₂₋ₓSₓ,TlNi2Se2,3.5,onset,0.0,0.0,unknown,unknown,
sc_atlas:30511,10.1103/PhysRevB.90.201105,,2014,TlNi₂Se₂₋ₓSₓ,TlNi2SeS,1.3,onset,0.0,0.0,unknown,unknown,
sc_atlas:11491,10.1103/physrevb.90.214513,,2014,"fresh film, determined from aging of magnetic and resistive Tc",FeSe,45.0,onset,0.0,0.0,thin_film,Molecular Beam Epitaxy,SrTiO3
sc_atlas:30693,10.1103/PhysRevB.90.214520,,2014,(Li₀.₈Fe₀.₂)OHFeSe₁₋ₓSₓ,Li0.8Fe1.2H1O1Se0.84S0.16,37.0,unknown,0.0,0.001,unknown,Solution-based synthesis/processing,
sc_atlas:30692,10.1103/PhysRevB.90.214520,,2014,(Li₀.₈Fe₀.₂)OHFeSe₁₋ₓSₓ,Li0.8Fe1.2H1O1Se1,40.0,unknown,0.0,0.001,unknown,Solution-based synthesis/processing,
sc_atlas:30500,10.1103/PhysRevB.90.220502,,2014,Sr₂RuO₄,Sr2RuO4,1.5,unknown,0.0,0.0,unknown,Melt Growth,
sc_atlas:29820,10.1103/PhysRevB.90.220503,,2014,SrPtAs,SrPtAs,2.0,unknown,0.0,0.0,polycrystal,Solid-State Reaction,
sc_atlas:30088,10.1103/PhysRevB.90.220504,,2014,Cuₓ(PbSe)₅(Bi₂Se₃)₆,Cu1.36Pb5Bi12Se23,2.85,unknown,0.0,0.0,unknown,Melt Growth; Solution-based synthesis/processing,
sc_atlas:30649,10.1103/PhysRevB.90.220510,,2014,Eu₃Bi₂S₄F₄,Eu3Bi2S4F4,1.49,onset,0.0,0.0,polycrystal,Solid-State Reaction,
sc_atlas:30648,10.1103/PhysRevB.90.220510,,2014,Eu₃Bi₂S₄F₄,Eu3Bi2S4F4,1.5,onset,0.0,0.0,polycrystal,Solid-State Reaction,
sc_atlas:30651,10.1103/PhysRevB.90.220510,,2014,Eu₃Bi₂S₄F₄,Eu3Bi2S4F4,1.57,zero,1.0,0.0,polycrystal,Solid-State Reaction,
sc_atlas:30653,10.1103/PhysRevB.90.220510,,2014,Eu₃Bi₂S₄F₄,Eu3Bi2S4F4,10.0,onset,2.26,0.0,polycrystal,Solid-State Reaction,
sc_atlas:30652,10.1103/PhysRevB.90.220510,,2014,Eu₃Bi₂S₄F₄,Eu3Bi2S4F4,2.54,onset,1.14,0.0,polycrystal,Solid-State Reaction,
sc_atlas:30650,10.1103/PhysRevB.90.220510,,2014,Eu₃Bi₂S₄F₄,Eu3Bi2S4F4,8.56,onset,1.0,0.0,polycrystal,Solid-State Reaction,
sc_atlas:30564,10.1103/PhysRevB.90.224410,,2014,CeO₀.₃F₀.₇BiS₂,CeO0.3F0.7BiS2,4.5,onset,0.0,0.0,polycrystal,Solid-State Reaction,
sc_atlas:16567,10.1103/PhysRevB.90.239902,,2013,InO,InO,3.3,unknown,0.0,0.0,unknown,Physical Vapor Deposition,
sc_atlas:16568,10.1103/PhysRevB.90.239902,,2013,NbN,NbN,15.0,unknown,0.0,0.0,unknown,Physical Vapor Deposition,MgO
sc_atlas:17095,10.1103/PhysRevB.91.014501,,2015,Fe_{0.98-z}Ni_zTe_{0.5}Se_{0.5},Fe0.94Ni0.04Te0.5Se0.5,10.5,onset,0.0,0.0,unknown,Melt Growth,
sc_atlas:17096,10.1103/PhysRevB.91.014501,,2015,Fe_{0.98-z}Ni_zTe_{0.5}Se_{0.5},Fe0.94Ni0.04Te0.5Se0.5,8.5,zero,0.0,0.0,unknown,Melt Growth,
sc_atlas:17093,10.1103/PhysRevB.91.014501,,2015,Fe_{0.98-z}Ni_zTe_{0.5}Se_{0.5},Fe0.96Ni0.02Te0.5Se0.5,12.0,onset,0.0,0.0,unknown,Melt Growth,
sc_atlas:17094,10.1103/PhysRevB.91.014501,,2015,Fe_{0.98-z}Ni_zTe_{0.5}Se_{0.5},Fe0.96Ni0.02Te0.5Se0.5,9.8,zero,0.0,0.0,unknown,Melt Growth,
sc_atlas:30321,10.1103/PhysRevB.91.014508,,2015,Sr₀.₅Ce₀.₅FBiS₂,Sr0.5Ce0.5FBiS2,2.8,unknown,0.0,0.0,polycrystal,Solid-State Reaction,
sc_atlas:30474,10.1103/PhysRevB.91.014513,,2015,BaPt₂Sb₂,BaPt2Sb2,1.66,unknown,0.0,0.0,unknown,Melt Growth,
sc_atlas:30471,10.1103/PhysRevB.91.014513,,2015,BaPt₂Sb₂,BaPt2Sb2,1.8,unknown,0.0,0.0,unknown,Melt Growth,
sc_atlas:30473,10.1103/PhysRevB.91.014513,,2015,BaPt₂Sb₂,BaPt2Sb2,1.82,zero,0.0,0.0,unknown,Melt Growth,
sc_atlas:30472,10.1103/PhysRevB.91.014513,,2015,BaPt₂Sb₂,BaPt2Sb2,1.85,onset,0.0,0.0,unknown,Melt Growth,
sc_atlas:30617,10.1103/PhysRevB.91.020506,,2015,Rb₂Cr₃As₃,Rb2Cr3As3,4.4,unknown,0.0,0.0,polycrystal,Solid-State Reaction,
sc_atlas:30615,10.1103/PhysRevB.91.020506,,2015,Rb₂Cr₃As₃,Rb2Cr3As3,4.8,unknown,0.0,0.0,polycrystal,Solid-State Reaction,
sc_atlas:30695,10.1103/PhysRevB.91.020507,,2015,K₂Cr₃As₃,K2Cr3As3,6.1,unknown,0.0,0.0,unknown,Flux Growth,
sc_atlas:30749,10.1103/PhysRevB.91.024408,,2015,U₂PtₓRh₍₁₋ₓ₎C₂,U2Pt0.9Rh0.1C2,1.09,unknown,0.0,0.0,unknown,Melt Growth,
sc_atlas:30748,10.1103/PhysRevB.91.024408,,2015,U₂PtₓRh₍₁₋ₓ₎C₂,U2PtC2,1.45,unknown,0.0,0.0,unknown,Melt Growth,
sc_atlas:30747,10.1103/PhysRevB.91.024408,,2015,U₂PtₓRh₍₁₋ₓ₎C₂,U2PtC2,1.47,unknown,0.0,0.0,unknown,Melt Growth,
sc_atlas:29993,10.1103/PhysRevB.91.024502,,2015,RbFe₂As₂,RbFe2As2,2.1,onset,0.0,0.002,single_crystal,Flux Growth,
sc_atlas:29995,10.1103/PhysRevB.91.024502,,2015,RbFe₂As₂,RbFe2As2,2.13,zero,0.0,0.0,single_crystal,Flux Growth,
sc_atlas:30583,10.1103/PhysRevB.91.024504,,2015,Ba(Fe₁₋ₓCoₓ)₂As₂,BaFe1.9Co0.1As2,20.0,unknown,0.0,0.0,unknown,unknown,
sc_atlas:30677,10.1103/PhysRevB.91.024509,,2015,HfPd₂Al,HfPd2Al,1.61,unknown,7.45,0.0,unknown,Melt Growth,
sc_atlas:30676,10.1103/PhysRevB.91.024509,,2015,HfPd₂Al,HfPd2Al,1.67,unknown,4.53,0.0,unknown,Melt Growth,
sc_atlas:30675,10.1103/PhysRevB.91.024509,,2015,HfPd₂Al,HfPd2Al,1.73,unknown,2.25,0.0,unknown,Melt Growth,
sc_atlas:30674,10.1103/PhysRevB.91.024509,,2015,HfPd₂Al,HfPd2Al,1.81,unknown,0.0,0.0,unknown,Melt Growth,
sc_atlas:30672,10.1103/PhysRevB.91.024509,,2015,HfPd₂Al,HfPd2Al,3.53,unknown,0.0,0.0,unknown,Melt Growth,
sc_atlas:30673,10.1103/PhysRevB.91.024509,,2015,HfPd₂Al,HfPd2Al,3.55,midpoint,0.0,0.0,unknown,Melt Growth,
sc_atlas:30701,10.1103/PhysRevB.91.024510,,2015,BaFe₂₋ₓNiₓAs₂,BaFe1.85Ni0.15As2,13.9,onset,0.0,0.001,single_crystal,Flux Growth,
sc_atlas:30703,10.1103/PhysRevB.91.024510,,2015,BaFe₂₋ₓNiₓAs₂,BaFe1.904Ni0.096As2,18.9,onset,0.0,0.0,single_crystal,Flux Growth,
sc_atlas:30699,10.1103/PhysRevB.91.024510,,2015,BaFe₂₋ₓNiₓAs₂,BaFe1.904Ni0.096As2,19.0,onset,0.0,0.001,single_crystal,Flux Growth,
sc_atlas:30702,10.1103/PhysRevB.91.024510,,2015,BaFe₂₋ₓNiₓAs₂,BaFe1.908Ni0.092As2,18.4,onset,0.0,0.0,single_crystal,Flux Growth,
sc_atlas:30698,10.1103/PhysRevB.91.024510,,2015,BaFe₂₋ₓNiₓAs₂,BaFe1.908Ni0.092As2,18.5,onset,0.0,0.001,single_crystal,Flux Growth,
sc_atlas:30697,10.1103/PhysRevB.91.024510,,2015,BaFe₂₋ₓNiₓAs₂,BaFe1.935Ni0.065As2,7.7,onset,0.0,0.001,single_crystal,Flux Growth,
sc_atlas:30700,10.1103/PhysRevB.91.024510,,2015,BaFe₂₋ₓNiₓAs₂,BaFe1.9Ni0.1As2,20.0,onset,0.0,0.001,single_crystal,Flux Growth,
sc_atlas:30728,10.1103/PhysRevB.91.024513,,2015,NdFeAsO₁₋ₓFₓ,NdFeAsO0.75F0.25,51.0,unknown,0.0,0.001,polycrystal,Solid-State Reaction,
sc_atlas:30727,10.1103/PhysRevB.91.024513,,2015,NdFeAsO₁₋ₓFₓ,NdFeAsO0.92F0.08,20.0,unknown,0.0,0.001,polycrystal,Solid-State Reaction,
sc_atlas:11493,10.1103/physrevb.91.035437,,2015,(TMTSF)₂ClO₄,C20H24ClO4Se8,1.2,onset,0.0,0.0,unknown,unknown,
sc_atlas:30725,10.1103/PhysRevB.91.054505,,2015,MgB₂,MgB2,39.0,unknown,0.0,0.0,unknown,Nanofabrication & Exfoliation,
sc_atlas:30285,10.1103/PhysRevB.91.054510,,2015,FeSe₀.₄Te₀.₆,FeSe0.4Te0.6,14.5,unknown,0.0,0.0,single_crystal,Flux Growth,
sc_atlas:30284,10.1103/PhysRevB.91.054510,,2015,FeSe₀.₄Te₀.₆,FeSe0.4Te0.6,14.6,midpoint,0.0,0.0,single_crystal,Flux Growth,
sc_atlas:30656,10.1103/PhysRevB.91.054511,,2015,RbFe₂As₂,RbFe2As2,1.2,zero,1.1,0.0,single_crystal,Flux Growth,
sc_atlas:30655,10.1103/PhysRevB.91.054511,,2015,RbFe₂As₂,RbFe2As2,2.5,zero,0.0,0.0,single_crystal,Flux Growth,
sc_atlas:30566,10.1103/PhysRevB.91.054522,,2014,Sn₀.₈In₀.₂Te,Sn0.8In0.2Te,2.7,unknown,0.0,0.0,single_crystal,Melt Growth,
sc_atlas:30575,10.1103/PhysRevB.91.060503,,2014,Lu₅Rh₆Sn₁₈,Lu5Rh6Sn18,4.0,onset,0.0,0.0,single_crystal,Flux Growth,
sc_atlas:17056,10.1103/PhysRevB.91.060504,,2015,BaFe2(As1-xPx)2,BaFe2As0.9P1.1,11.0,unknown,0.0,0.0,single_crystal,Flux Growth,
sc_atlas:17057,10.1103/PhysRevB.91.060504,,2015,BaFe2(As1-xPx)2,BaFe2As1.08P0.92,19.5,unknown,0.0,0.0,single_crystal,Flux Growth,
sc_atlas:17062,10.1103/PhysRevB.91.060504,,2015,BaFe2(As1-xPx)2,BaFe2As1.34P0.66,28.0,unknown,0.0,0.0,single_crystal,Flux Growth,
sc_atlas:17055,10.1103/PhysRevB.91.060504,,2015,BaFe2(As1-xPx)2,BaFe2As1.42P0.58,27.5,unknown,0.0,0.0,single_crystal,Flux Growth,
sc_atlas:17061,10.1103/PhysRevB.91.060504,,2015,BaFe2(As1-xPx)2,BaFe2As1.43P0.57,27.0,unknown,0.0,0.0,single_crystal,Flux Growth,
sc_atlas:17064,10.1103/PhysRevB.91.060504,,2015,BaFe2(As1-xPx)2,BaFe2As1.48P0.52,21.5,unknown,0.0,0.0,single_crystal,Flux Growth,
sc_atlas:17063,10.1103/PhysRevB.91.060504,,2015,BaFe2(As1-xPx)2,BaFe2As1.48P0.52,22.0,unknown,0.0,0.0,single_crystal,Flux Growth,
sc_atlas:17059,10.1103/PhysRevB.91.060504,,2015,BaFe2(As1-xPx)2,BaFe2As1.4P0.6,30.5,unknown,0.0,0.0,single_crystal,Flux Growth,
sc_atlas:17058,10.1103/PhysRevB.91.060504,,2015,BaFe2(As1-xPx)2,BaFe2As1.4P0.6,31.0,unknown,0.0,0.0,single_crystal,Flux Growth,
sc_atlas:17067,10.1103/PhysRevB.91.060504,,2015,BaFe2(As1-xPx)2,BaFe2As1.56P0.44,10.5,unknown,0.0,0.0,single_crystal,Flux Growth,
sc_atlas:17065,10.1103/PhysRevB.91.060504,,2015,BaFe2(As1-xPx)2,BaFe2As1.56P0.44,11.5,unknown,0.0,0.0,single_crystal,Flux Growth,
sc_atlas:17066,10.1103/PhysRevB.91.060504,,2015,BaFe2(As1-xPx)2,BaFe2As1.56P0.44,13.0,unknown,0.0,0.0,single_crystal,Flux Growth,
sc_atlas:30838,10.1103/PhysRevB.91.060506,,2015,"A, inner layer: La₁.₇₂Sr₀.₂₈CuO₄, thickness: 5 UC",La1.72Sr0.28CuO4,7.0,unknown,0.0,0.0,thin_film,Molecular Beam Epitaxy; Nanofabrication & Exfoliation,
sc_atlas:30840,10.1103/PhysRevB.91.060506,,2015,La₂₋ₓSrₓCuO₄,La1.72Sr0.28CuO4,7.5,unknown,0.0,0.0,thin_film,Molecular Beam Epitaxy; Nanofabrication & Exfoliation,
sc_atlas:30839,10.1103/PhysRevB.91.060506,,2015,"B, inner layer: La₁.₈₀Sr₀.₂₀CuO₄, thickness: 1.5 UC",La1.8Sr0.2CuO4,5.0,unknown,0.0,0.0,thin_film,Molecular Beam Epitaxy; Nanofabrication & Exfoliation,
sc_atlas:30715,10.1103/PhysRevB.91.060508,,2015,KFe₂As₂,KFe2As2,11.0,onset,14.4,0.0,single_crystal,Flux Growth,
sc_atlas:30711,10.1103/PhysRevB.91.060508,,2015,KFe₂As₂,KFe2As2,3.6,zero,0.0,0.0,single_crystal,Flux Growth,
sc_atlas:30712,10.1103/PhysRevB.91.060508,,2015,KFe₂As₂,KFe2As2,4.0,unknown,0.0,0.0,single_crystal,Flux Growth,
sc_atlas:30713,10.1103/PhysRevB.91.060508,,2015,KFe₂As₂,KFe2As2,6.0,zero,3.1,0.0,single_crystal,Flux Growth,
sc_atlas:30714,10.1103/PhysRevB.91.060508,,2015,KFe₂As₂,KFe2As2,7.0,onset,2.0,0.0,single_crystal,Flux Growth,
sc_atlas:30861,10.1103/PhysRevB.91.060510,,2015,SrPt₂As₂,SrPt2As2,4.2,unknown,0.0,0.505,polycrystal,Solid-State Reaction,
sc_atlas:30860,10.1103/PhysRevB.91.060510,,2015,SrPt₂As₂,SrPt2As2,5.2,unknown,0.0,0.0,polycrystal,Solid-State Reaction,
sc_atlas:30980,10.1103/PhysRevB.91.060513,,2015,annealed Fe₁.₀₅Te₀.₇₅Se₀.₂₅,Fe1.05Te0.75Se0.25,14.0,unknown,0.0,0.0,unknown,Melt Growth; Solid-State Reaction,
sc_atlas:30794,10.1103/PhysRevB.91.064509,,2015,LaFeAsO₁₋ₓHₓ,LaFeAsO0.56H0.44,20.0,unknown,0.0,0.0,unknown,unknown,
sc_atlas:30488,10.1103/PhysRevB.91.064510,,2015,La₁₋ₓSmₓO₀.₅F₀.₅BiS₂,La0.2Sm0.8O0.5F0.5BiS2,5.2,onset,0.0,0.0,polycrystal,Solid-State Reaction,
sc_atlas:30487,10.1103/PhysRevB.91.064510,,2015,La₁₋ₓSmₓO₀.₅F₀.₅BiS₂,La0.2Sm0.8O0.5F0.5BiS2,5.4,midpoint,0.0,0.0,polycrystal,Solid-State Reaction,
sc_atlas:30486,10.1103/PhysRevB.91.064510,,2015,La₁₋ₓSmₓO₀.₅F₀.₅BiS₂,La0.9Sm0.1O0.5F0.5BiS2,2.65,onset,0.0,0.0,polycrystal,Solid-State Reaction,
sc_atlas:29856,10.1103/PhysRevB.91.064513,,2014,K₀.₈Fe₁.₆₊ₓSe₂,K0.8Fe1.7Se2,32.0,unknown,0.0,0.0,unknown,unknown,
sc_atlas:30479,10.1103/PhysRevB.91.094509,,2014,CuₓTiSe₂,Cu0.06TiSe2,3.0,unknown,0.0,0.0,unknown,unknown,
sc_atlas:30478,10.1103/PhysRevB.91.094509,,2014,CuₓTiSe₂,Cu0.08TiSe2,4.15,unknown,0.0,0.0,unknown,unknown,
sc_atlas:31030,10.1103/PhysRevB.91.094514,,2015,SrPt₃P₁₋ₓSiₓ,SrPt3P,8.35,midpoint,0.0,0.0,polycrystal,Solid-State Reaction,
sc_atlas:31033,10.1103/PhysRevB.91.094514,,2015,SrPt₃P₁₋ₓSiₓ,SrPt3P,8.4,onset,0.0,0.0,polycrystal,Solid-State Reaction,
sc_atlas:31032,10.1103/PhysRevB.91.094514,,2015,SrPt₃P₁₋ₓSiₓ,SrPt3P,8.47,midpoint,1.753,0.0,polycrystal,Solid-State Reaction,
sc_atlas:31031,10.1103/PhysRevB.91.094514,,2015,SrPt₃P₁₋ₓSiₓ,SrPt3P,8.49,midpoint,0.99,0.0,polycrystal,Solid-State Reaction,
sc_atlas:31036,10.1103/PhysRevB.91.094514,,2015,SrPt₃P₁₋ₓSiₓ,SrPt3P0.4Si0.6,7.0,unknown,0.0,0.0,polycrystal,Solid-State Reaction,
sc_atlas:31035,10.1103/PhysRevB.91.094514,,2015,SrPt₃P₁₋ₓSiₓ,SrPt3P0.6Si0.4,7.5,unknown,0.0,0.0,polycrystal,Solid-State Reaction,
sc_atlas:31034,10.1103/PhysRevB.91.094514,,2015,SrPt₃P₁₋ₓSiₓ,SrPt3P0.8Si0.2,7.8,onset,0.0,0.0,polycrystal,Solid-State Reaction,
sc_atlas:30736,10.1103/PhysRevB.91.094515,,2015,CeAu₂Si₂,CeAu2Si2,1.15,onset,21.2,0.0,bulk,unknown,
sc_atlas:30737,10.1103/PhysRevB.91.094515,,2015,"Sn-flux, after pressure cycling",CeAu2Si2,2.2,onset,21.2,0.0,bulk,unknown,
sc_atlas:30735,10.1103/PhysRevB.91.094515,,2015,Sn-flux,CeAu2Si2,2.55,onset,21.2,0.0,bulk,unknown,
sc_atlas:30738,10.1103/PhysRevB.91.094515,,2015,CeAu₂Si₂,CeAu2Si2,2.7,zero,21.2,0.0,bulk,unknown,
sc_atlas:17088,10.1103/PhysRevB.91.100502,,2014,Fe_{1-y}Co_yTe_{0.65}Se_{0.35},FeTe0.65Se0.35,14.0,midpoint,0.0,0.0,unknown,Melt Growth,
sc_atlas:30924,10.1103/PhysRevB.91.100504,,2015,Nb₂PdS₅,Nb2PdS5,6.0,onset,0.0,0.001,polycrystal,Solid-State Reaction,
sc_atlas:30923,10.1103/PhysRevB.91.100504,,2015,Nb₂PdS₅,Nb2PdS5,6.05,zero,0.0,0.0,polycrystal,Solid-State Reaction,
sc_atlas:30925,10.1103/PhysRevB.91.100504,,2015,Nb₂PdS₅,Nb2PdS5,6.2,unknown,0.0,0.06957,polycrystal,Solid-State Reaction,
sc_atlas:30630,10.1103/PhysRevB.91.104511,,2015,Bi₃O₂S₃,Bi3O2S3,3.3,unknown,0.6000000000000001,0.0,polycrystal,Solid-State Reaction,
sc_atlas:30629,10.1103/PhysRevB.91.104511,,2015,Bi₃O₂S₃,Bi3O2S3,4.0,unknown,0.0,0.0,polycrystal,Solid-State Reaction,
sc_atlas:30627,10.1103/PhysRevB.91.104511,,2015,Bi₃O₂S₃,Bi3O2S3,4.03,zero,0.0,0.0,polycrystal,Solid-State Reaction,
sc_atlas:30628,10.1103/PhysRevB.91.104511,,2015,Bi₃O₂S₃,Bi3O2S3,4.1,unknown,0.0,0.0005,polycrystal,Solid-State Reaction,
sc_atlas:30626,10.1103/PhysRevB.91.104511,,2015,Bi₃O₂S₃,Bi3O2S3,5.75,onset,0.0,0.0,polycrystal,Solid-State Reaction,
sc_atlas:30571,10.1103/PhysRevB.91.104514,,2015,Sr₂RuO₄,Sr2RuO4,1.45,midpoint,0.0,0.0,unknown,Melt Growth,
sc_atlas:30570,10.1103/PhysRevB.91.104514,,2015,Sr₂RuO₄,Sr2RuO4,1.5,unknown,0.0,0.0,unknown,Melt Growth,
sc_atlas:30587,10.1103/PhysRevB.91.104515,,2015,(CaFe₁₋ₓPtₓAs)₁₀Pt₃As₈,Ca10Fe9.4Pt3.6As18,13.0,unknown,0.0,0.0,unknown,Melt Growth,
sc_atlas:30588,10.1103/PhysRevB.91.104515,,2015,(CaFe₁₋ₓPtₓAs)₁₀Pt₃As₈,Ca10Fe9.4Pt3.6As18,9.0,unknown,0.0,4.916,unknown,Melt Growth,
sc_atlas:30917,10.1103/PhysRevB.91.104520,,2015,NaFe₁₋ₓCoₓAs,NaFe0.985Co0.015As,15.0,unknown,0.0,0.0,unknown,Flux Growth,
sc_atlas:30891,10.1103/PhysRevB.91.104523,,2015,Pr₁₋ₓCeₓPt₄Ge₁₂,Pr0.8Ce0.2Pt4Ge12,2.0,onset,0.0,0.0,unknown,unknown,
sc_atlas:30888,10.1103/PhysRevB.91.104523,,2015,Pr₁₋ₓCeₓPt₄Ge₁₂,Pr0.93Ce0.07Pt4Ge12,3.6,onset,0.0,0.0,unknown,unknown,
sc_atlas:30887,10.1103/PhysRevB.91.104523,,2015,Pr₁₋ₓCeₓPt₄Ge₁₂,Pr0.93Ce0.07Pt4Ge12,4.5,unknown,0.0,0.0,unknown,unknown,
sc_atlas:30890,10.1103/PhysRevB.91.104523,,2015,Pr₁₋ₓCeₓPt₄Ge₁₂,Pr0.9Ce0.1Pt4Ge12,3.1,onset,0.0,0.0,unknown,unknown,
sc_atlas:30889,10.1103/PhysRevB.91.104523,,2015,Pr₁₋ₓCeₓPt₄Ge₁₂,Pr0.9Ce0.1Pt4Ge12,3.4,unknown,0.0,0.0,unknown,unknown,
sc_atlas:30886,10.1103/PhysRevB.91.104523,,2015,Pr₁₋ₓCeₓPt₄Ge₁₂,PrPt4Ge12,6.7,onset,0.0,0.0,unknown,unknown,
sc_atlas:30885,10.1103/PhysRevB.91.104523,,2015,Pr₁₋ₓCeₓPt₄Ge₁₂,PrPt4Ge12,7.9,unknown,0.0,0.0,unknown,unknown,
sc_atlas:30971,10.1103/PhysRevB.91.134427,,2015,YBa₂Cu₃O₆.₃₃,YBa2Cu3O6.33,2.5,unknown,0.0,7.5,unknown,Melt Growth,
sc_atlas:30970,10.1103/PhysRevB.91.134427,,2015,YBa₂Cu₃O₆.₃₃,YBa2Cu3O6.33,8.4,unknown,0.0,0.0,unknown,Melt Growth,
sc_atlas:17105,10.1103/PhysRevB.91.134506,,2015,κ-(ET)₂Cu[N(CN)₂]Br,C22H16BrCuN3S16,11.5,unknown,0.0,0.0,unknown,unknown,
sc_atlas:17106,10.1103/PhysRevB.91.134506,,2015,κ-(ET)₂Cu(NCS)₂,C22H16CuN2S18,9.3,unknown,0.0,0.0,unknown,unknown,
sc_atlas:17124,10.1103/PhysRevB.91.140502,,2015,MgB2,MgB2,39.0,unknown,0.0,0.0,unknown,Melt Growth,
sc_atlas:30503,10.1103/PhysRevB.91.140506,,2015,URu₂Si₂,URu2Si2,1.49,midpoint,0.0,0.0,unknown,Melt Growth,
sc_atlas:30502,10.1103/PhysRevB.91.140506,,2015,URu₂Si₂,URu2Si2,1.5,unknown,0.0,0.0,unknown,Melt Growth,
sc_atlas:30504,10.1103/PhysRevB.91.140506,,2015,URu₂Si₂,URu2Si2,1.52,midpoint,0.0,0.0,unknown,Melt Growth,
sc_atlas:30505,10.1103/PhysRevB.91.140506,,2015,URu₂Si₂,URu2Si2,1.54,midpoint,0.0,0.0,unknown,Melt Growth,
sc_atlas:30856,10.1103/PhysRevB.91.144503,,2015,FeTe₀.₅₅Se₀.₄₅,FeTe0.55Se0.45,14.0,unknown,0.0,0.0,unknown,unknown,
sc_atlas:30948,10.1103/PhysRevB.91.144506,,2015,CuₓBi₂Se₃,Cu0.25Bi2Se3,3.5,unknown,0.0,0.0002,unknown,Melt Growth,
sc_atlas:30753,10.1103/PhysRevB.91.165109,,2015,FeSe₁₋ₓSₓ,FeSe,8.5,onset,0.0,0.001,single_crystal,Flux Growth,
sc_atlas:30756,10.1103/PhysRevB.91.165109,,2015,FeSe₁₋ₓSₓ,FeSe0.89S0.11,10.7,onset,0.0,0.001,single_crystal,Flux Growth,
sc_atlas:30755,10.1103/PhysRevB.91.165109,,2015,FeSe₁₋ₓSₓ,FeSe0.91S0.09,10.1,onset,0.0,0.001,single_crystal,Flux Growth,
sc_atlas:30754,10.1103/PhysRevB.91.165109,,2015,FeSe₁₋ₓSₓ,FeSe0.96S0.04,9.58,onset,0.0,0.001,single_crystal,Flux Growth,
sc_atlas:31006,10.1103/PhysRevB.91.174502,,2015,La₁.₈₈₅Ba₀.₁₁₅CuO₄,La1.885Ba0.115CuO4,13.0,unknown,0.0,0.0,unknown,Melt Growth,
sc_atlas:30969,10.1103/PhysRevB.91.174509,,2015,LiFeAs,LiFeAs,18.0,unknown,0.0,0.0,unknown,Flux Growth,
sc_atlas:30922,10.1103/PhysRevB.91.174510,,2015,FeSe,FeSe,10.0,midpoint,0.0,0.0,unknown,Chemical Vapor Transport,
sc_atlas:30920,10.1103/PhysRevB.91.174510,,2015,FeSe,FeSe,8.0,midpoint,0.0,0.0,unknown,Chemical Vapor Transport,
sc_atlas:30919,10.1103/PhysRevB.91.174510,,2015,FeSe,FeSe,8.6,unknown,0.0,0.0,unknown,Chemical Vapor Transport,
sc_atlas:30921,10.1103/PhysRevB.91.174510,,2015,FeSe,FeSe,9.0,midpoint,0.0,0.0,unknown,Chemical Vapor Transport,
sc_atlas:30946,10.1103/PhysRevB.91.174513,,2015,Bi₂Rh₃.₅S₂,Bi2Rh3.5S2,1.7,unknown,0.0,0.0,single_crystal,Flux Growth,
sc_atlas:31046,10.1103/PhysRevB.91.174514,,2015,MgPtSi,MgPtSi,2.5,unknown,0.0,0.001,polycrystal,Solid-State Reaction,
sc_atlas:31045,10.1103/PhysRevB.91.174514,,2015,MgPtSi,MgPtSi,2.52,zero,0.0,0.0,polycrystal,Solid-State Reaction,
sc_atlas:31044,10.1103/PhysRevB.91.174514,,2015,MgPtSi,MgPtSi,2.97,onset,0.0,0.0,polycrystal,Solid-State Reaction,
sc_atlas:30804,10.1103/PhysRevB.91.174516,,2015,LaPt₂₋ₓGe₂₊ₓ,LaPt1.8Ge2.2,1.95,onset,0.0,0.0,unknown,Melt Growth,
sc_atlas:30803,10.1103/PhysRevB.91.174516,,2015,LaPt₂₋ₓGe₂₊ₓ,LaPt2Ge2,0.41,onset,0.0,0.0,unknown,Melt Growth,
sc_atlas:17110,10.1103/PhysRevB.91.184516,,2015,Na_{1-δ}Fe_{1-x}Co_xAs,Na0.9Fe0.944Co0.056As,15.7,unknown,0.0,0.0,unknown,Flux Growth,
sc_atlas:17117,10.1103/PhysRevB.91.184516,,2015,Na_{1-δ}Fe_{1-x}Rh_xAs,Na0.9Fe0.957Rh0.043As,18.1,unknown,0.0,0.0,unknown,Flux Growth,
sc_atlas:17116,10.1103/PhysRevB.91.184516,,2015,Na_{1-δ}Fe_{1-x}Rh_xAs,Na0.9Fe0.959Rh0.041As,17.8,unknown,0.0,0.0,unknown,Flux Growth,
sc_atlas:17111,10.1103/PhysRevB.91.184516,,2015,Na_{1-δ}Fe_{1-x}Co_xAs,Na0.9Fe0.977Co0.023As,20.9,unknown,0.0,0.0,unknown,Flux Growth,
sc_atlas:17109,10.1103/PhysRevB.91.184516,,2015,Na_{1-δ}Fe_{1-x}Co_xAs,Na0.9Fe0.977Co0.023As,21.4,unknown,0.0,0.0,unknown,Flux Growth,
sc_atlas:17119,10.1103/PhysRevB.91.184516,,2015,Na_{1-δ}Fe_{1-x}Rh_xAs,Na0.9Fe0.981Rh0.019As,19.4,unknown,0.0,0.0,unknown,Flux Growth,
sc_atlas:17118,10.1103/PhysRevB.91.184516,,2015,Na_{1-δ}Fe_{1-x}Rh_xAs,Na0.9Fe0.981Rh0.019As,21.2,unknown,0.0,0.0,unknown,Flux Growth,
sc_atlas:17115,10.1103/PhysRevB.91.184516,,2015,Na_{1-δ}Fe_{1-x}Rh_xAs,Na0.9Fe0.981Rh0.019As,22.0,unknown,0.0,0.0,unknown,Flux Growth,
sc_atlas:17114,10.1103/PhysRevB.91.184516,,2015,Na_{1-δ}Fe_{1-x}Rh_xAs,Na0.9Fe0.982Rh0.018As,21.9,unknown,0.0,0.0,unknown,Flux Growth,
sc_atlas:17113,10.1103/PhysRevB.91.184516,,2015,Na_{1-δ}Fe_{1-x}Rh_xAs,Na0.9Fe0.987Rh0.013As,14.9,unknown,0.0,0.0,unknown,Flux Growth,
sc_atlas:17108,10.1103/PhysRevB.91.184516,,2015,Na_{1-δ}Fe_{1-x}Co_xAs,Na0.9Fe0.99Co0.01As,13.6,unknown,0.0,0.0,unknown,Flux Growth,
sc_atlas:17107,10.1103/PhysRevB.91.184516,,2015,Na_{1-δ}Fe_{1-x}Co_xAs,Na0.9FeAs,10.0,unknown,0.0,0.0,unknown,Flux Growth,
sc_atlas:17144,10.1103/PhysRevB.91.205114,,2015,DyTe3,DyTe3,0.73,onset,1.2,0.0,single_crystal,Flux Growth,
sc_atlas:17145,10.1103/PhysRevB.91.205114,,2015,DyTe3,DyTe3,0.92,onset,1.8,0.0,single_crystal,Flux Growth,
sc_atlas:17146,10.1103/PhysRevB.91.205114,,2015,DyTe3,DyTe3,1.2,onset,2.5,0.0,single_crystal,Flux Growth,
sc_atlas:17147,10.1103/PhysRevB.91.205114,,2015,DyTe3,DyTe3,1.5,onset,5.0,0.0,single_crystal,Flux Growth,
sc_atlas:17148,10.1103/PhysRevB.91.205114,,2015,DyTe3,DyTe3,3.5,onset,5.0,0.0,single_crystal,Flux Growth,
sc_atlas:17149,10.1103/PhysRevB.91.205114,,2015,GdTe3,GdTe3,0.55,onset,1.2,0.0,single_crystal,Flux Growth,
sc_atlas:17150,10.1103/PhysRevB.91.205114,,2015,GdTe3,GdTe3,0.87,onset,1.8,0.0,single_crystal,Flux Growth,
sc_atlas:17151,10.1103/PhysRevB.91.205114,,2015,GdTe3,GdTe3,1.13,onset,2.5,0.0,single_crystal,Flux Growth,
sc_atlas:17152,10.1103/PhysRevB.91.205114,,2015,GdTe3,GdTe3,1.5,onset,5.0,0.0,single_crystal,Flux Growth,
sc_atlas:17153,10.1103/PhysRevB.91.205114,,2015,GdTe3,GdTe3,3.5,onset,5.0,0.0,single_crystal,Flux Growth,
sc_atlas:17155,10.1103/PhysRevB.91.205114,,2015,TbTe3,TbTe3,0.7,onset,1.2,0.0,single_crystal,Flux Growth,
sc_atlas:17154,10.1103/PhysRevB.91.205114,,2015,TbTe3,TbTe3,0.84,onset,1.75,0.0,single_crystal,Flux Growth,
sc_atlas:17156,10.1103/PhysRevB.91.205114,,2015,TbTe3,TbTe3,1.5,onset,5.0,0.0,single_crystal,Flux Growth,
sc_atlas:17157,10.1103/PhysRevB.91.205114,,2015,TbTe3,TbTe3,3.5,onset,5.0,0.0,single_crystal,Flux Growth,
sc_atlas:31068,10.1103/PhysRevB.91.214506,,2015,Ba₁₋ₓKₓFe₂As₂,Ba0.09K0.91Fe2As2,5.6,midpoint,0.0,0.0,single_crystal,Flux Growth,
sc_atlas:31069,10.1103/PhysRevB.91.214506,,2015,Ba₁₋ₓKₓFe₂As₂,Ba0.12K0.88Fe2As2,7.2,midpoint,0.0,0.0,single_crystal,Flux Growth,
sc_atlas:31070,10.1103/PhysRevB.91.214506,,2015,Ba₁₋ₓKₓFe₂As₂,Ba0.19K0.81Fe2As2,13.0,midpoint,0.0,0.0,single_crystal,Flux Growth,
sc_atlas:30620,10.1103/PhysRevB.91.214517,,2015,Au₂Pb,Au2Pb,1.18,unknown,0.0,0.0,single_crystal,Flux Growth,
sc_atlas:30619,10.1103/PhysRevB.91.214517,,2015,Au₂Pb,Au2Pb,1.19,unknown,0.0,0.0,single_crystal,Flux Growth,
sc_atlas:30618,10.1103/PhysRevB.91.214517,,2015,Au₂Pb,Au2Pb,1.3,unknown,0.0,0.0,single_crystal,Flux Growth,
sc_atlas:11497,10.1103/physrevb.91.220505,,2015,K₂Cr₃As₃,K2Cr3As3,6.1,unknown,0.0,0.0,single_crystal,Flux Growth,
sc_atlas:30945,10.1103/PhysRevB.91.220508,,2015,GR12H6,InO,1.2,unknown,0.0,0.0,unknown,Physical Vapor Deposition,SiO2
sc_atlas:30944,10.1103/PhysRevB.91.220508,,2015,a:InO,InO,2.3,unknown,0.0,0.0,unknown,Physical Vapor Deposition,SiO2
sc_atlas:30938,10.1103/PhysRevB.91.220508,,2015,a:InO,InO,2.7,unknown,0.0,0.0,unknown,Physical Vapor Deposition,SiO2
sc_atlas:30942,10.1103/PhysRevB.91.220508,,2015,a:InO,InO,3.0,unknown,0.0,0.0,unknown,Physical Vapor Deposition,SiO2
sc_atlas:30937,10.1103/PhysRevB.91.220508,,2015,a:InO,InO,3.1,unknown,0.0,0.0,unknown,Physical Vapor Deposition,SiO2
sc_atlas:30939,10.1103/PhysRevB.91.220508,,2015,a:InO,InO,3.2,unknown,0.0,0.0,unknown,Physical Vapor Deposition,SiO2
sc_atlas:30936,10.1103/PhysRevB.91.220508,,2015,a:InO,InO,3.4,unknown,0.0,0.0,unknown,Physical Vapor Deposition,SiO2
sc_atlas:30935,10.1103/PhysRevB.91.220508,,2015,a:InO,InO,3.5,unknown,0.0,0.0,unknown,Physical Vapor Deposition,SiO2
sc_atlas:30899,10.1103/PhysRevB.91.245142,,2015,BaFe₂(As₁₋ₓPₓ)₂,BaFe2As0.9P1.1,12.5,unknown,0.0,0.0,unknown,Flux Growth,
sc_atlas:30897,10.1103/PhysRevB.91.245142,,2015,BaFe₂(As₁₋ₓPₓ)₂,BaFe2As1.36P0.64,28.4,unknown,0.0,0.0,unknown,Flux Growth,
sc_atlas:30898,10.1103/PhysRevB.91.245142,,2015,BaFe₂(As₁₋ₓPₓ)₂,BaFe2AsP,18.2,unknown,0.0,0.0,unknown,Flux Growth,
sc_atlas:31119,10.1103/PhysRevB.91.245143,,2015,SrPt₃P,SrPt3P,5.0,unknown,0.0,2.0,polycrystal,Solid-State Reaction,
sc_atlas:31117,10.1103/PhysRevB.91.245143,,2015,SrPt₃P,SrPt3P,8.4,unknown,0.0,0.0,polycrystal,Solid-State Reaction,
sc_atlas:31118,10.1103/PhysRevB.91.245143,,2015,SrPt₃P,SrPt3P,8.5,onset,0.0,0.0002,polycrystal,Solid-State Reaction,
sc_atlas:31241,10.1103/PhysRevB.92.014517,,2015,ErNi₂B₂C,ErNi2B2C,10.5,unknown,0.0,0.0,single_crystal,Flux Growth,
sc_atlas:31242,10.1103/PhysRevB.92.014517,,2015,ErNi₂B₂C,ErNi2B2C,9.1,unknown,0.0,0.0,single_crystal,Flux Growth,
sc_atlas:31243,10.1103/PhysRevB.92.014517,,2015,ErNi₂B₂C,ErNi2B2C,9.9,unknown,0.0,0.0,single_crystal,Flux Growth,
sc_atlas:31152,10.1103/PhysRevB.92.020503,,2015,Pr₂₋ₓCeₓCuO₄,Pr1.85Ce0.15CuO4,14.0,midpoint,0.0,0.0,thin_film,Physical Vapor Deposition,SrTiO3
sc_atlas:31151,10.1103/PhysRevB.92.020503,,2015,optimally doped Pr₁.₈₅Ce₀.₁₅CuO₄,Pr1.85Ce0.15CuO4,15.0,midpoint,0.0,0.0,thin_film,Physical Vapor Deposition,SrTiO3
sc_atlas:17167,10.1103/PhysRevB.92.020508,,2015,K2Cr3As3,K2Cr3As3,6.1,unknown,0.0,0.0,single_crystal,Flux Growth,
sc_atlas:17168,10.1103/PhysRevB.92.020508,,2015,Rb2Cr3As3,Rb2Cr3As3,4.8,unknown,0.0,0.0,single_crystal,Flux Growth,
sc_atlas:30981,10.1103/PhysRevB.92.020512,,2015,(Pb₀.₅Sn₀.₅)₀.₇In₀.₃Te,Pb0.35Sn0.35In0.3Te,4.5,unknown,0.0,0.001,unknown,Melt Growth,
sc_atlas:30982,10.1103/PhysRevB.92.020512,,2015,(Pb₀.₅Sn₀.₅)₀.₇In₀.₃Te,Pb0.35Sn0.35In0.3Te,4.7,unknown,0.0,0.0,unknown,Melt Growth,
sc_atlas:31083,10.1103/PhysRevB.92.054507,,2015,β-Bi₂Pd,Bi2Pd,5.07,unknown,0.0,0.0,single_crystal,Flux Growth,
sc_atlas:31084,10.1103/PhysRevB.92.054507,,2015,"Ref. [17], resistivity: 5 μΩ cm",Bi2Pd,5.35,unknown,0.0,0.0,single_crystal,Flux Growth,
sc_atlas:31091,10.1103/PhysRevB.92.060504,,2015,(Li₀.₈Fe₀.₂)OHFeSe,Li0.8Fe1.2H1O1Se1,40.0,unknown,0.0,0.0,unknown,unknown,
sc_atlas:31182,10.1103/PhysRevB.92.060510,,2015,(Li₁₋ₓFeₓ)OHFeSe,Li0.817Fe1.183H1O1Se1,18.0,unknown,0.0,0.0,unknown,Solution-based synthesis/processing,
sc_atlas:30751,10.1103/PhysRevB.92.064502,,2015,Ba₁₋ₓKₓFe₂As₂,Ba0.5K0.5Fe2As2,34.3,unknown,0.0,0.0,single_crystal,Flux Growth,
sc_atlas:17218,10.1103/PhysRevB.92.064507,,2015,Mo2.91Ru0.09Sb7,Mo2.91Ru0.09Sb7,2.15,unknown,0.0,0.001,single_crystal,Flux Growth,
sc_atlas:17219,10.1103/PhysRevB.92.064507,,2015,Mo3Sb6.975Te0.025,Mo3Sb6.975Te0.025,2.05,unknown,0.0,0.001,single_crystal,Flux Growth,
sc_atlas:17220,10.1103/PhysRevB.92.064507,,2015,Mo3Sb7,Mo3Sb7,2.35,unknown,0.0,0.001,single_crystal,Flux Growth,
sc_atlas:11500,10.1103/physrevb.92.064514,,2015,MgB₂,MgB2,39.0,unknown,0.0,0.0,unknown,unknown,
sc_atlas:30831,10.1103/PhysRevB.92.064515,,2015,(Li₀.₈₄Fe₀.₁₆)OHFe₀.₉₈Se,Li0.84Fe1.14H1O1Se1,42.0,onset,0.0,0.0,unknown,Solution-based synthesis/processing,
sc_atlas:31140,10.1103/PhysRevB.92.094504,,2015,Ba(Fe₁₋ₓAuₓ)₂As₂,BaFe1.938Au0.062As2,2.0,zero,0.0,0.0,unknown,Flux Growth,
sc_atlas:31165,10.1103/PhysRevB.92.094507,,2015,La₁₋ₓSmₓO₀.₅F₀.₅BiS₂,La0.2Sm0.8O0.5F0.5BiS2,5.4,midpoint,0.0,0.0,unknown,unknown,
sc_atlas:31164,10.1103/PhysRevB.92.094507,,2015,La₁₋ₓSmₓO₀.₅F₀.₅BiS₂,La0.9Sm0.1O0.5F0.5BiS2,2.7,midpoint,0.0,0.0,unknown,unknown,
sc_atlas:31347,10.1103/PhysRevB.92.094508,,2015,BaFe₂(As₁₋ₓPₓ)₂,BaFe2As1.3P0.7,27.3,midpoint,0.0,0.0,unknown,Flux Growth,
sc_atlas:31348,10.1103/PhysRevB.92.094508,,2015,BaFe₂(As₁₋ₓPₓ)₂,BaFe2As1.3P0.7,28.1,unknown,0.0,0.0,unknown,Flux Growth,
sc_atlas:31349,10.1103/PhysRevB.92.094508,,2015,BaFe₂(As₁₋ₓPₓ)₂,BaFe2As1.3P0.7,28.2,unknown,0.0,0.0,unknown,Flux Growth,
sc_atlas:31346,10.1103/PhysRevB.92.094508,,2015,BaFe₂(As₁₋ₓPₓ)₂,BaFe2As1.3P0.7,28.5,midpoint,0.0,0.0,unknown,Flux Growth,
sc_atlas:31345,10.1103/PhysRevB.92.094508,,2015,BaFe₂(As₁₋ₓPₓ)₂,BaFe2As1.3P0.7,30.0,unknown,0.0,0.0,unknown,Flux Growth,
sc_atlas:31360,10.1103/PhysRevB.92.094510,,2015,YPtBi,YPtBi,0.75,unknown,0.0,0.0,unknown,Nanofabrication & Exfoliation,
sc_atlas:31359,10.1103/PhysRevB.92.094510,,2015,YPtBi,YPtBi,1.37,unknown,0.0,0.0,unknown,Nanofabrication & Exfoliation,
sc_atlas:31268,10.1103/PhysRevB.92.100502,,2015,Sr₂RuO₄,Sr2RuO4,1.5,unknown,0.0,0.0,unknown,unknown,
sc_atlas:31322,10.1103/PhysRevB.92.125154,,2015,SrFe₂(As₁₋ₓPₓ)₂,SrFe2As1.3P0.7,26.0,unknown,0.0,0.0,unknown,Flux Growth,
sc_atlas:31323,10.1103/PhysRevB.92.125154,,2015,SrFe₂(As₁₋ₓPₓ)₂,SrFe2As1.3P0.7,33.0,unknown,0.0,0.0,unknown,Flux Growth,
sc_atlas:31052,10.1103/PhysRevB.92.134505,,2015,K₂Cr₃As₃,K2Cr3As3,5.8,unknown,0.0,0.0,unknown,unknown,
sc_atlas:31050,10.1103/PhysRevB.92.134505,,2015,K₂Cr₃As₃,K2Cr3As3,6.0,unknown,0.0,0.0,unknown,unknown,
sc_atlas:31051,10.1103/PhysRevB.92.134505,,2015,K₂Cr₃As₃,K2Cr3As3,6.1,unknown,0.0,0.0,unknown,unknown,
sc_atlas:30962,10.1103/PhysRevB.92.134509,,2015,NdFeAsO₁₋ₓFₓ,NdFeAsO0.9F0.1,50.0,onset,0.0,0.0,polycrystal,Solid-State Reaction,
sc_atlas:31167,10.1103/PhysRevB.92.144503,,2015,BaFe₂(As₁₋ₓPₓ)₂,BaFe2As1.4P0.6,30.0,onset,0.0,0.0,single_crystal,Flux Growth,
sc_atlas:31391,10.1103/PhysRevB.92.144509,,2015,FeSe,FeSe,9.0,onset,0.0,0.0,unknown,Chemical Vapor Transport,
sc_atlas:17190,10.1103/PhysRevB.92.174404,,2015,NaxPdBi2,Na0.044PdBi2,4.1,unknown,0.0,0.0,unknown,Melt Growth,
sc_atlas:17191,10.1103/PhysRevB.92.174404,,2015,NaxPdBi2,Na0.057PdBi2,3.9,unknown,0.0,0.0,unknown,Melt Growth,
sc_atlas:17197,10.1103/PhysRevB.92.174404,,2015,PdBi2-xPbx,PdBi1.66Pb0.34,2.2,unknown,0.0,0.0,unknown,Melt Growth,
sc_atlas:17196,10.1103/PhysRevB.92.174404,,2015,PdBi2-xPbx,PdBi1.73Pb0.27,2.5,unknown,0.0,0.0,unknown,Melt Growth,
sc_atlas:17195,10.1103/PhysRevB.92.174404,,2015,PdBi2-xPbx,PdBi1.81Pb0.19,3.8,unknown,0.0,0.0,unknown,Melt Growth,
sc_atlas:17194,10.1103/PhysRevB.92.174404,,2015,PdBi2-xPbx,PdBi1.86Pb0.14,4.4,unknown,0.0,0.0,unknown,Melt Growth,
sc_atlas:17193,10.1103/PhysRevB.92.174404,,2015,PdBi2-xPbx,PdBi1.92Pb0.08,4.9,unknown,0.0,0.0,unknown,Melt Growth,
sc_atlas:17200,10.1103/PhysRevB.92.174404,,2015,β-PdBi2,PdBi2,4.9,unknown,1.663,0.0,unknown,Melt Growth,
sc_atlas:17192,10.1103/PhysRevB.92.174404,,2015,PdBi2-xPbx,PdBi2,5.4,unknown,0.0,0.0,unknown,Melt Growth,
sc_atlas:31160,10.1103/PhysRevB.92.174504,,2015,"No.3, irradiation dose: 460 mC/cm²",SrTi0.987Nb0.013O3,0.35,onset,0.0,0.0,unknown,unknown,cm2
sc_atlas:31162,10.1103/PhysRevB.92.174504,,2015,"No.4, irradiation dose: 1320 mC/cm²",SrTi0.987Nb0.013O3,0.368,onset,0.0,0.0,unknown,unknown,cm2
sc_atlas:31156,10.1103/PhysRevB.92.174504,,2015,"No.1, irradiation dose: 0 mC/cm²",SrTi0.987Nb0.013O3,0.37,onset,0.0,0.0,unknown,unknown,cm2
sc_atlas:31158,10.1103/PhysRevB.92.174504,,2015,"No.2, irradiation dose: 300 mC/cm²",SrTi0.987Nb0.013O3,0.372,onset,0.0,0.0,unknown,unknown,cm2
sc_atlas:31163,10.1103/PhysRevB.92.174504,,2015,"No.4, irradiation dose: 1320 mC/cm²",SrTi0.987Nb0.013O3,0.419,zero,0.0,0.0,unknown,unknown,cm2
sc_atlas:31161,10.1103/PhysRevB.92.174504,,2015,"No.3, irradiation dose: 460 mC/cm²",SrTi0.987Nb0.013O3,0.42,zero,0.0,0.0,unknown,unknown,cm2
sc_atlas:31157,10.1103/PhysRevB.92.174504,,2015,"No.1, irradiation dose: 0 mC/cm²",SrTi0.987Nb0.013O3,0.435,zero,0.0,0.0,unknown,unknown,cm2
sc_atlas:31168,10.1103/PhysRevB.92.174524,,2015,Ba₁₋ₓKₓFe₂As₂,Ba0.05K0.95Fe2As2,6.6,unknown,0.0,0.0,single_crystal,Flux Growth,
sc_atlas:31239,10.1103/PhysRevB.92.174525,,2015,La₂₋ₓSrₓCuO₄ (x=0.07),La1.93Sr0.07CuO4,20.0,unknown,0.0,0.002,unknown,Melt Growth,
sc_atlas:30072,10.1103/PhysRevB.92.180505,,2015,Ta₄Pd₃Te₁₆,Ta4Pd3Te16,1.8,zero,2.19,0.0,single_crystal,Flux Growth,
sc_atlas:30070,10.1103/PhysRevB.92.180505,,2015,Ta₄Pd₃Te₁₆,Ta4Pd3Te16,4.2,zero,0.0,0.0,single_crystal,Flux Growth,
sc_atlas:30069,10.1103/PhysRevB.92.180505,,2015,Ta₄Pd₃Te₁₆,Ta4Pd3Te16,4.3,zero,0.0,0.0,single_crystal,Flux Growth,
sc_atlas:30071,10.1103/PhysRevB.92.180505,,2015,Ta₄Pd₃Te₁₆,Ta4Pd3Te16,6.7,zero,0.31,0.0,single_crystal,Flux Growth,
sc_atlas:17250,10.1103/PhysRevB.92.180507,,2015,FeSe/SrTiO3 (interface),FeSe,44.0,unknown,0.0,0.0,thin_film,Molecular Beam Epitaxy; Solid-State Reaction,SrTiO3
sc_atlas:31341,10.1103/PhysRevB.92.180509,,2015,YBa₂Cu₃O_y,YBa2Cu3O6.67,65.0,unknown,0.0,0.0,unknown,unknown,
sc_atlas:31446,10.1103/PhysRevB.92.184509,,2015,CeCo(In₁₋ₓZnₓ)₅,CeCoIn4.65Zn0.35,1.3,unknown,0.0,0.0,single_crystal,Flux Growth,
sc_atlas:31445,10.1103/PhysRevB.92.184509,,2015,CeCo(In₁₋ₓZnₓ)₅,CeCoIn4.65Zn0.35,1.4,unknown,0.0,0.0,single_crystal,Flux Growth,
sc_atlas:31444,10.1103/PhysRevB.92.184509,,2015,CeCo(In₁₋ₓZnₓ)₅,CeCoIn4.75Zn0.25,1.8,unknown,0.0,0.0,single_crystal,Flux Growth,
sc_atlas:31443,10.1103/PhysRevB.92.184509,,2015,CeCo(In₁₋ₓZnₓ)₅,CeCoIn5,2.3,unknown,0.0,0.0,single_crystal,Flux Growth,
sc_atlas:31112,10.1103/PhysRevB.92.195122,,2015,Ca₃Ir₄Sn₁₃,Ca3Ir4Sn13,6.79,unknown,0.0,0.0,unknown,unknown,
sc_atlas:31562,10.1103/PhysRevB.92.214515,,2015,Ba₁₋ₓKₓFe₂As₂,Ba0.12K0.88Fe2As2,7.3,unknown,0.0,0.0,single_crystal,Flux Growth,
sc_atlas:31561,10.1103/PhysRevB.92.214515,,2015,Ba₁₋ₓKₓFe₂As₂,Ba0.45K0.55Fe2As2,36.8,unknown,0.0,0.0,single_crystal,Flux Growth,
sc_atlas:31560,10.1103/PhysRevB.92.214515,,2015,Ba₁₋ₓKₓFe₂As₂,Ba0.65K0.35Fe2As2,38.8,unknown,0.0,0.0,single_crystal,Flux Growth,
sc_atlas:31313,10.1103/PhysRevB.92.220503,,2015,LaPt₄Ge₁₂,LaPt4Ge12,8.2,unknown,0.0,0.0,unknown,unknown,
sc_atlas:31312,10.1103/PhysRevB.92.220503,,2015,LaPt₄Ge₁₂,LaPt4Ge12,8.3,unknown,0.0,0.0,unknown,unknown,
sc_atlas:30310,10.1103/PhysRevB.92.224506,,2015,MoC,MoC,1.3,unknown,0.0,0.0,thin_film,Physical Vapor Deposition; Nanofabrication & Exfoliation,Al2O3
sc_atlas:30314,10.1103/PhysRevB.92.224506,,2015,MoC,MoC,5.7,unknown,0.0,0.0,thin_film,Physical Vapor Deposition; Nanofabrication & Exfoliation,Al2O3
sc_atlas:30312,10.1103/PhysRevB.92.224506,,2015,MoC,MoC,5.8,unknown,0.0,0.0,thin_film,Physical Vapor Deposition; Nanofabrication & Exfoliation,Al2O3
sc_atlas:30311,10.1103/PhysRevB.92.224506,,2015,MoC,MoC,6.7,unknown,0.0,0.0,thin_film,Physical Vapor Deposition; Nanofabrication & Exfoliation,Al2O3
sc_atlas:30309,10.1103/PhysRevB.92.224506,,2015,MoC,MoC,8.0,unknown,0.0,0.0,thin_film,Physical Vapor Deposition; Nanofabrication & Exfoliation,Al2O3
sc_atlas:11501,10.1103/physrevb.92.235113,,2015,FeSe₁₋ₓSₓ,FeSe,8.5,unknown,0.0,0.0,unknown,Flux Growth,
sc_atlas:11503,10.1103/physrevb.92.235113,,2015,FeSe₁₋ₓSₓ,FeSe0.91S0.09,10.1,unknown,0.0,0.0,unknown,Flux Growth,
sc_atlas:11502,10.1103/physrevb.92.235113,,2015,FeSe₁₋ₓSₓ,FeSe0.96S0.04,9.6,unknown,0.0,0.0,unknown,Flux Growth,
sc_atlas:11504,10.1103/physrevb.92.241101,,2015,UBe₁₃,UBe13,0.93,midpoint,0.0,0.0,unknown,unknown,
sc_atlas:11505,10.1103/physrevb.92.241101,,2015,UBe₁₃,UBe13,0.95,midpoint,0.0,0.0,unknown,unknown,
sc_atlas:31571,10.1103/PhysRevB.93.014505,,2016,MoC,MoC,1.2,midpoint,0.0,0.0,thin_film,Physical Vapor Deposition,Al2O3
sc_atlas:31573,10.1103/PhysRevB.93.014505,,2016,MoC,MoC,3.7,unknown,0.0,0.0,thin_film,Physical Vapor Deposition,Al2O3
sc_atlas:31570,10.1103/PhysRevB.93.014505,,2016,MoC,MoC,3.75,midpoint,0.0,0.0,thin_film,Physical Vapor Deposition,Al2O3
sc_atlas:31569,10.1103/PhysRevB.93.014505,,2016,MoC,MoC,6.7,midpoint,0.0,0.0,thin_film,Physical Vapor Deposition,Al2O3
sc_atlas:31568,10.1103/PhysRevB.93.014505,,2016,MoC,MoC,7.3,midpoint,0.0,0.0,thin_film,Physical Vapor Deposition,Al2O3
