Repository: zhiyuliu0158-ui/occ-alignn-tc

# P-B-Occ-ALIGNN-full-Tc

Occupancy-aware ALIGNN-style graph neural network for superconducting critical temperature `Tc_K` regression.

本仓库只做一个任务：

```text
CIF + pressure_GPa + magnetic_field_T + field_direction + optional metadata -> Tc_K
```

不做 superconducting / non-superconducting 分类。

## 1. 模型简介

`PBOccALIGNNFullTc` 是一个纯 PyTorch 实现的 ALIGNN-style 图神经网络：

- bond graph 的 node 是 crystallographic site。
- bond graph 的 edge 是周期近邻 directed bond。
- line graph 的 node 是 directed bond。
- line graph 的 edge 是角度 `i-j-k`。
- 所有 scatter / aggregation 使用 `torch.index_add`，不依赖 `torch_scatter`、DGL、PyTorch Geometric 或官方 ALIGNN 包。
- 输出为 `logtc_mu`、`logtc_logvar` 和 `Tc_pred_K = exp(logtc_mu) - 1`。

File: data/sc-atlas-data.csv (part 40 of 62)
source_record_id,doi,source_title,source_year,formula_raw,formula_normalized,tc_value_k,tc_criterion,pressure_gpa,magnetic_field_t,sample_form,preparation_method,substrate
sc_atlas:31253,10.1103/PhysRevB.93.014507,,2016,Fe₁₋ₓCoₓSe,FeSe,9.0,zero,0.0,0.0,unknown,Flux Growth,
sc_atlas:30896,10.1103/PhysRevB.93.014509,,2016,BaFe₂(As₁₋ₓPₓ)₂,BaFe2As0.9P1.1,12.5,unknown,0.0,0.0,single_crystal,Flux Growth,
sc_atlas:30894,10.1103/PhysRevB.93.014509,,2016,BaFe₂(As₁₋ₓPₓ)₂,BaFe2As1.36P0.64,28.4,unknown,0.0,0.0,single_crystal,Flux Growth,
sc_atlas:30895,10.1103/PhysRevB.93.014509,,2016,BaFe₂(As₁₋ₓPₓ)₂,BaFe2As1P1,18.2,unknown,0.0,0.0,single_crystal,Flux Growth,
sc_atlas:11508,10.1103/physrevb.93.014513,,2016,La₂₋ₓSrₓCuO₄,La1.85Sr0.15CuO4,39.0,unknown,0.0,0.0,unknown,Melt Growth,
sc_atlas:11507,10.1103/physrevb.93.014513,,2016,La₂₋ₓSrₓCuO₄,La1.86Sr0.14CuO4,32.0,unknown,0.0,0.0,unknown,Melt Growth,
sc_atlas:11506,10.1103/physrevb.93.014513,,2016,La₂₋ₓSrₓCuO₄,La1.9Sr0.1CuO4,28.0,unknown,0.0,0.0,unknown,Melt Growth,
sc_atlas:31382,10.1103/PhysRevB.93.014514,,2016,Ba₁₋ₓNaₓFe₂As₂,Ba0.599Na0.401Fe2As2,35.0,unknown,0.0,0.0,unknown,Flux Growth,
sc_atlas:31381,10.1103/PhysRevB.93.014514,,2016,Ba₁₋ₓNaₓFe₂As₂,Ba0.818Na0.182Fe2As2,6.5,unknown,0.0,0.0,unknown,Flux Growth,
sc_atlas:30734,10.1103/PhysRevB.93.020501,,2016,γ-Ga,Ga,6.8,unknown,0.0,0.0,thin_film,Molecular Beam Epitaxy,Si
sc_atlas:31422,10.1103/PhysRevB.93.020503,,2016,PbTaSe₂,PbTaSe2,3.72,unknown,0.0,0.0,unknown,Chemical Vapor Transport,
sc_atlas:31423,10.1103/PhysRevB.93.020503,,2016,PbTaSe₂,PbTaSe2,3.74,onset,0.0,0.001,unknown,Chemical Vapor Transport,
sc_atlas:31424,10.1103/PhysRevB.93.020503,,2016,PbTaSe₂,PbTaSe2,3.84,zero,0.0,0.0,unknown,Chemical Vapor Transport,
sc_atlas:31340,10.1103/PhysRevB.93.024519,,2016,La₂₋ₓSrₓCuO₄,La1.92Sr0.08CuO4,11.3,unknown,0.0,0.0,thin_film,Molecular Beam Epitaxy; Nanofabrication & Exfoliation,
sc_atlas:31338,10.1103/PhysRevB.93.024519,,2016,La₂₋ₓSrₓCuO₄,La1.92Sr0.08CuO4,9.7,zero,0.0,0.0,thin_film,Molecular Beam Epitaxy; Nanofabrication & Exfoliation,
sc_atlas:31337,10.1103/PhysRevB.93.024519,,2016,La₂₋ₓSrₓCuO₄,La1.93Sr0.07CuO4,3.9,zero,0.0,0.0,thin_film,Molecular Beam Epitaxy; Nanofabrication & Exfoliation,
sc_atlas:31339,10.1103/PhysRevB.93.024519,,2016,La₂₋ₓSrₓCuO₄,La1.93Sr0.07CuO4,6.5,unknown,0.0,0.0,thin_film,Molecular Beam Epitaxy; Nanofabrication & Exfoliation,
sc_atlas:31405,10.1103/PhysRevB.93.024520,,2016,Sn₁₋ₓInₓTe,Sn0.6In0.4Te,4.2,unknown,0.0,0.0,polycrystal,Solid-State Reaction,
sc_atlas:31404,10.1103/PhysRevB.93.024520,,2016,Sn₁₋ₓInₓTe,Sn0.95In0.05Te,1.18,unknown,0.0,0.0,polycrystal,Solid-State Reaction,
sc_atlas:30983,10.1103/PhysRevB.93.045123,,2016,CeCu₂Si₂,CeCu2Si2,0.59,unknown,0.0,0.0,single_crystal,unknown,
sc_atlas:31387,10.1103/PhysRevB.93.054503,,2016,FeSeTe,FeSe0.5Te0.5,18.5,unknown,0.0,5.0,thin_film,Physical Vapor Deposition; Nanofabrication & Exfoliation,CaF2
sc_atlas:31386,10.1103/PhysRevB.93.054503,,2016,FeSeTe,FeSe0.5Te0.5,20.5,midpoint,0.0,0.0,thin_film,Physical Vapor Deposition; Nanofabrication & Exfoliation,CaF2
sc_atlas:31599,10.1103/PhysRevB.93.054505,,2016,Bi₂Sr₂CaCu₂O₈,Bi2Sr2CaCu2O8,86.7,unknown,0.0,0.0,unknown,Melt Growth,
sc_atlas:31336,10.1103/PhysRevB.93.054508,,2016,LiFeAs,LiFeAs,18.0,unknown,0.0,0.0,unknown,Flux Growth,
sc_atlas:31089,10.1103/PhysRevB.93.054512,,2016,La₂₋ₓBaₓCuO₄,La1.885Ba0.115CuO4,18.0,unknown,0.0,0.0,unknown,Melt Growth,
sc_atlas:31088,10.1103/PhysRevB.93.054512,,2016,La₂₋ₓBaₓCuO₄,La1.88Ba0.12CuO4,12.0,unknown,0.0,0.0,unknown,Melt Growth,
sc_atlas:31100,10.1103/PhysRevB.93.054516,,2016,Tl₀.₄K₀.₄Fe₁.₇Se₂,Tl0.4K0.4Fe1.7Se2,29.0,unknown,0.0,0.0,unknown,unknown,
sc_atlas:31440,10.1103/PhysRevB.93.054520,,2016,PbTaSe₂,PbTaSe2,3.6,onset,0.0,0.0,unknown,Chemical Vapor Transport,
sc_atlas:31439,10.1103/PhysRevB.93.054520,,2016,PbTaSe₂,PbTaSe2,3.8,unknown,0.0,0.0,unknown,Chemical Vapor Transport,
sc_atlas:30876,10.1103/PhysRevB.93.060501,,2016,"(Li,Fe)OHFeSe",Li0.8Fe1.2H1O1Se1,24.4,midpoint,0.0,0.0,unknown,Solution-based synthesis/processing; Nanofabrication & Exfoliation,SiO2
sc_atlas:30877,10.1103/PhysRevB.93.060501,,2016,"(Li,Fe)OHFeSe",Li0.8Fe1.2H1O1Se1,43.4,midpoint,0.0,0.0,unknown,Solution-based synthesis/processing; Nanofabrication & Exfoliation,SiO2
sc_atlas:31478,10.1103/PhysRevB.93.060506,,2016,PbTaSe₂,PbTaSe2,3.9,onset,0.0,0.0,unknown,Chemical Vapor Transport,
sc_atlas:17267,10.1103/PhysRevB.93.064502,,2016,Ce1-xYbxCoIn5,Ce0.837Yb0.163CoIn5,1.4,midpoint,0.0,0.0,unknown,Flux Growth,
sc_atlas:17266,10.1103/PhysRevB.93.064502,,2016,Ce1-xYbxCoIn5,Ce0.916Yb0.084CoIn5,1.84,midpoint,0.0,0.0,unknown,Flux Growth,
sc_atlas:17265,10.1103/PhysRevB.93.064502,,2016,Ce1-xYbxCoIn5,Ce0.987Yb0.013CoIn5,2.13,midpoint,0.0,0.0,unknown,Flux Growth,
sc_atlas:17270,10.1103/PhysRevB.93.064502,,2016,CeCo(In1-yCdy)5,CeCoIn4.945Cd0.055,1.92,midpoint,0.0,0.0,unknown,Flux Growth,
sc_atlas:17269,10.1103/PhysRevB.93.064502,,2016,CeCo(In1-yCdy)5,CeCoIn4.96Cd0.04,2.05,midpoint,0.0,0.0,unknown,Flux Growth,
sc_atlas:17268,10.1103/PhysRevB.93.064502,,2016,CeCo(In1-yCdy)5,CeCoIn4.98Cd0.02,2.14,midpoint,0.0,0.0,unknown,Flux Growth,
sc_atlas:31465,10.1103/PhysRevB.93.064503,,2016,FeSe,FeSe,9.5,unknown,0.0,0.0,unknown,Chemical Vapor Transport,
sc_atlas:31665,10.1103/PhysRevB.93.064504,,2016,SrPtAs,SrPtAs,2.45,unknown,0.0,0.0,unknown,unknown,
sc_atlas:17407,10.1103/PhysRevB.93.064507,,2016,Mo3P,Mo3P,5.5,unknown,0.0,0.0,polycrystal,Solid-State Reaction,
sc_atlas:17411,10.1103/PhysRevB.93.064507,,2016,Mo5PB2,Mo5P1.07B1.93,8.7,onset,0.0,0.0,polycrystal,Solid-State Reaction,
sc_atlas:17410,10.1103/PhysRevB.93.064507,,2016,Mo5PB2,Mo5P1.07B1.93,8.8,zero,0.0,0.0,polycrystal,Solid-State Reaction,
sc_atlas:17413,10.1103/PhysRevB.93.064507,,2016,Mo5PB2,Mo5P1.07B1.93,8.9,onset,0.0,0.0,polycrystal,Solid-State Reaction,
sc_atlas:17408,10.1103/PhysRevB.93.064507,,2016,Mo5PB2,Mo5P1.12B1.88,9.2,zero,0.0,0.0,polycrystal,Solid-State Reaction,
sc_atlas:30918,10.1103/PhysRevB.93.064513,,2016,YBa₂Cu₃O_y,YBa2Cu3O6.54,61.0,zero,0.0,0.0,unknown,unknown,
sc_atlas:31656,10.1103/PhysRevB.93.075116,,2016,CeIrIn₅,CeIrIn5,0.4,unknown,0.0,0.0,unknown,Flux Growth,
sc_atlas:31655,10.1103/PhysRevB.93.075116,,2016,CeIrIn₅,CeIrIn5,1.2,unknown,0.0,0.0,unknown,Flux Growth,
sc_atlas:31251,10.1103/PhysRevB.93.075155,,2016,Rb₁₋ₓFe₂Se₂₋ₓS_z,Rb0.8Fe2Se0.75S1.25,9.0,unknown,0.0,0.0,unknown,unknown,
sc_atlas:31249,10.1103/PhysRevB.93.075155,,2016,Rb₁₋ₓFe₂Se₂₋ₓS_z,Rb0.8Fe2Se2,32.0,unknown,0.0,0.0,unknown,unknown,
sc_atlas:31250,10.1103/PhysRevB.93.075155,,2016,Rb₁₋ₓFe₂Se₂₋ₓS_z,Rb0.8Fe2SeS,20.0,unknown,0.0,0.0,unknown,unknown,
sc_atlas:30927,10.1103/PhysRevB.93.085129,,2016,KFe₂As₂,KFe2As2,1.5,unknown,2.1,0.0,single_crystal,Flux Growth,
sc_atlas:30926,10.1103/PhysRevB.93.085129,,2016,KFe₂As₂,KFe2As2,3.8,unknown,0.0,0.0,single_crystal,Flux Growth,
sc_atlas:31362,10.1103/PhysRevB.93.094505,,2016,FeSe,FeSe,8.0,zero,0.0,0.0,unknown,Chemical Vapor Transport,
sc_atlas:31426,10.1103/PhysRevB.93.094511,,2015,Bi₂Te,Bi2Te,2.1,midpoint,11.5,0.0,single_crystal,Flux Growth,
sc_atlas:31431,10.1103/PhysRevB.93.094511,,2015,Bi₂Te,Bi2Te,4.9,midpoint,32.0,0.0,single_crystal,Flux Growth,
sc_atlas:31427,10.1103/PhysRevB.93.094511,,2015,Bi₂Te,Bi2Te,5.8,midpoint,12.9,0.0,single_crystal,Flux Growth,
sc_atlas:31428,10.1103/PhysRevB.93.094511,,2015,Bi₂Te,Bi2Te,7.7,midpoint,12.9,0.0,single_crystal,Flux Growth,
sc_atlas:31425,10.1103/PhysRevB.93.094511,,2015,Bi₂Te,Bi2Te,8.66,midpoint,14.5,0.0,single_crystal,Flux Growth,
sc_atlas:31654,10.1103/PhysRevB.93.094513,,2016,Ba₁₋ₓRbₓFe₂As₂,Ba0.35Rb0.65Fe2As2,19.8,unknown,2.3,0.05,polycrystal,Solid-State Reaction,
sc_atlas:31650,10.1103/PhysRevB.93.094513,,2016,Ba₁₋ₓRbₓFe₂As₂,Ba0.35Rb0.65Fe2As2,20.0,unknown,0.0,0.001,polycrystal,Solid-State Reaction,
sc_atlas:31653,10.1103/PhysRevB.93.094513,,2016,Ba₁₋ₓRbₓFe₂As₂,Ba0.35Rb0.65Fe2As2,21.32,unknown,1.02,0.05,polycrystal,Solid-State Reaction,
sc_atlas:31652,10.1103/PhysRevB.93.094513,,2016,Ba₁₋ₓRbₓFe₂As₂,Ba0.35Rb0.65Fe2As2,21.97,unknown,0.54,0.05,polycrystal,Solid-State Reaction,
sc_atlas:31651,10.1103/PhysRevB.93.094513,,2016,Ba₁₋ₓRbₓFe₂As₂,Ba0.35Rb0.65Fe2As2,22.44,unknown,0.0,0.05,polycrystal,Solid-State Reaction,
sc_atlas:31649,10.1103/PhysRevB.93.094513,,2016,Ba₁₋ₓRbₓFe₂As₂,Ba0.65Rb0.35Fe2As2,37.0,unknown,0.0,0.001,polycrystal,Solid-State Reaction,
sc_atlas:32334,10.1103/PhysRevB.93.094519,,2016,Pr₄Fe₂As₂Te₁₋ₓO₄,Pr4Fe2As2Te0.88O4,25.8,midpoint,0.0,0.0,unknown,Solid-State Reaction; Nanofabrication & Exfoliation,
sc_atlas:31474,10.1103/PhysRevB.93.094522,,2016,FeS,FeS,2.4,zero,0.0,0.0,powder,Solution-based synthesis/processing,
sc_atlas:31470,10.1103/PhysRevB.93.094522,,2016,FeS,FeS,3.5,onset,0.0,0.001,powder,Solution-based synthesis/processing,
sc_atlas:31472,10.1103/PhysRevB.93.094522,,2016,FeS,FeS,3.9,onset,0.0,0.0,powder,Solution-based synthesis/processing,
sc_atlas:31475,10.1103/PhysRevB.93.094522,,2016,FeS,FeS,4.0,onset,0.0,0.0,powder,Solution-based synthesis/processing,
sc_atlas:31582,10.1103/PhysRevB.93.094524,,2016,Rh₉In₄S₄,Rh9In4S4,2.22,unknown,0.0,0.0,single_crystal,Flux Growth,
sc_atlas:31581,10.1103/PhysRevB.93.094524,,2016,Rh₉In₄S₄,Rh9In4S4,2.24,onset,0.0,0.0,single_crystal,Flux Growth,
sc_atlas:31580,10.1103/PhysRevB.93.094524,,2016,Rh₉In₄S₄,Rh9In4S4,2.25,zero,0.0,0.0,single_crystal,Flux Growth,
sc_atlas:31248,10.1103/PhysRevB.93.100503,,2016,Al,Al,2.2,zero,0.0,0.0,thin_film,Physical Vapor Deposition,MgO
sc_atlas:31246,10.1103/PhysRevB.93.100503,,2016,Al,Al,2.7,zero,0.0,0.0,thin_film,Physical Vapor Deposition,MgO
sc_atlas:31247,10.1103/PhysRevB.93.100503,,2016,Al,Al,3.15,zero,0.0,0.0,thin_film,Physical Vapor Deposition,MgO
sc_atlas:30746,10.1103/PhysRevB.93.100504,,2016,BiTeCl,BiTeCl,7.0,onset,15.0,0.0,unknown,unknown,
sc_atlas:31691,10.1103/PhysRevB.93.104507,,2016,PrPt₄Ge₁₂₋ₓSbₓ,PrPt4Ge12,7.9,unknown,0.0,0.0,unknown,Melt Growth,
sc_atlas:11509,10.1103/physrevb.93.104508,,2016,(NH₃)ₓCsₓFeSe,Cs0.268FeH1.122N0.374Se,33.0,unknown,0.0,0.0,unknown,Solution-based synthesis/processing,
sc_atlas:11511,10.1103/physrevb.93.104508,,2016,(NH₃)ₓCsₓFeSe,Cs0.268FeH1.122N0.374Se,33.5,unknown,0.0,0.0,unknown,Solution-based synthesis/processing,
sc_atlas:11510,10.1103/physrevb.93.104508,,2016,(NH₃)ₓCsₓFeSe,Cs0.268FeH1.122N0.374Se,35.0,onset,0.0,0.0,unknown,Solution-based synthesis/processing,
sc_atlas:31149,10.1103/PhysRevB.93.104516,,2016,Ba₁₋ₓKₓFe₂As₂,Ba0.85K0.15Fe2As2,13.5,unknown,2.3,0.0,unknown,unknown,
sc_atlas:31148,10.1103/PhysRevB.93.104516,,2016,Ba₁₋ₓKₓFe₂As₂,Ba0.85K0.15Fe2As2,13.7,unknown,0.2,0.0,unknown,unknown,
sc_atlas:31497,10.1103/PhysRevB.93.104520,,2016,β-FeS,FeS,4.3,unknown,0.0,0.0,unknown,Solution-based synthesis/processing,
sc_atlas:31496,10.1103/PhysRevB.93.104520,,2016,β-FeS,FeS,4.55,onset,0.0,0.0,unknown,Solution-based synthesis/processing,
sc_atlas:31108,10.1103/PhysRevB.93.104522,,2016,Rb₀.₇₅Fe₁.₆Se₂₋₂S₂,Rb0.75Fe1.6Se1.5S0.5,28.0,unknown,0.0,0.0,unknown,Melt Growth,
sc_atlas:31107,10.1103/PhysRevB.93.104522,,2016,Rb₀.₇₅Fe₁.₆Se₂₋₂S₂,Rb0.75Fe1.6Se1.75S0.25,24.0,unknown,0.0,0.0,unknown,Melt Growth,
sc_atlas:31109,10.1103/PhysRevB.93.104522,,2016,Rb₀.₇₅Fe₁.₆Se₂₋₂S₂,Rb0.75Fe1.6Se1S1,22.0,unknown,0.0,0.0,unknown,Melt Growth,
sc_atlas:31106,10.1103/PhysRevB.93.104522,,2016,Rb₀.₇₅Fe₁.₆Se₂₋₂S₂,Rb0.75Fe1.6Se2,32.0,unknown,0.0,0.0,unknown,Melt Growth,
sc_atlas:31505,10.1103/PhysRevB.93.104528,,2016,SrFe₂(As₁₋ₓPₓ)₂,SrFe2As1.3P0.7,30.0,unknown,0.0,0.0,unknown,Flux Growth,
sc_atlas:31548,10.1103/PhysRevB.93.115133,,2016,PdₓHoTe₃,Pd0.02HoTe3,2.0,unknown,0.0,0.0,single_crystal,Flux Growth,
sc_atlas:31549,10.1103/PhysRevB.93.115133,,2016,PdₓHoTe₃,Pd0.04HoTe3,2.8,unknown,0.0,0.0,single_crystal,Flux Growth,
sc_atlas:17416,10.1103/PhysRevB.93.134507,,2016,LuV2Al20,LuV2Al20,0.57,midpoint,0.0,0.0,polycrystal,Melt Growth,
sc_atlas:17414,10.1103/PhysRevB.93.134507,,2016,LuV2Al20,LuV2Al20,0.58,unknown,0.0,0.0,polycrystal,Melt Growth,
sc_atlas:17415,10.1103/PhysRevB.93.134507,,2016,LuV2Al20,LuV2Al20,0.6,midpoint,0.0,0.0,polycrystal,Melt Growth,
sc_atlas:17419,10.1103/PhysRevB.93.134507,,2016,ScV2Al20,ScV2Al20,1.0,midpoint,0.0,0.0,polycrystal,Melt Growth,
sc_atlas:17418,10.1103/PhysRevB.93.134507,,2016,ScV2Al20,ScV2Al20,1.03,midpoint,0.0,0.0,polycrystal,Melt Growth,
sc_atlas:17422,10.1103/PhysRevB.93.134507,,2016,YV2Al20,YV2Al20,0.6,midpoint,0.0,0.0,polycrystal,Melt Growth; Solid-State Reaction,
sc_atlas:17421,10.1103/PhysRevB.93.134507,,2016,YV2Al20,YV2Al20,0.61,midpoint,0.0,0.0,polycrystal,Melt Growth; Solid-State Reaction,
sc_atlas:31668,10.1103/PhysRevB.93.140502,,2016,CaPd₂As₂,CaPd2As2,1.27,unknown,0.0,0.0,unknown,Flux Growth,
sc_atlas:33843,10.1103/PhysRevB.93.140505,,2016,Au₁₋ₓPdₓTe₂,Au0.4Pd0.6Te2,4.65,unknown,0.0,0.0,polycrystal,Solid-State Reaction,
sc_atlas:33844,10.1103/PhysRevB.93.140505,,2016,Au₁₋ₓPdₓTe₂,PdTe2,1.69,unknown,0.0,0.0,polycrystal,Solid-State Reaction,
sc_atlas:31595,10.1103/PhysRevB.93.140506,,2016,FeS,FeS,4.29,unknown,0.0,0.0,unknown,Solution-based synthesis/processing,
sc_atlas:31593,10.1103/PhysRevB.93.140506,,2016,FeS,FeS,4.3,unknown,0.0,0.0,unknown,Solution-based synthesis/processing,
sc_atlas:31596,10.1103/PhysRevB.93.140506,,2016,FeS,FeS,4.33,unknown,0.0,0.0,unknown,Solution-based synthesis/processing,
sc_atlas:31594,10.1103/PhysRevB.93.140506,,2016,FeS,FeS,4.4,onset,0.0,0.0,unknown,Solution-based synthesis/processing,
sc_atlas:31693,10.1103/PhysRevB.93.144502,,2016,β-Bi₂Pd,Bi2Pd,4.89,midpoint,0.0,0.0,unknown,Melt Growth,
sc_atlas:31692,10.1103/PhysRevB.93.144502,,2016,β-Bi₂Pd,Bi2Pd,4.93,midpoint,0.0,0.0,unknown,Melt Growth,
sc_atlas:31600,10.1103/PhysRevB.93.144504,,2016,MgB₂,MgB2,37.5,unknown,0.0,0.0,single_crystal,Flux Growth,
sc_atlas:31601,10.1103/PhysRevB.93.144504,,2016,MgB₂,MgB2,38.5,unknown,0.0,0.0,single_crystal,Flux Growth,
sc_atlas:31464,10.1103/PhysRevB.93.144505,,2016,FeS,FeS,4.5,unknown,0.0,0.0,single_crystal,Flux Growth; Solution-based synthesis/processing,
sc_atlas:31226,10.1103/PhysRevB.93.144509,,2016,NbN,NbN,2.4,zero,0.0,0.0,thin_film,Physical Vapor Deposition,Al2O3
sc_atlas:31219,10.1103/PhysRevB.93.144509,,2016,NbN,NbN,3.8,zero,0.0,0.0,thin_film,Physical Vapor Deposition,Al2O3
sc_atlas:31223,10.1103/PhysRevB.93.144509,,2016,NbN,NbN,4.3,zero,0.0,0.0,thin_film,Physical Vapor Deposition,Al2O3
sc_atlas:31225,10.1103/PhysRevB.93.144509,,2016,NbN,NbN,4.5,zero,0.0,0.0,thin_film,Physical Vapor Deposition,Al2O3
sc_atlas:31220,10.1103/PhysRevB.93.144509,,2016,NbN,NbN,7.1,zero,0.0,0.0,thin_film,Physical Vapor Deposition,Al2O3
sc_atlas:31222,10.1103/PhysRevB.93.144509,,2016,NbN,NbN,9.0,zero,0.0,0.0,thin_film,Physical Vapor Deposition,Al2O3
sc_atlas:31221,10.1103/PhysRevB.93.144509,,2016,NbN,NbN,9.4,zero,0.0,0.0,thin_film,Physical Vapor Deposition,Al2O3
sc_atlas:31802,10.1103/PhysRevB.93.144514,,2016,Sr₀.₀₆₅Bi₂Se₃,Sr0.065Bi2Se3,3.6,onset,6.0,0.0,unknown,unknown,
sc_atlas:31803,10.1103/PhysRevB.93.144514,,2016,Sr₀.₀₆₅Bi₂Se₃,Sr0.065Bi2Se3,8.3,onset,14.0,0.0,unknown,unknown,
sc_atlas:31757,10.1103/PhysRevB.93.144515,,2016,FeSe₁₋ₓ,FeSe0.96,10.0,onset,0.0,0.0,single_crystal,Flux Growth,
sc_atlas:31756,10.1103/PhysRevB.93.144515,,2016,FeSe₁₋ₓ,FeSe0.96,9.4,unknown,0.0,0.0,single_crystal,Flux Growth,
sc_atlas:31789,10.1103/PhysRevB.93.174504,,2016,BiPd,BiPd,3.77,unknown,0.0,0.0,unknown,Melt Growth,
sc_atlas:31788,10.1103/PhysRevB.93.174504,,2016,BiPd,BiPd,3.8,midpoint,0.0,0.0,unknown,Melt Growth,
sc_atlas:31714,10.1103/PhysRevB.93.174513,,2016,Ca₀.₇₄La₀.₂₆(Fe₁₋ₓCoₓ)As₂,Ca0.74La0.26Fe0.935Co0.065As2,16.0,midpoint,0.0,0.0,unknown,Flux Growth,
sc_atlas:31713,10.1103/PhysRevB.93.174513,,2016,Ca₀.₇₄La₀.₂₆(Fe₁₋ₓCoₓ)As₂,Ca0.74La0.26Fe0.954Co0.046As2,16.0,unknown,0.0,0.0,unknown,Flux Growth,
sc_atlas:31712,10.1103/PhysRevB.93.174513,,2016,Ca₀.₇₄La₀.₂₆(Fe₁₋ₓCoₓ)As₂,Ca0.74La0.26Fe0.954Co0.046As2,20.0,midpoint,0.0,0.0,unknown,Flux Growth,
sc_atlas:31711,10.1103/PhysRevB.93.174513,,2016,Ca₀.₇₄La₀.₂₆(Fe₁₋ₓCoₓ)As₂,Ca0.74La0.26Fe0.975Co0.025As2,10.0,midpoint,0.0,0.0,unknown,Flux Growth,
sc_atlas:11514,10.1103/physrevb.93.174514,,2016,UPt₃,UPt3,0.52,unknown,0.0,0.0,thin_film,Melt Growth,UPt3
sc_atlas:11513,10.1103/physrevb.93.174514,,2016,UPt₃,UPt3,0.58,unknown,0.0,0.0,thin_film,Melt Growth,UPt3
sc_atlas:31442,10.1103/PhysRevB.93.174515,,2016,Ba(Fe₀.₉Co₀.₁)₂As₂,BaFe1.8Co0.2As2,26.0,onset,0.0,0.0,thin_film,Physical Vapor Deposition,CaF2
sc_atlas:31407,10.1103/PhysRevB.93.180502,,2016,β-FeSe,FeSe,7.5,onset,0.0,9.0,unknown,unknown,
sc_atlas:31406,10.1103/PhysRevB.93.180502,,2016,β-FeSe,FeSe,9.0,unknown,0.0,0.0,unknown,unknown,
sc_atlas:31509,10.1103/PhysRevB.93.180511,,2016,NbN,NbN,11.6,zero,0.0,0.0,thin_film,Physical Vapor Deposition,MgO
sc_atlas:31508,10.1103/PhysRevB.93.180511,,2016,NbN,NbN,13.4,zero,0.0,0.0,thin_film,Physical Vapor Deposition,MgO
sc_atlas:31507,10.1103/PhysRevB.93.180511,,2016,NbN,NbN,16.0,zero,0.0,0.0,thin_film,Physical Vapor Deposition,MgO
sc_atlas:31515,10.1103/PhysRevB.93.180511,,2016,NbN,NbN,3.8,zero,0.0,0.0,thin_film,Physical Vapor Deposition,MgO
sc_atlas:31514,10.1103/PhysRevB.93.180511,,2016,NbN,NbN,5.6,zero,0.0,0.0,thin_film,Physical Vapor Deposition,MgO
sc_atlas:31513,10.1103/PhysRevB.93.180511,,2016,NbN,NbN,6.1,zero,0.0,0.0,thin_film,Physical Vapor Deposition,MgO
sc_atlas:31512,10.1103/PhysRevB.93.180511,,2016,NbN,NbN,6.2,zero,0.0,0.0,thin_film,Physical Vapor Deposition,MgO
sc_atlas:31511,10.1103/PhysRevB.93.180511,,2016,NbN,NbN,8.2,zero,0.0,0.0,thin_film,Physical Vapor Deposition,MgO
sc_atlas:31510,10.1103/PhysRevB.93.180511,,2016,NbN,NbN,9.2,zero,0.0,0.0,thin_film,Physical Vapor Deposition,MgO
sc_atlas:17402,10.1103/PhysRevB.93.184512,,2016,2H-TaS2,TaS2,1.0,onset,0.0,0.0,unknown,Chemical Vapor Transport,
sc_atlas:17401,10.1103/PhysRevB.93.184512,,2016,2H-TaS2,TaS2,2.5,onset,4.0,0.0,unknown,Chemical Vapor Transport,
sc_atlas:17400,10.1103/PhysRevB.93.184512,,2016,2H-TaS2,TaS2,8.5,onset,9.5,0.0,unknown,Chemical Vapor Transport,
sc_atlas:17405,10.1103/PhysRevB.93.184512,,2016,2H-TaSe2,TaSe2,0.1,onset,0.0,0.0,unknown,Chemical Vapor Transport,
sc_atlas:17404,10.1103/PhysRevB.93.184512,,2016,2H-TaSe2,TaSe2,0.4,onset,4.0,0.0,unknown,Chemical Vapor Transport,
sc_atlas:17403,10.1103/PhysRevB.93.184512,,2016,2H-TaSe2,TaSe2,8.2,onset,23.0,0.0,unknown,Chemical Vapor Transport,
sc_atlas:31667,10.1103/PhysRevB.93.201102,,2016,CeIrIn₅,CeIrIn5,0.5,unknown,0.0,0.0,single_crystal,Flux Growth,
sc_atlas:31666,10.1103/PhysRevB.93.201102,,2016,CeIrIn₅,CeIrIn5,1.38,onset,0.0,0.0,single_crystal,Flux Growth,
sc_atlas:31829,10.1103/PhysRevB.93.205149,,2016,Ba(Fe₁₋ₓCoₓ)₂As₂,BaFe1.782Co0.218As2,19.0,onset,0.0,0.002,unknown,Flux Growth,
sc_atlas:31828,10.1103/PhysRevB.93.205149,,2016,Ba(Fe₁₋ₓCoₓ)₂As₂,BaFe1.842Co0.158As2,25.0,onset,0.0,0.002,unknown,Flux Growth,
sc_atlas:31827,10.1103/PhysRevB.93.205149,,2016,Ba(Fe₁₋ₓCoₓ)₂As₂,BaFe1.888Co0.112As2,19.0,onset,0.0,0.002,unknown,Flux Growth,
sc_atlas:31837,10.1103/PhysRevB.93.214503,,2016,RbEuFe₄As₄,RbEuFe4As4,36.0,zero,0.0,0.0,polycrystal,Solid-State Reaction,
sc_atlas:31836,10.1103/PhysRevB.93.214503,,2016,RbEuFe₄As₄,RbEuFe4As4,36.5,onset,0.0,0.0,polycrystal,Solid-State Reaction,
sc_atlas:31605,10.1103/PhysRevB.93.214519,,2016,Ba₁₋ₓKₓFe₂As₂,Ba0.66K0.34Fe2As2,39.0,unknown,0.0,0.0,single_crystal,Flux Growth,
sc_atlas:31607,10.1103/PhysRevB.93.214519,,2016,Ba₁₋ₓKₓFe₂As₂,Ba0.75604K0.24396Fe2As2,26.0,unknown,0.0,0.0,single_crystal,Flux Growth,
sc_atlas:31611,10.1103/PhysRevB.93.214519,,2016,Ba₁₋ₓKₓFe₂As₂,Ba0.78847K0.21153Fe2As2,19.0,unknown,0.0,0.0,single_crystal,Flux Growth,
sc_atlas:31610,10.1103/PhysRevB.93.214519,,2016,Ba₁₋ₓKₓFe₂As₂,Ba0.81571K0.18429Fe2As2,12.0,unknown,0.0,0.0,single_crystal,Flux Growth,
sc_atlas:31609,10.1103/PhysRevB.93.214519,,2016,Ba₁₋ₓKₓFe₂As₂,Ba0.82284K0.17716Fe2As2,10.0,unknown,0.0,0.0,single_crystal,Flux Growth,
sc_atlas:31606,10.1103/PhysRevB.93.214519,,2016,Ba₁₋ₓKₓFe₂As₂,Ba0.84K0.16Fe2As2,7.0,unknown,0.0,0.0,single_crystal,Flux Growth,
sc_atlas:31891,10.1103/PhysRevB.93.220504,,2016,β-PdBi₂,PdBi2,4.84,unknown,0.0,0.0,unknown,unknown,
sc_atlas:31890,10.1103/PhysRevB.93.220504,,2016,β-PdBi₂,PdBi2,5.4,unknown,0.0,0.0,unknown,unknown,
sc_atlas:31796,10.1103/PhysRevB.93.224516,,2016,CsFe₂As₂,CsFe2As2,2.11,zero,0.0,0.0,single_crystal,Flux Growth,
sc_atlas:31795,10.1103/PhysRevB.93.224516,,2016,CsFe₂As₂,CsFe2As2,2.15,unknown,0.0,0.0,single_crystal,Flux Growth,
sc_atlas:28417,10.1103/PhysRevB.93.224520,,2016,La₂₋ₓSrₓCuO₄,La1.9Sr0.1CuO4,28.0,unknown,0.0,0.0,unknown,unknown,
sc_atlas:31985,10.1103/PhysRevB.93.224522,,2016,La₁.₈₈₅Ba₀.₁₁₅CuO₄,La1.885Ba0.115CuO4,13.0,unknown,0.0,0.0,unknown,Melt Growth,
sc_atlas:31910,10.1103/PhysRevB.93.245126,,2016,Ca₃₋ₓCeₓRh₄Sn₁₃,Ca2.5Ce0.5Rh4Sn13,6.41,midpoint,0.0,0.0,polycrystal,Melt Growth; Solid-State Reaction,
sc_atlas:31909,10.1103/PhysRevB.93.245126,,2016,Ca₃₋ₓCeₓRh₄Sn₁₃,Ca2.8Ce0.2Rh4Sn13,7.73,midpoint,0.0,0.0,polycrystal,Melt Growth; Solid-State Reaction,
sc_atlas:31905,10.1103/PhysRevB.93.245126,,2016,Ca₃₋ₓCeₓRh₄Sn₁₃,Ca3Rh4Sn13,4.6,unknown,0.0,0.0,polycrystal,Melt Growth; Solid-State Reaction,
sc_atlas:31906,10.1103/PhysRevB.93.245126,,2016,Ca₃₋ₓCeₓRh₄Sn₁₃,Ca3Rh4Sn13,4.71,unknown,0.0,0.0,polycrystal,Melt Growth; Solid-State Reaction,
sc_atlas:31904,10.1103/PhysRevB.93.245126,,2016,Ca₃₋ₓCeₓRh₄Sn₁₃,Ca3Rh4Sn13,4.8,onset,0.0,0.0,polycrystal,Melt Growth; Solid-State Reaction,
sc_atlas:31907,10.1103/PhysRevB.93.245126,,2016,Ca₃₋ₓCeₓRh₄Sn₁₃,Ca3Rh4Sn13,4.97,midpoint,0.0,0.0,polycrystal,Melt Growth; Solid-State Reaction,
sc_atlas:17465,10.1103/PhysRevB.94.014517,,2016,β-Bi2Pd,Bi2Pd,5.0,unknown,0.0,0.0,unknown,unknown,
sc_atlas:17463,10.1103/PhysRevB.94.014517,,2016,2H-NbS2,NbS2,5.7,unknown,0.0,0.0,unknown,unknown,
sc_atlas:17464,10.1103/PhysRevB.94.014517,,2016,2H-NbSe1.8S0.2,NbSe1.8S0.2,7.0,unknown,0.0,0.0,unknown,Chemical Vapor Transport,
sc_atlas:17161,10.1103/PhysRevB.94.024106,,2016,SmN,SmN,3.0,onset,0.0,0.0,thin_film,Molecular Beam Epitaxy,
sc_atlas:17165,10.1103/PhysRevB.94.024106,,2016,SmN,SmN,4.5,onset,0.0,0.0,thin_film,Molecular Beam Epitaxy,
sc_atlas:17262,10.1103/PhysRevB.94.024508,,2015,CsFe2As2,CsFe2As2,2.2,midpoint,0.0,0.0,single_crystal,Flux Growth,
sc_atlas:17263,10.1103/PhysRevB.94.024508,,2015,KFe2As2,KFe2As2,3.4,midpoint,0.0,0.0,single_crystal,Flux Growth,
sc_atlas:17264,10.1103/PhysRevB.94.024508,,2015,RbFe2As2,RbFe2As2,2.5,midpoint,0.0,0.0,single_crystal,Flux Growth,
sc_atlas:11515,10.1103/physrevb.94.024519,,2016,β-PdBi₂,PdBi2,5.2,unknown,0.0,0.0,unknown,Melt Growth,
sc_atlas:31849,10.1103/PhysRevB.94.024521,,2016,FeS,FeS,4.5,unknown,0.0,0.0,unknown,Solution-based synthesis/processing,
sc_atlas:31887,10.1103/PhysRevB.94.024526,,2016,FeSe,FeSe,3.0,unknown,0.0,0.0,unknown,Chemical Vapor Transport,
sc_atlas:31886,10.1103/PhysRevB.94.024526,,2016,FeSe,FeSe,8.8,unknown,0.0,0.0,unknown,Chemical Vapor Transport,
sc_atlas:31889,10.1103/PhysRevB.94.024526,,2016,FeSe,FeSe,9.0,unknown,0.0,0.0,unknown,Chemical Vapor Transport,
sc_atlas:32010,10.1103/PhysRevB.94.054514,,2016,CeCu₂Si₂,CeCu2Si2,0.6,unknown,0.0,0.0,single_crystal,Flux Growth,
sc_atlas:31823,10.1103/PhysRevB.94.054515,,2016,Re₆Hf,Re6Hf,5.94,onset,0.0,0.01,unknown,Melt Growth,
sc_atlas:31822,10.1103/PhysRevB.94.054515,,2016,Re₆Hf,Re6Hf,5.96,onset,0.0,0.0,unknown,Melt Growth,
sc_atlas:31669,10.1103/PhysRevB.94.054517,,2016,HfTe₅,HfTe5,1.8,onset,5.0,0.0,single_crystal,Flux Growth,
sc_atlas:31671,10.1103/PhysRevB.94.054517,,2016,HfTe₅,HfTe5,4.5,unknown,42.0,0.0,single_crystal,Flux Growth,
sc_atlas:31670,10.1103/PhysRevB.94.054517,,2016,HfTe₅,HfTe5,4.8,unknown,20.0,0.0,single_crystal,Flux Growth,
sc_atlas:32097,10.1103/PhysRevB.94.054523,,2016,LaPt₄Ge₁₂,LaPt4Ge12,8.0,unknown,0.0,0.0,single_crystal,Flux Growth; Nanofabrication & Exfoliation,
sc_atlas:32096,10.1103/PhysRevB.94.054523,,2016,LaPt₄Ge₁₂,LaPt4Ge12,8.3,unknown,0.0,0.0,single_crystal,Flux Growth; Nanofabrication & Exfoliation,
sc_atlas:31812,10.1103/PhysRevB.94.060506,,2016,FeSe,FeSe,10.0,onset,0.0,0.0001,thin_film,Solution-based synthesis/processing; Physical Vapor Deposition,
sc_atlas:31814,10.1103/PhysRevB.94.060506,,2016,FeSe,FeSe,10.6,unknown,0.0,0.0,thin_film,Solution-based synthesis/processing; Physical Vapor Deposition,
sc_atlas:31813,10.1103/PhysRevB.94.060506,,2016,FeSe,FeSe,6.8,onset,0.0,0.0,thin_film,Solution-based synthesis/processing; Physical Vapor Deposition,
sc_atlas:31811,10.1103/PhysRevB.94.060506,,2016,FeSe,FeSe,7.6,onset,0.0,0.0001,thin_film,Solution-based synthesis/processing; Physical Vapor Deposition,
sc_atlas:31853,10.1103/PhysRevB.94.064501,,2016,CaKFe₄As₄,CaKFe4As4,28.5,unknown,3.9,0.0,single_crystal,Flux Growth,
sc_atlas:31852,10.1103/PhysRevB.94.064501,,2016,CaKFe₄As₄,CaKFe4As4,35.0,midpoint,0.0,0.0,single_crystal,Flux Growth,
sc_atlas:31976,10.1103/PhysRevB.94.064506,,2016,MoN₁₂₀,MoN,2.78,unknown,0.0,0.0,unknown,Chemical Vapor Deposition,Si
sc_atlas:31977,10.1103/PhysRevB.94.064506,,2016,MoN₂₀₀,MoN,4.22,unknown,0.0,0.0,unknown,Chemical Vapor Deposition,Si
sc_atlas:31978,10.1103/PhysRevB.94.064506,,2016,MoN₃₀₀,MoN,7.5,unknown,0.0,0.0,unknown,Chemical Vapor Deposition,Si
sc_atlas:31979,10.1103/PhysRevB.94.064506,,2016,MoN₄₀₀,MoN,8.26,unknown,0.0,0.0,unknown,Chemical Vapor Deposition,Si
sc_atlas:31980,10.1103/PhysRevB.94.064506,,2016,MoN₈₀₀,MoN,9.89,unknown,0.0,0.0,unknown,Chemical Vapor Deposition,Si
sc_atlas:31409,10.1103/PhysRevB.94.064510,,2016,BaFe₂(As₁₋ₓPₓ)₂,BaFe2As1.48P0.52,22.0,unknown,0.0,0.0,unknown,Flux Growth,
sc_atlas:31825,10.1103/PhysRevB.94.064521,,2016,FeSe,FeSe,8.8,midpoint,0.0,0.0,unknown,Chemical Vapor Transport,
sc_atlas:17502,10.1103/PhysRevB.94.064522,,2016,Bi4-xCoxO4S3,Bi3.875Co0.125O4S3,4.5,unknown,0.0,0.0,polycrystal,Solid-State Reaction,
sc_atlas:17501,10.1103/PhysRevB.94.064522,,2016,Bi4-xCoxO4S3,Bi3.875Co0.125O4S3,4.8,unknown,0.0,0.0,polycrystal,Solid-State Reaction,
sc_atlas:17505,10.1103/PhysRevB.94.064522,,2016,Bi4-xMnxO4S3,Bi3.875Mn0.125O4S3,16.0,unknown,0.0,0.0,polycrystal,Solid-State Reaction,
sc_atlas:17506,10.1103/PhysRevB.94.064522,,2016,Bi4-xNixO4S3,Bi3.875Ni0.125O4S3,4.5,unknown,0.0,0.0,polycrystal,Solid-State Reaction,
sc_atlas:32129,10.1103/PhysRevB.94.094504,,2016,BaFe₂(As₀.₇P₀.₃)₂,BaFe2As1.4P0.6,30.0,unknown,0.0,0.0,unknown,Flux Growth,
sc_atlas:31885,10.1103/PhysRevB.94.094506,,2016,FeS₁₋ₓSeₓ,FeS,4.4,onset,0.0,0.001,unknown,Solution-based synthesis/processing,
sc_atlas:17474,10.1103/PhysRevB.94.094511,,2016,Ta4Pd3Te16,Ta4Pd3Te16,4.5,unknown,0.0,0.0,single_crystal,Flux Growth,
sc_atlas:17473,10.1103/PhysRevB.94.094511,,2016,Ta4Pd3Te16,Ta4Pd3Te16,4.7,onset,0.0,0.0,single_crystal,Flux Growth,
sc_atlas:32012,10.1103/PhysRevB.94.100503,,2016,FeS,FeS,4.1,midpoint,0.0,0.0,unknown,Solution-based synthesis/processing,
sc_atlas:17333,10.1103/PhysRevB.94.104510,,2016,FeSe/SrTiO3 (001) interface,FeSe,50.0,unknown,0.0,0.0,thin_film,Molecular Beam Epitaxy,SrTiO3
sc_atlas:17334,10.1103/PhysRevB.94.104510,,2016,FeSe/SrTiO3 (110) interface,FeSe,60.0,unknown,0.0,0.0,thin_film,Molecular Beam Epitaxy,SrTiO3
sc_atlas:17332,10.1103/PhysRevB.94.104510,,2016,FeSe/SrTiO3 (001) interface,FeSe,65.0,unknown,0.0,0.0,thin_film,Molecular Beam Epitaxy,SrTiO3
sc_atlas:32045,10.1103/PhysRevB.94.125110,,2016,UCoGe,UCoGe,0.6,midpoint,0.0,0.0,unknown,Melt Growth,
sc_atlas:32046,10.1103/PhysRevB.94.125110,,2016,UCoGe,UCoGe,0.8,midpoint,0.8,0.0,unknown,Melt Growth,
sc_atlas:17211,10.1103/PhysRevB.94.134502,,2016,(Li0.8Fe0.2)OHFeSe,Li0.8Fe1.2H1O1Se1,40.0,unknown,0.0,0.0,unknown,Solution-based synthesis/processing,
sc_atlas:31948,10.1103/PhysRevB.94.134509,,2016,FeS,FeS,4.0,unknown,0.0,0.05,unknown,Solution-based synthesis/processing,
sc_atlas:31949,10.1103/PhysRevB.94.134509,,2016,FeS,FeS,4.13,unknown,0.0,0.03,unknown,Solution-based synthesis/processing,
sc_atlas:31962,10.1103/PhysRevB.94.134515,,2016,LiFeAs,LiFeAs,17.0,unknown,0.0,0.0,unknown,unknown,
sc_atlas:32174,10.1103/PhysRevB.94.140504,,2016,2H-NbSe₂,NbSe2,7.2,unknown,0.0,0.0,unknown,unknown,
sc_atlas:31984,10.1103/PhysRevB.94.144503,,2016,Li₁₋ₓFeₓODFe₁₋ᵧSe,Li0.84Fe1.14H1O1Se1,41.0,onset,0.0,0.0,unknown,Solution-based synthesis/processing,
sc_atlas:31737,10.1103/PhysRevB.94.144515,,2016,Re₆Zr,Re6Zr,6.68,midpoint,0.0,0.0,unknown,Melt Growth,
sc_atlas:31735,10.1103/PhysRevB.94.144515,,2016,Re₆Zr,Re6Zr,6.7,unknown,0.0,0.0,unknown,Melt Growth,
sc_atlas:32144,10.1103/PhysRevB.94.144516,,2016,Sr₀.₁₅Bi₂Se₃,Sr0.15Bi2Se3,0.9,midpoint,2.15,0.0,unknown,Melt Growth,
sc_atlas:32143,10.1103/PhysRevB.94.144516,,2016,Sr₀.₁₅Bi₂Se₃,Sr0.15Bi2Se3,3.05,midpoint,0.0,0.0,unknown,Melt Growth,
sc_atlas:32145,10.1103/PhysRevB.94.161104,,2016,LaFeAsO₁₋ₓHₓ,LaFeAsO0.8H0.2,48.0,onset,3.0,0.0,unknown,unknown,
sc_atlas:31997,10.1103/PhysRevB.94.174509,,2016,WₓSi₁₋ₓ,W0.75Si0.25,3.86,midpoint,0.0,0.0,unknown,Physical Vapor Deposition; Nanofabrication & Exfoliation,Si
sc_atlas:31998,10.1103/PhysRevB.94.174509,,2016,WₓSi₁₋ₓ,W0.75Si0.25,3.88,midpoint,0.0,0.0,unknown,Physical Vapor Deposition; Nanofabrication & Exfoliation,Si
sc_atlas:32001,10.1103/PhysRevB.94.174509,,2016,WₓSi₁₋ₓ,W0.85Si0.15,3.83,midpoint,0.0,0.0,unknown,Physical Vapor Deposition; Nanofabrication & Exfoliation,Si
sc_atlas:32002,10.1103/PhysRevB.94.174509,,2016,WₓSi₁₋ₓ,W0.85Si0.15,3.85,midpoint,0.0,0.0,unknown,Physical Vapor Deposition; Nanofabrication & Exfoliation,Si
sc_atlas:31999,10.1103/PhysRevB.94.174509,,2016,WₓSi₁₋ₓ,W0.8Si0.2,4.02,midpoint,0.0,0.0,unknown,Physical Vapor Deposition; Nanofabrication & Exfoliation,Si
sc_atlas:32000,10.1103/PhysRevB.94.174509,,2016,WₓSi₁₋ₓ,W0.8Si0.2,4.08,midpoint,0.0,0.0,unknown,Physical Vapor Deposition; Nanofabrication & Exfoliation,Si
sc_atlas:32186,10.1103/PhysRevB.94.174511,,2016,Ta₄Pd₃Te₁₆,Ta4Pd3Te16,2.9,unknown,0.0,2.308,unknown,Flux Growth,
sc_atlas:32183,10.1103/PhysRevB.94.174511,,2016,Ta₄Pd₃Te₁₆,Ta4Pd3Te16,4.3,unknown,0.0,0.0,unknown,Flux Growth,
sc_atlas:32184,10.1103/PhysRevB.94.174511,,2016,Ta₄Pd₃Te₁₆,Ta4Pd3Te16,4.6,unknown,0.0,0.0,unknown,Flux Growth,
sc_atlas:31869,10.1103/PhysRevB.94.174516,,2016,"δ-doped STO, 1 at.% Nb, d=5.5 nm",SrTi0.99Nb0.01O3,0.3,onset,0.0,0.0,unknown,Physical Vapor Deposition,
sc_atlas:31867,10.1103/PhysRevB.94.174516,,2016,"δ-doped STO, 1 at.% Nb, d=5.5 nm",SrTi0.99Nb0.01O3,0.31,onset,0.0,0.0,unknown,Physical Vapor Deposition,
sc_atlas:31873,10.1103/PhysRevB.94.174516,,2016,"δ-doped STO, 1 at.% Nb, d=5.5 nm",SrTi0.99Nb0.01O3,0.32,onset,0.0,0.0,unknown,Physical Vapor Deposition,
sc_atlas:31870,10.1103/PhysRevB.94.174516,,2016,"δ-doped STO, 1 at.% Nb, d=5.5 nm",SrTi0.99Nb0.01O3,0.34,onset,0.0,0.0,unknown,Physical Vapor Deposition,
sc_atlas:31868,10.1103/PhysRevB.94.174516,,2016,"δ-doped STO, 1 at.% Nb, d=5.5 nm",SrTi0.99Nb0.01O3,0.35,onset,0.0,0.0,unknown,Physical Vapor Deposition,
sc_atlas:31880,10.1103/PhysRevB.94.174516,,2016,"δ-doped STO, 1 at.% Nb, d=5.5 nm",SrTi0.99Nb0.01O3,0.36,onset,0.0,0.0,unknown,Physical Vapor Deposition,
sc_atlas:31876,10.1103/PhysRevB.94.174516,,2016,"δ-doped STO, 1 at.% Nb, d=5.5 nm",SrTi0.99Nb0.01O3,0.37,onset,0.0,0.0,unknown,Physical Vapor Deposition,
sc_atlas:31874,10.1103/PhysRevB.94.174516,,2016,"δ-doped STO, 1 at.% Nb, d=5.5 nm",SrTi0.99Nb0.01O3,0.38,onset,0.0,0.0,unknown,Physical Vapor Deposition,
sc_atlas:32239,10.1103/PhysRevB.94.180507,,2016,Sr₂RuO₄,Sr2RuO4,1.5,unknown,0.0,0.0,unknown,unknown,
sc_atlas:32304,10.1103/PhysRevB.94.180509,,2016,Cu₁₋ₓMoₓSr₂YCu₂O₇₊δ,Cu2.75Mo0.25Sr2YO7.54,84.0,unknown,0.0,0.0,unknown,Solution-based synthesis/processing,
sc_atlas:32099,10.1103/PhysRevB.94.180510,,2016,NbₓBi₂Se₃,Nb0.25Bi2Se3,3.4,onset,0.0,0.0,unknown,unknown,
sc_atlas:31831,10.1103/PhysRevB.94.184504,,2016,Ir₀.₉₅Pt₀.₀₅Te₂,Ir0.95Pt0.05Te2,2.25,unknown,0.0,0.03,single_crystal,Flux Growth,
sc_atlas:31833,10.1103/PhysRevB.94.184504,,2016,Ir₀.₉₅Pt₀.₀₅Te₂,Ir0.95Pt0.05Te2,2.28,unknown,0.0,0.0,single_crystal,Flux Growth,
sc_atlas:31830,10.1103/PhysRevB.94.184504,,2016,Ir₀.₉₅Pt₀.₀₅Te₂,Ir0.95Pt0.05Te2,2.3,unknown,0.0,0.03,single_crystal,Flux Growth,
sc_atlas:31834,10.1103/PhysRevB.94.184504,,2016,Ir₀.₉₅Pt₀.₀₅Te₂,Ir0.95Pt0.05Te2,2.84,unknown,0.0,0.0,single_crystal,Flux Growth,
sc_atlas:31835,10.1103/PhysRevB.94.184504,,2016,Ir₀.₉₅Pt₀.₀₅Te₂,Ir0.95Pt0.05Te2,2.92,unknown,0.0,0.0,single_crystal,Flux Growth,
sc_atlas:31832,10.1103/PhysRevB.94.184504,,2016,Ir₀.₉₅Pt₀.₀₅Te₂,Ir0.95Pt0.05Te2,3.0,unknown,0.0,0.005,single_crystal,Flux Growth,
sc_atlas:32200,10.1103/PhysRevB.94.184506,,2016,BaPt₂As₂,BaPt2As2,1.6,midpoint,0.0,0.0,single_crystal,Flux Growth,
sc_atlas:32201,10.1103/PhysRevB.94.184506,,2016,BaPt₂As₂,BaPt2As2,2.0,midpoint,0.7000000000000001,0.0,single_crystal,Flux Growth,
sc_atlas:32202,10.1103/PhysRevB.94.184506,,2016,BaPt₂As₂,BaPt2As2,3.8,midpoint,1.7000000000000002,0.0,single_crystal,Flux Growth,
sc_atlas:17456,10.1103/PhysRevB.94.205113,,2016,Ba_{1-x}K_xFe_2As_2,Ba0.65K0.35Fe2As2,38.4,unknown,0.0,0.0,single_crystal,Flux Growth,
sc_atlas:17457,10.1103/PhysRevB.94.205113,,2016,CsFe_2As_2,CsFe2As2,2.25,unknown,0.0,0.0,single_crystal,unknown,
sc_atlas:17458,10.1103/PhysRevB.94.205113,,2016,RbFe_2As_2,RbFe2As2,2.5,unknown,0.0,0.0,single_crystal,Flux Growth,
sc_atlas:32142,10.1103/PhysRevB.94.214506,,2016,Nb,Nb,8.8,unknown,0.0,0.0,unknown,Physical Vapor Deposition,
sc_atlas:32141,10.1103/PhysRevB.94.214506,,2016,Nb,Nb,9.2,unknown,0.0,0.0,unknown,Physical Vapor Deposition,
sc_atlas:17577,10.1103/PhysRevB.94.214507,,2016,CuxTiSe2,Cu0.06TiSe2,2.7,unknown,0.0,0.0,unknown,Chemical Vapor Transport,
sc_atlas:17578,10.1103/PhysRevB.94.214507,,2016,CuxTiSe2,Cu0.09TiSe2,3.7,unknown,0.0,0.0,unknown,Chemical Vapor Transport,
sc_atlas:17576,10.1103/PhysRevB.94.214507,,2016,1T-TiSe2 (under pressure),TiSe2,1.8,unknown,2.5,0.0,unknown,Chemical Vapor Transport,
sc_atlas:31718,10.1103/PhysRevB.94.214511,,2016,La₂₋ₓBaₓCuO₄,La1.83Ba0.17CuO4,27.5,onset,0.0,0.0005,polycrystal,Solid-State Reaction,
sc_atlas:31722,10.1103/PhysRevB.94.214511,,2016,La₂₋ₓBaₓCuO₄,La1.83Ba0.17CuO4,34.0,onset,1.9,0.01,polycrystal,Solid-State Reaction,
sc_atlas:31720,10.1103/PhysRevB.94.214511,,2016,La₂₋ₓBaₓCuO₄,La1.845Ba0.155CuO4,28.3,onset,0.0,0.01,polycrystal,Solid-State Reaction,
sc_atlas:31717,10.1103/PhysRevB.94.214511,,2016,La₂₋ₓBaₓCuO₄,La1.845Ba0.155CuO4,30.5,onset,0.0,0.0005,polycrystal,Solid-State Reaction,
sc_atlas:31719,10.1103/PhysRevB.94.214511,,2016,La₂₋ₓBaₓCuO₄,La1.845Ba0.155CuO4,35.0,onset,1.5,0.0005,polycrystal,Solid-State Reaction,
sc_atlas:31715,10.1103/PhysRevB.94.214511,,2016,La₂₋ₓBaₓCuO₄,La1.875Ba0.125CuO4,30.0,onset,0.0,0.0005,polycrystal,Solid-State Reaction,
sc_atlas:31716,10.1103/PhysRevB.94.214511,,2016,La₂₋ₓBaₓCuO₄,La1.875Ba0.125CuO4,5.0,onset,0.0,0.0005,polycrystal,Solid-State Reaction,
sc_atlas:17628,10.1103/PhysRevB.94.214513,,2016,Re24Zr5,Re24Zr5,5.0,unknown,0.0,0.0,unknown,Melt Growth,
sc_atlas:17629,10.1103/PhysRevB.94.214513,,2016,Re27Zr5,Re27Zr5,6.53,unknown,0.0,0.0,unknown,Melt Growth,
sc_atlas:17630,10.1103/PhysRevB.94.214513,,2016,Re6Zr,Re6Zr,6.72,unknown,0.0,0.0,unknown,Melt Growth,
sc_atlas:32287,10.1103/PhysRevB.94.214517,,2016,SmFe₁₋ₓMnₓAsO₀.₈₈F₀.₁₂,SmFe0.94Mn0.06AsO0.88F0.12,11.0,unknown,0.0,0.0,polycrystal,Solid-State Reaction,
sc_atlas:32286,10.1103/PhysRevB.94.214517,,2016,SmFe₁₋ₓMnₓAsO₀.₈₈F₀.₁₂,SmFe0.97Mn0.03AsO0.88F0.12,21.0,unknown,0.0,0.0,polycrystal,Solid-State Reaction,
sc_atlas:32285,10.1103/PhysRevB.94.214517,,2016,SmFe₁₋ₓMnₓAsO₀.₈₈F₀.₁₂,SmFe0.99Mn0.01AsO0.88F0.12,37.0,unknown,0.0,0.0,polycrystal,Solid-State Reaction,
sc_atlas:32284,10.1103/PhysRevB.94.214517,,2016,SmFe₁₋ₓMnₓAsO₀.₈₈F₀.₁₂,SmFeAsO0.88F0.12,48.0,unknown,0.0,0.0,polycrystal,Solid-State Reaction,
sc_atlas:32254,10.1103/PhysRevB.94.224502,,2016,LaO₀.₅F₀.₅BiS₂,LaO0.5F0.5BiS2,2.9,unknown,0.0,0.0,unknown,unknown,
sc_atlas:32240,10.1103/PhysRevB.94.224508,,2016,Mo₃Sb₇,Mo3Sb7,2.4,midpoint,0.0,0.0,single_crystal,Flux Growth,
sc_atlas:32241,10.1103/PhysRevB.94.224508,,2016,Mo₃Sb₇,Mo3Sb7,3.5,midpoint,7.0,0.0,single_crystal,Flux Growth,
sc_atlas:32242,10.1103/PhysRevB.94.224508,,2016,Mo₃Sb₇,Mo3Sb7,6.0,midpoint,12.0,0.0,single_crystal,Flux Growth,
sc_atlas:31456,10.1103/PhysRevB.95.014502,,2017,K₂Cr₃As₃,K2Cr3As3,6.2,onset,0.0,0.0,single_crystal,Flux Growth,
sc_atlas:31964,10.1103/PhysRevB.95.014507,,2017,LaBi,LaBi,5.8,zero,8.0,0.0,single_crystal,Flux Growth,
sc_atlas:17636,10.1103/PhysRevB.95.014517,,2017,Ba1-xKxFe2As2,Ba0.49K0.51Fe2As2,34.0,midpoint,0.0,0.0,single_crystal,Flux Growth,
sc_atlas:17635,10.1103/PhysRevB.95.014517,,2017,Ba1-xKxFe2As2,Ba0.64K0.36Fe2As2,38.0,midpoint,0.0,0.0,single_crystal,Flux Growth,
sc_atlas:17640,10.1103/PhysRevB.95.014517,,2017,Ba(Fe1-xCox)2As2,BaFe1.76Co0.24As2,11.0,midpoint,0.0,0.0,single_crystal,Flux Growth,
sc_atlas:17639,10.1103/PhysRevB.95.014517,,2017,Ba(Fe1-xCox)2As2,BaFe1.84Co0.16As2,20.5,midpoint,0.0,0.0,single_crystal,Flux Growth,
sc_atlas:17638,10.1103/PhysRevB.95.014517,,2017,Ba(Fe1-xCox)2As2,BaFe1.886Co0.114As2,22.5,midpoint,0.0,0.0,single_crystal,Flux Growth,
sc_atlas:17637,10.1103/PhysRevB.95.014517,,2017,Ba(Fe1-xCox)2As2,BaFe1.88Co0.12As2,24.0,midpoint,0.0,0.0,single_crystal,Flux Growth,
sc_atlas:17642,10.1103/PhysRevB.95.014517,,2017,BaFe2(As1-xPx)2,BaFe2As0.96P1.04,15.0,midpoint,0.0,0.0,single_crystal,Flux Growth,
sc_atlas:17641,10.1103/PhysRevB.95.014517,,2017,BaFe2(As1-xPx)2,BaFe2As1.4P0.6,29.0,midpoint,0.0,0.0,single_crystal,Flux Growth,
sc_atlas:32434,10.1103/PhysRevB.95.014523,,2017,YNi₂B₂C,YNi2B2C,15.3,unknown,0.0,0.0,unknown,Melt Growth,
sc_atlas:32160,10.1103/PhysRevB.95.020503,,2016,FeSe,FeSe,7.3,onset,0.0,0.0,unknown,Nanofabrication & Exfoliation,
sc_atlas:32164,10.1103/PhysRevB.95.020503,,2016,FeSe,FeSe,8.0,unknown,0.0,0.0,unknown,Nanofabrication & Exfoliation,
sc_atlas:32162,10.1103/PhysRevB.95.020503,,2016,FeSe,Li0.2FeSe,44.8,zero,0.0,0.0,unknown,Nanofabrication & Exfoliation,
sc_atlas:32163,10.1103/PhysRevB.95.020503,,2016,FeSe,Li0.2FeSe,45.8,midpoint,0.0,0.0,unknown,Nanofabrication & Exfoliation,
sc_atlas:32161,10.1103/PhysRevB.95.020503,,2016,FeSe,Li0.2FeSe,46.6,onset,0.0,0.0,unknown,Nanofabrication & Exfoliation,
sc_atlas:17595,10.1103/PhysRevB.95.024510,,2017,Bi-II,Bi,3.9,unknown,2.63,0.0,unknown,unknown,
sc_atlas:17594,10.1103/PhysRevB.95.024510,,2017,Bi-II,Bi,3.92,onset,2.63,0.0,unknown,unknown,
sc_atlas:17597,10.1103/PhysRevB.95.024510,,2017,Bi-III,Bi,7.0,onset,2.8,0.0,unknown,Melt Growth,
sc_atlas:17601,10.1103/PhysRevB.95.024510,,2017,Bi-VI,Bi,8.0,unknown,8.1,0.0,unknown,unknown,
sc_atlas:17602,10.1103/PhysRevB.95.024510,,2017,Bi-VI,Bi,8.1,unknown,8.1,0.0,unknown,unknown,
sc_atlas:17600,10.1103/PhysRevB.95.024510,,2017,Bi-VI,Bi,8.2,unknown,8.1,0.0,unknown,unknown,
sc_atlas:32358,10.1103/PhysRevB.95.054501,,2017,NaFe₁₋ₓCuₓAs,NaFe0.982Cu0.018As,11.8,unknown,0.0,0.0,single_crystal,Flux Growth,
sc_atlas:32359,10.1103/PhysRevB.95.054501,,2017,NaFe₁₋ₓCuₓAs,NaFe0.98Cu0.02As,11.8,unknown,0.0,0.0,single_crystal,Flux Growth,
sc_atlas:31918,10.1103/PhysRevB.95.054510,,2017,LiTi₂O₄,LiTi2O4,11.0,unknown,0.0,0.0,thin_film,Physical Vapor Deposition,MgAl2O4
sc_atlas:31917,10.1103/PhysRevB.95.054510,,2017,LiTi₂O₄,LiTi2O4,13.0,unknown,0.0,0.0,thin_film,Physical Vapor Deposition,MgAl2O4
sc_atlas:32215,10.1103/PhysRevB.95.054512,,2017,Ba₁₋ₓKₓFe₂As₂,Ba0.81K0.19Fe2As2,15.0,unknown,0.0,0.0,single_crystal,Flux Growth,
sc_atlas:32214,10.1103/PhysRevB.95.054512,,2017,Ba₁₋ₓKₓFe₂As₂,Ba0.85K0.15Fe2As2,6.0,unknown,0.0,0.0,single_crystal,Flux Growth,
sc_atlas:31754,10.1103/PhysRevB.95.054516,,2017,La₂₋ₓBaₓCuO₄,La1.88Ba0.12CuO4,22.0,zero,0.0,0.0,unknown,Melt Growth,
sc_atlas:31753,10.1103/PhysRevB.95.054516,,2017,La₂₋ₓBaₓCuO₄,La1.88Ba0.12CuO4,36.0,zero,0.0,0.0,unknown,Melt Growth,
sc_atlas:17453,10.1103/PhysRevB.95.064514,,2017,GeSb2Te4 (amorphous),GeSb2Te4,6.0,midpoint,20.0,0.0,unknown,Physical Vapor Deposition; Solid-State Reaction,
sc_atlas:17455,10.1103/PhysRevB.95.064514,,2017,GeSb2Te4 (cubic/bcc),GeSb2Te4,7.0,midpoint,0.0,0.0,unknown,Physical Vapor Deposition; Solid-State Reaction,bcc)
sc_atlas:17454,10.1103/PhysRevB.95.064514,,2017,GeSb2Te4 (cubic/bcc),GeSb2Te4,8.0,midpoint,30.0,0.0,unknown,Physical Vapor Deposition; Solid-State Reaction,bcc)
sc_atlas:32199,10.1103/PhysRevB.95.075121,,2017,Ta₄Pd₃Te₁₆,Ta4Pd3Te16,4.6,onset,0.0,0.0,single_crystal,Flux Growth; Nanofabrication & Exfoliation,
sc_atlas:32076,10.1103/PhysRevB.95.085125,,2017,Ba₁₋ₓKₓFe₂As₂,Ba0.4K0.6Fe2As2,25.0,unknown,0.0,0.0,single_crystal,Flux Growth,
