Repository: zhiyuliu0158-ui/occ-alignn-tc

# P-B-Occ-ALIGNN-full-Tc

Occupancy-aware ALIGNN-style graph neural network for superconducting critical temperature `Tc_K` regression.

本仓库只做一个任务：

```text
CIF + pressure_GPa + magnetic_field_T + field_direction + optional metadata -> Tc_K
```

不做 superconducting / non-superconducting 分类。

## 1. 模型简介

`PBOccALIGNNFullTc` 是一个纯 PyTorch 实现的 ALIGNN-style 图神经网络：

- bond graph 的 node 是 crystallographic site。
- bond graph 的 edge 是周期近邻 directed bond。
- line graph 的 node 是 directed bond。
- line graph 的 edge 是角度 `i-j-k`。
- 所有 scatter / aggregation 使用 `torch.index_add`，不依赖 `torch_scatter`、DGL、PyTorch Geometric 或官方 ALIGNN 包。
- 输出为 `logtc_mu`、`logtc_logvar` 和 `Tc_pred_K = exp(logtc_mu) - 1`。

File: data/sc-atlas-data.csv (part 41 of 62)
source_record_id,doi,source_title,source_year,formula_raw,formula_normalized,tc_value_k,tc_criterion,pressure_gpa,magnetic_field_t,sample_form,preparation_method,substrate
sc_atlas:32075,10.1103/PhysRevB.95.085125,,2017,Ba₁₋ₓKₓFe₂As₂,Ba0.6K0.4Fe2As2,38.0,unknown,0.0,0.0,single_crystal,Flux Growth,
sc_atlas:32074,10.1103/PhysRevB.95.085125,,2017,Ba₁₋ₓKₓFe₂As₂,Ba0.75K0.25Fe2As2,31.0,unknown,0.0,0.0,single_crystal,Flux Growth,
sc_atlas:17662,10.1103/PhysRevB.95.094505,,2017,Hf_{0.97}V_{0.03}B_2,Hf0.97V0.03B2,7.31,unknown,0.0,0.001,polycrystal,Solid-State Reaction,
sc_atlas:17663,10.1103/PhysRevB.95.094505,,2017,Zr_{0.96}V_{0.04}B_2,Zr0.96V0.04B2,8.33,unknown,0.0,0.001,polycrystal,Solid-State Reaction,
sc_atlas:32298,10.1103/PhysRevB.95.094507,,2017,Sm₁₋ₓThₓOFeAs,Sm0.7Th0.3OFeAs,52.0,unknown,0.0,0.0,unknown,Solid-State Reaction,
sc_atlas:32283,10.1103/PhysRevB.95.094510,,2017,Ca₈.₅La₁.₅(Pt₃As₈)(Fe₂As₂)₅,Ca8.5La1.5Pt3Fe10As18,32.8,zero,0.0,0.0,unknown,Melt Growth,
sc_atlas:32282,10.1103/PhysRevB.95.094510,,2017,Ca₈.₅La₁.₅(Pt₃As₈)(Fe₂As₂)₅,Ca8.5La1.5Pt3Fe10As18,35.2,onset,0.0,0.0,unknown,Melt Growth,
sc_atlas:32555,10.1103/PhysRevB.95.094517,,2017,PuCoGa₅,PuCoGa5,18.7,unknown,0.0,10.0,unknown,Flux Growth,
sc_atlas:32465,10.1103/PhysRevB.95.094519,,2017,NaFe₀.₉₈₅Co₀.₀₁₅As,NaFe0.985Co0.015As,14.0,unknown,0.0,0.0,unknown,Flux Growth,
sc_atlas:32466,10.1103/PhysRevB.95.094520,,2017,Al,Al,2.0,unknown,0.0,0.0,thin_film,Physical Vapor Deposition,Si
sc_atlas:17660,10.1103/PhysRevB.95.100501,,2017,MoTe2,MoTe2,0.1,zero,0.0,0.0,polycrystal,Chemical Vapor Transport; Solid-State Reaction,
sc_atlas:31925,10.1103/PhysRevB.95.100502,,2017,CaKFe₄As₄,CaKFe4As4,35.8,onset,0.0,0.0,single_crystal,Flux Growth,
sc_atlas:32247,10.1103/PhysRevB.95.100504,,2017,(Li₀.₈Fe₀.₂)ODFeSe,Li0.8Fe1.2D1O1Se1,39.0,unknown,0.0,0.001,unknown,Solution-based synthesis/processing,
sc_atlas:32224,10.1103/PhysRevB.95.100505,,2017,YBa₂Cu₃O₆₊ₓ,YBa2Cu3O6.98,12.0,midpoint,25.0,0.0,single_crystal,Flux Growth; Solid-State Reaction,
sc_atlas:32223,10.1103/PhysRevB.95.100505,,2017,YBa₂Cu₃O₆₊ₓ,YBa2Cu3O6.98,28.0,midpoint,20.4,0.0,single_crystal,Flux Growth; Solid-State Reaction,
sc_atlas:32222,10.1103/PhysRevB.95.100505,,2017,YBa₂Cu₃O₆₊ₓ,YBa2Cu3O6.98,29.0,midpoint,18.8,0.0,single_crystal,Flux Growth; Solid-State Reaction,
sc_atlas:32221,10.1103/PhysRevB.95.100505,,2017,YBa₂Cu₃O₆₊ₓ,YBa2Cu3O6.98,48.7,midpoint,15.7,0.0,single_crystal,Flux Growth; Solid-State Reaction,
sc_atlas:32220,10.1103/PhysRevB.95.100505,,2017,YBa₂Cu₃O₆₊ₓ,YBa2Cu3O6.98,68.0,midpoint,11.3,0.0,single_crystal,Flux Growth; Solid-State Reaction,
sc_atlas:32225,10.1103/PhysRevB.95.100505,,2017,YBa₂Cu₃O₆₊ₓ,YBa2Cu3O6.98,7.34,midpoint,28.0,0.0,single_crystal,Flux Growth; Solid-State Reaction,
sc_atlas:32219,10.1103/PhysRevB.95.100505,,2017,YBa₂Cu₃O₆₊ₓ,YBa2Cu3O6.98,70.0,midpoint,9.0,0.0,single_crystal,Flux Growth; Solid-State Reaction,
sc_atlas:32218,10.1103/PhysRevB.95.100505,,2017,YBa₂Cu₃O₆₊ₓ,YBa2Cu3O6.98,76.0,midpoint,8.5,0.0,single_crystal,Flux Growth; Solid-State Reaction,
sc_atlas:32217,10.1103/PhysRevB.95.100505,,2017,YBa₂Cu₃O₆₊ₓ,YBa2Cu3O6.98,85.1,midpoint,3.8,0.0,single_crystal,Flux Growth; Solid-State Reaction,
sc_atlas:32216,10.1103/PhysRevB.95.100505,,2017,YBa₂Cu₃O₆₊ₓ,YBa2Cu3O6.98,89.1,midpoint,0.0,0.0,single_crystal,Flux Growth; Solid-State Reaction,
sc_atlas:32234,10.1103/PhysRevB.95.100505,,2017,YBa₂Cu₃O₆₊ₓ,YBa2Cu3O7,23.4,midpoint,24.0,0.0,single_crystal,Flux Growth; Solid-State Reaction,
sc_atlas:32233,10.1103/PhysRevB.95.100505,,2017,YBa₂Cu₃O₆₊ₓ,YBa2Cu3O7,43.0,midpoint,2.5,0.0,single_crystal,Flux Growth; Solid-State Reaction,
sc_atlas:32232,10.1103/PhysRevB.95.100505,,2017,YBa₂Cu₃O₆₊ₓ,YBa2Cu3O7,49.0,midpoint,17.2,0.0,single_crystal,Flux Growth; Solid-State Reaction,
sc_atlas:32231,10.1103/PhysRevB.95.100505,,2017,YBa₂Cu₃O₆₊ₓ,YBa2Cu3O7,66.0,midpoint,14.3,0.0,single_crystal,Flux Growth; Solid-State Reaction,
sc_atlas:32230,10.1103/PhysRevB.95.100505,,2017,YBa₂Cu₃O₆₊ₓ,YBa2Cu3O7,72.0,midpoint,9.0,0.0,single_crystal,Flux Growth; Solid-State Reaction,
sc_atlas:32235,10.1103/PhysRevB.95.100505,,2017,YBa₂Cu₃O₆₊ₓ,YBa2Cu3O7,8.7,midpoint,27.0,0.0,single_crystal,Flux Growth; Solid-State Reaction,
sc_atlas:32228,10.1103/PhysRevB.95.100505,,2017,YBa₂Cu₃O₆₊ₓ,YBa2Cu3O7,83.7,midpoint,3.4000000000000004,0.0,single_crystal,Flux Growth; Solid-State Reaction,
sc_atlas:32226,10.1103/PhysRevB.95.100505,,2017,YBa₂Cu₃O₆₊ₓ,YBa2Cu3O7,84.8,midpoint,0.5,0.0,single_crystal,Flux Growth; Solid-State Reaction,
sc_atlas:32227,10.1103/PhysRevB.95.100505,,2017,YBa₂Cu₃O₆₊ₓ,YBa2Cu3O7,85.5,midpoint,1.7000000000000002,0.0,single_crystal,Flux Growth; Solid-State Reaction,
sc_atlas:32253,10.1103/PhysRevB.95.104504,,2017,Ba(Fe₁₋ₓRuₓ)₂As₂,BaFe1.3Ru0.7As2,21.0,unknown,0.0,0.0,single_crystal,Flux Growth,
sc_atlas:32406,10.1103/PhysRevB.95.104505,,2017,NbSe₂,NbSe2,7.2,unknown,0.0,0.0,unknown,unknown,
sc_atlas:32047,10.1103/PhysRevB.95.104509,,2016,FeSe₀.₅Te₀.₅ monolayer on Bi₂Se₁.₂Te₁.₈,FeSe0.5Te0.5,12.5,unknown,0.0,0.0,thin_film,Physical Vapor Deposition,Bi2Se1.2Te1.8
sc_atlas:32496,10.1103/PhysRevB.95.104514,,2017,FeSe,FeSe,9.2,onset,0.0,0.0,unknown,Chemical Vapor Transport,
sc_atlas:32416,10.1103/PhysRevB.95.115151,,2017,UCoGe,UCoGe,0.4,unknown,0.0,0.0,unknown,Melt Growth,
sc_atlas:32417,10.1103/PhysRevB.95.115151,,2017,UCoGe,UCoGe,0.53,unknown,0.0,0.0,unknown,Melt Growth,
sc_atlas:32579,10.1103/PhysRevB.95.134505,,2017,Rh₉In₄S₄,Rh9In4S4,2.25,unknown,0.0,0.0,unknown,Solution-based synthesis/processing,
sc_atlas:32580,10.1103/PhysRevB.95.134505,,2017,Rh₉In₄S₄,Rh9In4S4,2.3,unknown,0.0,0.0,unknown,Solution-based synthesis/processing,
sc_atlas:33268,10.1103/PhysRevB.95.134509,,2018,Ba₁₋ₓKₓFe₂As₂,Ba0.75K0.25Fe2As2,28.0,onset,0.0,0.0002,single_crystal,Flux Growth,
sc_atlas:32647,10.1103/PhysRevB.95.134519,,2017,α-PdBi₂,PdBi2,1.65,onset,0.0,0.0,unknown,Melt Growth,
sc_atlas:32646,10.1103/PhysRevB.95.134519,,2017,α-PdBi₂,PdBi2,1.66,onset,0.0,0.0,unknown,Melt Growth,
sc_atlas:32645,10.1103/PhysRevB.95.134519,,2017,α-PdBi₂,PdBi2,1.7,onset,0.0,0.0,unknown,Melt Growth,
sc_atlas:32694,10.1103/PhysRevB.95.174508,,2017,"Ba₂Ca₅Cu₆O₁₂(O₁₋ₓ,Fₓ)₂",Ba2Ca5Cu6O12.42F1.58,70.0,unknown,0.0,0.0,polycrystal,Solid-State Reaction,
sc_atlas:32653,10.1103/PhysRevB.95.174509,,2017,Nb-SC,Nb,9.2,unknown,0.0,0.0,unknown,Physical Vapor Deposition,sapphire
sc_atlas:32652,10.1103/PhysRevB.95.174509,,2017,Nb-F,Nb,9.25,unknown,0.0,0.0,unknown,Physical Vapor Deposition,Al2O3
sc_atlas:32605,10.1103/PhysRevB.95.174512,,2017,CuₓTiSe₂,Cu0.052TiSe2,2.3,unknown,0.0,0.0,unknown,Chemical Vapor Transport,
sc_atlas:32606,10.1103/PhysRevB.95.174512,,2017,CuₓTiSe₂,Cu0.061TiSe2,2.8,unknown,0.0,0.0,unknown,Chemical Vapor Transport,
sc_atlas:32607,10.1103/PhysRevB.95.174512,,2017,CuₓTiSe₂,Cu0.064TiSe2,3.2,unknown,0.0,0.0,unknown,Chemical Vapor Transport,
sc_atlas:32608,10.1103/PhysRevB.95.174512,,2017,CuₓTiSe₂,Cu0.075TiSe2,4.1,unknown,0.0,0.0,unknown,Chemical Vapor Transport,
sc_atlas:32609,10.1103/PhysRevB.95.174512,,2017,CuₓTiSe₂,Cu0.084TiSe2,3.8,unknown,0.0,0.0,unknown,Chemical Vapor Transport,
sc_atlas:32610,10.1103/PhysRevB.95.174512,,2017,CuₓTiSe₂,Cu0.086TiSe2,3.5,unknown,0.0,0.0,unknown,Chemical Vapor Transport,
sc_atlas:32611,10.1103/PhysRevB.95.174512,,2017,CuₓTiSe₂,Cu0.092TiSe2,3.0,unknown,0.0,0.0,unknown,Chemical Vapor Transport,
sc_atlas:32382,10.1103/PhysRevB.95.174513,,2017,FeSe₀.₅Te₀.₅,FeSe0.5Te0.5,11.0,zero,0.0,0.0,unknown,Nanofabrication & Exfoliation,
sc_atlas:32383,10.1103/PhysRevB.95.174513,,2017,FeSe₀.₅Te₀.₅,FeSe0.5Te0.5,14.2,zero,0.0,0.0,unknown,Nanofabrication & Exfoliation,
sc_atlas:17649,10.1103/PhysRevB.95.174522,,2017,Eu(Fe_{1-x}Ir_x)_2As_2,EuFe1.82Ir0.18As2,18.9,zero,0.0,0.0,unknown,Flux Growth,
sc_atlas:17647,10.1103/PhysRevB.95.174522,,2017,Eu(Fe_{1-x}Ir_x)_2As_2,EuFe1.82Ir0.18As2,21.0,onset,0.0,0.0,unknown,Flux Growth,
sc_atlas:17650,10.1103/PhysRevB.95.174522,,2017,Eu(Fe_{1-x}Rh_x)_2As_2,EuFe1.86Rh0.14As2,19.6,onset,0.0,0.0,unknown,Flux Growth,
sc_atlas:17651,10.1103/PhysRevB.95.174522,,2017,Eu(Fe_{1-x}Rh_x)_2As_2,EuFe1.86Rh0.14As2,9.1,zero,0.0,0.0,unknown,Flux Growth,
sc_atlas:11518,10.1103/physrevb.95.180503,,2017,NbₓBi₂Se₃,Nb0.25Bi2Se3,3.31,onset,0.0,0.0,unknown,Melt Growth,
sc_atlas:11517,10.1103/physrevb.95.180503,,2017,NbₓBi₂Se₃,Nb0.2Bi2Se3,3.27,onset,0.0,0.0,unknown,Melt Growth,
sc_atlas:17707,10.1103/PhysRevB.95.184501,,2017,Lu3Os4Ge13,Lu3Os4Ge13,3.05,midpoint,0.0,0.0,unknown,Melt Growth,
sc_atlas:17706,10.1103/PhysRevB.95.184501,,2017,Lu3Os4Ge13,Lu3Os4Ge13,3.2,midpoint,0.0,0.0,unknown,Melt Growth,
sc_atlas:17710,10.1103/PhysRevB.95.184501,,2017,Y3Ru4Ge13,Y3Ru4Ge13,2.3,midpoint,0.0,0.0,unknown,Melt Growth,
sc_atlas:17711,10.1103/PhysRevB.95.184501,,2017,Y3Ru4Ge13,Y3Ru4Ge13,2.4,midpoint,0.0,0.0,unknown,Melt Growth,
sc_atlas:17709,10.1103/PhysRevB.95.184501,,2017,Y3Ru4Ge13,Y3Ru4Ge13,2.8,midpoint,0.0,0.0,unknown,Melt Growth,
sc_atlas:32288,10.1103/PhysRevB.95.184513,,2017,Ba(Fe₁₋ₓCoₓ)₂As₂,BaFe1.88Co0.12As2,23.1,unknown,0.0,2.0,single_crystal,Flux Growth,
sc_atlas:32502,10.1103/PhysRevB.95.195146,,2017,Eu(Fe₀.₉₃Rh₀.₀₇)₂As₂,EuFe1.86Rh0.14As2,19.8,onset,0.0,0.0,single_crystal,Flux Growth,
sc_atlas:32503,10.1103/PhysRevB.95.195146,,2017,Eu(Fe₀.₉₃Rh₀.₀₇)₂As₂,EuFe1.86Rh0.14As2,5.2,zero,0.0,0.0,single_crystal,Flux Growth,
sc_atlas:32504,10.1103/PhysRevB.95.195146,,2017,Eu(Fe₀.₉₃Rh₀.₀₇)₂As₂,EuFe1.86Rh0.14As2,5.4,zero,0.0,0.0,single_crystal,Flux Growth,
sc_atlas:32505,10.1103/PhysRevB.95.195146,,2017,Eu(Fe₀.₉₃Rh₀.₀₇)₂As₂,EuFe1.86Rh0.14As2,7.2,zero,0.0,0.0,single_crystal,Flux Growth,
sc_atlas:32495,10.1103/PhysRevB.95.205405,,2017,FeSe/SrTiO₃,FeSe,25.0,unknown,0.0,0.0,thin_film,Molecular Beam Epitaxy,SrTiO3
sc_atlas:17713,10.1103/PhysRevB.95.214506,,2017,La_{1.85}Sr_{0.15}CuO_{4},La1.85Sr0.15CuO4,20.0,onset,0.0,0.0,unknown,Physical Vapor Deposition,SrLaAlO4
sc_atlas:17712,10.1103/PhysRevB.95.214506,,2017,La_{1.85}Sr_{0.15}CuO_{4},La1.85Sr0.15CuO4,35.0,onset,0.0,0.0,unknown,Physical Vapor Deposition,SrLaAlO4
sc_atlas:32623,10.1103/PhysRevB.95.214511,,2017,Ba₁₋ₓKₓFe₂As₂,Ba0.27K0.73Fe2As2,12.8,unknown,0.0,0.0,unknown,Nanofabrication & Exfoliation,
sc_atlas:32622,10.1103/PhysRevB.95.214511,,2017,Ba₁₋ₓKₓFe₂As₂,Ba0.27K0.73Fe2As2,13.0,unknown,0.0,0.0,unknown,Nanofabrication & Exfoliation,
sc_atlas:32624,10.1103/PhysRevB.95.214511,,2017,Ba₁₋ₓKₓFe₂As₂,Ba0.30K0.70Fe2As2,14.8,unknown,0.0,0.0,unknown,Nanofabrication & Exfoliation,
sc_atlas:17732,10.1103/PhysRevB.95.214515,,2017,La0.9Sr0.1FeAs1-xPxO,La0.9Sr0.1FeAs0.2P0.8O,12.0,zero,0.0,0.0,polycrystal,Solid-State Reaction,
sc_atlas:17733,10.1103/PhysRevB.95.214515,,2017,La0.9Sr0.1FeAs1-xPxO,La0.9Sr0.1FeAs0.6P0.4O,12.0,zero,0.0,0.0,polycrystal,Solid-State Reaction,
sc_atlas:17731,10.1103/PhysRevB.95.214515,,2017,La0.9Sr0.1FeAs1-xPxO,La0.9Sr0.1FePO,5.0,zero,0.0,0.0,polycrystal,Solid-State Reaction,
sc_atlas:17734,10.1103/PhysRevB.95.214515,,2017,LaFeAs1-xPxO0.70H0.30,LaFeAsO0.7H0.3,35.0,zero,0.0,0.0,polycrystal,Solid-State Reaction,
sc_atlas:32637,10.1103/PhysRevB.95.224501,,2017,NbN,NbN,14.96,unknown,0.0,0.0,thin_film,Physical Vapor Deposition,Al2O3
sc_atlas:32473,10.1103/PhysRevB.95.224506,,2017,PbTaSe₂,PbTaSe2,2.04,unknown,0.0,0.04,unknown,Chemical Vapor Transport,
sc_atlas:32472,10.1103/PhysRevB.95.224506,,2017,PbTaSe₂,PbTaSe2,2.63,unknown,0.0,0.025,unknown,Chemical Vapor Transport,
sc_atlas:32471,10.1103/PhysRevB.95.224506,,2017,PbTaSe₂,PbTaSe2,3.6,onset,0.0,0.001,unknown,Chemical Vapor Transport,
sc_atlas:32411,10.1103/PhysRevB.95.224508,,2017,PbTaSe₂,PbTaSe2,3.8,unknown,0.0,0.0,unknown,Chemical Vapor Transport,
sc_atlas:32384,10.1103/PhysRevB.95.224510,,2017,2H-NbSe₂,NbSe2,7.2,unknown,0.0,0.0,unknown,Nanofabrication & Exfoliation,
sc_atlas:32711,10.1103/PhysRevB.96.014504,,2017,(Li₁₋ₓFeₓ)OHFeSe,Li0.8Fe1.2H1O1Se1,34.0,unknown,0.0,0.0,unknown,unknown,
sc_atlas:32712,10.1103/PhysRevB.96.014504,,2017,#B,Li0.8Fe1.2H1O1Se1,35.0,unknown,0.0,0.0,unknown,unknown,
sc_atlas:32708,10.1103/PhysRevB.96.014504,,2017,#B,Li0.8Fe1.2H1O1Se1,37.0,onset,0.0,0.001,unknown,unknown,
sc_atlas:32710,10.1103/PhysRevB.96.014504,,2017,#B,Li0.8Fe1.2H1O1Se1,39.0,onset,0.0,0.0,unknown,unknown,
sc_atlas:32707,10.1103/PhysRevB.96.014504,,2017,(Li₁₋ₓFeₓ)OHFeSe,Li0.8Fe1.2H1O1Se1,40.0,onset,0.0,0.001,unknown,unknown,
sc_atlas:32743,10.1103/PhysRevB.96.014516,,2017,Ca₁₋ₓLaₓFe₁₋ᵧNiᵧAs₂,Ca0.802La0.199Fe0.921Ni0.044As2.034,19.9,midpoint,0.0,0.0,unknown,Flux Growth,
sc_atlas:32742,10.1103/PhysRevB.96.014516,,2017,Ca₁₋ₓLaₓFe₁₋ᵧNiᵧAs₂,Ca0.829La0.172Fe0.925Ni0.044As2.03,23.9,midpoint,0.0,0.0,unknown,Flux Growth,
sc_atlas:32744,10.1103/PhysRevB.96.014516,,2017,Ca₁₋ₓLaₓFe₁₋ᵧNiᵧAs₂,Ca0.833La0.176Fe0.95Ni0.045As1.996,21.8,unknown,0.0,0.0,unknown,Flux Growth,
sc_atlas:17616,10.1103/PhysRevB.96.014520,,2017,"FeSe (P4/nmm, Cmma)",FeSe,10.0,unknown,1.35,0.0,unknown,Chemical Vapor Transport,nmmCmma)
sc_atlas:17615,10.1103/PhysRevB.96.014520,,2017,"FeSe (P4/nmm, Cmma)",FeSe,13.0,unknown,0.9,0.0,unknown,Chemical Vapor Transport,nmmCmma)
sc_atlas:17620,10.1103/PhysRevB.96.014520,,2017,"FeSe (P4/nmm, Cmma)",FeSe,20.0,unknown,3.75,0.0,unknown,Chemical Vapor Transport,nmmCmma)
sc_atlas:17619,10.1103/PhysRevB.96.014520,,2017,"FeSe (P4/nmm, Cmma)",FeSe,25.0,unknown,4.0,0.0,unknown,Chemical Vapor Transport,nmmCmma)
sc_atlas:17618,10.1103/PhysRevB.96.014520,,2017,"FeSe (P4/nmm, Cmma)",FeSe,37.0,unknown,,0.0,unknown,Chemical Vapor Transport,nmmCmma)
sc_atlas:17721,10.1103/PhysRevB.96.020502,,2017,FeSe1-xSx,FeSe0.96S0.04,20.0,unknown,5.0,0.0,unknown,Chemical Vapor Transport,
sc_atlas:17717,10.1103/PhysRevB.96.020502,,2017,FeSe1-xSx,FeSe0.96S0.04,30.0,unknown,3.0,0.0,unknown,Chemical Vapor Transport,
sc_atlas:32464,10.1103/PhysRevB.96.020505,,2017,NbN,NbN,15.0,unknown,0.0,0.0,unknown,Physical Vapor Deposition,MgO
sc_atlas:32587,10.1103/PhysRevB.96.024511,,2017,Fe(Se₁₋ₓSₓ),FeSe0.88S0.12,10.1,zero,0.0,0.0,unknown,Chemical Vapor Transport,
sc_atlas:17724,10.1103/PhysRevB.96.041111,,2017,UPt3,UPt3,0.56,unknown,0.0,0.0,unknown,unknown,
sc_atlas:17664,10.1103/PhysRevB.96.054509,,2017,NbN,NbN,9.0,unknown,0.0,0.0,thin_film,Physical Vapor Deposition,MgO
sc_atlas:17666,10.1103/PhysRevB.96.054509,,2017,NbSe2,NbSe2,7.2,unknown,0.0,0.0,thin_film,unknown,
sc_atlas:32830,10.1103/PhysRevB.96.060507,,2017,CeCoIn₅,CeCoIn5,1.95,unknown,0.0,0.0,thin_film,Molecular Beam Epitaxy; Flux Growth,MgF2
sc_atlas:32831,10.1103/PhysRevB.96.060507,,2017,CeCoIn₅,CeCoIn5,2.15,unknown,0.0,0.0,thin_film,Molecular Beam Epitaxy; Flux Growth,MgF2
sc_atlas:32829,10.1103/PhysRevB.96.060507,,2017,CeCoIn₅,CeCoIn5,2.28,unknown,0.0,0.0,thin_film,Molecular Beam Epitaxy; Flux Growth,MgF2
sc_atlas:32828,10.1103/PhysRevB.96.060507,,2017,bulk CeCoIn₅,CeCoIn5,2.3,unknown,0.0,0.0,thin_film,Molecular Beam Epitaxy; Flux Growth,MgF2
sc_atlas:32619,10.1103/PhysRevB.96.064501,,2017,FeSe,FeSe,8.0,unknown,0.0,0.0,polycrystal,Solid-State Reaction; Chemical Vapor Transport,
sc_atlas:32618,10.1103/PhysRevB.96.064501,,2017,FeSe,FeSe,8.3,zero,0.0,0.0,polycrystal,Solid-State Reaction; Chemical Vapor Transport,
sc_atlas:32616,10.1103/PhysRevB.96.064501,,2017,FeSe,FeSe,8.7,onset,0.0,0.002,polycrystal,Solid-State Reaction; Chemical Vapor Transport,
sc_atlas:32617,10.1103/PhysRevB.96.064501,,2017,FeSe,FeSe,8.8,onset,0.0,0.0,polycrystal,Solid-State Reaction; Chemical Vapor Transport,
sc_atlas:32878,10.1103/PhysRevB.96.064521,,2017,Re₆Zr,Re6Zr,6.7,unknown,0.0,0.001,unknown,Melt Growth,
sc_atlas:32877,10.1103/PhysRevB.96.064521,,2017,Re₆Zr,Re6Zr,6.75,midpoint,0.0,0.0,unknown,Melt Growth,
sc_atlas:32876,10.1103/PhysRevB.96.064521,,2017,Re₆Zr,Re6Zr,6.76,midpoint,0.0,0.0,unknown,Melt Growth,
sc_atlas:32551,10.1103/PhysRevB.96.064524,,2017,FeSe,FeSe,8.1,zero,0.0,0.0,unknown,Chemical Vapor Transport,
sc_atlas:32549,10.1103/PhysRevB.96.064524,,2017,FeSe,FeSe,8.2,unknown,0.0,0.0,unknown,Chemical Vapor Transport,
sc_atlas:32550,10.1103/PhysRevB.96.064524,,2017,FeSe,FeSe,8.7,onset,0.0,0.0,unknown,Chemical Vapor Transport,
sc_atlas:32688,10.1103/PhysRevB.96.064528,,2017,PbTaSe₂,PbTaSe2,0.12,unknown,45.0,0.0,unknown,Chemical Vapor Transport,
sc_atlas:32687,10.1103/PhysRevB.96.064528,,2017,PbTaSe₂,PbTaSe2,3.9,unknown,0.21,0.0,unknown,Chemical Vapor Transport,
sc_atlas:32656,10.1103/PhysRevB.96.094501,,2017,LiTi₂O₄,LiTi2O4,11.3,unknown,0.0,0.0,thin_film,Physical Vapor Deposition,MgAl2O4
sc_atlas:32884,10.1103/PhysRevB.96.094504,,2017,FeSe,FeSe,8.5,unknown,0.0,0.0,unknown,Chemical Vapor Transport,
sc_atlas:32683,10.1103/PhysRevB.96.094509,,2017,Ba(Fe₁₋ₓCoₓ)₂As₂,BaFe1.888Co0.112As2,23.2,unknown,0.0,0.0,unknown,Flux Growth,
sc_atlas:32648,10.1103/PhysRevB.96.094514,,2017,granular Al film,Al,2.74,unknown,0.0,0.0,unknown,Physical Vapor Deposition,MgO
sc_atlas:32596,10.1103/PhysRevB.96.094515,,2017,Pr₁.₃₋ₓLa₀.₇CeₓCuO₄ (x=0.1),Pr1.2La0.7Ce0.1CuO4,23.0,unknown,2.1,0.0,unknown,unknown,
sc_atlas:32595,10.1103/PhysRevB.96.094515,,2017,Pr₁.₃₋ₓLa₀.₇CeₓCuO₄ (x=0.1),Pr1.2La0.7Ce0.1CuO4,27.0,unknown,0.0,0.0,unknown,unknown,
sc_atlas:32875,10.1103/PhysRevB.96.094517,,2017,FeSe,FeSe0.96,10.0,unknown,0.0,0.0,single_crystal,Flux Growth,
sc_atlas:32874,10.1103/PhysRevB.96.094517,,2017,FeSe,FeSe0.96,10.5,unknown,0.0,0.0,single_crystal,Flux Growth,
sc_atlas:32873,10.1103/PhysRevB.96.094517,,2017,FeSe,FeSe0.96,9.4,unknown,0.0,0.0,single_crystal,Flux Growth,
sc_atlas:32892,10.1103/PhysRevB.96.100503,,2017,NdFeAsO₁₋ₓFₓ,NdFeAsO0.8F0.2,52.8,onset,0.0,0.0,single_crystal,Flux Growth,
sc_atlas:32891,10.1103/PhysRevB.96.100503,,2017,NdFeAsO₁₋ₓFₓ,NdFeAsO0.9F0.1,45.4,onset,0.0,0.0,single_crystal,Flux Growth,
sc_atlas:32869,10.1103/PhysRevB.96.100505,,2017,U₀.₉₇Th₀.₀₃Be₁₃,U0.97Th0.03Be13,0.41,unknown,0.0,0.0,unknown,Melt Growth,
sc_atlas:32868,10.1103/PhysRevB.96.100505,,2017,U₀.₉₇Th₀.₀₃Be₁₃,U0.97Th0.03Be13,0.56,unknown,0.0,0.0,unknown,Melt Growth,
sc_atlas:32674,10.1103/PhysRevB.96.104502,,2017,Sn₁₋ₓInₓTe,Sn0.96In0.04Te,1.5,unknown,0.0,0.0872,unknown,Solid-State Reaction; Melt Growth,
sc_atlas:32673,10.1103/PhysRevB.96.104502,,2017,Sn₁₋ₓInₓTe,Sn0.96In0.04Te,1.7,unknown,0.0,0.0,unknown,Solid-State Reaction; Melt Growth,
sc_atlas:32737,10.1103/PhysRevB.96.104512,,2017,CaKFe₄As₄,CaKFe4As4,33.0,unknown,0.0,7.23,single_crystal,Flux Growth,
sc_atlas:32736,10.1103/PhysRevB.96.104512,,2017,CaKFe₄As₄,CaKFe4As4,35.0,unknown,0.0,0.0,single_crystal,Flux Growth,
sc_atlas:11521,10.1103/physrevb.96.104517,,2017,La₂₋ₓSrₓCuO₄,La1.91Sr0.09CuO4,31.65,unknown,0.0,0.05,unknown,Melt Growth,
sc_atlas:11520,10.1103/physrevb.96.104517,,2017,La₂₋ₓSrₓCuO₄,La1.91Sr0.09CuO4,32.05,unknown,0.0,0.02,unknown,Melt Growth,
sc_atlas:32899,10.1103/PhysRevB.96.115125,,2017,Ba₁−ₓKₓFe₂As₂,Ba0.6K0.4Fe2As2,39.0,onset,0.0,0.001,single_crystal,Flux Growth,
sc_atlas:32898,10.1103/PhysRevB.96.115125,,2017,Ba₁−ₓKₓFe₂As₂,Ba0.73K0.27Fe2As2,31.0,onset,0.0,0.001,single_crystal,Flux Growth,
sc_atlas:32897,10.1103/PhysRevB.96.115125,,2017,Ba₁−ₓKₓFe₂As₂,Ba0.77K0.23Fe2As2,23.0,onset,0.0,0.001,single_crystal,Flux Growth,
sc_atlas:32896,10.1103/PhysRevB.96.115125,,2017,Ba₁−ₓKₓFe₂As₂,Ba0.8K0.2Fe2As2,16.0,onset,0.0,0.001,single_crystal,Flux Growth,
sc_atlas:32570,10.1103/PhysRevB.96.115145,,2017,Nb_{x}Bi₂Se₃,Nb0.25Bi2Se3,3.4,unknown,0.0,0.0,unknown,unknown,
sc_atlas:17747,10.1103/PhysRevB.96.134504,,2017,Mo7VGa41,Mo7VGa41,9.2,zero,0.0,0.0,polycrystal,Melt Growth; Solid-State Reaction,
sc_atlas:17749,10.1103/PhysRevB.96.134504,,2017,Mo8Ga41,Mo8Ga41,9.7,unknown,0.0,0.0,polycrystal,Melt Growth; Solid-State Reaction,
sc_atlas:17748,10.1103/PhysRevB.96.134504,,2017,Mo8Ga41,Mo8Ga41,9.8,zero,0.0,0.0,polycrystal,Melt Growth; Solid-State Reaction,
sc_atlas:32950,10.1103/PhysRevB.96.134506,,2017,S-type single crystal,CeCu2Si2,0.6,unknown,0.0,0.0,unknown,Flux Growth,
sc_atlas:11525,10.1103/physrevb.96.134519,,2017,Sr₁₋ₓBaₓFe₂As₂₋ᵧPᵧ,BaFe2As1.3P0.7,30.5,unknown,0.0,0.0,polycrystal,Solid-State Reaction,
sc_atlas:11523,10.1103/physrevb.96.134519,,2017,Sr₁₋ₓBaₓFe₂As₂₋ᵧPᵧ,BaFe2As1.5P0.5,13.0,onset,0.0,0.0,polycrystal,Solid-State Reaction,
sc_atlas:11530,10.1103/physrevb.96.134519,,2017,Sr₁₋ₓBaₓFe₂As₂₋ᵧPᵧ,Sr0.1Ba0.9Fe2AsP,17.0,unknown,0.0,0.0,polycrystal,Solid-State Reaction,
sc_atlas:11528,10.1103/physrevb.96.134519,,2017,Sr₁₋ₓBaₓFe₂As₂₋ᵧPᵧ,Sr0.1Ba0.9Fe2AsP,22.5,onset,0.0,0.0,polycrystal,Solid-State Reaction,
sc_atlas:11522,10.1103/physrevb.96.134519,,2017,Sr₁₋ₓBaₓFe₂As₂₋ᵧPᵧ,Sr0.3Ba0.7Fe2As1.5P0.5,4.0,onset,0.0,0.0,polycrystal,Solid-State Reaction,
sc_atlas:11529,10.1103/physrevb.96.134519,,2017,Sr₁₋ₓBaₓFe₂As₂₋ᵧPᵧ,Sr0.3Ba0.7Fe2AsP,21.5,unknown,0.0,0.0,polycrystal,Solid-State Reaction,
sc_atlas:11527,10.1103/physrevb.96.134519,,2017,Sr₁₋ₓBaₓFe₂As₂₋ᵧPᵧ,Sr0.3Ba0.7Fe2AsP,26.3,unknown,0.0,0.0,polycrystal,Solid-State Reaction,
sc_atlas:11524,10.1103/physrevb.96.134519,,2017,Sr₁₋ₓBaₓFe₂As₂₋ᵧPᵧ,SrFe2As1.3P0.7,32.6,unknown,0.0,0.0,polycrystal,Solid-State Reaction,
sc_atlas:11526,10.1103/physrevb.96.134519,,2017,Sr₁₋ₓBaₓFe₂As₂₋ᵧPᵧ,SrFe2AsP,18.0,unknown,0.0,0.0,polycrystal,Solid-State Reaction,
sc_atlas:32640,10.1103/PhysRevB.96.134522,,2017,TaNₓ,TaN,2.8,unknown,0.0,0.0,unknown,Physical Vapor Deposition; Nanofabrication & Exfoliation,Si
sc_atlas:32644,10.1103/PhysRevB.96.134522,,2017,TaNₓ,TaN,6.35,unknown,0.0,0.0,unknown,Physical Vapor Deposition; Nanofabrication & Exfoliation,Si
sc_atlas:32638,10.1103/PhysRevB.96.134522,,2017,TaNₓ,TaN,6.4,unknown,0.0,0.0,unknown,Physical Vapor Deposition; Nanofabrication & Exfoliation,Si
sc_atlas:32643,10.1103/PhysRevB.96.134522,,2017,TaNₓ,TaN,6.9,unknown,0.0,0.0,unknown,Physical Vapor Deposition; Nanofabrication & Exfoliation,Si
sc_atlas:32641,10.1103/PhysRevB.96.134522,,2017,TaNₓ,TaN0.1,0.5,unknown,0.0,0.0,unknown,Physical Vapor Deposition; Nanofabrication & Exfoliation,Si
sc_atlas:32642,10.1103/PhysRevB.96.134522,,2017,TaNₓ,TaN1.1,0.7,unknown,0.0,0.0,unknown,Physical Vapor Deposition; Nanofabrication & Exfoliation,Si
sc_atlas:32639,10.1103/PhysRevB.96.134522,,2017,TaNₓ,TaN1.1,3.7,unknown,0.0,0.0,unknown,Physical Vapor Deposition; Nanofabrication & Exfoliation,Si
sc_atlas:32441,10.1103/PhysRevB.96.140501,,2017,CaKFe₄As₄,CaKFe4As4,28.5,unknown,3.9,0.0,unknown,Flux Growth,
sc_atlas:32440,10.1103/PhysRevB.96.140501,,2017,CaKFe₄As₄,CaKFe4As4,35.0,unknown,0.0,0.0,unknown,Flux Growth,
sc_atlas:17765,10.1103/PhysRevB.96.140504,,2017,K2Cr3As3,K2Cr3As3,6.0,onset,0.0,0.0,single_crystal,Flux Growth; Solution-based synthesis/processing; Solid-State Reaction,
sc_atlas:17766,10.1103/PhysRevB.96.140504,,2017,K2Cr3As3,K2Cr3As3,6.1,unknown,0.0,0.0,single_crystal,Flux Growth; Solution-based synthesis/processing; Solid-State Reaction,
sc_atlas:17767,10.1103/PhysRevB.96.140504,,2017,KCr3As3,KCr3As3,4.5,onset,0.0,0.0,single_crystal,Flux Growth; Solution-based synthesis/processing,
sc_atlas:17768,10.1103/PhysRevB.96.140504,,2017,KCr3As3,KCr3As3,5.0,onset,0.0,0.0,single_crystal,Flux Growth; Solution-based synthesis/processing,
sc_atlas:32964,10.1103/PhysRevB.96.140505,,2017,pristine FeSe single crystal,FeSe,9.0,unknown,0.0,0.0,unknown,Chemical Vapor Transport,
sc_atlas:32108,10.1103/PhysRevB.96.144501,,2017,No.2,Y0.945B5.811,7.3,unknown,0.0,0.0,unknown,Melt Growth,
sc_atlas:32105,10.1103/PhysRevB.96.144501,,2017,No.2,Y0.945B5.811,7.4,midpoint,0.0,0.0,unknown,Melt Growth,
sc_atlas:32107,10.1103/PhysRevB.96.144501,,2017,No.1,Y0.95B5.816,7.38,unknown,0.0,0.0,unknown,Melt Growth,
sc_atlas:32104,10.1103/PhysRevB.96.144501,,2017,No.1,Y0.95B5.816,7.55,midpoint,0.0,0.0,unknown,Melt Growth,
sc_atlas:32109,10.1103/PhysRevB.96.144501,,2017,No.3,Y0.96B5.841,6.2,unknown,0.0,0.0,unknown,Melt Growth,
sc_atlas:32106,10.1103/PhysRevB.96.144501,,2017,No.3,Y0.96B5.841,6.6,midpoint,0.0,0.0,unknown,Melt Growth,
sc_atlas:32700,10.1103/PhysRevB.96.144502,,2017,ThFeAsN,ThFeAsN,28.1,unknown,0.0,0.0,polycrystal,Solid-State Reaction,
sc_atlas:32699,10.1103/PhysRevB.96.144502,,2017,ThFeAsN,ThFeAsN,30.0,onset,0.0,0.0,polycrystal,Solid-State Reaction,
sc_atlas:11532,10.1103/physrevb.96.144506,,2017,Nb,Nb,8.8,unknown,0.0,0.025,unknown,Nanofabrication & Exfoliation,
sc_atlas:11531,10.1103/physrevb.96.144506,,2017,Nb,Nb,9.1,unknown,0.0,0.0,unknown,Nanofabrication & Exfoliation,
sc_atlas:32093,10.1103/PhysRevB.96.165123,,2017,SnSe,SnSe,2.5,onset,27.2,0.0,unknown,Chemical Vapor Transport,
sc_atlas:32094,10.1103/PhysRevB.96.165123,,2017,SnSe,SnSe,3.2,onset,39.0,0.0,unknown,Chemical Vapor Transport,
sc_atlas:31657,10.1103/PhysRevB.96.174507,,2017,KFe₂As₂,KFe2As2,3.4,unknown,0.0,0.0,single_crystal,unknown,
sc_atlas:11534,10.1103/physrevb.96.174510,,2017,HfTe₃,HfTe3,1.65,zero,0.0,0.0,polycrystal,Solid-State Reaction; Chemical Vapor Transport,
sc_atlas:11533,10.1103/physrevb.96.174510,,2017,HfTe₃,HfTe3,2.35,onset,0.0,0.0,polycrystal,Solid-State Reaction; Chemical Vapor Transport,
sc_atlas:33064,10.1103/PhysRevB.96.174512,,2017,YbCoIn₅/CeCoIn₅/YbRhIn₅ superlattice,Ce5Yb6Co8Rh3In55,0.4,midpoint,0.0,0.0,thin_film,Molecular Beam Epitaxy,MgF2
sc_atlas:33065,10.1103/PhysRevB.96.174512,,2017,YbCoIn₅/CeCoIn₅/YbRhIn₅ superlattice,Ce8Yb6Co11Rh3In70,0.8,midpoint,0.0,0.0,thin_film,Molecular Beam Epitaxy,MgF2
sc_atlas:33609,10.1103/PhysRevB.96.174515,,2017,LaNiC₂,LaNiC2,2.7,onset,0.0,0.0,unknown,Melt Growth,
sc_atlas:33608,10.1103/PhysRevB.96.174515,,2017,LaNiC₂,LaNiC2,3.0,midpoint,0.0,0.0,unknown,Melt Growth,
sc_atlas:11535,10.1103/physrevb.96.174522,,2017,KCa₂(Fe₁₋ₓCoₓ)₄As₄F₂,KCa2Fe4As4F2,33.0,unknown,0.0,0.0,polycrystal,Solid-State Reaction,
sc_atlas:32973,10.1103/PhysRevB.96.180501,,2017,Re₆Hf,Re6Hf,5.91,unknown,0.0,0.0,unknown,unknown,
sc_atlas:32972,10.1103/PhysRevB.96.180501,,2017,Re₆Hf,Re6Hf,5.98,unknown,0.0,0.0,unknown,unknown,
sc_atlas:33029,10.1103/PhysRevB.96.180503,,2017,BaFe₂(As₁₋ₓPₓ)₂,BaFe2As1.4P0.6,30.0,unknown,0.0,0.0,unknown,Flux Growth,
sc_atlas:33027,10.1103/PhysRevB.96.180504,,2017,WTe₂,WTe2,6.0,onset,9.85,0.0,unknown,unknown,
sc_atlas:32760,10.1103/PhysRevB.96.180506,,2017,K₂Cr₃As₃,K2Cr3As3,6.1,unknown,0.0,0.0,polycrystal,Solid-State Reaction,
sc_atlas:32759,10.1103/PhysRevB.96.180506,,2017,K₂Cr₃As₃,K2Cr3As3,7.0,unknown,0.0,0.0,polycrystal,Solid-State Reaction,
sc_atlas:17667,10.1103/PhysRevB.96.184502,,2017,β-Bi2Pd,Bi2Pd,5.0,unknown,0.0,0.0,single_crystal,Flux Growth,
sc_atlas:33799,10.1103/PhysRevB.96.184503,,2017,Ca₁₋ₓLaₓFe₁₋ᵧCoᵧAs₂,Ca0.8La0.2Fe0.98Co0.02As2,16.08,unknown,12.1,0.0,unknown,Flux Growth,
sc_atlas:33798,10.1103/PhysRevB.96.184503,,2017,Ca₁₋ₓLaₓFe₁₋ᵧCoᵧAs₂,Ca0.8La0.2Fe0.98Co0.02As2,23.89,unknown,9.8,0.0,unknown,Flux Growth,
sc_atlas:33796,10.1103/PhysRevB.96.184503,,2017,Ca₁₋ₓLaₓFe₁₋ᵧCoᵧAs₂,Ca0.8La0.2Fe0.98Co0.02As2,37.5,unknown,0.0,0.0,unknown,Flux Growth,
sc_atlas:33797,10.1103/PhysRevB.96.184503,,2017,Ca₁₋ₓLaₓFe₁₋ᵧCoᵧAs₂,Ca0.8La0.2Fe0.98Co0.02As2,38.8,unknown,0.0,0.0,unknown,Flux Growth,
sc_atlas:33800,10.1103/PhysRevB.96.184503,,2017,Ca₁₋ₓLaₓFe₁₋ᵧCoᵧAs₂,Ca0.8La0.2Fe0.98Co0.02As2,8.95,unknown,14.1,0.0,unknown,Flux Growth,
sc_atlas:11541,10.1103/physrevb.96.184511,,2017,Ba₁₋ₓKₓFe₂As₂,Ba0.17K0.83Fe2As2,10.0,unknown,0.0,0.0,single_crystal,Flux Growth,
sc_atlas:11540,10.1103/physrevb.96.184511,,2017,Ba₁₋ₓKₓFe₂As₂,Ba0.35K0.65Fe2As2,22.0,unknown,0.0,0.0,single_crystal,Flux Growth,
sc_atlas:11539,10.1103/physrevb.96.184511,,2017,Ba₁₋ₓKₓFe₂As₂,Ba0.53K0.47Fe2As2,37.2,unknown,0.0,0.0,single_crystal,Flux Growth,
sc_atlas:11538,10.1103/physrevb.96.184511,,2017,Ba₁₋ₓKₓFe₂As₂,Ba0.61K0.39Fe2As2,38.4,unknown,0.0,0.0,single_crystal,Flux Growth,
sc_atlas:11537,10.1103/physrevb.96.184511,,2017,Ba₁₋ₓKₓFe₂As₂,Ba0.78K0.22Fe2As2,20.0,unknown,0.0,0.0,single_crystal,Flux Growth,
sc_atlas:11536,10.1103/physrevb.96.184511,,2017,Ba₁₋ₓKₓFe₂As₂,Ba0.83K0.17Fe2As2,12.0,unknown,0.0,0.0,single_crystal,Flux Growth,
sc_atlas:33015,10.1103/PhysRevB.96.184512,,2017,NaFe₁₋ₓCoₓAs,NaFe0.9785Co0.0215As,19.0,unknown,0.0,0.0,unknown,Flux Growth,
sc_atlas:17751,10.1103/PhysRevB.96.184514,,2017,Ba-V,Ba,3.5,midpoint,45.0,0.0,polycrystal,Melt Growth,
sc_atlas:17750,10.1103/PhysRevB.96.184514,,2017,Ba-IV,Ba,5.0,unknown,18.0,0.0,polycrystal,Melt Growth,
sc_atlas:17752,10.1103/PhysRevB.96.184514,,2017,Ba-VI,Ba,8.0,unknown,30.0,0.0,polycrystal,Melt Growth,
sc_atlas:32758,10.1103/PhysRevB.96.184522,,2017,Bi₂Sr₂CaCu₂O₈₊δ,Bi2Sr2CaCu2O8.14,78.0,unknown,0.0,0.0,single_crystal,Melt Growth,
sc_atlas:17898,10.1103/PhysRevB.96.214505,,2017,La1-xThxOBiS2,La0.85Th0.15OBiS2,2.9,unknown,0.0,0.0,unknown,Solid-State Reaction,
sc_atlas:17900,10.1103/PhysRevB.96.214505,,2017,La1-xTixOBiS2,La0.8Ti0.2OBiS2,2.9,unknown,0.0,0.0,unknown,Solid-State Reaction,
sc_atlas:17902,10.1103/PhysRevB.96.214505,,2017,La1-xTixOBiS2,La0.8Ti0.2OBiS2,3.5,onset,0.0,0.0,unknown,Solid-State Reaction,
sc_atlas:17903,10.1103/PhysRevB.96.214505,,2017,La1-xTixOBiS2,La0.8Ti0.2OBiS2,3.7,onset,0.95,0.0,unknown,Solid-State Reaction,
sc_atlas:17819,10.1103/PhysRevB.96.214506,,2017,LaO0.5F0.5BiS2,LaO0.5F0.5BiS2,2.2,midpoint,0.0,0.0,single_crystal,Flux Growth,
sc_atlas:17820,10.1103/PhysRevB.96.214506,,2017,LaO0.5F0.5BiSSe,LaO0.5F0.5BiSSe,3.95,midpoint,0.0,0.0,single_crystal,Flux Growth,
sc_atlas:32951,10.1103/PhysRevB.96.220506,,2017,PdTe₂,PdTe2,1.64,unknown,0.0,0.0,unknown,Melt Growth,
sc_atlas:33223,10.1103/PhysRevB.96.220510,,2017,CaK(Fe₁₋ₓNiₓ)₄As₄,CaKFe3.804Ni0.196As4,10.5,unknown,0.0,0.0,unknown,Flux Growth,
sc_atlas:33225,10.1103/PhysRevB.96.220510,,2017,CaK(Fe₁₋ₓNiₓ)₄As₄,CaKFe3.804Ni0.196As4,8.0,unknown,0.0,5.9,unknown,Flux Growth,
sc_atlas:33224,10.1103/PhysRevB.96.220510,,2017,CaK(Fe₁₋ₓNiₓ)₄As₄,CaKFe3.804Ni0.196As4,9.0,unknown,0.0,5.9,unknown,Flux Growth,
sc_atlas:17745,10.1103/PhysRevB.96.224501,,2017,K3p-terphenyl,K3C18H14,125.0,unknown,0.0,0.005,unknown,Solid-State Reaction,
sc_atlas:17744,10.1103/PhysRevB.96.224501,,2017,K3p-quaterphenyl,K3C24H18,125.0,unknown,0.0,0.002,unknown,Solid-State Reaction,
sc_atlas:32454,10.1103/PhysRevB.96.224506,,2017,SrTi₁₋ₓNbₓO₃,SrTi0.986Nb0.014O3,0.382,unknown,0.0,0.0,unknown,unknown,
sc_atlas:32456,10.1103/PhysRevB.96.224506,,2017,SrTi₁₋ₓNbₓO₃,SrTi0.98Nb0.02O3,0.118,unknown,0.0,0.0,unknown,unknown,
sc_atlas:32455,10.1103/PhysRevB.96.224506,,2017,SrTi₁₋ₓNbₓO₃,SrTi0.98Nb0.02O3,0.192,unknown,0.0,0.0,unknown,unknown,
sc_atlas:32452,10.1103/PhysRevB.96.224506,,2017,SrTi₁₋ₓNbₓO₃,SrTi0.992Nb0.008O3,0.3,unknown,0.0,0.0,unknown,unknown,
sc_atlas:32451,10.1103/PhysRevB.96.224506,,2017,SrTi₁₋ₓNbₓO₃,SrTi0.998Nb0.002O3,0.183,unknown,0.0,0.0,unknown,unknown,
sc_atlas:32453,10.1103/PhysRevB.96.224506,,2017,SrTi₁₋ₓNbₓO₃,SrTi0.99Nb0.01O3,0.303,unknown,0.0,0.0,unknown,unknown,
sc_atlas:33010,10.1103/PhysRevB.96.224510,,2017,RbEu(Fe₁₋ₓNiₓ)₄As₄,RbEuFe3.68Ni0.32As4,2.1,midpoint,0.0,0.0,polycrystal,Solid-State Reaction,
sc_atlas:33009,10.1103/PhysRevB.96.224510,,2017,RbEu(Fe₁₋ₓNiₓ)₄As₄,RbEuFe3.72Ni0.28As4,11.2,midpoint,0.0,0.0,polycrystal,Solid-State Reaction,
sc_atlas:33014,10.1103/PhysRevB.96.224510,,2017,RbEu(Fe₁₋ₓNiₓ)₄As₄,RbEuFe3.76Ni0.24As4,15.7,onset,0.0,0.001,polycrystal,Solid-State Reaction,
sc_atlas:33008,10.1103/PhysRevB.96.224510,,2017,RbEu(Fe₁₋ₓNiₓ)₄As₄,RbEuFe3.76Ni0.24As4,18.1,midpoint,0.0,0.0,polycrystal,Solid-State Reaction,
sc_atlas:33013,10.1103/PhysRevB.96.224510,,2017,RbEu(Fe₁₋ₓNiₓ)₄As₄,RbEuFe3.8Ni0.2As4,22.0,onset,0.0,0.001,polycrystal,Solid-State Reaction,
sc_atlas:33007,10.1103/PhysRevB.96.224510,,2017,RbEu(Fe₁₋ₓNiₓ)₄As₄,RbEuFe3.8Ni0.2As4,23.0,midpoint,0.0,0.0,polycrystal,Solid-State Reaction,
sc_atlas:33006,10.1103/PhysRevB.96.224510,,2017,RbEu(Fe₁₋ₓNiₓ)₄As₄,RbEuFe3.9Ni0.1As4,30.3,midpoint,0.0,0.0,polycrystal,Solid-State Reaction,
sc_atlas:33012,10.1103/PhysRevB.96.224510,,2017,RbEu(Fe₁₋ₓNiₓ)₄As₄,RbEuFe3.9Ni0.1As4,30.5,onset,0.0,0.001,polycrystal,Solid-State Reaction,
sc_atlas:33005,10.1103/PhysRevB.96.224510,,2017,RbEu(Fe₁₋ₓNiₓ)₄As₄,RbEuFe4As4,36.4,midpoint,0.0,0.0,polycrystal,Solid-State Reaction,
sc_atlas:33011,10.1103/PhysRevB.96.224510,,2017,RbEu(Fe₁₋ₓNiₓ)₄As₄,RbEuFe4As4,36.5,onset,0.0,0.001,polycrystal,Solid-State Reaction,
sc_atlas:32252,10.1103/PhysRevB.96.224513,,2017,black phosphorus,P,3.2,onset,4.93,0.0,unknown,Chemical Vapor Transport,
sc_atlas:11543,10.1103/physrevb.97.014501,,2018,BeAu,BeAu,3.3,onset,0.0,0.0005,unknown,Melt Growth,
sc_atlas:32939,10.1103/PhysRevB.97.014505,,2018,Ca(Fe₁₋ₓCoₓ)₂As₂,CaFe1.936Co0.064As2,16.0,unknown,0.0,0.0,unknown,unknown,Cu
sc_atlas:32889,10.1103/PhysRevB.97.014521,,2018,(TMTSF)₂ ClO₄,C20H24ClO4Se8,1.27,onset,0.0,0.0,unknown,Solution-based synthesis/processing,
sc_atlas:32888,10.1103/PhysRevB.97.014521,,2018,(TMTSF)₂ ClO₄,C20H24ClO4Se8,1.3,unknown,0.0,0.0,unknown,Solution-based synthesis/processing,
sc_atlas:33300,10.1103/PhysRevB.97.014522,,2018,La₂₋ₓCeₓCuO₄,La1.85Ce0.15CuO4,15.0,zero,0.0,0.0,thin_film,Physical Vapor Deposition,SrTiO3
sc_atlas:33299,10.1103/PhysRevB.97.014522,,2018,La₂₋ₓCeₓCuO₄,La1.86Ce0.14CuO4,21.0,zero,0.0,0.0,thin_film,Physical Vapor Deposition,SrTiO3
sc_atlas:33298,10.1103/PhysRevB.97.014522,,2018,La₂₋ₓCeₓCuO₄,La1.89Ce0.11CuO4,26.0,zero,0.0,0.0,thin_film,Physical Vapor Deposition,SrTiO3
sc_atlas:33206,10.1103/PhysRevB.97.014523,,2018,PdTe₂,PdTe2,1.78,unknown,0.0,0.0,unknown,Melt Growth,
sc_atlas:33249,10.1103/PhysRevB.97.020502,,2018,Re₂₄Ti₅,Re24Ti5,6.0,zero,0.0,0.0,bulk,Melt Growth,
sc_atlas:33248,10.1103/PhysRevB.97.020502,,2018,Re₂₄Ti₅,Re24Ti5,6.8,onset,0.0,0.0,bulk,Melt Growth,
sc_atlas:11545,10.1103/physrevb.97.020509,,2018,UGe₂,UGe2,0.6,unknown,1.15,0.0,unknown,Melt Growth,
sc_atlas:33265,10.1103/PhysRevB.97.024501,,2018,SrAuSi₃,SrAuSi3,1.49,unknown,0.0,0.02,polycrystal,Solid-State Reaction,
sc_atlas:33264,10.1103/PhysRevB.97.024501,,2018,SrAuSi₃,SrAuSi3,1.54,onset,0.0,0.0,polycrystal,Solid-State Reaction,
sc_atlas:33082,10.1103/PhysRevB.97.024511,,2018,Sn₁₋ₓInₓTe,Sn0.55In0.45Te,3.8,unknown,0.0,0.0,unknown,Melt Growth,
sc_atlas:33083,10.1103/PhysRevB.97.024511,,2018,Sn₁₋ₓInₓTe,Sn0.55In0.45Te,4.1,unknown,0.0,0.0,unknown,Melt Growth,
sc_atlas:33081,10.1103/PhysRevB.97.024511,,2018,Sn₁₋ₓInₓTe,Sn0.9In0.1Te,1.8,unknown,0.0,0.0,unknown,Melt Growth,
sc_atlas:17802,10.1103/PhysRevB.97.024513,,2018,GeSb2Te4 (fcc phase),GeSb2Te4,1.8,midpoint,4.0,0.0,unknown,Physical Vapor Deposition,
sc_atlas:17803,10.1103/PhysRevB.97.024513,,2018,GeSb2Te4 (fcc phase),GeSb2Te4,5.8,midpoint,10.4,0.0,unknown,Physical Vapor Deposition,
sc_atlas:17800,10.1103/PhysRevB.97.024513,,2018,GeSb2Te4 (amorphous phase),GeSb2Te4,6.6,midpoint,0.0,0.0,unknown,Physical Vapor Deposition,
sc_atlas:11547,10.1103/physrevb.97.024516,,2018,[(Li₁₋ₓFeₓ)OH]FeSe,Li0.851Fe1.149H1O1Se1,35.0,onset,0.0,0.03,unknown,Solution-based synthesis/processing,
sc_atlas:11546,10.1103/physrevb.97.024516,,2018,[(Li₁₋ₓFeₓ)OH]FeSe,Li0.851Fe1.149H1O1Se1,38.0,onset,0.0,0.0015,unknown,Solution-based synthesis/processing,
sc_atlas:11549,10.1103/physrevb.97.024516,,2018,[(Li₁₋ₓFeₓ)OH]FeSe,Li0.851Fe1.149H1O1Se1,39.3,unknown,0.0,0.0,unknown,Solution-based synthesis/processing,
sc_atlas:11548,10.1103/physrevb.97.024516,,2018,[(Li₁₋ₓFeₓ)OH]FeSe,Li0.851Fe1.149H1O1Se1,40.0,unknown,0.0,0.003,unknown,Solution-based synthesis/processing,
sc_atlas:11550,10.1103/physrevb.97.024516,,2018,[(Li₁₋ₓFeₓ)OH]FeSe,Li0.851Fe1.149H1O1Se1,41.0,unknown,0.0,0.0,unknown,Solution-based synthesis/processing,
sc_atlas:32906,10.1103/PhysRevB.97.054503,,2018,SrₓBi₂Se₃,Sr0.15Bi2Se3,2.8,unknown,0.0,0.0,unknown,Melt Growth,
sc_atlas:32907,10.1103/PhysRevB.97.054503,,2018,SrₓBi₂Se₃,Sr0.18Bi2Se3,2.5,unknown,0.0,0.0,unknown,Melt Growth,
sc_atlas:32908,10.1103/PhysRevB.97.054503,,2018,SrₓBi₂Se₃,Sr0.18Bi2Se3,2.7,onset,0.0,0.0,unknown,Melt Growth,
sc_atlas:32902,10.1103/PhysRevB.97.054506,,2018,RuB₂,RuB2,1.46,unknown,0.0,0.0,unknown,Melt Growth,
sc_atlas:32903,10.1103/PhysRevB.97.054506,,2018,RuB₂,RuB2,1.47,unknown,0.0,0.0,unknown,Melt Growth,
sc_atlas:32904,10.1103/PhysRevB.97.054506,,2018,RuB₂,RuB2,1.48,unknown,0.0,0.0,unknown,Melt Growth,
sc_atlas:32900,10.1103/PhysRevB.97.054506,,2018,RuB₂,RuB2,1.5,onset,0.0,0.0,unknown,Melt Growth,
sc_atlas:32865,10.1103/PhysRevB.97.054514,,2018,Mn₁.₇,SrFe1.726Co0.24Mn0.034As2,11.0,onset,0.0,0.0,single_crystal,Flux Growth,
sc_atlas:32856,10.1103/PhysRevB.97.054514,,2018,Mn₁.₇,SrFe1.726Co0.24Mn0.034As2,3.0,onset,0.0,0.0,single_crystal,Flux Growth,
sc_atlas:32864,10.1103/PhysRevB.97.054514,,2018,Mn₁.₇,SrFe1.726Co0.24Mn0.034As2,5.0,zero,0.0,0.0,single_crystal,Flux Growth,
sc_atlas:32852,10.1103/PhysRevB.97.054514,,2018,Mn₁.₃,SrFe1.734Co0.24Mn0.026As2,2.0,zero,0.0,0.0,single_crystal,Flux Growth,
sc_atlas:32853,10.1103/PhysRevB.97.054514,,2018,Mn₁.₃,SrFe1.734Co0.24Mn0.026As2,7.5,onset,0.0,0.0,single_crystal,Flux Growth,
sc_atlas:32863,10.1103/PhysRevB.97.054514,,2018,Mn₀.₉,SrFe1.742Co0.24Mn0.018As2,10.0,unknown,0.0,0.0,single_crystal,Flux Growth,
sc_atlas:32850,10.1103/PhysRevB.97.054514,,2018,Mn₀.₉,SrFe1.742Co0.24Mn0.018As2,10.5,onset,0.0,0.0,single_crystal,Flux Growth,
sc_atlas:32862,10.1103/PhysRevB.97.054514,,2018,Mn₀.₉,SrFe1.742Co0.24Mn0.018As2,14.5,onset,0.0,0.0,single_crystal,Flux Growth,
sc_atlas:32851,10.1103/PhysRevB.97.054514,,2018,Mn₀.₉,SrFe1.742Co0.24Mn0.018As2,5.0,unknown,0.0,0.0,single_crystal,Flux Growth,
sc_atlas:32849,10.1103/PhysRevB.97.054514,,2018,Mn₀.₉,SrFe1.742Co0.24Mn0.018As2,5.5,zero,0.0,0.0,single_crystal,Flux Growth,
sc_atlas:32847,10.1103/PhysRevB.97.054514,,2018,Mn₀.₆,SrFe1.748Co0.24Mn0.012As2,11.8,onset,0.0,0.0,single_crystal,Flux Growth,
sc_atlas:32848,10.1103/PhysRevB.97.054514,,2018,Mn₀.₆,SrFe1.748Co0.24Mn0.012As2,7.5,unknown,0.0,0.0,single_crystal,Flux Growth,
sc_atlas:32846,10.1103/PhysRevB.97.054514,,2018,Mn₀.₆,SrFe1.748Co0.24Mn0.012As2,8.5,zero,0.0,0.0,single_crystal,Flux Growth,
sc_atlas:32843,10.1103/PhysRevB.97.054514,,2018,Mn₀.₄,SrFe1.752Co0.24Mn0.008As2,11.0,zero,0.0,0.0,single_crystal,Flux Growth,
sc_atlas:32844,10.1103/PhysRevB.97.054514,,2018,Mn₀.₄,SrFe1.752Co0.24Mn0.008As2,15.0,onset,0.0,0.0,single_crystal,Flux Growth,
sc_atlas:32845,10.1103/PhysRevB.97.054514,,2018,Mn₀.₄,SrFe1.752Co0.24Mn0.008As2,9.0,unknown,0.0,0.0,single_crystal,Flux Growth,
sc_atlas:32842,10.1103/PhysRevB.97.054514,,2018,Mn₀.₀,SrFe1.76Co0.24As2,11.0,unknown,0.0,0.0,single_crystal,Flux Growth,
sc_atlas:32840,10.1103/PhysRevB.97.054514,,2018,Mn₀.₀,SrFe1.76Co0.24As2,12.5,zero,0.0,0.0,single_crystal,Flux Growth,
sc_atlas:32860,10.1103/PhysRevB.97.054514,,2018,Mn₀.₀,SrFe1.76Co0.24As2,16.0,unknown,0.0,0.0,single_crystal,Flux Growth,
sc_atlas:32841,10.1103/PhysRevB.97.054514,,2018,Mn₀.₀,SrFe1.76Co0.24As2,16.5,onset,0.0,0.0,single_crystal,Flux Growth,
sc_atlas:32858,10.1103/PhysRevB.97.054514,,2018,Mn₀.₀,SrFe1.76Co0.24As2,17.0,zero,0.0,0.0,single_crystal,Flux Growth,
sc_atlas:32859,10.1103/PhysRevB.97.054514,,2018,Mn₀.₀,SrFe1.76Co0.24As2,19.5,onset,0.0,0.0,single_crystal,Flux Growth,
sc_atlas:33212,10.1103/PhysRevB.97.060506,,2018,CsCa₂Fe₄As₄F₂,CsCa2Fe4As4F2,28.3,unknown,0.0,0.0,polycrystal,Solid-State Reaction,
sc_atlas:33213,10.1103/PhysRevB.97.060506,,2018,CsCa₂Fe₄As₄F₂,CsCa2Fe4As4F2,28.31,unknown,0.0,0.0,polycrystal,Solid-State Reaction,
sc_atlas:33092,10.1103/PhysRevB.97.060509,,2018,KCa₂Fe₄As₄F₂,KCa2Fe4As4F2,33.0,unknown,0.0,0.0,polycrystal,Solid-State Reaction,
sc_atlas:33091,10.1103/PhysRevB.97.060509,,2018,KCa₂Fe₄As₄F₂,KCa2Fe4As4F2,33.28,unknown,0.0,0.0,polycrystal,Solid-State Reaction,
sc_atlas:33090,10.1103/PhysRevB.97.060509,,2018,KCa₂Fe₄As₄F₂,KCa2Fe4As4F2,33.36,unknown,0.0,0.0,polycrystal,Solid-State Reaction,
sc_atlas:33331,10.1103/PhysRevB.97.064509,,2018,KFe₂As₂,KFe2As2,3.3,onset,0.0,0.0,single_crystal,Flux Growth,
sc_atlas:33330,10.1103/PhysRevB.97.064509,,2018,KFe₂As₂,KFe2As2,3.5,unknown,0.0,0.0,single_crystal,Flux Growth,
sc_atlas:32818,10.1103/PhysRevB.97.064514,,2018,CeRhGe₃,CeRhGe3,1.1,onset,19.6,0.0,unknown,unknown,
sc_atlas:32820,10.1103/PhysRevB.97.064514,,2018,CeRhGe₃,CeRhGe3,1.2,onset,20.1,0.0,unknown,unknown,
sc_atlas:32819,10.1103/PhysRevB.97.064514,,2018,CeRhGe₃,CeRhGe3,1.3,onset,21.5,0.0,unknown,unknown,
sc_atlas:33397,10.1103/PhysRevB.97.064516,,2018,Ba₁₋ₓKₓFe₂As₂,Ba0.6K0.4Fe2As2,38.6,unknown,0.0,0.0,unknown,Flux Growth,
sc_atlas:32581,10.1103/PhysRevB.97.094502,,2018,2H-NbSe₂,NbSe2,7.0,unknown,0.0,0.0,unknown,Chemical Vapor Transport,
sc_atlas:32582,10.1103/PhysRevB.97.094502,,2018,2H-NbSe₂,NbSe2,7.2,unknown,0.0,0.0,unknown,Chemical Vapor Transport,
sc_atlas:33231,10.1103/PhysRevB.97.094503,,2018,FeSe,FeSe,10.8,midpoint,0.0,0.0,single_crystal,Chemical Vapor Transport; Flux Growth,
sc_atlas:33232,10.1103/PhysRevB.97.094503,,2018,FeSe,FeSe,12.6,midpoint,0.0,0.0,single_crystal,Chemical Vapor Transport; Flux Growth,
