Repository: zhiyuliu0158-ui/occ-alignn-tc

# P-B-Occ-ALIGNN-full-Tc

Occupancy-aware ALIGNN-style graph neural network for superconducting critical temperature `Tc_K` regression.

本仓库只做一个任务：

```text
CIF + pressure_GPa + magnetic_field_T + field_direction + optional metadata -> Tc_K
```

不做 superconducting / non-superconducting 分类。

## 1. 模型简介

`PBOccALIGNNFullTc` 是一个纯 PyTorch 实现的 ALIGNN-style 图神经网络：

- bond graph 的 node 是 crystallographic site。
- bond graph 的 edge 是周期近邻 directed bond。
- line graph 的 node 是 directed bond。
- line graph 的 edge 是角度 `i-j-k`。
- 所有 scatter / aggregation 使用 `torch.index_add`，不依赖 `torch_scatter`、DGL、PyTorch Geometric 或官方 ALIGNN 包。
- 输出为 `logtc_mu`、`logtc_logvar` 和 `Tc_pred_K = exp(logtc_mu) - 1`。

File: data/sc-atlas-data.csv (part 42 of 62)
source_record_id,doi,source_title,source_year,formula_raw,formula_normalized,tc_value_k,tc_criterion,pressure_gpa,magnetic_field_t,sample_form,preparation_method,substrate
sc_atlas:33229,10.1103/PhysRevB.97.094503,,2018,FeSe,FeSe,37.0,unknown,6.0,0.0,single_crystal,Chemical Vapor Transport; Flux Growth,
sc_atlas:33233,10.1103/PhysRevB.97.094503,,2018,flux-VT1,FeSe,8.0,midpoint,0.0,0.0,single_crystal,Chemical Vapor Transport; Flux Growth,
sc_atlas:33237,10.1103/PhysRevB.97.094503,,2018,flux-VT₃,FeSe,8.32,unknown,0.0,0.0,single_crystal,Chemical Vapor Transport; Flux Growth,
sc_atlas:33228,10.1103/PhysRevB.97.094503,,2018,FeSe,FeSe,8.5,unknown,0.0,0.0,single_crystal,Chemical Vapor Transport; Flux Growth,
sc_atlas:33234,10.1103/PhysRevB.97.094503,,2018,flux-VT₂,FeSe,9.0,midpoint,0.0,0.0,single_crystal,Chemical Vapor Transport; Flux Growth,
sc_atlas:33230,10.1103/PhysRevB.97.094503,,2018,FeSe,FeSe,9.5,midpoint,0.0,0.0,single_crystal,Chemical Vapor Transport; Flux Growth,
sc_atlas:17221,10.1103/PhysRevB.97.094506,,2018,LuRuB2,LuRuB2,9.8,unknown,0.0,0.0,polycrystal,Melt Growth; Solid-State Reaction,
sc_atlas:17222,10.1103/PhysRevB.97.094506,,2018,YRuB2,YRuB2,7.8,unknown,0.0,0.0,polycrystal,Melt Growth; Solid-State Reaction,
sc_atlas:32838,10.1103/PhysRevB.97.094509,,2018,⁸⁰Se-#2,LaO0.6F0.4BiS0.863Se1.137,3.72,zero,0.0,0.0,unknown,Solid-State Reaction,
sc_atlas:32835,10.1103/PhysRevB.97.094509,,2018,⁸⁰Se-#2,LaO0.6F0.4BiS0.863Se1.137,3.77,onset,0.0,0.002,unknown,Solid-State Reaction,
sc_atlas:32837,10.1103/PhysRevB.97.094509,,2018,⁸⁰Se-#1,LaO0.6F0.4BiS0.872Se1.128,3.73,zero,0.0,0.0,unknown,Solid-State Reaction,
sc_atlas:32834,10.1103/PhysRevB.97.094509,,2018,⁸⁰Se-#1,LaO0.6F0.4BiS0.872Se1.128,3.76,onset,0.0,0.002,unknown,Solid-State Reaction,
sc_atlas:32836,10.1103/PhysRevB.97.094509,,2018,⁷⁶Se-#1,LaO0.6F0.4BiS0.899Se1.101,3.73,zero,0.0,0.0,unknown,Solid-State Reaction,
sc_atlas:32832,10.1103/PhysRevB.97.094509,,2018,⁷⁶Se-#1,LaO0.6F0.4BiS0.899Se1.101,3.77,onset,0.0,0.002,unknown,Solid-State Reaction,
sc_atlas:32833,10.1103/PhysRevB.97.094509,,2018,⁷⁶Se-#2,LaO0.6F0.4BiS0.906Se1.094,3.76,onset,0.0,0.002,unknown,Solid-State Reaction,
sc_atlas:32369,10.1103/PhysRevB.97.100504,,2018,LaFeSiH,LaFeSiH,11.0,onset,0.0,0.0,unknown,unknown,
sc_atlas:32370,10.1103/PhysRevB.97.100504,,2018,LaFeSiH,LaFeSiH,9.7,midpoint,0.0,0.0,unknown,unknown,
sc_atlas:17893,10.1103/PhysRevB.97.100505,,2018,Re24Ti5,Re24Ti5,5.87,unknown,0.0,0.0,polycrystal,Melt Growth; Solid-State Reaction,
sc_atlas:17896,10.1103/PhysRevB.97.100505,,2018,Re6Ti,Re6Ti,5.98,unknown,0.0,0.0,polycrystal,Melt Growth; Solid-State Reaction,
sc_atlas:17894,10.1103/PhysRevB.97.100505,,2018,Re6Ti,Re6Ti,6.0,unknown,0.0,0.0,polycrystal,Melt Growth; Solid-State Reaction,
sc_atlas:33004,10.1103/PhysRevB.97.104509,,2018,Crystal 2,LaO0.5F0.5BiS2,2.84,midpoint,0.0,0.0,single_crystal,Flux Growth,
sc_atlas:33002,10.1103/PhysRevB.97.104509,,2018,LaO₀.₅F₀.₅BiS₂,LaO0.5F0.5BiS2,3.0,unknown,0.0,0.0,single_crystal,Flux Growth,
sc_atlas:33003,10.1103/PhysRevB.97.104509,,2018,Crystal 1,LaO0.5F0.5BiS2,3.7,midpoint,0.0,0.0,single_crystal,Flux Growth,
sc_atlas:32442,10.1103/PhysRevB.97.104513,,2018,CeIrSi₃,CeIrSi3,1.6,onset,2.58,0.0,unknown,Melt Growth,
sc_atlas:32009,10.1103/PhysRevB.97.134501,,2018,CaKFe₄As₄,CaKFe4As4,35.0,unknown,0.0,0.0,unknown,Flux Growth,
sc_atlas:33554,10.1103/PhysRevB.97.134508,,2018,BaPd₂As₂,BaPd2As2,1.1,unknown,10.0,0.0,single_crystal,Flux Growth,
sc_atlas:33553,10.1103/PhysRevB.97.134508,,2018,BaPd₂As₂,BaPd2As2,1.7,unknown,5.0,0.0,single_crystal,Flux Growth,
sc_atlas:33552,10.1103/PhysRevB.97.134508,,2018,BaPd₂As₂,BaPd2As2,3.1,unknown,0.0,0.0,single_crystal,Flux Growth,
sc_atlas:33549,10.1103/PhysRevB.97.134508,,2018,BaPd₂As₂,BaPd2As2,3.5,unknown,0.0,0.0,single_crystal,Flux Growth,
sc_atlas:33551,10.1103/PhysRevB.97.134508,,2018,BaPd₂As₂,BaPd2As2,3.64,unknown,0.0,0.0,single_crystal,Flux Growth,
sc_atlas:33252,10.1103/PhysRevB.97.134520,,2018,La₂₋ₓCa₁₊ₓCu₂O₆,La1.85Ca1.15Cu2O6,54.0,unknown,0.0,0.001,unknown,Melt Growth,
sc_atlas:33251,10.1103/PhysRevB.97.134520,,2018,La₂₋ₓCa₁₊ₓCu₂O₆,La1.9Ca1.1Cu2O6,54.0,unknown,0.0,0.001,unknown,Melt Growth,
sc_atlas:17953,10.1103/PhysRevB.97.134524,,2018,NiBi3,NiBi3,4.06,unknown,0.0,0.0,thin_film,Molecular Beam Epitaxy,SrTiO3
sc_atlas:33472,10.1103/PhysRevB.97.140503,,2018,CaKFe₄As₄,CaKFe4As4,35.0,unknown,0.0,0.0,unknown,Melt Growth,
sc_atlas:33506,10.1103/PhysRevB.97.140506,,2018,ThFeAsN,ThFeAsN,27.0,unknown,0.0,0.0,unknown,unknown,
sc_atlas:33505,10.1103/PhysRevB.97.140506,,2018,ThFeAsN,ThFeAsN,30.0,onset,0.0,0.0,unknown,unknown,
sc_atlas:33381,10.1103/PhysRevB.97.140508,,2018,CaK(Fe₁₋ₓNiₓ)₄As₄,CaKFe3.8Ni0.2As4,10.5,onset,0.0,0.0,single_crystal,Flux Growth,
sc_atlas:33382,10.1103/PhysRevB.97.140508,,2018,CaK(Fe₁₋ₓNiₓ)₄As₄,CaKFe3.8Ni0.2As4,4.0,onset,0.0,0.0,single_crystal,Flux Growth,
sc_atlas:33380,10.1103/PhysRevB.97.140508,,2018,CaK(Fe₁₋ₓNiₓ)₄As₄,CaKFe4As4,24.5,onset,0.0,0.0,single_crystal,Flux Growth,
sc_atlas:33378,10.1103/PhysRevB.97.140508,,2018,CaK(Fe₁₋ₓNiₓ)₄As₄,CaKFe4As4,35.2,onset,0.0,0.0,single_crystal,Flux Growth,
sc_atlas:33379,10.1103/PhysRevB.97.140508,,2018,CaK(Fe₁₋ₓNiₓ)₄As₄,CaKFe4As4,36.1,onset,0.0,0.0,single_crystal,Flux Growth,
sc_atlas:33374,10.1103/PhysRevB.97.144503,,2018,YBa₂Cu₃O₇₋δ,YBa2Cu3O6.381,60.0,unknown,0.0,0.0,thin_film,Physical Vapor Deposition,SrTiO3
sc_atlas:33373,10.1103/PhysRevB.97.144503,,2018,YBa₂Cu₃O₇₋δ,YBa2Cu3O6.809,90.0,unknown,0.0,0.0,thin_film,Physical Vapor Deposition,SrTiO3
sc_atlas:33591,10.1103/PhysRevB.97.144515,,2018,Ba(Fe₁₋ₓCoₓ)₂As₂,BaFe1.886Co0.114As2,25.8,zero,3.65,0.0,unknown,Flux Growth,
sc_atlas:33054,10.1103/PhysRevB.97.144518,,2018,Nb₁₋ₓTiₓN,Nb0.54Ti0.46N,13.1,midpoint,0.0,0.0,thin_film,Chemical Vapor Deposition,Al2O3
sc_atlas:33053,10.1103/PhysRevB.97.144518,,2018,Nb₁₋ₓTiₓN,Nb0.66Ti0.34N,11.4,midpoint,0.0,0.0,thin_film,Chemical Vapor Deposition,Al2O3
sc_atlas:33052,10.1103/PhysRevB.97.144518,,2018,Nb₁₋ₓTiₓN,Nb0.86Ti0.14N,10.4,midpoint,0.0,0.0,thin_film,Chemical Vapor Deposition,Al2O3
sc_atlas:33051,10.1103/PhysRevB.97.144518,,2018,Nb₁₋ₓTiₓN,Nb0.93Ti0.07N,8.6,midpoint,0.0,0.0,thin_film,Chemical Vapor Deposition,Al2O3
sc_atlas:33050,10.1103/PhysRevB.97.144518,,2018,Nb₁₋ₓTiₓN,NbN,7.4,midpoint,0.0,0.0,thin_film,Chemical Vapor Deposition,Al2O3
sc_atlas:33221,10.1103/PhysRevB.97.155103,,2018,NiₓZrTe₃,Ni0.052ZrTe3,3.1,unknown,0.0,0.0,unknown,Chemical Vapor Transport,
sc_atlas:31597,10.1103/PhysRevB.97.174509,,2018,FeSe/SrTiO₃,FeSe,60.0,unknown,0.0,0.0,thin_film,Molecular Beam Epitaxy,SrTiO3
sc_atlas:31598,10.1103/PhysRevB.97.174509,,2018,FeSe/SrTiO₃,FeSe,62.0,unknown,0.0,0.0,thin_film,Molecular Beam Epitaxy,SrTiO3
sc_atlas:33459,10.1103/PhysRevB.97.174517,,2018,CaK(Fe₁−ₓNiₓ)₄As₄,CaKFe3.868Ni0.132As4,15.1,zero,4.01,0.0,single_crystal,Flux Growth,
sc_atlas:33458,10.1103/PhysRevB.97.174517,,2018,CaK(Fe₁−ₓNiₓ)₄As₄,CaKFe3.868Ni0.132As4,20.5,zero,0.0,0.0,single_crystal,Flux Growth,
sc_atlas:33462,10.1103/PhysRevB.97.174517,,2018,CaK(Fe₁−ₓNiₓ)₄As₄,CaKFe3.8Ni0.2As4,10.0,zero,3.31,0.0,single_crystal,Flux Growth,
sc_atlas:33460,10.1103/PhysRevB.97.174517,,2018,CaK(Fe₁−ₓNiₓ)₄As₄,CaKFe3.8Ni0.2As4,11.0,zero,0.0,0.0,single_crystal,Flux Growth,
sc_atlas:33461,10.1103/PhysRevB.97.174517,,2018,CaK(Fe₁−ₓNiₓ)₄As₄,CaKFe3.8Ni0.2As4,8.7,zero,2.41,0.0,single_crystal,Flux Growth,
sc_atlas:11554,10.1103/physrevb.97.174520,,2018,FeSe-EDLT on SrTiO₃,FeSe,29.3,midpoint,0.0,0.0,thin_film,Physical Vapor Deposition; Nanofabrication & Exfoliation,SrTiO3
sc_atlas:11553,10.1103/physrevb.97.174520,,2018,FeSe-EDLT on SrTiO₃,FeSe,38.9,midpoint,0.0,0.0,thin_film,Physical Vapor Deposition; Nanofabrication & Exfoliation,SrTiO3
sc_atlas:11552,10.1103/physrevb.97.174520,,2018,FeSe-EDLT on SrTiO₃,FeSe,39.0,midpoint,0.0,0.0,thin_film,Physical Vapor Deposition; Nanofabrication & Exfoliation,SrTiO3
sc_atlas:33316,10.1103/PhysRevB.97.174524,,2018,FeS,FeS,3.58,unknown,0.0,0.075,unknown,Solution-based synthesis/processing,
sc_atlas:33313,10.1103/PhysRevB.97.174524,,2018,FeS,FeS,3.62,unknown,0.0,0.075,unknown,Solution-based synthesis/processing,
sc_atlas:33312,10.1103/PhysRevB.97.174524,,2018,FeS,FeS,4.05,unknown,0.0,0.03,unknown,Solution-based synthesis/processing,
sc_atlas:33310,10.1103/PhysRevB.97.174524,,2018,Sample B,FeS,4.1,unknown,0.0,0.03,unknown,Solution-based synthesis/processing,
sc_atlas:33314,10.1103/PhysRevB.97.174524,,2018,FeS,FeS,4.15,unknown,0.0,0.0075,unknown,Solution-based synthesis/processing,
sc_atlas:33311,10.1103/PhysRevB.97.174524,,2018,FeS,FeS,4.21,unknown,0.0,0.0075,unknown,Solution-based synthesis/processing,
sc_atlas:33399,10.1103/PhysRevB.97.184509,,2018,LaPt₂Si₂,LaPt2Si2,1.6,unknown,0.0,0.0,unknown,Melt Growth,
sc_atlas:33544,10.1103/PhysRevB.97.184510,,2018,PbTaSe₂,PbTaSe2,3.4,unknown,0.0,0.19,polycrystal,Solid-State Reaction,
sc_atlas:33543,10.1103/PhysRevB.97.184510,,2018,PbTaSe₂,PbTaSe2,4.05,unknown,0.0,0.0,polycrystal,Solid-State Reaction,
sc_atlas:33435,10.1103/PhysRevB.97.184517,,2018,β-Ga,Ga,6.04,midpoint,0.0,0.0,unknown,Melt Growth,
sc_atlas:33456,10.1103/PhysRevB.97.214511,,2018,FeTe₁₋ₓSeₓ,Fe0.973Te0.9Se0.1,12.0,onset,0.0,0.001,polycrystal,Melt Growth; Solid-State Reaction,
sc_atlas:33457,10.1103/PhysRevB.97.214511,,2018,FeTe₁₋ₓSeₓ,Fe1.045Te0.8Se0.2,13.0,onset,0.0,0.001,polycrystal,Melt Growth; Solid-State Reaction,
sc_atlas:33421,10.1103/PhysRevB.97.214516,,2018,Ti,Ti,0.47,unknown,0.0,0.0,unknown,Nanofabrication & Exfoliation,
sc_atlas:33423,10.1103/PhysRevB.97.214516,,2018,Ti,Ti,0.474,unknown,0.0,0.0,unknown,Nanofabrication & Exfoliation,
sc_atlas:33422,10.1103/PhysRevB.97.214516,,2018,Ti,Ti,0.5,unknown,0.0,0.0,unknown,Nanofabrication & Exfoliation,
sc_atlas:33447,10.1103/PhysRevB.97.214518,,2018,crystal B/2,Mo3Al2C,8.35,zero,0.0,0.0,unknown,Solid-State Reaction,2
sc_atlas:33446,10.1103/PhysRevB.97.214518,,2018,crystal B/2,Mo3Al2C,8.48,onset,0.0,0.0,unknown,Solid-State Reaction,2
sc_atlas:33448,10.1103/PhysRevB.97.214518,,2018,crystal B/2,Mo3Al2C,8.55,onset,0.0,0.0,unknown,Solid-State Reaction,2
sc_atlas:33452,10.1103/PhysRevB.97.214518,,2018,crystal B/3,Mo3Al2C,8.86,unknown,0.0,0.0,unknown,Solid-State Reaction,3
sc_atlas:33450,10.1103/PhysRevB.97.214518,,2018,crystal F/3,Mo3Al2C0.87,9.19,zero,0.0,0.0,unknown,Solid-State Reaction,3
sc_atlas:33449,10.1103/PhysRevB.97.214518,,2018,crystal F/3,Mo3Al2C0.87,9.27,onset,0.0,0.0,unknown,Solid-State Reaction,3
sc_atlas:33451,10.1103/PhysRevB.97.214518,,2018,crystal F/3,Mo3Al2C0.87,9.3,onset,0.0,0.0,unknown,Solid-State Reaction,3
sc_atlas:33425,10.1103/PhysRevB.97.214524,,2018,W₀.₇₅Si₀.₂₅,W0.75Si0.25,3.95,midpoint,0.0,0.0,unknown,unknown,
sc_atlas:33626,10.1103/PhysRevB.97.220502,,2018,(Pb₀.₅Sn₀.₅)₁₋ₓInₓTe,Pb0.35Sn0.35In0.3Te,4.7,onset,0.0,0.0,unknown,Melt Growth,
sc_atlas:33394,10.1103/PhysRevB.97.224505,,2018,Ba(Ni₁₋ₓCoₓ)₂As₂,BaNi1.834Co0.166As2,2.3,midpoint,0.0,0.0,unknown,Flux Growth,
sc_atlas:33393,10.1103/PhysRevB.97.224505,,2018,Ba(Ni₁₋ₓCoₓ)₂As₂,BaNi1.874Co0.126As2,1.8,unknown,0.0,0.0,unknown,Flux Growth,
sc_atlas:33392,10.1103/PhysRevB.97.224505,,2018,Ba(Ni₁₋ₓCoₓ)₂As₂,BaNi1.972Co0.028As2,1.7,midpoint,0.0,0.0,unknown,Flux Growth,
sc_atlas:33391,10.1103/PhysRevB.97.224505,,2018,Ba(Ni₁₋ₓCoₓ)₂As₂,BaNi2As2,0.7,midpoint,0.0,0.0,unknown,Flux Growth,
sc_atlas:33606,10.1103/PhysRevB.97.224506,,2018,Re₆Zr,Re6Zr,6.8,unknown,0.0,0.0,unknown,Melt Growth,
sc_atlas:33375,10.1103/PhysRevB.97.224508,,2018,NaFe₁₋ₓNiₓAs,NaFe0.985Ni0.015As,17.0,unknown,0.0,0.0,single_crystal,Flux Growth,
sc_atlas:33376,10.1103/PhysRevB.97.224508,,2018,NaFe₁₋ₓNiₓAs,NaFe0.987Ni0.013As,15.0,unknown,0.0,0.0,single_crystal,Flux Growth,
sc_atlas:33623,10.1103/PhysRevB.97.224511,,2018,TbPdBi,TbPdBi,1.7,onset,0.0,0.0,single_crystal,Flux Growth,
sc_atlas:33589,10.1103/PhysRevB.97.224521,,2018,CaK(Fe₁₋ₓNiₓ)₄As₄,CaKFe3.796Ni0.204As4,9.0,unknown,0.0,0.0,unknown,Flux Growth,
sc_atlas:33590,10.1103/PhysRevB.97.224521,,2018,CaK(Fe₁₋ₓNiₓ)₄As₄,CaKFe3.868Ni0.132As4,21.0,unknown,0.0,0.0,unknown,Flux Growth,
sc_atlas:33594,10.1103/PhysRevB.97.235106,,2018,BaFe₁.₉Ni₀.₁As₂,BaFe1.9Ni0.1As2,18.5,unknown,0.0,0.0,single_crystal,Flux Growth,
sc_atlas:33627,10.1103/PhysRevB.98.014502,,2018,TaRh₂B₂,TaRh2B2,6.0,midpoint,0.0,0.0,polycrystal,Solid-State Reaction,
sc_atlas:33484,10.1103/PhysRevB.98.014506,,2018,La₂₋ₓBaₓCuO₄,La1.865Ba0.135CuO4,27.8,unknown,0.0,0.0,unknown,Molecular Beam Epitaxy,LaSrAlO4
sc_atlas:33482,10.1103/PhysRevB.98.014506,,2018,La₂₋ₓBaₓCuO₄,La1.875Ba0.125CuO4,29.2,unknown,0.0,0.0,unknown,Molecular Beam Epitaxy,LaSrAlO4
sc_atlas:33483,10.1103/PhysRevB.98.014506,,2018,La₂₋ₓBaₓCuO₄,La1.875Ba0.125CuO4,29.7,unknown,0.0,0.0,unknown,Molecular Beam Epitaxy,LaSrAlO4
sc_atlas:33481,10.1103/PhysRevB.98.014506,,2018,La₂₋ₓBaₓCuO₄,La1.885Ba0.115CuO4,23.7,unknown,0.0,0.0,unknown,Molecular Beam Epitaxy,LaSrAlO4
sc_atlas:33479,10.1103/PhysRevB.98.014506,,2018,La₂₋ₓBaₓCuO₄,La1.91Ba0.09CuO4,22.9,unknown,0.0,0.0,unknown,Molecular Beam Epitaxy,LaSrAlO4
sc_atlas:17977,10.1103/PhysRevB.98.014518,,2018,CsEuFe4As4,CsEuFe4As4,35.0,onset,0.0,0.0,polycrystal,Solid-State Reaction,
sc_atlas:17978,10.1103/PhysRevB.98.014518,,2018,RbEuFe4As4,RbEuFe4As4,35.0,onset,0.0,0.0,polycrystal,Solid-State Reaction,
sc_atlas:17979,10.1103/PhysRevB.98.014518,,2018,RbEuFe4As4,RbEuFe4As4,36.0,onset,0.0,0.0,polycrystal,Solid-State Reaction,
sc_atlas:33578,10.1103/PhysRevB.98.020503,,2018,NaSn₂As₂,NaSn2As2,1.08,unknown,0.0,0.0,unknown,Melt Growth,
sc_atlas:33577,10.1103/PhysRevB.98.020503,,2018,NaSn₂As₂,NaSn2As2,1.11,unknown,0.0,0.0,unknown,Melt Growth,
sc_atlas:33576,10.1103/PhysRevB.98.020503,,2018,NaSn₂As₂,NaSn2As2,1.18,midpoint,0.0,0.0,unknown,Melt Growth,
sc_atlas:33565,10.1103/PhysRevB.98.020504,,2018,CaKFe₄As₄,CaKFe4As4,35.21,midpoint,0.0,0.0,single_crystal,Flux Growth,
sc_atlas:33169,10.1103/PhysRevB.98.020506,,2018,La₁.₉₀₅Ba₀.₀₉₅CuO₄,La1.905Ba0.095CuO4,32.0,unknown,0.0,0.0,unknown,Melt Growth,
sc_atlas:33345,10.1103/PhysRevB.98.020507,,2018,FeSe₁₋ₓSₓ,FeSe,8.5,zero,0.0,0.0,unknown,Chemical Vapor Transport,
sc_atlas:33348,10.1103/PhysRevB.98.020507,,2018,FeSe₁₋ₓSₓ,FeSe0.71S0.29,5.0,zero,0.0,0.0,unknown,Chemical Vapor Transport,
sc_atlas:33351,10.1103/PhysRevB.98.020507,,2018,FeSe₁₋ₓSₓ,FeSe0.85S0.15,7.25,unknown,0.0,7.4089,unknown,Chemical Vapor Transport,
sc_atlas:33347,10.1103/PhysRevB.98.020507,,2018,FeSe₁₋ₓSₓ,FeSe0.85S0.15,8.0,zero,0.0,0.0,unknown,Chemical Vapor Transport,
sc_atlas:33346,10.1103/PhysRevB.98.020507,,2018,FeSe₁₋ₓSₓ,FeSe0.91S0.09,10.0,zero,0.0,0.0,unknown,Chemical Vapor Transport,
sc_atlas:33350,10.1103/PhysRevB.98.020507,,2018,FeSe₁₋ₓSₓ,FeSe0.91S0.09,5.0,unknown,0.0,7.4089,unknown,Chemical Vapor Transport,
sc_atlas:33349,10.1103/PhysRevB.98.020507,,2018,FeSe₁₋ₓSₓ,FeSe0.91S0.09,7.8,unknown,0.0,7.4089,unknown,Chemical Vapor Transport,
sc_atlas:33250,10.1103/PhysRevB.98.024505,,2018,CsFe₂As₂,CsFe2As2,2.1,zero,0.0,0.0,single_crystal,Flux Growth,
sc_atlas:33474,10.1103/PhysRevB.98.024508,,2018,PdTe₂,PdTe2,1.75,unknown,0.0,0.0,single_crystal,Flux Growth,
sc_atlas:34073,10.1103/PhysRevB.98.024511,,2018,Sc₅Rh₆Sn₁₈,Sc5Rh6Sn18,4.4,onset,0.0,0.0,single_crystal,Flux Growth,
sc_atlas:32966,10.1103/PhysRevB.98.024520,,2018,CrAs,CrAs,1.85,midpoint,1.3,0.0,single_crystal,Flux Growth,
sc_atlas:33021,10.1103/PhysRevB.98.035203,,2018,2H-TaS₂,TaS2,0.9,unknown,0.0,0.0,unknown,Nanofabrication & Exfoliation,
sc_atlas:33020,10.1103/PhysRevB.98.035203,,2018,2H-TaS₂,TaS2,1.6,unknown,0.0,0.0,unknown,Nanofabrication & Exfoliation,
sc_atlas:33019,10.1103/PhysRevB.98.035203,,2018,2H-TaS₂,TaS2,2.05,unknown,0.0,0.0,unknown,Nanofabrication & Exfoliation,
sc_atlas:33018,10.1103/PhysRevB.98.035203,,2018,2H-TaS₂,TaS2,2.5,unknown,0.0,0.0,unknown,Nanofabrication & Exfoliation,
sc_atlas:33017,10.1103/PhysRevB.98.035203,,2018,2H-TaS₂,TaS2,3.0,unknown,0.0,0.0,unknown,Nanofabrication & Exfoliation,
sc_atlas:33016,10.1103/PhysRevB.98.035203,,2018,2H-TaS₂,TaS2,3.4,unknown,0.0,0.0,unknown,Nanofabrication & Exfoliation,
sc_atlas:32933,10.1103/PhysRevB.98.054507,,2018,Tl₂Mo₆Se₆,Tl2Mo6Se6,4.1,zero,0.0,0.0,unknown,unknown,
sc_atlas:32930,10.1103/PhysRevB.98.054507,,2018,Tl₂Mo₆Se₆,Tl2Mo6Se6,4.2,unknown,0.0,0.0,unknown,unknown,
sc_atlas:32789,10.1103/PhysRevB.98.054516,,2018,Ba₁₋ₓKₓFe₂As₂,Ba0.68K0.32Fe2As2,32.2,unknown,0.0,0.0,single_crystal,Flux Growth,
sc_atlas:33785,10.1103/PhysRevB.98.060502,,2018,Ba₀.₆₇K₀.₃₃(Fe₁₋ₓCoₓ)₂As₂,Ba0.67K0.33Fe1.84Co0.16As2,28.0,unknown,0.0,0.0,single_crystal,Flux Growth,
sc_atlas:33783,10.1103/PhysRevB.98.060502,,2018,Ba₀.₆₇K₀.₃₃(Fe₁₋ₓCoₓ)₂As₂,Ba0.67K0.33Fe2As2,37.0,unknown,0.0,0.0,single_crystal,Flux Growth,
sc_atlas:33784,10.1103/PhysRevB.98.060502,,2018,Ba₀.₆₇K₀.₃₃(Fe₁₋ₓCoₓ)₂As₂,Ba0.67K0.33Fe2As2,38.0,unknown,0.0,0.0,single_crystal,Flux Growth,
sc_atlas:11556,10.1103/physrevb.98.064501,,2018,TiOₓ,TiO1.08,6.12,onset,0.0,0.0,thin_film,Physical Vapor Deposition,Al2O3
sc_atlas:11557,10.1103/physrevb.98.064501,,2018,TiOₓ,TiO1.14,3.72,onset,0.0,0.0,thin_film,Physical Vapor Deposition,Al2O3
sc_atlas:11558,10.1103/physrevb.98.064501,,2018,TiOₓ,TiO1.19,1.37,onset,0.0,0.0,thin_film,Physical Vapor Deposition,Al2O3
sc_atlas:33767,10.1103/PhysRevB.98.064505,,2018,FeSe,FeSe1.005,9.2,unknown,0.0,0.0,unknown,Chemical Vapor Transport,
sc_atlas:33768,10.1103/PhysRevB.98.064505,,2018,FeSe,FeSe1.074,8.3,unknown,0.0,0.0,unknown,Chemical Vapor Transport,
sc_atlas:33703,10.1103/PhysRevB.98.064507,,2018,NaFe₁₋ₓCoₓAs,NaFe0.9825Co0.0175As,14.0,unknown,0.0,12.0,unknown,Flux Growth,
sc_atlas:33702,10.1103/PhysRevB.98.064507,,2018,NaFe₁₋ₓCoₓAs,NaFe0.9825Co0.0175As,16.0,unknown,0.0,0.0,unknown,Flux Growth,
sc_atlas:18043,10.1103/PhysRevB.98.064511,,2018,BaBi3,BaBi3,5.9,unknown,0.0,0.0,thin_film,Molecular Beam Epitaxy,SrTiO3
sc_atlas:18044,10.1103/PhysRevB.98.064511,,2018,SrBi3,SrBi3,5.6,unknown,0.0,0.0,thin_film,Molecular Beam Epitaxy,SrTiO3
sc_atlas:18037,10.1103/PhysRevB.98.064512,,2018,Li_xZrNCl,Li0.02ZrNCl,15.4,midpoint,0.0,0.0,unknown,Chemical Vapor Transport; Nanofabrication & Exfoliation,SiO2
sc_atlas:18035,10.1103/PhysRevB.98.064512,,2018,Li_xHfNCl,Li0.03HfNCl,24.9,midpoint,0.0,0.0,unknown,Chemical Vapor Transport; Nanofabrication & Exfoliation,SiO2
sc_atlas:18034,10.1103/PhysRevB.98.064512,,2018,Li_xHfNCl,Li0.28HfNCl,19.4,midpoint,0.0,0.0,unknown,Chemical Vapor Transport; Nanofabrication & Exfoliation,SiO2
sc_atlas:18036,10.1103/PhysRevB.98.064512,,2018,Li_xZrNCl,Li0.28ZrNCl,11.5,midpoint,0.0,0.0,unknown,Chemical Vapor Transport; Nanofabrication & Exfoliation,SiO2
sc_atlas:30865,10.1103/PhysRevB.98.064513,,2018,YBa₂Cu₃O_y,YBa2Cu3O6.5,54.5,zero,0.0,0.0,unknown,unknown,
sc_atlas:30866,10.1103/PhysRevB.98.064513,,2018,YBa₂Cu₃O_y,YBa2Cu3O6.54,60.2,zero,0.0,0.0,unknown,unknown,
sc_atlas:30868,10.1103/PhysRevB.98.064513,,2018,YBa₂Cu₃O_y,YBa2Cu3O6.54,61.3,zero,0.0,0.0,unknown,unknown,
sc_atlas:30867,10.1103/PhysRevB.98.064513,,2018,YBa₂Cu₃O_y,YBa2Cu3O6.67,65.3,zero,0.0,0.0,unknown,unknown,
sc_atlas:30869,10.1103/PhysRevB.98.064513,,2018,YBa₂Cu₃O_y,YBa2Cu3O6.67,66.0,zero,0.0,0.0,unknown,unknown,
sc_atlas:33697,10.1103/PhysRevB.98.094504,,2018,NdFeAsO₀.₉F₀.₁,NdFeAsO0.9F0.1,45.4,unknown,0.0,0.0,unknown,unknown,
sc_atlas:33698,10.1103/PhysRevB.98.094504,,2018,NdFeAsO₀.₉F₀.₁,NdFeAsO0.9F0.1,5.0,onset,19.4,0.0,unknown,unknown,
sc_atlas:17950,10.1103/PhysRevB.98.094505,,2018,Lu_xZr_{1-x}B_{12},LuB12,0.48,unknown,0.0,0.0,unknown,Melt Growth,
sc_atlas:17949,10.1103/PhysRevB.98.094505,,2018,Lu_xZr_{1-x}B_{12},ZrB12,6.0,unknown,0.0,0.0,unknown,Melt Growth,
sc_atlas:33680,10.1103/PhysRevB.98.094521,,2018,Sr₂RuO₄,Sr2RuO4,1.46,onset,0.0,0.0,unknown,Nanofabrication & Exfoliation,
sc_atlas:33683,10.1103/PhysRevB.98.094521,,2018,Sr₂RuO₄,Sr2RuO4,1.47,onset,0.0,0.0,unknown,Nanofabrication & Exfoliation,
sc_atlas:33682,10.1103/PhysRevB.98.094521,,2018,Sr₂RuO₄,Sr2RuO4,1.48,onset,0.0,0.0,unknown,Nanofabrication & Exfoliation,
sc_atlas:33679,10.1103/PhysRevB.98.094521,,2018,Sr₂RuO₄,Sr2RuO4,1.51,onset,0.0,0.0,unknown,Nanofabrication & Exfoliation,
sc_atlas:33636,10.1103/PhysRevB.98.094523,,2018,Nbₓ-Bi₂Se₃,Nb0.25Bi2Se3,3.5,unknown,0.0,0.0,unknown,Melt Growth,
sc_atlas:33831,10.1103/PhysRevB.98.100501,,2018,NdFeAs₁₋ₓPₓO₀.₉F₀.₁,NdFeAs0.8P0.2O0.9F0.1,25.0,zero,0.0,0.0,polycrystal,Solid-State Reaction,
sc_atlas:33545,10.1103/PhysRevB.98.104503,,2018,RbEuFe₄As₄,RbEuFe4As4,36.8,unknown,0.0,0.0,unknown,Flux Growth,
sc_atlas:11566,10.1103/physrevb.98.104506,,2018,Re₃Ta,Re3Ta,4.6,zero,0.0,0.0,unknown,Melt Growth,
sc_atlas:11564,10.1103/physrevb.98.104506,,2018,Re₃Ta,Re3Ta,4.65,midpoint,0.0,0.0,unknown,Melt Growth,
sc_atlas:11561,10.1103/physrevb.98.104506,,2018,Re₃Ta,Re3Ta,4.68,onset,0.0,0.001,unknown,Melt Growth,
sc_atlas:11565,10.1103/physrevb.98.104506,,2018,Re₃Ta,Re3Ta,4.7,onset,0.0,0.0,unknown,Melt Growth,
sc_atlas:33507,10.1103/PhysRevB.98.140501,,2018,CaKFe₄As₄,CaKFe4As4,35.0,unknown,0.0,0.0,unknown,Flux Growth,
sc_atlas:33943,10.1103/PhysRevB.98.140502,,2018,Tl₂Mo₆Se₆,Tl2Mo6Se6,6.3,unknown,0.0,0.0,single_crystal,Flux Growth,
sc_atlas:33942,10.1103/PhysRevB.98.140502,,2018,Tl₂Mo₆Se₆,Tl2Mo6Se6,6.5,unknown,0.0,0.0,single_crystal,Flux Growth,
sc_atlas:33386,10.1103/PhysRevB.98.140504,,2018,Bi-III,Bi,7.0,unknown,2.7,0.0,unknown,Solid-State Reaction,
sc_atlas:33387,10.1103/PhysRevB.98.140504,,2018,Bi-III,Bi,7.05,unknown,2.72,0.0,unknown,Solid-State Reaction,
sc_atlas:33655,10.1103/PhysRevB.98.140506,,2018,EuRbFe₄As₄,EuRbFe4As4,36.0,unknown,0.0,0.0,unknown,unknown,
sc_atlas:33656,10.1103/PhysRevB.98.140506,,2018,EuRbFe₄As₄,EuRbFe4As4,36.25,unknown,0.0,0.0,unknown,unknown,
sc_atlas:33856,10.1103/PhysRevB.98.144503,,2018,Bi₂Sr₂Ca₂Cu₃O₁₀,Bi2Sr2Ca2Cu3O10,105.0,onset,0.0,0.0,unknown,Melt Growth,
sc_atlas:33854,10.1103/PhysRevB.98.144503,,2018,Bi₂Sr₂Ca₂Cu₃O₁₀,Bi2Sr2Ca2Cu3O10,109.0,onset,0.0,0.0,unknown,Melt Growth,
sc_atlas:33857,10.1103/PhysRevB.98.144503,,2018,Bi₂Sr₂Ca₂Cu₃O₁₀,Bi2Sr2Ca2Cu3O10,88.0,onset,0.0,0.0,unknown,Melt Growth,
sc_atlas:33949,10.1103/PhysRevB.98.144520,,2018,CaK(Fe₁₋ₓNiₓ)₄As₄,CaKFe3.868Ni0.132As4,20.0,unknown,0.0,0.0,unknown,Flux Growth,
sc_atlas:33947,10.1103/PhysRevB.98.180501,,2018,FeSe,FeSe,9.1,unknown,0.0,0.001,unknown,unknown,
sc_atlas:33948,10.1103/PhysRevB.98.180501,,2018,FeSe,FeSe,9.2,unknown,0.0,0.001,unknown,unknown,
sc_atlas:33980,10.1103/PhysRevB.98.180504,,2018,Mo₃Rh₂N,Mo3Rh2N,4.6,unknown,0.0,0.0,polycrystal,Solid-State Reaction,
sc_atlas:33712,10.1103/PhysRevB.98.184509,,2018,Sr₀.₁Bi₂Se₃,Sr0.1Bi2Se3,2.6,unknown,0.0,0.4,single_crystal,Melt Growth,
sc_atlas:33711,10.1103/PhysRevB.98.184509,,2018,Sr₀.₁Bi₂Se₃,Sr0.1Bi2Se3,2.9,unknown,0.0,0.4,single_crystal,Melt Growth,
sc_atlas:33710,10.1103/PhysRevB.98.184509,,2018,Sr₀.₁Bi₂Se₃,Sr0.1Bi2Se3,2.95,unknown,0.0,0.0,single_crystal,Melt Growth,
sc_atlas:18066,10.1103/PhysRevB.98.184513,,2018,1T''-MoS2,MoS2,5.3,onset,0.0,0.0,unknown,Solid-State Reaction; Solution-based synthesis/processing,
sc_atlas:33513,10.1103/PhysRevB.98.184515,,2018,α-InO,InO,1.5,unknown,0.0,0.0,thin_film,Physical Vapor Deposition,Si/SiO2
sc_atlas:11571,10.1103/physrevb.98.214505,,2018,LaPtGe,LaPtGe,2.9,unknown,0.0,0.0,unknown,Melt Growth,
sc_atlas:11569,10.1103/physrevb.98.214505,,2018,LaPtGe,LaPtGe,3.05,onset,0.0,0.002,unknown,Melt Growth,
sc_atlas:33812,10.1103/PhysRevB.98.214508,,2018,Liₓ(C₃N₂H₁₀)₀.₃₇FeSe,Li0.06C1.11N0.74H3.7FeSe,22.5,unknown,0.0,0.001,unknown,Solution-based synthesis/processing,
sc_atlas:33813,10.1103/PhysRevB.98.214508,,2018,Liₓ(C₃N₂H₁₀)₀.₃₇FeSe,Li0.11C1.11N0.74H3.7FeSe,23.6,unknown,0.0,0.001,unknown,Solution-based synthesis/processing,
sc_atlas:33815,10.1103/PhysRevB.98.214508,,2018,Liₓ(C₃N₂H₁₀)₀.₃₇FeSe,Li0.15C1.11N0.74H3.7FeSe,23.5,unknown,0.0,0.001,unknown,Solution-based synthesis/processing,
sc_atlas:33814,10.1103/PhysRevB.98.214508,,2018,Liₓ(C₃N₂H₁₀)₀.₃₇FeSe,Li0.15C1.11N0.74H3.7FeSe,34.5,onset,0.0,0.001,unknown,Solution-based synthesis/processing,
sc_atlas:33816,10.1103/PhysRevB.98.214508,,2018,Liₓ(C₃N₂H₁₀)₀.₃₇FeSe,Li0.37C1.11N0.74H3.7FeSe,46.0,unknown,0.0,0.001,unknown,Solution-based synthesis/processing,
sc_atlas:33827,10.1103/PhysRevB.98.214509,,2018,BaBi₃,BaBi3,5.0,zero,0.71,0.0,single_crystal,Flux Growth,
sc_atlas:33826,10.1103/PhysRevB.98.214509,,2018,BaBi₃,BaBi3,5.3,zero,0.33,0.0,single_crystal,Flux Growth,
sc_atlas:33829,10.1103/PhysRevB.98.214509,,2018,BaBi₃,BaBi3,5.5,zero,2.13,0.0,single_crystal,Flux Growth,
sc_atlas:33825,10.1103/PhysRevB.98.214509,,2018,BaBi₃,BaBi3,5.8,zero,0.27,0.0,single_crystal,Flux Growth,
sc_atlas:33828,10.1103/PhysRevB.98.214509,,2018,BaBi₃,BaBi3,5.9,zero,0.93,0.0,single_crystal,Flux Growth,
sc_atlas:33824,10.1103/PhysRevB.98.214509,,2018,BaBi₃,BaBi3,6.0,zero,0.0,0.0,single_crystal,Flux Growth,
sc_atlas:18152,10.1103/PhysRevB.98.214517,,2018,Ru0.55Rh0.45P,Ru0.55Rh0.45P,3.7,unknown,0.0,0.0,polycrystal,Solid-State Reaction,
sc_atlas:18154,10.1103/PhysRevB.98.214517,,2018,Ru0.55Rh0.45P,Ru0.55Rh0.45P,3.8,zero,0.0,0.0,polycrystal,Solid-State Reaction,
sc_atlas:18155,10.1103/PhysRevB.98.214517,,2018,Ru0.55Rh0.45P,Ru0.55Rh0.45P,3.86,onset,0.0,0.0,polycrystal,Solid-State Reaction,
sc_atlas:18153,10.1103/PhysRevB.98.214517,,2018,Ru0.55Rh0.45P,Ru0.55Rh0.45P,3.9,onset,0.0,0.0,polycrystal,Solid-State Reaction,
sc_atlas:18157,10.1103/PhysRevB.98.214517,,2018,Ru0.75Rh0.25As,Ru0.75Rh0.25As,1.6,unknown,0.0,0.0,polycrystal,Solid-State Reaction,
sc_atlas:18161,10.1103/PhysRevB.98.214517,,2018,Ru0.75Rh0.25As,Ru0.75Rh0.25As,1.63,zero,0.0,0.0,polycrystal,Solid-State Reaction,
sc_atlas:18158,10.1103/PhysRevB.98.214517,,2018,Ru0.75Rh0.25As,Ru0.75Rh0.25As,1.73,onset,0.0,0.0,polycrystal,Solid-State Reaction,
sc_atlas:18162,10.1103/PhysRevB.98.214517,,2018,Ru0.75Rh0.25As,Ru0.75Rh0.25As,1.77,onset,0.0,0.0,polycrystal,Solid-State Reaction,
sc_atlas:18160,10.1103/PhysRevB.98.214517,,2018,Ru0.75Rh0.25As,Ru0.75Rh0.25As,1.8,onset,0.0,0.0,polycrystal,Solid-State Reaction,
sc_atlas:11572,10.1103/physrevb.98.220502,,2018,FeSe,FeSe,8.0,unknown,0.0,0.0,unknown,unknown,
sc_atlas:34030,10.1103/PhysRevB.98.220507,,2018,BaTi₂Bi₂O,BaTi2Bi2O,4.6,unknown,0.0,0.0,polycrystal,Solid-State Reaction,
sc_atlas:33978,10.1103/PhysRevB.98.220512,,2018,Cuₓ(PbSe)₅(Bi₂Se₃)₆,Cu1.34Pb5Bi12Se23,2.85,unknown,0.0,0.0,unknown,Melt Growth; Solution-based synthesis/processing; Solid-State Reaction,
sc_atlas:33977,10.1103/PhysRevB.98.220512,,2018,Cuₓ(PbSe)₅(Bi₂Se₃)₆,Cu1.47Pb5Bi12Se23,2.82,unknown,0.0,0.0,unknown,Melt Growth; Solution-based synthesis/processing; Solid-State Reaction,
sc_atlas:33976,10.1103/PhysRevB.98.220512,,2018,Cuₓ(PbSe)₅(Bi₂Se₃)₆,Cu1.47Pb5Bi12Se23,2.87,unknown,0.0,0.0,unknown,Melt Growth; Solution-based synthesis/processing; Solid-State Reaction,
sc_atlas:33979,10.1103/PhysRevB.98.220512,,2018,Cuₓ(PbSe)₅(Bi₂Se₃)₆,Cu1.49Pb5Bi12Se23,2.82,unknown,0.0,0.0,unknown,Melt Growth; Solution-based synthesis/processing; Solid-State Reaction,
sc_atlas:33975,10.1103/PhysRevB.98.220512,,2018,Cuₓ(PbSe)₅(Bi₂Se₃)₆,Cu1.5Pb5Bi12Se23,2.8,unknown,0.0,0.0,unknown,Melt Growth; Solution-based synthesis/processing; Solid-State Reaction,
sc_atlas:34029,10.1103/PhysRevB.98.224505,,2018,BaFe₁.₉Pt₀.₁As₂,BaFe1.9Pt0.1As2,23.0,onset,0.0,0.0,unknown,Flux Growth,
sc_atlas:33630,10.1103/PhysRevB.98.224507,,2018,Pr₀.₈₈LaCe₀.₁₂CuO₄,Pr0.88LaCe0.12CuO4,22.0,unknown,0.0,0.0,unknown,Melt Growth,
sc_atlas:33635,10.1103/PhysRevB.98.224508,,2018,La₂₋ₓSrₓCuO₄,La1.79Sr0.21CuO4,30.0,unknown,0.0,0.001,unknown,Melt Growth,
sc_atlas:33634,10.1103/PhysRevB.98.224508,,2018,La₂₋ₓSrₓCuO₄,La1.83Sr0.17CuO4,37.0,unknown,0.0,0.001,unknown,Melt Growth,
sc_atlas:18088,10.1103/PhysRevB.98.241111,,2018,TbPdBi,TbPdBi,0.85,unknown,0.0,0.0,single_crystal,Flux Growth,
sc_atlas:18087,10.1103/PhysRevB.98.241111,,2018,TbPdBi,TbPdBi,1.25,onset,0.0,0.0,single_crystal,Flux Growth,
sc_atlas:18086,10.1103/PhysRevB.98.241111,,2018,TbPdBi,TbPdBi,1.75,unknown,0.0,0.0,single_crystal,Flux Growth,
sc_atlas:18093,10.1103/PhysRevB.98.241111,,2018,YPdBi,YPdBi,0.97,zero,0.0,0.0,single_crystal,Flux Growth,
sc_atlas:18089,10.1103/PhysRevB.98.241111,,2018,YPdBi,YPdBi,1.0,unknown,0.0,0.0,single_crystal,Flux Growth,
sc_atlas:18091,10.1103/PhysRevB.98.241111,,2018,YPdBi,YPdBi,1.04,zero,0.0,0.0,single_crystal,Flux Growth,
sc_atlas:18092,10.1103/PhysRevB.98.241111,,2018,YPdBi,YPdBi,1.2,onset,0.0,0.0,single_crystal,Flux Growth,
sc_atlas:18090,10.1103/PhysRevB.98.241111,,2018,YPdBi,YPdBi,1.3,onset,0.0,0.0,single_crystal,Flux Growth,
sc_atlas:34068,10.1103/PhysRevB.99.014510,,2019,PdTe₂,PdTe2,1.7,unknown,0.0,0.0,unknown,Melt Growth; Nanofabrication & Exfoliation,
sc_atlas:11573,10.1103/physrevb.99.014516,,2019,NbOs₂,NbOs2,2.7,onset,0.0,0.0,unknown,Melt Growth,
sc_atlas:33923,10.1103/PhysRevB.99.020501,,2019,"ingot #34, optimal T_c₀",YFe2Ge2,1.87,midpoint,0.0,0.0,unknown,Melt Growth,
sc_atlas:34001,10.1103/PhysRevB.99.020502,,2019,CsCa₂Fe₄As₄F₂,CsCa2Fe4As4F2,29.3,zero,0.0,0.0,single_crystal,Flux Growth,
sc_atlas:33970,10.1103/PhysRevB.99.020503,,2019,TaIrTe₄,TaIrTe4,0.57,onset,23.8,0.0,single_crystal,Flux Growth,
sc_atlas:33972,10.1103/PhysRevB.99.020503,,2019,TaIrTe₄,TaIrTe4,1.3,unknown,40.4,0.0,single_crystal,Flux Growth,
sc_atlas:33973,10.1103/PhysRevB.99.020503,,2019,TaIrTe₄,TaIrTe4,1.6,unknown,44.5,0.0,single_crystal,Flux Growth,
sc_atlas:33974,10.1103/PhysRevB.99.020503,,2019,TaIrTe₄,TaIrTe4,1.62,unknown,52.4,0.0,single_crystal,Flux Growth,
sc_atlas:33971,10.1103/PhysRevB.99.020503,,2019,TaIrTe₄,TaIrTe4,2.1,unknown,65.7,0.0,single_crystal,Flux Growth,
sc_atlas:34115,10.1103/PhysRevB.99.020506,,2019,UCoGe,UCoGe,0.46,unknown,0.0,0.0,unknown,unknown,
sc_atlas:33028,10.1103/PhysRevB.99.024504,,2019,CeRhGe₃,CeRhGe3,1.3,onset,19.6,0.0,single_crystal,Flux Growth,
sc_atlas:33838,10.1103/PhysRevB.99.035136,,2019,Ce₁₋ₓYbₓCoIn₅,Ce0.5Yb0.5CoIn5,1.3,unknown,0.0,0.0,single_crystal,Flux Growth,
sc_atlas:33837,10.1103/PhysRevB.99.035136,,2019,Ce₁₋ₓYbₓCoIn₅,Ce0.6Yb0.4CoIn5,1.5,unknown,0.0,0.0,single_crystal,Flux Growth,
sc_atlas:33836,10.1103/PhysRevB.99.035136,,2019,Ce₁₋ₓYbₓCoIn₅,Ce0.7Yb0.3CoIn5,1.59,unknown,0.0,0.0,single_crystal,Flux Growth,
sc_atlas:33834,10.1103/PhysRevB.99.035136,,2019,Ce₁₋ₓYbₓCoIn₅,Ce0.875Yb0.125CoIn5,2.14,unknown,0.0,0.0,single_crystal,Flux Growth,
sc_atlas:33835,10.1103/PhysRevB.99.035136,,2019,Ce₁₋ₓYbₓCoIn₅,Ce0.8Yb0.2CoIn5,1.9,unknown,0.0,0.0,single_crystal,Flux Growth,
sc_atlas:33833,10.1103/PhysRevB.99.035136,,2019,Ce₁₋ₓYbₓCoIn₅,Ce0.95Yb0.05CoIn5,2.18,unknown,0.0,0.0,single_crystal,Flux Growth,
sc_atlas:33832,10.1103/PhysRevB.99.035136,,2019,Ce₁₋ₓYbₓCoIn₅,CeCoIn5,2.27,unknown,0.0,0.0,single_crystal,Flux Growth,
sc_atlas:33699,10.1103/PhysRevB.99.035157,,2019,FeSe,FeSe,9.1,unknown,0.0,0.0,unknown,Chemical Vapor Transport,
sc_atlas:33924,10.1103/PhysRevB.99.054503,,2019,Mo₈Ga₄₁,Mo8Ga41,10.0,unknown,0.0,0.0,polycrystal,Solid-State Reaction,
sc_atlas:34009,10.1103/PhysRevB.99.054517,,2019,FeSe,FeSe,8.4,unknown,0.0,0.002,polycrystal,Chemical Vapor Transport; Solid-State Reaction,
sc_atlas:34008,10.1103/PhysRevB.99.054517,,2019,FeSe,FeSe,8.5,zero,0.0,0.0,polycrystal,Chemical Vapor Transport; Solid-State Reaction,
sc_atlas:34007,10.1103/PhysRevB.99.054517,,2019,FeSe,FeSe,9.5,onset,0.0,0.0,polycrystal,Chemical Vapor Transport; Solid-State Reaction,
sc_atlas:34011,10.1103/PhysRevB.99.060503,,2019,FeSe,FeSe,8.7,onset,0.0,0.0,unknown,Chemical Vapor Transport,
sc_atlas:34049,10.1103/PhysRevB.99.064515,,2019,Ba(Fe₁₋ₓCoₓ)₂As₂,BaFe1.876Co0.124As2,24.0,unknown,0.0,0.0,unknown,Flux Growth,
sc_atlas:33788,10.1103/PhysRevB.99.094504,,2019,Nb₃Sn,Nb3Sn,16.0,unknown,0.0,0.0,thin_film,Physical Vapor Deposition,Al2O3
sc_atlas:34166,10.1103/PhysRevB.99.094506,,2019,granular aluminum,Al,1.9,unknown,0.0,0.0,unknown,Physical Vapor Deposition; Nanofabrication & Exfoliation,Al2O3
sc_atlas:34173,10.1103/PhysRevB.99.094506,,2019,#H,Al,1.91,unknown,0.0,0.0,unknown,Physical Vapor Deposition; Nanofabrication & Exfoliation,Al2O3
sc_atlas:34172,10.1103/PhysRevB.99.094506,,2019,granular aluminum,Al,1.99,unknown,0.0,0.0,unknown,Physical Vapor Deposition; Nanofabrication & Exfoliation,Al2O3
sc_atlas:34171,10.1103/PhysRevB.99.094506,,2019,#F,Al,2.03,unknown,0.0,0.0,unknown,Physical Vapor Deposition; Nanofabrication & Exfoliation,Al2O3
sc_atlas:34167,10.1103/PhysRevB.99.094506,,2019,#B,Al,2.04,unknown,0.0,0.0,unknown,Physical Vapor Deposition; Nanofabrication & Exfoliation,Al2O3
sc_atlas:34170,10.1103/PhysRevB.99.094506,,2019,granular aluminum,Al,2.08,unknown,0.0,0.0,unknown,Physical Vapor Deposition; Nanofabrication & Exfoliation,Al2O3
sc_atlas:34168,10.1103/PhysRevB.99.094506,,2019,#C,Al,2.17,unknown,0.0,0.0,unknown,Physical Vapor Deposition; Nanofabrication & Exfoliation,Al2O3
sc_atlas:33842,10.1103/PhysRevB.99.094508,,2019,Ba₁₋ₓKₓFe₂As₂,Ba0.31K0.69Fe2As2,19.6,unknown,0.0,0.0,unknown,Flux Growth,
sc_atlas:33998,10.1103/PhysRevB.99.094512,,2019,Cd₃As₂,Cd3As2,0.19,midpoint,0.0,0.0,thin_film,Physical Vapor Deposition,Si or Al_{2}O_{3}
sc_atlas:34025,10.1103/PhysRevB.99.094517,,2019,AuBe,AuBe,3.25,onset,0.0,0.0,unknown,Melt Growth,
sc_atlas:34024,10.1103/PhysRevB.99.094517,,2019,AuBe,AuBe,3.3,unknown,0.0,0.0,unknown,Melt Growth,
sc_atlas:34205,10.1103/PhysRevB.99.104506,,2019,CaKFe₄As₄,CaKFe4As4,36.0,onset,0.0,0.0,single_crystal,Flux Growth,
sc_atlas:34398,10.1103/PhysRevB.99.115437,,2019,Nb(110),Nb,9.2,unknown,0.0,0.0,unknown,Physical Vapor Deposition; Melt Growth,
sc_atlas:34241,10.1103/PhysRevB.99.125119,,2019,CsCa₂Fe₄As₄F₂,CsCa2Fe4As4F2,29.0,unknown,0.0,0.0,single_crystal,Flux Growth,
sc_atlas:34176,10.1103/PhysRevB.99.134503,,2019,RbEuFe₄As₄,RbEuFe4As4,37.0,unknown,0.0,0.0,unknown,Flux Growth,
sc_atlas:34094,10.1103/PhysRevB.99.134509,,2019,AuBe,AuBe,3.15,zero,0.0,0.0,unknown,Melt Growth,
sc_atlas:34096,10.1103/PhysRevB.99.134509,,2019,AuBe,AuBe,3.17,unknown,0.0,0.0,unknown,Melt Growth,
sc_atlas:34095,10.1103/PhysRevB.99.134509,,2019,AuBe,AuBe,3.2,midpoint,0.0,0.0,unknown,Melt Growth,
sc_atlas:34097,10.1103/PhysRevB.99.134509,,2019,AuBe,AuBe,3.22,onset,0.0,0.001,unknown,Melt Growth,
sc_atlas:34093,10.1103/PhysRevB.99.134509,,2019,AuBe,AuBe,3.25,onset,0.0,0.0,unknown,Melt Growth,
sc_atlas:34143,10.1103/PhysRevB.99.134510,,2019,BeAu,BeAu,3.2,unknown,0.45,0.0,unknown,Melt Growth,
sc_atlas:34142,10.1103/PhysRevB.99.134510,,2019,BeAu,BeAu,3.234,unknown,1e-05,0.0,unknown,Melt Growth,
sc_atlas:34141,10.1103/PhysRevB.99.134510,,2019,BeAu,BeAu,3.25,unknown,0.0,0.0,unknown,Melt Growth,
sc_atlas:34140,10.1103/PhysRevB.99.134510,,2019,BeAu,BeAu,3.3,unknown,0.0,0.0,unknown,Melt Growth,
sc_atlas:34296,10.1103/PhysRevB.99.134511,,2019,V₃Si,V3Si,16.8,unknown,0.0,0.0,unknown,unknown,
sc_atlas:18237,10.1103/PhysRevB.99.134518,,2019,Ba1-xKxFe2As2,Ba0.58K0.42Fe2As2,38.7,unknown,0.0,0.0,unknown,Flux Growth,
sc_atlas:18238,10.1103/PhysRevB.99.134518,,2019,Ba(Fe1-xCox)2As2,BaFe1.85Co0.15As2,24.2,unknown,0.0,0.0,unknown,Flux Growth,
sc_atlas:18239,10.1103/PhysRevB.99.134518,,2019,BaFe2(As1-xPx)2,BaFe2As1.34P0.66,29.0,unknown,0.0,0.0,unknown,Flux Growth,
sc_atlas:34164,10.1103/PhysRevB.99.140507,,2019,CaKFe₄As₄,CaKFe4As4,35.0,unknown,0.0,0.0,unknown,Melt Growth,
sc_atlas:33996,10.1103/PhysRevB.99.144501,,2019,CsCa₂Fe₄As₄F₂,CsCa2Fe4As4F2,29.4,zero,0.0,0.0,single_crystal,Flux Growth,
sc_atlas:33995,10.1103/PhysRevB.99.144501,,2019,CsCa₂Fe₄As₄F₂,CsCa2Fe4As4F2,29.8,onset,0.0,0.0,single_crystal,Flux Growth,
sc_atlas:33993,10.1103/PhysRevB.99.144501,,2019,CsCa₂Fe₄As₄F₂,CsCa2Fe4As4F2,30.0,unknown,0.0,0.0,single_crystal,Flux Growth,
sc_atlas:33994,10.1103/PhysRevB.99.144501,,2019,CsCa₂Fe₄As₄F₂,CsCa2Fe4As4F2,30.5,onset,0.0,0.0,single_crystal,Flux Growth,
sc_atlas:34179,10.1103/PhysRevB.99.144509,,2019,EuRbFe₄As₄,EuRbFe4As4,23.5,zero,6.21,0.0,unknown,unknown,
sc_atlas:34178,10.1103/PhysRevB.99.144509,,2019,EuRbFe₄As₄,EuRbFe4As4,36.6,zero,0.0,0.0,unknown,unknown,
sc_atlas:34214,10.1103/PhysRevB.99.144519,,2019,Al₆Re,Al6Re,0.74,unknown,0.0,0.0,single_crystal,Flux Growth,
sc_atlas:33769,10.1103/PhysRevB.99.144520,,2019,CaFe₁₋ₓPtₓAs₁₀Pt₃As₈,Ca10Fe9Pt4As18,12.0,zero,0.0,0.0,single_crystal,Flux Growth,
sc_atlas:33398,10.1103/PhysRevB.99.161103,,2019,LiFeAs,LiFeAs,17.0,unknown,0.0,0.0,unknown,unknown,
sc_atlas:34260,10.1103/PhysRevB.99.161111,,2019,Sr₂RuO₄,Sr2RuO4,1.3,onset,0.0,0.0,thin_film,Molecular Beam Epitaxy,La0.3Sr0.7Al0.65Ta0.35O3
sc_atlas:34187,10.1103/PhysRevB.99.174506,,2019,Bi-II,Bi,3.92,unknown,2.8,0.0,unknown,Solid-State Reaction,
sc_atlas:34190,10.1103/PhysRevB.99.174506,,2019,Bi-II,Bi,3.922,unknown,0.0,0.0,unknown,Solid-State Reaction,
sc_atlas:34189,10.1103/PhysRevB.99.174506,,2019,Bi-II,Bi,3.95,unknown,0.0,0.0,unknown,Solid-State Reaction,
sc_atlas:34257,10.1103/PhysRevB.99.174513,,2019,ZrIrSi,ZrIrSi,1.7,unknown,0.0,0.0,unknown,Melt Growth,
sc_atlas:34175,10.1103/PhysRevB.99.174515,,2019,La₂₋ₓCa₁₊ₓCu₂O₆₊ᵟ,La1.85Ca1.15Cu2O6,55.0,unknown,0.0,0.0,polycrystal,Solid-State Reaction,
sc_atlas:34174,10.1103/PhysRevB.99.174515,,2019,La₂₋ₓCa₁₊ₓCu₂O₆₊ᵟ,La1.9Ca1.1Cu2O6,45.0,unknown,0.0,0.0,polycrystal,Solid-State Reaction,
sc_atlas:34369,10.1103/PhysRevB.99.180504,,2019,PdTe₂,PdTe2,1.65,zero,0.0,0.0,single_crystal,Flux Growth,
sc_atlas:34102,10.1103/PhysRevB.99.184502,,2019,SnS,SnS,5.8,onset,47.8,0.0,unknown,Melt Growth,
sc_atlas:34307,10.1103/PhysRevB.99.184505,,2019,Fe₁₊ᵧTe₁₋ₓSeₓ,FeTe0.6Se0.4,14.5,onset,0.0,0.003,unknown,Melt Growth; Solid-State Reaction,
sc_atlas:34306,10.1103/PhysRevB.99.184505,,2019,Fe₁₊ᵧTe₁₋ₓSeₓ,FeTe0.7Se0.3,13.7,onset,0.0,0.003,unknown,Melt Growth; Solid-State Reaction,
sc_atlas:34304,10.1103/PhysRevB.99.184505,,2019,Fe₁₊ᵧTe₁₋ₓSeₓ,FeTe0.85Se0.15,12.1,onset,0.0,0.003,unknown,Melt Growth; Solid-State Reaction,
sc_atlas:34305,10.1103/PhysRevB.99.184505,,2019,Fe₁₊ᵧTe₁₋ₓSeₓ,FeTe0.8Se0.2,12.8,onset,0.0,0.003,unknown,Melt Growth; Solid-State Reaction,
sc_atlas:34071,10.1103/PhysRevB.99.184509,,2019,WP,WP,0.84,midpoint,0.0,0.0,polycrystal,Solid-State Reaction; Chemical Vapor Transport,
sc_atlas:34330,10.1103/PhysRevB.99.184513,,2019,Mo₃P,Mo3P,5.5,zero,0.0,0.0,polycrystal,Solid-State Reaction,
sc_atlas:34331,10.1103/PhysRevB.99.184513,,2019,Mo₃P,Mo3P,5.7,onset,0.0,0.0,polycrystal,Solid-State Reaction,
sc_atlas:34325,10.1103/PhysRevB.99.184515,,2019,β-Sn,Sn,3.717,unknown,0.0,0.0,unknown,unknown,
sc_atlas:34326,10.1103/PhysRevB.99.184515,,2019,β-Sn,Sn,3.72,unknown,0.0,0.0,unknown,unknown,
sc_atlas:17850,10.1103/PhysRevB.99.214502,,2019,La2-xSrxCuO4,La1.875Sr0.125CuO4,27.0,unknown,0.0,0.0,polycrystal,unknown,
sc_atlas:11579,10.1103/physrevb.99.220501,,2019,NbSe₂,NbSe2,1.51,midpoint,0.0,0.0,monolayer,Molecular Beam Epitaxy,C
sc_atlas:34058,10.1103/PhysRevB.99.224503,,2019,granular Al,Al,2.14,zero,0.0,0.0,unknown,Physical Vapor Deposition,MgO or LSAT
sc_atlas:34057,10.1103/PhysRevB.99.224503,,2019,granular Al,Al,2.26,zero,0.0,0.0,unknown,Physical Vapor Deposition,MgO or LSAT
sc_atlas:34056,10.1103/PhysRevB.99.224503,,2019,granular Al,Al,2.6,zero,0.0,0.0,unknown,Physical Vapor Deposition,MgO or LSAT
sc_atlas:34055,10.1103/PhysRevB.99.224503,,2019,granular Al,Al,2.71,zero,0.0,0.0,unknown,Physical Vapor Deposition,MgO or LSAT
sc_atlas:34054,10.1103/PhysRevB.99.224503,,2019,granular Al,Al,2.95,zero,0.0,0.0,unknown,Physical Vapor Deposition,MgO or LSAT
sc_atlas:34053,10.1103/PhysRevB.99.224503,,2019,granular Al,Al,3.08,zero,0.0,0.0,unknown,Physical Vapor Deposition,MgO or LSAT
sc_atlas:11581,10.1103/physrevb.99.245152,,2019,Nd₁₋ₓLaₓNiC₂,LaNiC2,3.0,unknown,0.0,0.0,unknown,Melt Growth,
sc_atlas:11584,10.1103/physrevb.99.245152,,2019,Nd₁₋ₓLaₓNiC₂,LaNiC2,3.2,zero,0.0,0.0,unknown,Melt Growth,
sc_atlas:11580,10.1103/physrevb.99.245152,,2019,Nd₁₋ₓLaₓNiC₂,Nd0.04La0.96NiC2,1.98,unknown,0.0,0.0,unknown,Melt Growth,
sc_atlas:11583,10.1103/physrevb.99.245152,,2019,Nd₁₋ₓLaₓNiC₂,Nd0.04La0.96NiC2,2.0,zero,0.0,0.0,unknown,Melt Growth,
sc_atlas:29085,10.1103/PhysRevB87.014506,,2013,Ba(Fe₁₋ₓCoₓ)₂As₂,BaFe1.852Co0.148As2,22.8,unknown,0.0,0.0,unknown,Flux Growth,
sc_atlas:29084,10.1103/PhysRevB87.014506,,2013,Ba(Fe₁₋ₓCoₓ)₂As₂,BaFe1.852Co0.148As2,23.0,unknown,0.0,0.0,unknown,Flux Growth,
sc_atlas:14745,10.1103/PhysRevLett.100.017002,,2008,BaPt4Ge12,BaPt4Ge12,4.98,onset,0.0,0.002,polycrystal,Melt Growth; Solid-State Reaction,
sc_atlas:14744,10.1103/PhysRevLett.100.017002,,2008,BaPt4Ge12,BaPt4Ge12,5.0,unknown,0.0,0.0,polycrystal,Melt Growth; Solid-State Reaction,
sc_atlas:14746,10.1103/PhysRevLett.100.017002,,2008,LaPt4Ge12,LaPt4Ge12,8.27,unknown,0.0,0.0,polycrystal,Melt Growth; Solid-State Reaction,
