Repository: zhiyuliu0158-ui/occ-alignn-tc

# P-B-Occ-ALIGNN-full-Tc

Occupancy-aware ALIGNN-style graph neural network for superconducting critical temperature `Tc_K` regression.

本仓库只做一个任务：

```text
CIF + pressure_GPa + magnetic_field_T + field_direction + optional metadata -> Tc_K
```

不做 superconducting / non-superconducting 分类。

## 1. 模型简介

`PBOccALIGNNFullTc` 是一个纯 PyTorch 实现的 ALIGNN-style 图神经网络：

- bond graph 的 node 是 crystallographic site。
- bond graph 的 edge 是周期近邻 directed bond。
- line graph 的 node 是 directed bond。
- line graph 的 edge 是角度 `i-j-k`。
- 所有 scatter / aggregation 使用 `torch.index_add`，不依赖 `torch_scatter`、DGL、PyTorch Geometric 或官方 ALIGNN 包。
- 输出为 `logtc_mu`、`logtc_logvar` 和 `Tc_pred_K = exp(logtc_mu) - 1`。

File: data/sc-atlas-data.csv (part 43 of 62)
source_record_id,doi,source_title,source_year,formula_raw,formula_normalized,tc_value_k,tc_criterion,pressure_gpa,magnetic_field_t,sample_form,preparation_method,substrate
sc_atlas:14747,10.1103/PhysRevLett.100.017002,,2008,LaPt4Ge12,LaPt4Ge12,8.29,onset,0.0,0.002,polycrystal,Melt Growth; Solid-State Reaction,
sc_atlas:14748,10.1103/PhysRevLett.100.017002,,2008,PrPt4Ge12,PrPt4Ge12,7.91,unknown,0.0,0.0,polycrystal,Melt Growth; Solid-State Reaction,
sc_atlas:14749,10.1103/PhysRevLett.100.017002,,2008,PrPt4Ge12,PrPt4Ge12,7.92,onset,0.0,0.002,polycrystal,Melt Growth; Solid-State Reaction,
sc_atlas:14750,10.1103/PhysRevLett.100.017002,,2008,SrPt4Ge12,SrPt4Ge12,5.4,unknown,0.0,0.0,polycrystal,Melt Growth; Solid-State Reaction,
sc_atlas:14751,10.1103/PhysRevLett.100.017002,,2008,SrPt4Ge12,SrPt4Ge12,5.45,onset,0.0,0.002,polycrystal,Melt Growth; Solid-State Reaction,
sc_atlas:14773,10.1103/PhysRevLett.100.017003,,2008,ErNi2B2C,ErNi2B2C,11.0,unknown,0.0,0.0,unknown,Melt Growth,
sc_atlas:14772,10.1103/PhysRevLett.100.017003,,2008,ErNi2B2C,ErNi2B2C,9.3,midpoint,0.0,0.0,unknown,Melt Growth,
sc_atlas:14775,10.1103/PhysRevLett.100.017003,,2008,Y(Ni1-xPtx)2B2C,YNi1.6Pt0.4B2C,12.1,unknown,0.0,0.0,unknown,Melt Growth,
sc_atlas:14774,10.1103/PhysRevLett.100.017003,,2008,Y(Ni1-xPtx)2B2C,YNi2B2C,15.4,unknown,0.0,0.0,unknown,Melt Growth,
sc_atlas:24299,10.1103/PhysRevLett.100.017004,,2008,URu₂Si₂,URu2Si2,1.3,unknown,0.0,0.0,unknown,Melt Growth,
sc_atlas:24201,10.1103/PhysRevLett.100.037004,,2008,URu₂Si₂,URu2Si2,1.45,unknown,0.0,0.0,unknown,unknown,
sc_atlas:24359,10.1103/PhysRevLett.100.077002,,2008,UCoGe,UCoGe,0.6,onset,0.0,0.0,unknown,Melt Growth,
sc_atlas:24297,10.1103/PhysRevLett.100.087001,,2007,CeCoIn₅,CeCoIn5,2.3,unknown,0.0,0.0,unknown,unknown,
sc_atlas:14804,10.1103/PhysRevLett.100.097002,,2008,La2C3,La2C3,10.9,unknown,0.0,0.0,polycrystal,Melt Growth; Solid-State Reaction,
sc_atlas:14803,10.1103/PhysRevLett.100.097002,,2008,La2C3,La2C3,11.2,unknown,0.0,0.0,polycrystal,Melt Growth; Solid-State Reaction,
sc_atlas:14806,10.1103/PhysRevLett.100.097002,,2008,Y2C3,Y2C3,14.7,unknown,0.0,0.0,polycrystal,Melt Growth; Solid-State Reaction,
sc_atlas:14805,10.1103/PhysRevLett.100.097002,,2008,Y2C3,Y2C3,15.2,unknown,0.0,0.0,polycrystal,Melt Growth; Solid-State Reaction,
sc_atlas:24264,10.1103/PhysRevLett.100.107002,,2008,Bi₂Sr₂CaCu₂O₈,Bi2Sr2CaCu2O8,91.0,unknown,0.0,0.0,unknown,unknown,
sc_atlas:14801,10.1103/PhysRevLett.100.107003,,2008,CeIrSi3,CeIrSi3,1.0,unknown,2.75,6.2,unknown,Melt Growth,
sc_atlas:14800,10.1103/PhysRevLett.100.107003,,2008,CeIrSi3,CeIrSi3,1.4,unknown,2.75,1.3,unknown,Melt Growth,
sc_atlas:14799,10.1103/PhysRevLett.100.107003,,2008,CeIrSi3,CeIrSi3,1.6,unknown,2.6,0.0,unknown,Melt Growth,
sc_atlas:14802,10.1103/PhysRevLett.100.107003,,2008,LaIrSi3,LaIrSi3,0.8,unknown,0.0,0.0,unknown,unknown,
sc_atlas:24341,10.1103/PhysRevLett.100.117002,,2008,(TMTSF)₂ClO₄,C20H24ClO4Se8,1.45,onset,0.0,0.0,unknown,Solution-based synthesis/processing,
sc_atlas:14769,10.1103/PhysRevLett.100.137003,,2008,CeCoIn5,CeCoIn5,2.3,unknown,0.0,0.0,bulk,unknown,
sc_atlas:14770,10.1103/PhysRevLett.100.137003,,2008,CeIrIn5,CeIrIn5,0.4,unknown,0.0,0.0,bulk,unknown,
sc_atlas:14771,10.1103/PhysRevLett.100.137003,,2008,CeIrIn5,CeIrIn5,1.2,unknown,0.0,0.0,bulk,unknown,
sc_atlas:24221,10.1103/PhysRevLett.100.137005,,2008,La₂₋ₓSrₓCuO₄,La1.83Sr0.17CuO4,31.0,unknown,0.0,0.0,thin_film,Physical Vapor Deposition,SrTiO3
sc_atlas:24336,10.1103/PhysRevLett.100.157001,,2007,Lu₂Fe₃Si₅,Lu2Fe3Si5,6.1,unknown,0.0,0.0,unknown,Melt Growth,
sc_atlas:24168,10.1103/PhysRevLett.100.177001,,2008,CeCoIn₅,CeCoIn5,2.3,unknown,0.0,0.0,unknown,unknown,
sc_atlas:14668,10.1103/PhysRevLett.100.177004,,2008,"RBa2Cu3O7-δ (R=Y, Nd, La)",LaBa2Cu3O7,87.0,midpoint,0.0,0.0,unknown,Flux Growth,
sc_atlas:14667,10.1103/PhysRevLett.100.177004,,2008,"RBa2Cu3O7-δ (R=Y, Nd, La)",NdBa2Cu3O6.9,85.0,midpoint,0.0,0.0,unknown,Flux Growth,
sc_atlas:14666,10.1103/PhysRevLett.100.177004,,2008,"RBa2Cu3O7-δ (R=Y, Nd, La)",YBa2Cu3O6.8,82.0,midpoint,0.0,0.0,unknown,Flux Growth,
sc_atlas:24135,10.1103/PhysRevLett.100.197003,,2008,CaLi₂,CaLi2,12.0,midpoint,40.0,0.0,unknown,Melt Growth,
sc_atlas:24313,10.1103/PhysRevLett.100.207003,,2008,CeIrIn₅,CeIrIn5,0.4,unknown,0.0,0.0,single_crystal,Flux Growth,
sc_atlas:24314,10.1103/PhysRevLett.100.207003,,2008,CeIrIn₅,CeIrIn5,1.0,unknown,3.0,0.0,single_crystal,Flux Growth,
sc_atlas:24118,10.1103/PhysRevLett.100.207004,,2008,CaC₆,CaC6,11.3,unknown,0.0,0.0,single_crystal,Flux Growth,
sc_atlas:24117,10.1103/PhysRevLett.100.207004,,2008,CaC₆,CaC6,11.4,onset,0.0,0.0,single_crystal,Flux Growth,
sc_atlas:24182,10.1103/PhysRevLett.100.227001,,2008,La₂₋ₓCeₓCuO₄,La1.92Ce0.08CuO4,29.0,unknown,0.0,0.0,unknown,Molecular Beam Epitaxy; Nanofabrication & Exfoliation,SrTiO3
sc_atlas:24509,10.1103/PhysRevLett.100.247002,,2008,CeO₁₋ₓFₓFeAs,CeO0.84F0.16FeAs,41.0,onset,0.0,0.0,polycrystal,Solid-State Reaction,
sc_atlas:24510,10.1103/PhysRevLett.100.247002,,2008,CeO₁₋ₓFₓFeAs,CeO0.88F0.12FeAs,40.0,onset,0.0,0.0,polycrystal,Solid-State Reaction,
sc_atlas:24417,10.1103/PhysRevLett.100.247003,,2008,NbSe₂,NbSe2,7.3,midpoint,0.0,0.0,unknown,unknown,
sc_atlas:24138,10.1103/PhysRevLett.101.047002,,2008,La₂₋ₓSrₓCuO₄,La1.855Sr0.145CuO4,36.0,unknown,0.0,0.0,unknown,Melt Growth,
sc_atlas:24139,10.1103/PhysRevLett.101.047002,,2008,La₂₋ₓSrₓCuO₄,La1.895Sr0.105CuO4,30.0,unknown,0.0,0.0,unknown,Melt Growth,
sc_atlas:24641,10.1103/PhysRevLett.101.047003,,2008,LaO₀.₉F₀.₁FeAs,LaFeAsO0.9F0.1,23.5,unknown,0.0,7.0,unknown,unknown,
sc_atlas:24640,10.1103/PhysRevLett.101.047003,,2008,LaO₀.₉F₀.₁FeAs,LaFeAsO0.9F0.1,26.0,unknown,0.0,0.0,unknown,unknown,
sc_atlas:23981,10.1103/PhysRevLett.101.057004,,2008,KOs₂O₆,KOs2O6,9.6,unknown,0.0,0.0,single_crystal,Flux Growth,
sc_atlas:24798,10.1103/PhysRevLett.101.057006,,2008,CaFe₂As₂,CaFe2As2,12.0,onset,0.0,0.0,single_crystal,Flux Growth,
sc_atlas:24974,10.1103/PhysRevLett.101.077006,,2008,(La₀.₈₇Ca₀.₁₃)FePO,La0.87Ca0.13FePO,5.9,midpoint,0.0,0.0,polycrystal,Solid-State Reaction,
sc_atlas:24972,10.1103/PhysRevLett.101.077006,,2008,(La₀.₈₇Ca₀.₁₃)FePO,La0.87Ca0.13FePO,8.0,onset,0.0,0.0,polycrystal,Solid-State Reaction,
sc_atlas:24584,10.1103/PhysRevLett.101.097009,,2008,LaO₁₋ₓFₓFeAs,LaO0.925F0.075FeAs,22.0,unknown,0.0,0.0,polycrystal,Solid-State Reaction,
sc_atlas:24583,10.1103/PhysRevLett.101.097009,,2008,LaO₁₋ₓFₓFeAs,LaO0.9F0.1FeAs,26.0,unknown,0.0,0.0,polycrystal,Solid-State Reaction,
sc_atlas:24611,10.1103/PhysRevLett.101.097010,,2008,SmFeAsO₁₋ₓFₓ,SmFeAsO0.7F0.3,45.0,midpoint,0.0,0.0,polycrystal,Solid-State Reaction,
sc_atlas:24610,10.1103/PhysRevLett.101.097010,,2008,SmFeAsO₁₋ₓFₓ,SmFeAsO0.82F0.18,45.0,midpoint,0.0,0.0,polycrystal,Solid-State Reaction,
sc_atlas:14873,10.1103/PhysRevLett.101.097011,,2008,"RO0.82F0.18FeAs (R=Nd,Sm)",NdFeAsO0.82F0.18,52.0,midpoint,0.0,0.0,unknown,Solid-State Reaction,
sc_atlas:14874,10.1103/PhysRevLett.101.097011,,2008,"RO0.82F0.18FeAs (R=Nd,Sm)",SmFeAsO0.82F0.18,45.0,midpoint,0.0,0.0,unknown,Solid-State Reaction,
sc_atlas:24817,10.1103/PhysRevLett.101.107004,,2008,Ba₀.₆K₀.₄Fe₂As₂,Ba0.6K0.4Fe2As2,37.0,unknown,0.0,0.0,unknown,Flux Growth,
sc_atlas:24672,10.1103/PhysRevLett.101.107006,,2008,(Ba₁₋ₓKₓ)Fe₂As₂,Ba0.6K0.4Fe2As2,37.2,zero,0.0,0.0,polycrystal,Solid-State Reaction,
sc_atlas:24673,10.1103/PhysRevLett.101.107006,,2008,(Ba₁₋ₓKₓ)Fe₂As₂,Ba0.6K0.4Fe2As2,38.1,midpoint,0.0,0.0,polycrystal,Solid-State Reaction,
sc_atlas:24676,10.1103/PhysRevLett.101.107006,,2008,(Ba₁₋ₓKₓ)Fe₂As₂,Ba0.6K0.4Fe2As2,38.3,onset,0.0,0.001,polycrystal,Solid-State Reaction,
sc_atlas:24674,10.1103/PhysRevLett.101.107006,,2008,(Ba₁₋ₓKₓ)Fe₂As₂,Ba0.6K0.4Fe2As2,39.0,onset,0.0,0.0,polycrystal,Solid-State Reaction,
sc_atlas:14932,10.1103/PhysRevLett.101.107007,,2008,(Cs1-xSrx)Fe2As2,Cs0.4Sr0.6Fe2As2,37.0,midpoint,0.0,0.0,unknown,Solid-State Reaction,
sc_atlas:14931,10.1103/PhysRevLett.101.107007,,2008,(Cs1-xSrx)Fe2As2,Cs0.4Sr0.6Fe2As2,37.2,midpoint,0.0,0.0,unknown,Solid-State Reaction,
sc_atlas:14930,10.1103/PhysRevLett.101.107007,,2008,(Cs1-xSrx)Fe2As2,CsFe2As2,2.6,zero,0.0,0.0,unknown,Solid-State Reaction,
sc_atlas:14935,10.1103/PhysRevLett.101.107007,,2008,(K1-xSrx)Fe2As2,K0.4Sr0.6Fe2As2,36.5,midpoint,0.0,0.0,unknown,Solid-State Reaction,
sc_atlas:14936,10.1103/PhysRevLett.101.107007,,2008,(K1-xSrx)Fe2As2,K0.4Sr0.6Fe2As2,37.0,midpoint,0.0,0.0,unknown,Solid-State Reaction,
sc_atlas:14933,10.1103/PhysRevLett.101.107007,,2008,(K1-xSrx)Fe2As2,KFe2As2,3.8,zero,0.0,0.0,unknown,Solid-State Reaction,
sc_atlas:14796,10.1103/PhysRevLett.101.117001,,2008,La2-xSrxCuO4,La1.824Sr0.176CuO4,37.1,unknown,0.0,0.0,unknown,unknown,
sc_atlas:14797,10.1103/PhysRevLett.101.117001,,2008,La2-xSrxCuO4,La1.834Sr0.166CuO4,37.3,unknown,0.0,0.0,unknown,unknown,
sc_atlas:14798,10.1103/PhysRevLett.101.117001,,2008,YBa2Cu3Oy,YBa2Cu3O6.5,59.0,unknown,0.0,0.0,unknown,unknown,
sc_atlas:24843,10.1103/PhysRevLett.101.117004,,2008,BaFe₂₋ₓCoₓAs₂,BaFe1.8Co0.2As2,22.0,onset,0.0,0.0,single_crystal,Flux Growth,
sc_atlas:24479,10.1103/PhysRevLett.101.137002,,2008,Bi₂Sr₂CaCu₂O₈,Bi2Sr2CaCu2O8,80.0,unknown,0.0,0.0,unknown,unknown,
sc_atlas:24480,10.1103/PhysRevLett.101.137002,,2008,Bi₂Sr₂CaCu₂O₈,Bi2Sr2CaCu2O8,90.0,unknown,0.0,0.0,unknown,unknown,
sc_atlas:24811,10.1103/PhysRevLett.101.147003,,2008,NdFeAsO₀.₉F₀.₁,NdFeAsO0.9F0.1,53.0,unknown,0.0,0.0,unknown,Solid-State Reaction,
sc_atlas:24387,10.1103/PhysRevLett.101.157003,,2008,Bi₂Sr₂CaCu₂O₈,Bi2Sr2CaCu2O8,91.0,unknown,0.0,0.002,unknown,unknown,
sc_atlas:24386,10.1103/PhysRevLett.101.157003,,2008,Bi₂Sr₂CaCu₂O₈,Bi2Sr2CaCu2O8,92.0,unknown,0.0,0.0,unknown,unknown,
sc_atlas:24617,10.1103/PhysRevLett.101.157006,,2008,TiN₃,TiN,0.45,unknown,0.0,0.0,thin_film,Chemical Vapor Deposition; Nanofabrication & Exfoliation,Si/SiO2
sc_atlas:24616,10.1103/PhysRevLett.101.157006,,2008,TiN₂,TiN,1.0,unknown,0.0,0.0,thin_film,Chemical Vapor Deposition; Nanofabrication & Exfoliation,Si/SiO2
sc_atlas:24615,10.1103/PhysRevLett.101.157006,,2008,TiN₁,TiN,1.3,unknown,0.0,0.0,thin_film,Chemical Vapor Deposition; Nanofabrication & Exfoliation,Si/SiO2
sc_atlas:24836,10.1103/PhysRevLett.101.166407,,2008,2H-NbS₂,NbS2,5.7,unknown,0.0,0.0,unknown,unknown,
sc_atlas:24761,10.1103/PhysRevLett.101.177002,,2008,CeRhIn₅,CeRhIn5,1.04,unknown,1.47,0.0,unknown,unknown,
sc_atlas:24840,10.1103/PhysRevLett.101.207004,,2008,SrFe₂₋ₓCoₓAs₂,SrFe1.6Co0.4As2,12.9,onset,0.0,0.002,polycrystal,Solid-State Reaction,
sc_atlas:24838,10.1103/PhysRevLett.101.207004,,2008,SrFe₂₋ₓCoₓAs₂,SrFe1.75Co0.25As2,18.1,onset,0.0,0.002,polycrystal,Solid-State Reaction,
sc_atlas:24839,10.1103/PhysRevLett.101.207004,,2008,SrFe₂₋ₓCoₓAs₂,SrFe1.7Co0.3As2,13.2,onset,0.0,0.002,polycrystal,Solid-State Reaction,
sc_atlas:24837,10.1103/PhysRevLett.101.207004,,2008,SrFe₂₋ₓCoₓAs₂,SrFe1.8Co0.2As2,19.2,onset,0.0,0.002,polycrystal,Solid-State Reaction,
sc_atlas:24841,10.1103/PhysRevLett.101.207004,,2008,SrFe₂₋ₓCoₓAs₂,SrFe1.8Co0.2As2,19.4,unknown,0.0,0.0,polycrystal,Solid-State Reaction,
sc_atlas:24609,10.1103/PhysRevLett.101.227001,,2008,La₂₋ₓSrₓCuO₄,La1.85Sr0.15CuO4,38.0,unknown,0.0,0.0,single_crystal,unknown,
sc_atlas:24608,10.1103/PhysRevLett.101.227001,,2008,La₂₋ₓSrₓCuO₄,La1.9Sr0.1CuO4,30.0,unknown,0.0,0.0,single_crystal,unknown,
sc_atlas:24108,10.1103/PhysRevLett.101.227003,,2007,Mo₀.₇₉Ge₀.₂₁,Mo0.79Ge0.21,4.02,unknown,0.0,0.0,nanostructure,Physical Vapor Deposition,
sc_atlas:25123,10.1103/PhysRevLett.101.237002,,2008,YNi₂B₂C,YNi2B2C,15.2,unknown,0.0,0.0,unknown,Melt Growth,
sc_atlas:24614,10.1103/PhysRevLett.101.257004,,2008,LaO₁₋ₓFₓFeAs,LaO0.9F0.1FeAs,26.8,unknown,0.0,0.0,unknown,Solid-State Reaction,
sc_atlas:24943,10.1103/PhysRevLett.101.257006,,2008,Ba₀.₆K₀.₄Fe₂As₂,Ba0.6K0.4Fe2As2,35.8,unknown,0.0,0.002,single_crystal,Flux Growth,
sc_atlas:24942,10.1103/PhysRevLett.101.257006,,2008,Ba₀.₆K₀.₄Fe₂As₂,Ba0.6K0.4Fe2As2,36.2,unknown,0.0,0.0,single_crystal,Flux Growth,
sc_atlas:24757,10.1103/PhysRevLett.102.017002,,2009,PrFeAsO₁₋ᵧ,PrFeAsO0.6,35.0,unknown,0.0,0.0,unknown,Solid-State Reaction,
sc_atlas:24956,10.1103/PhysRevLett.102.047003,,2009,Ba₀.₆K₀.₄Fe₂As₂,Ba0.6K0.4Fe2As2,37.0,unknown,0.0,0.0,unknown,Flux Growth,
sc_atlas:26471,10.1103/PhysRevLett.102.077001,,2009,Nb,Nb,6.74,unknown,0.0,0.0,thin_film,Physical Vapor Deposition; Nanofabrication & Exfoliation,Si
sc_atlas:26472,10.1103/PhysRevLett.102.077001,,2009,Nb,Nb,7.23,unknown,0.0,0.0,thin_film,Physical Vapor Deposition; Nanofabrication & Exfoliation,Si
sc_atlas:14871,10.1103/PhysRevLett.102.087001,,2009,"La(O,F)FeAs",LaO0.92F0.08FeAs,26.0,unknown,0.0,0.0,polycrystal,Solid-State Reaction,
sc_atlas:14872,10.1103/PhysRevLett.102.087001,,2009,LaOFeP,LaOFeP,5.0,unknown,0.0,0.0,polycrystal,Solid-State Reaction,
sc_atlas:25073,10.1103/PhysRevLett.102.097002,,2009,BaFe₁.₈Co₀.₂As₂,BaFe1.8Co0.2As2,25.3,unknown,0.0,0.0,single_crystal,Flux Growth,
sc_atlas:25251,10.1103/PhysRevLett.102.107006,,2009,BaFe₁.₉Ni₀.₁As₂,BaFe1.9Ni0.1As2,20.0,unknown,0.0,0.0,single_crystal,Flux Growth,
sc_atlas:25252,10.1103/PhysRevLett.102.107006,,2009,BaFe₁.₉Ni₀.₁As₂,BaFe1.9Ni0.1As2,20.2,onset,0.0,0.0,single_crystal,Flux Growth,
sc_atlas:25346,10.1103/PhysRevLett.102.117001,,2009,MgB₂,MgB2,38.6,unknown,0.0,0.0,unknown,Solid-State Reaction,
sc_atlas:25229,10.1103/PhysRevLett.102.117004,,2009,"Sr(Fe,Co)₂As₂",SrFe1.8Co0.2As2,17.1,midpoint,0.0,0.0,unknown,Physical Vapor Deposition,"$ (\mathrm{La}, \mathrm{Sr})(\mathrm{Al}, \mathrm{Ta})\mathrm{O}_{3} $"
sc_atlas:25169,10.1103/PhysRevLett.102.117006,,2009,Ba₁₋ₓKₓFe₂As₂,Ba0.59K0.41Fe2As2,32.0,onset,0.0,0.0,single_crystal,Flux Growth,
sc_atlas:25319,10.1103/PhysRevLett.102.117007,,2009,LaNiC₂,LaNiC2,2.7,onset,0.0,0.0,unknown,Melt Growth,
sc_atlas:24991,10.1103/PhysRevLett.102.127003,,2009,Sr₁₋ₓKₓFe₂As₂,Sr0.8K0.2Fe2As2,25.0,zero,0.0,0.0,single_crystal,Flux Growth,
sc_atlas:25184,10.1103/PhysRevLett.102.137002,,2009,EuFe₂(As₀.₇P₀.₃)₂,EuFe2As1.4P0.6,26.0,midpoint,0.0,0.0,polycrystal,Solid-State Reaction,
sc_atlas:25269,10.1103/PhysRevLett.102.147001,,2009,LaFePO,LaFePO,5.6,midpoint,0.0,0.0,single_crystal,Flux Growth,
sc_atlas:25215,10.1103/PhysRevLett.102.147004,,2009,BaNi₂As₂,BaNi2As2,0.68,unknown,0.0,0.0,unknown,Flux Growth,
sc_atlas:25214,10.1103/PhysRevLett.102.147004,,2009,BaNi₂As₂,BaNi2As2,0.7,unknown,0.0,0.0,unknown,Flux Growth,
sc_atlas:25575,10.1103/PhysRevLett.102.166402,,2009,2H-NbSe₂,NbSe2,7.2,unknown,0.0,0.0,unknown,unknown,
sc_atlas:25515,10.1103/PhysRevLett.102.167003,,2009,UCoGe,UCoGe,0.5,unknown,0.0,0.0,unknown,unknown,
sc_atlas:25516,10.1103/PhysRevLett.102.167003,,2009,UCoGe,UCoGe,0.8,onset,0.0,0.0,unknown,unknown,
sc_atlas:25008,10.1103/PhysRevLett.102.177002,,2008,TbTe₃,TbTe3,1.2,unknown,2.3,0.0,unknown,Melt Growth,
sc_atlas:25009,10.1103/PhysRevLett.102.177002,,2008,TbTe₃,TbTe3,4.0,onset,12.4,0.0,unknown,Melt Growth,
sc_atlas:25408,10.1103/PhysRevLett.102.177005,,2009,β-Fe₁.₀₁Se,Fe1.01Se,14.0,unknown,0.7,0.0,unknown,unknown,
sc_atlas:25409,10.1103/PhysRevLett.102.177005,,2009,β-Fe₁.₀₁Se,Fe1.01Se,16.0,unknown,1.4,0.0,unknown,unknown,
sc_atlas:25410,10.1103/PhysRevLett.102.177005,,2009,β-Fe₁.₀₁Se,Fe1.01Se,22.0,unknown,2.2,0.0,unknown,unknown,
sc_atlas:25407,10.1103/PhysRevLett.102.177005,,2009,β-Fe₁.₀₁Se,Fe1.01Se,9.0,unknown,0.0,0.0,unknown,unknown,
sc_atlas:24815,10.1103/PhysRevLett.102.187003,,2008,Ba₁₋ₓKₓFe₂As₂,Ba0.55K0.45Fe2As2,28.0,unknown,0.0,0.0,unknown,Flux Growth,
sc_atlas:25277,10.1103/PhysRevLett.102.187004,,2008,Ba(Fe₀.₉₂Co₀.₀₈)₂As₂,BaFe1.84Co0.16As2,19.8,unknown,0.0,0.005,single_crystal,Flux Growth,
sc_atlas:25278,10.1103/PhysRevLett.102.187004,,2008,Ba(Fe₀.₉₂Co₀.₀₈)₂As₂,BaFe1.84Co0.16As2,21.8,midpoint,0.0,0.0,single_crystal,Flux Growth,
sc_atlas:25857,10.1103/PhysRevLett.102.197001,,2009,CeIrIn₅,CeIrIn5,0.23,midpoint,0.242,0.0,single_crystal,Flux Growth,
sc_atlas:25854,10.1103/PhysRevLett.102.197001,,2009,CeIrIn₅,CeIrIn5,0.4,midpoint,0.0,0.0,single_crystal,Flux Growth,
sc_atlas:25856,10.1103/PhysRevLett.102.197001,,2009,CeIrIn₅,CeIrIn5,0.67,midpoint,0.517,0.0,single_crystal,Flux Growth,
sc_atlas:25855,10.1103/PhysRevLett.102.197001,,2009,CeIrIn₅,CeIrIn5,1.05,unknown,2.9000000000000004,0.0,single_crystal,Flux Growth,
sc_atlas:25111,10.1103/PhysRevLett.102.207001,,2009,Ba₁₋ₓKₓFe₂As₂,Ba0.45K0.55Fe2As2,25.0,unknown,0.0,0.0,unknown,Flux Growth,
sc_atlas:25110,10.1103/PhysRevLett.102.207001,,2009,Ba₁₋ₓKₓFe₂As₂,Ba0.45K0.55Fe2As2,26.4,unknown,0.0,0.0,unknown,Flux Growth,
sc_atlas:25112,10.1103/PhysRevLett.102.207001,,2009,Ba₁₋ₓKₓFe₂As₂,Ba0.45K0.55Fe2As2,32.7,unknown,0.0,0.0,unknown,Flux Growth,
sc_atlas:25447,10.1103/PhysRevLett.102.227601,,2009,CaFe₂As₂,CaFe2As2,7.2,onset,0.5,0.0,unknown,unknown,
sc_atlas:25341,10.1103/PhysRevLett.102.237002,,2009,ErRh₄B₄,ErRh4B4,8.0,unknown,0.0,0.0,unknown,Melt Growth,
sc_atlas:25240,10.1103/PhysRevLett.103.037004,,2009,La₂₋ₓSrₓCuO₄,La1.85Sr0.15CuO4,39.0,unknown,0.0,0.0,unknown,Melt Growth,
sc_atlas:25239,10.1103/PhysRevLett.103.037004,,2009,La₂₋ₓSrₓCuO₄,La1.93Sr0.07CuO4,14.0,unknown,0.0,0.0,unknown,Melt Growth,
sc_atlas:25228,10.1103/PhysRevLett.103.037005,,2009,SrFe₂As₂,SrFe2As2,21.0,midpoint,0.0,0.0,single_crystal,Flux Growth,
sc_atlas:25632,10.1103/PhysRevLett.103.067008,,2009,FeSe₀.₄Te₀.₆,FeSe0.4Te0.6,14.0,onset,0.0,0.0,single_crystal,Flux Growth,
sc_atlas:25432,10.1103/PhysRevLett.103.067010,,2009,SrFe₁.₇₅Co₀.₂₅As₂,SrFe1.75Co0.25As2,13.3,onset,0.0,0.002,unknown,unknown,
sc_atlas:25461,10.1103/PhysRevLett.103.087001,,2009,Ba(Fe₀.₉₅₃Co₀.₀₄₇)₂As₂,BaFe1.906Co0.094As2,15.0,unknown,0.0,0.0,unknown,unknown,
sc_atlas:25519,10.1103/PhysRevLett.103.087002,,2009,BaFe₁.₉₂Co₀.₀₈As₂,BaFe1.92Co0.08As2,11.0,unknown,0.0,0.0,unknown,Flux Growth,
sc_atlas:25802,10.1103/PhysRevLett.103.097003,,2009,UCoGe,UCoGe,0.6,onset,0.0,0.0,unknown,unknown,
sc_atlas:25510,10.1103/PhysRevLett.103.127003,,2009,LaFePO,LaFePO,2.0,unknown,0.0,0.0,unknown,unknown,
sc_atlas:25509,10.1103/PhysRevLett.103.127003,,2009,LaFePO,LaFePO,6.0,unknown,0.0,0.0,unknown,unknown,
sc_atlas:25350,10.1103/PhysRevLett.103.147002,,2009,PrPt₄Ge₁₂,PrPt4Ge12,7.9,unknown,0.0,0.0,unknown,unknown,
sc_atlas:25883,10.1103/PhysRevLett.103.236403,,2009,Pr₀.₈₈LaCe₀.₁₂CuO₄,Pr0.88LaCe0.12CuO4,24.0,unknown,0.0,0.0,unknown,unknown,
sc_atlas:25935,10.1103/PhysRevLett.103.237003,,2009,CeCoIn₅,CeCoIn5,2.3,unknown,0.0,0.0,unknown,Flux Growth,
sc_atlas:25456,10.1103/PhysRevLett.103.257001,,2009,SnMo₆S₈,SnMo6S8,14.2,unknown,0.0,0.0,unknown,Melt Growth,
sc_atlas:25479,10.1103/PhysRevLett.103.257003,,2009,"(Ba,K)Fe₂As₂",Ba0.6K0.4Fe2As2,37.32,unknown,0.0,0.0005,unknown,Solid-State Reaction,
sc_atlas:25483,10.1103/PhysRevLett.103.257003,,2009,"(Ba,K)Fe₂As₂",Ba0.6K0.4Fe2As2,37.39,unknown,0.0,0.0005,unknown,Solid-State Reaction,
sc_atlas:25481,10.1103/PhysRevLett.103.257003,,2009,"(Ba,K)Fe₂As₂",Ba0.6K0.4Fe2As2,37.42,unknown,0.0,0.0005,unknown,Solid-State Reaction,
sc_atlas:25475,10.1103/PhysRevLett.103.257003,,2009,"(Ba,K)Fe₂As₂",Ba0.6K0.4Fe2As2,37.51,unknown,0.0,0.0005,unknown,Solid-State Reaction,
sc_atlas:25477,10.1103/PhysRevLett.103.257003,,2009,"(Ba,K)Fe₂As₂",Ba0.6K0.4Fe2As2,37.54,unknown,0.0,0.0005,unknown,Solid-State Reaction,
sc_atlas:25473,10.1103/PhysRevLett.103.257003,,2009,"(Ba,K)Fe₂As₂",Ba0.6K0.4Fe2As2,37.56,unknown,0.0,0.0005,unknown,Solid-State Reaction,
sc_atlas:25480,10.1103/PhysRevLett.103.257003,,2009,"(Ba,K)Fe₂As₂",Ba0.6K0.4Fe2As2,37.75,unknown,0.0,0.0005,unknown,Solid-State Reaction,
sc_atlas:25476,10.1103/PhysRevLett.103.257003,,2009,"(Ba,K)Fe₂As₂",Ba0.6K0.4Fe2As2,37.76,unknown,0.0,0.0005,unknown,Solid-State Reaction,
sc_atlas:25482,10.1103/PhysRevLett.103.257003,,2009,"(Ba,K)Fe₂As₂",Ba0.6K0.4Fe2As2,37.77,unknown,0.0,0.0005,unknown,Solid-State Reaction,
sc_atlas:25471,10.1103/PhysRevLett.103.257003,,2009,"(Ba,K)Fe₂As₂",Ba0.6K0.4Fe2As2,37.79,unknown,0.0,0.0005,unknown,Solid-State Reaction,
sc_atlas:25474,10.1103/PhysRevLett.103.257003,,2009,"(Ba,K)Fe₂As₂",Ba0.6K0.4Fe2As2,37.82,unknown,0.0,0.0005,unknown,Solid-State Reaction,
sc_atlas:25472,10.1103/PhysRevLett.103.257003,,2009,"(Ba,K)Fe₂As₂",Ba0.6K0.4Fe2As2,37.91,unknown,0.0,0.0005,unknown,Solid-State Reaction,
sc_atlas:25470,10.1103/PhysRevLett.103.257003,,2009,"(Ba,K)Fe₂As₂",Ba0.6K0.4Fe2As2,38.0,unknown,0.0,0.0,unknown,Solid-State Reaction,
sc_atlas:26155,10.1103/PhysRevLett.104.017002,,2010,CeIrSi₃,CeIrSi3,1.2,unknown,2.8,1.326,unknown,Melt Growth,
sc_atlas:26154,10.1103/PhysRevLett.104.017002,,2010,CeIrSi₃,CeIrSi3,1.6,unknown,2.6,0.0,unknown,Melt Growth,
sc_atlas:26075,10.1103/PhysRevLett.104.017003,,2010,90 nm thick film on SrTiO₃,FeTe,10.6,zero,0.0,0.0,thin_film,Physical Vapor Deposition; Nanofabrication & Exfoliation,SrTiO3
sc_atlas:26073,10.1103/PhysRevLett.104.017003,,2010,FeTe,FeTe,13.0,onset,0.0,0.0,thin_film,Physical Vapor Deposition; Nanofabrication & Exfoliation,MgO
sc_atlas:26074,10.1103/PhysRevLett.104.017003,,2010,FeTe,FeTe,9.1,zero,0.0,0.0,thin_film,Physical Vapor Deposition; Nanofabrication & Exfoliation,MgO
sc_atlas:26060,10.1103/PhysRevLett.104.037002,,2010,CeCoIn₅,CeCoIn5,2.3,unknown,0.0,0.0,unknown,unknown,
sc_atlas:25900,10.1103/PhysRevLett.104.057001,,2010,Cu₀.₁₂Bi₂Se₃ single crystal,Cu0.12Bi2Se3,3.8,unknown,0.0,0.0,unknown,Melt Growth,
sc_atlas:26059,10.1103/PhysRevLett.104.057006,,2010,Ba(Fe₁₋ₓCoₓ)₂As₂,BaFe1.876Co0.124As2,23.0,onset,0.0,0.0,unknown,Flux Growth,
sc_atlas:25867,10.1103/PhysRevLett.104.057007,,2010,NaFe₁₋ₓCoₓAs,NaFe0.975Co0.025As,21.0,unknown,0.0,0.005,polycrystal,Solid-State Reaction,
sc_atlas:25866,10.1103/PhysRevLett.104.057007,,2010,NaFe₁₋ₓCoₓAs,NaFeAs,10.0,onset,0.0,0.005,polycrystal,Solid-State Reaction,
sc_atlas:25725,10.1103/PhysRevLett.104.067002,,2010,Ba(Fe₁₋ₓCoₓ)₂As₂,BaFe1.772Co0.228As2,10.1,zero,0.0,0.0,unknown,Flux Growth,
sc_atlas:25724,10.1103/PhysRevLett.104.067002,,2010,Ba(Fe₁₋ₓCoₓ)₂As₂,BaFe1.784Co0.216As2,14.6,zero,0.0,0.0,unknown,Flux Growth,
sc_atlas:25723,10.1103/PhysRevLett.104.067002,,2010,Ba(Fe₁₋ₓCoₓ)₂As₂,BaFe1.852Co0.148As2,22.2,zero,0.0,0.0,unknown,Flux Growth,
sc_atlas:25722,10.1103/PhysRevLett.104.067002,,2010,Ba(Fe₁₋ₓCoₓ)₂As₂,BaFe1.904Co0.096As2,17.1,zero,0.0,0.0,unknown,Flux Growth,
sc_atlas:26011,10.1103/PhysRevLett.104.087002,,2010,NdFeAsO₀.₇F₀.₃,NdFeAsO0.7F0.3,46.4,unknown,0.0,0.0,single_crystal,Flux Growth,
sc_atlas:26099,10.1103/PhysRevLett.104.087004,,2010,FeSe₁₋ₓ,FeSe0.94,10.2,unknown,0.28,0.0,unknown,Solid-State Reaction,
sc_atlas:26100,10.1103/PhysRevLett.104.087004,,2010,FeSe₁₋ₓ,FeSe0.94,11.6,unknown,0.42,0.0,unknown,Solid-State Reaction,
sc_atlas:26101,10.1103/PhysRevLett.104.087004,,2010,FeSe₁₋ₓ,FeSe0.94,12.4,unknown,0.58,0.0,unknown,Solid-State Reaction,
sc_atlas:26103,10.1103/PhysRevLett.104.087004,,2010,FeSe₁₋ₓ,FeSe0.94,12.6,unknown,0.84,0.0,unknown,Solid-State Reaction,
sc_atlas:26102,10.1103/PhysRevLett.104.087004,,2010,FeSe₁₋ₓ,FeSe0.94,12.8,unknown,0.76,0.0,unknown,Solid-State Reaction,
sc_atlas:26098,10.1103/PhysRevLett.104.087004,,2010,FeSe₁₋ₓ,FeSe0.94,8.3,unknown,0.0,0.0,unknown,Solid-State Reaction,
sc_atlas:25996,10.1103/PhysRevLett.104.087005,,2010,KFe₂As₂,KFe2As2,3.0,midpoint,0.0,0.0,single_crystal,Flux Growth,
sc_atlas:26298,10.1103/PhysRevLett.104.187001,,2010,LiFeAs,LiFeAs,17.0,unknown,0.0,0.0,unknown,Flux Growth,
sc_atlas:26087,10.1103/PhysRevLett.104.187002,,2010,FeTeₓSe₁₋ₓ,FeTe0.5Se0.5,14.0,unknown,0.0,0.0,unknown,unknown,
sc_atlas:26088,10.1103/PhysRevLett.104.187002,,2010,crystal B,FeTe0.5Se0.5,15.0,unknown,0.0,0.0,unknown,unknown,
sc_atlas:26272,10.1103/PhysRevLett.104.217002,,2010,FeSe₀.₅Te₀.₅,FeSe0.5Te0.5,11.0,zero,0.0,0.0,thin_film,Physical Vapor Deposition,MgO
sc_atlas:26271,10.1103/PhysRevLett.104.217002,,2010,FeSe₀.₅Te₀.₅,FeSe0.5Te0.5,15.0,onset,0.0,0.0,thin_film,Physical Vapor Deposition,MgO
sc_atlas:26592,10.1103/PhysRevLett.104.227002,,2010,PuCoGa₅,PuCoGa5,18.0,unknown,0.0,0.0,unknown,unknown,
sc_atlas:26591,10.1103/PhysRevLett.104.227002,,2010,PuCoGa₅,PuCoGa5,18.5,unknown,0.0,0.0,unknown,unknown,
sc_atlas:15583,10.1103/PhysRevLett.104.256402,,2010,Cs3C60 (A15 structure),Cs3C60,40.0,unknown,0.0,0.0,unknown,Solid-State Reaction,
sc_atlas:25603,10.1103/PhysRevLett.105.027005,,2010,Ba₀.₆K₀.₄Fe₂As₂,Ba0.6K0.4Fe2As2,37.0,unknown,0.0,0.0,unknown,Flux Growth,
sc_atlas:26648,10.1103/PhysRevLett.105.037004,,2010,SmFeAsO₁₋ᵧ,SmFeAsO0.77H0.12,53.79,unknown,0.0,0.0005,polycrystal,Solid-State Reaction,
sc_atlas:26649,10.1103/PhysRevLett.105.037004,,2010,SmFeAsO₁₋ᵧ,SmFeAsO0.77H0.12,53.8,unknown,0.0,0.0005,polycrystal,Solid-State Reaction,
sc_atlas:26650,10.1103/PhysRevLett.105.037004,,2010,SmFeAsO₁₋ᵧ,SmFeAsO0.77H0.12,53.96,unknown,0.0,0.0005,polycrystal,Solid-State Reaction,
sc_atlas:26651,10.1103/PhysRevLett.105.037004,,2010,SmFeAsO₁₋ᵧ,SmFeAsO0.77H0.12,53.98,unknown,0.0,0.0005,polycrystal,Solid-State Reaction,
sc_atlas:26645,10.1103/PhysRevLett.105.037004,,2010,SmFeAsO₁₋ᵧ,SmFeAsO0.77H0.12,54.0,unknown,0.0,0.0,polycrystal,Solid-State Reaction,
sc_atlas:26646,10.1103/PhysRevLett.105.037004,,2010,SmFeAsO₁₋ᵧ,SmFeAsO0.77H0.12,54.02,unknown,0.0,0.0005,polycrystal,Solid-State Reaction,
sc_atlas:26647,10.1103/PhysRevLett.105.037004,,2010,SmFeAsO₁₋ᵧ,SmFeAsO0.77H0.12,54.07,unknown,0.0,0.0005,polycrystal,Solid-State Reaction,
sc_atlas:26657,10.1103/PhysRevLett.105.037004,,2010,SmFeAsO₁₋ᵧ,SmFeAsO0.77H0.12,54.1,onset,0.0,0.0,polycrystal,Solid-State Reaction,
sc_atlas:26653,10.1103/PhysRevLett.105.037004,,2010,SmFeAsO₁₋ᵧ,SmFeAsO0.77H0.12,54.12,unknown,0.0,0.0005,polycrystal,Solid-State Reaction,
sc_atlas:26654,10.1103/PhysRevLett.105.037004,,2010,SmFeAsO₁₋ᵧ,SmFeAsO0.77H0.12,54.13,unknown,0.0,0.0005,polycrystal,Solid-State Reaction,
sc_atlas:26656,10.1103/PhysRevLett.105.037004,,2010,SmFeAsO₁₋ᵧ,SmFeAsO0.77H0.12,54.15,onset,0.0,0.0,polycrystal,Solid-State Reaction,
sc_atlas:26655,10.1103/PhysRevLett.105.037004,,2010,SmFeAsO₁₋ᵧ,SmFeAsO0.77H0.12,54.18,unknown,0.0,0.0005,polycrystal,Solid-State Reaction,
sc_atlas:26467,10.1103/PhysRevLett.105.057001,,2010,BaFe₁.₈₉Co₀.₁₁As₂,BaFe1.89Co0.11As2,21.7,midpoint,0.0,0.0,single_crystal,Flux Growth,
sc_atlas:26185,10.1103/PhysRevLett.105.067002,,2010,LiFeAs,LiFeAs,18.0,onset,0.0,0.0,unknown,Flux Growth,
sc_atlas:11587,10.1103/physrevlett.105.117003,,2010,Ba₁₋ₓKₓFe₂As₂,Ba0.6K0.4Fe2As2,38.0,unknown,0.0,0.0,unknown,Flux Growth,
sc_atlas:26813,10.1103/PhysRevLett.105.157001,,2010,SnO,SnO,0.4,onset,16.2,0.0,unknown,unknown,
sc_atlas:26812,10.1103/PhysRevLett.105.157001,,2010,SnO,SnO,1.4,onset,9.3,0.0,unknown,unknown,
sc_atlas:26466,10.1103/PhysRevLett.105.167003,,2010,Ba(Fe₁₋ₓCoₓ)₂As₂,BaFe1.84Co0.16As2,18.5,midpoint,0.0,0.0,unknown,unknown,
sc_atlas:26465,10.1103/PhysRevLett.105.167003,,2010,Ba(Fe₁₋ₓCoₓ)₂As₂,BaFe1.84Co0.16As2,23.7,midpoint,0.0,0.0,unknown,unknown,
sc_atlas:26723,10.1103/PhysRevLett.105.167005,,2010,SmFeAsO₁₋ₓFₓ,SmFeAsO0.8F0.2,45.0,unknown,0.0,0.0,unknown,Solid-State Reaction,
sc_atlas:15763,10.1103/PhysRevLett.105.187001,,2010,CeCoIn5,CeCoIn5,2.3,zero,0.0,0.0,unknown,Flux Growth,
sc_atlas:11588,10.1103/physrevlett.105.197001,,2010,Fe₁₊yTe₁₋ₓSeₓ,Fe1.03Te0.7Se0.3,13.0,unknown,0.0,0.0,unknown,Melt Growth,
sc_atlas:25267,10.1103/PhysRevLett.105.206402,,2010,β″-(BEDT-TTF)₂SF₅CH₂CF₂SO₃,C22H18F7O3S18,5.0,unknown,0.0,0.0,unknown,unknown,
sc_atlas:25268,10.1103/PhysRevLett.105.206402,,2010,β″-(BEDT-TTF)₂SF₅CH₂CF₂SO₃,C22H18F7O3S18,5.4,unknown,0.0,0.0,unknown,unknown,
sc_atlas:26794,10.1103/PhysRevLett.105.237002,,2010,Ba(Fe₁₋ₓCoₓ)₂As₂,BaFe1.8Co0.2As2,22.6,unknown,0.0,0.0,unknown,Flux Growth,
sc_atlas:26793,10.1103/PhysRevLett.105.237002,,2010,Ba(Fe₁₋ₓCoₓ)₂As₂,BaFe1.8Co0.2As2,24.5,onset,0.0,0.0,unknown,Flux Growth,
sc_atlas:26753,10.1103/PhysRevLett.105.257006,,2010,Nb₀.₅Ti₀.₅N,Nb0.5Ti0.5N,12.0,unknown,0.0,0.0,thin_film,unknown,SiO2
sc_atlas:15647,10.1103/PhysRevLett.105.267002,,2010,Ba1-xKxFe2As2,Ba0.45K0.55Fe2As2,34.0,unknown,0.0,0.0,polycrystal,unknown,
sc_atlas:15648,10.1103/PhysRevLett.105.267002,,2010,NdFeAsO1-xFx,NdFeAsO0.9F0.1,36.0,unknown,0.0,0.0,polycrystal,unknown,
sc_atlas:15649,10.1103/PhysRevLett.105.267002,,2010,PrFeAsO1-y,PrFeAsO0.9,35.0,unknown,0.0,0.0,polycrystal,Solid-State Reaction,
sc_atlas:27094,10.1103/PhysRevLett.106.017002,,2011,La₂₋ₓSrₓCuO₄,La1.9Sr0.1CuO4,15.0,onset,0.0,0.0,thin_film,Physical Vapor Deposition,SrTiO3
sc_atlas:27093,10.1103/PhysRevLett.106.017002,,2011,La₂₋ₓSrₓCuO₄,La1.9Sr0.1CuO4,28.0,onset,0.0,0.0,thin_film,Physical Vapor Deposition,SrTiO3
sc_atlas:15708,10.1103/PhysRevLett.106.017003,,2011,PbMo6S8,PbMo6S8,14.9,unknown,0.0,0.0,single_crystal,Flux Growth,
sc_atlas:15709,10.1103/PhysRevLett.106.017003,,2011,SnMo6S8,SnMo6S8,14.2,unknown,0.0,0.0,single_crystal,Flux Growth,
sc_atlas:26595,10.1103/PhysRevLett.106.047001,,2011,NbN,NbN,11.9,unknown,0.0,0.0,thin_film,Physical Vapor Deposition; Nanofabrication & Exfoliation,MgO
sc_atlas:26593,10.1103/PhysRevLett.106.047001,,2011,NbN,NbN,16.8,unknown,0.0,0.0,thin_film,Physical Vapor Deposition; Nanofabrication & Exfoliation,MgO
sc_atlas:26599,10.1103/PhysRevLett.106.047001,,2011,NbN,NbN,2.27,unknown,0.0,0.0,thin_film,Physical Vapor Deposition; Nanofabrication & Exfoliation,MgO
sc_atlas:26597,10.1103/PhysRevLett.106.047001,,2011,NbN,NbN,4.1,unknown,0.0,0.0,thin_film,Physical Vapor Deposition; Nanofabrication & Exfoliation,MgO
sc_atlas:26596,10.1103/PhysRevLett.106.047001,,2011,NbN,NbN,6.0,unknown,0.0,0.0,thin_film,Physical Vapor Deposition; Nanofabrication & Exfoliation,MgO
sc_atlas:26802,10.1103/PhysRevLett.106.047006,,2011,"RBa₂Cu₃O₇₋δ (R=Y, Gd, Eu)",YBa2Cu3O6.6,58.0,unknown,0.0,0.0,unknown,Flux Growth; Solid-State Reaction,
sc_atlas:15832,10.1103/PhysRevLett.106.057002,,2011,CeNi0.8Bi2,CeNi0.8Bi2,4.0,zero,0.0,0.0,polycrystal,Solid-State Reaction,
sc_atlas:15831,10.1103/PhysRevLett.106.057002,,2011,CeNi0.8Bi2,CeNi0.8Bi2,4.2,onset,0.0,0.0,polycrystal,Solid-State Reaction,
sc_atlas:15833,10.1103/PhysRevLett.106.057002,,2011,LaNi0.65Bi2,LaNi0.65Bi2,4.0,unknown,0.0,0.0,polycrystal,Solid-State Reaction,
sc_atlas:15834,10.1103/PhysRevLett.106.057002,,2011,NdNi0.89Bi2,NdNi0.89Bi2,4.1,unknown,0.0,0.0,polycrystal,Solid-State Reaction,
sc_atlas:15835,10.1103/PhysRevLett.106.057002,,2011,YNi0.85Bi2,YNi0.85Bi2,4.1,unknown,0.0,0.0,polycrystal,Solid-State Reaction,
sc_atlas:27029,10.1103/PhysRevLett.106.067001,,2011,Ba(Fe₁₋ₓCoₓ)₂As₂,BaFe1.78Co0.22As2,13.5,unknown,0.0,0.0,unknown,unknown,
sc_atlas:27028,10.1103/PhysRevLett.106.067001,,2011,Ba(Fe₁₋ₓCoₓ)₂As₂,BaFe1.83Co0.17As2,19.6,unknown,0.0,0.0,unknown,unknown,
sc_atlas:27027,10.1103/PhysRevLett.106.067001,,2011,Ba(Fe₁₋ₓCoₓ)₂As₂,BaFe1.86Co0.14As2,22.4,unknown,0.0,0.0,unknown,unknown,
sc_atlas:27026,10.1103/PhysRevLett.106.067001,,2011,Ba(Fe₁₋ₓCoₓ)₂As₂,BaFe1.898Co0.102As2,18.6,unknown,0.0,0.0,unknown,unknown,
sc_atlas:27025,10.1103/PhysRevLett.106.067001,,2011,Ba(Fe₁₋ₓCoₓ)₂As₂,BaFe1.902Co0.098As2,15.5,unknown,0.0,0.0,unknown,unknown,
sc_atlas:27024,10.1103/PhysRevLett.106.067001,,2011,Ba(Fe₁₋ₓCoₓ)₂As₂,BaFe1.902Co0.098As2,15.8,unknown,0.0,0.0,unknown,unknown,
sc_atlas:26930,10.1103/PhysRevLett.106.087002,,2010,BaSi₂,BaSi2,4.0,onset,0.0,0.0,polycrystal,Solid-State Reaction,
sc_atlas:26931,10.1103/PhysRevLett.106.087002,,2010,BaSi₂,BaSi2,8.7,onset,0.0,0.0,polycrystal,Solid-State Reaction,
sc_atlas:26682,10.1103/PhysRevLett.106.087004,,2011,Ba(Fe₁₋ₓCoₓ)₂As₂,BaFe1.76Co0.24As2,20.0,unknown,0.0,0.0,unknown,Flux Growth,
sc_atlas:26681,10.1103/PhysRevLett.106.087004,,2011,Ba(Fe₁₋ₓCoₓ)₂As₂,BaFe1.88Co0.12As2,14.0,unknown,0.0,0.0,unknown,Flux Growth,
sc_atlas:27121,10.1103/PhysRevLett.106.107001,,2011,(Tl₀.₅₈Rb₀.₄₂)Fe₁.₇₂Se₂,Tl0.58Rb0.42Fe1.72Se2,32.0,onset,0.0,0.0,unknown,Melt Growth,
sc_atlas:27096,10.1103/PhysRevLett.106.117602,,2011,Cs₀.₈(FeSe₀.₉₈)₂,Cs0.8Fe2Se1.96,29.6,unknown,0.0,0.0,unknown,Melt Growth,
sc_atlas:27330,10.1103/PhysRevLett.106.127004,,2011,CuₓBi₂Se₃,Cu0.29Bi2Se3,2.8,zero,0.0,0.0,unknown,Melt Growth; Solution-based synthesis/processing,
sc_atlas:27331,10.1103/PhysRevLett.106.127004,,2011,CuₓBi₂Se₃,Cu0.29Bi2Se3,3.2,midpoint,0.0,0.0,unknown,Melt Growth; Solution-based synthesis/processing,
sc_atlas:27329,10.1103/PhysRevLett.106.127004,,2011,CuₓBi₂Se₃,Cu0.29Bi2Se3,3.6,onset,0.0,0.0,unknown,Melt Growth; Solution-based synthesis/processing,
sc_atlas:27116,10.1103/PhysRevLett.106.136809,,2011,SrTiO₃,SrTiO3,0.4,onset,0.0,0.0,thin_film,Solid-State Reaction; Nanofabrication & Exfoliation,SrTiO3
sc_atlas:27295,10.1103/PhysRevLett.106.137004,,2011,CeCoIn₅,CeCoIn5,2.3,unknown,0.0,0.0,unknown,unknown,
sc_atlas:27275,10.1103/PhysRevLett.106.167004,,2011,Al,Al,1.1,unknown,0.0,0.0,thin_film,Physical Vapor Deposition; Nanofabrication & Exfoliation,Al2O3
sc_atlas:27276,10.1103/PhysRevLett.106.167004,,2011,Al,Al,1.11,unknown,0.0,0.0,thin_film,Physical Vapor Deposition; Nanofabrication & Exfoliation,Al2O3
sc_atlas:15942,10.1103/PhysRevLett.106.237001,,2011,(La1-xYx)Co2B2,La0.9Y0.1Co2B2,4.1,zero,0.0,0.0,unknown,Melt Growth,
sc_atlas:15943,10.1103/PhysRevLett.106.237001,,2011,(La1-xYx)Co2B2,La0.9Y0.1Co2B2,4.2,onset,0.0,0.001,unknown,Melt Growth,
sc_atlas:15941,10.1103/PhysRevLett.106.237001,,2011,(La1-xYx)Co2B2,La0.9Y0.1Co2B2,4.4,onset,0.0,0.0,unknown,Melt Growth,
sc_atlas:27497,10.1103/PhysRevLett.106.246404,,2011,CuₓZrTe₃,Cu0.05ZrTe3,3.8,onset,0.0,0.0,unknown,Chemical Vapor Transport,
sc_atlas:27346,10.1103/PhysRevLett.106.247002,,2011,Ba₁₋ₓKₓFe₂As₂,Ba0.72K0.28Fe2As2,31.0,unknown,0.0,0.0,single_crystal,Flux Growth,
sc_atlas:27345,10.1103/PhysRevLett.106.247002,,2011,Ba₁₋ₓKₓFe₂As₂,Ba0.72K0.28Fe2As2,32.5,onset,0.0,0.0,single_crystal,Flux Growth,
sc_atlas:27344,10.1103/PhysRevLett.106.247002,,2011,Ba₁₋ₓKₓFe₂As₂,Ba0.75K0.25Fe2As2,32.0,unknown,0.0,0.0,single_crystal,Flux Growth,
sc_atlas:27489,10.1103/PhysRevLett.107.047002,,2011,(Ca₄Al₂O₆₋ᵧ)(Fe₂As₂),Ca4Al2O5.785Fe2As2,27.0,onset,0.0,0.0,polycrystal,Solid-State Reaction,
sc_atlas:28090,10.1103/PhysRevLett.107.057001,,2011,AS-type single crystal,CeCu2Si2,0.46,onset,0.0,0.0,unknown,unknown,
sc_atlas:28091,10.1103/PhysRevLett.107.057001,,2011,AS-type single crystal,CeCu2Si2,0.6,unknown,0.06,0.0,unknown,unknown,
sc_atlas:27230,10.1103/PhysRevLett.107.067003,,2011,Al thin film,Al,2.7,unknown,0.0,0.0,unknown,Physical Vapor Deposition,glass
sc_atlas:27405,10.1103/PhysRevLett.107.077003,,2011,Sr₂RuO₄,Sr2RuO4,1.5,onset,0.0,0.0,thin_film,Nanofabrication & Exfoliation,SiO2
sc_atlas:27197,10.1103/PhysRevLett.107.137002,,2011,KₓFe₂₋ᵧSe₂₋₂S₂,K0.64Fe1.44Se2,31.0,zero,0.0,0.0,unknown,unknown,
sc_atlas:27196,10.1103/PhysRevLett.107.137002,,2011,KₓFe₂₋ᵧSe₂₋₂S₂,K0.64Fe1.44Se2,33.0,onset,0.0,0.0,unknown,unknown,
sc_atlas:27199,10.1103/PhysRevLett.107.137002,,2011,KₓFe₂₋ᵧSe₂₋₂S₂,K0.73Fe1.44Se1.68S0.32,31.0,zero,0.0,0.0,unknown,unknown,
sc_atlas:27198,10.1103/PhysRevLett.107.137002,,2011,KₓFe₂₋ᵧSe₂₋₂S₂,K0.73Fe1.44Se1.68S0.32,33.0,onset,0.0,0.0,unknown,unknown,
sc_atlas:27203,10.1103/PhysRevLett.107.137002,,2011,KₓFe₂₋ᵧSe₂₋₂S₂,K0.76Fe1.61Se0.96S1.04,16.0,zero,0.0,0.0,unknown,unknown,
sc_atlas:27202,10.1103/PhysRevLett.107.137002,,2011,KₓFe₂₋ᵧSe₂₋₂S₂,K0.76Fe1.61Se0.96S1.04,18.0,onset,0.0,0.0,unknown,unknown,
sc_atlas:27201,10.1103/PhysRevLett.107.137002,,2011,KₓFe₂₋ᵧSe₂₋₂S₂,K0.7Fe1.55Se1.01S0.99,21.0,zero,0.0,0.0,unknown,unknown,
sc_atlas:27200,10.1103/PhysRevLett.107.137002,,2011,KₓFe₂₋ᵧSe₂₋₂S₂,K0.7Fe1.55Se1.01S0.99,24.0,onset,0.0,0.0,unknown,unknown,
sc_atlas:15931,10.1103/PhysRevLett.107.137003,,2011,Cs2Fe4Se5,Cs2Fe4Se5,29.0,unknown,0.0,0.0,unknown,Melt Growth,
sc_atlas:15933,10.1103/PhysRevLett.107.137003,,2011,Rb2Fe4Se5,Rb2Fe4Se5,32.0,unknown,0.0,0.0,unknown,Melt Growth,
sc_atlas:27462,10.1103/PhysRevLett.107.177003,,2011,Ba₁₋ₓKₓFe₂As₂,Ba0.1K0.9Fe2As2,7.0,unknown,0.0,0.0,polycrystal,Solid-State Reaction,
sc_atlas:27461,10.1103/PhysRevLett.107.177003,,2011,Ba₁₋ₓKₓFe₂As₂,Ba0.6K0.4Fe2As2,38.0,unknown,0.0,0.0,polycrystal,Solid-State Reaction,
sc_atlas:27583,10.1103/PhysRevLett.107.177005,,2011,Rb₂Fe₄Se₅,Rb2Fe4Se5,32.0,onset,0.0,0.0,unknown,Melt Growth,
sc_atlas:27252,10.1103/PhysRevLett.107.177007,,2011,NbN,NbN,15.4,unknown,0.0,0.0,thin_film,Physical Vapor Deposition,MgO
sc_atlas:27646,10.1103/PhysRevLett.107.217001,,2011,CuₓBi₂Se₃,Cu0.3Bi2Se3,3.0,unknown,0.0,0.0,unknown,unknown,
sc_atlas:27647,10.1103/PhysRevLett.107.217001,,2011,CuₓBi₂Se₃,Cu0.3Bi2Se3,3.2,onset,0.0,0.0,unknown,unknown,
sc_atlas:27643,10.1103/PhysRevLett.107.217003,,2011,NbN,NbN,11.4,unknown,0.0,0.0,thin_film,Physical Vapor Deposition; Nanofabrication & Exfoliation,MgO
sc_atlas:27644,10.1103/PhysRevLett.107.217003,,2011,NbN,NbN,12.8,unknown,0.0,0.0,thin_film,Physical Vapor Deposition; Nanofabrication & Exfoliation,MgO
sc_atlas:27645,10.1103/PhysRevLett.107.217003,,2011,NbN,NbN,13.37,unknown,0.0,0.0,thin_film,Physical Vapor Deposition; Nanofabrication & Exfoliation,MgO
sc_atlas:27642,10.1103/PhysRevLett.107.217003,,2011,NbN,NbN,8.3,unknown,0.0,0.0,thin_film,Physical Vapor Deposition; Nanofabrication & Exfoliation,MgO
sc_atlas:16146,10.1103/PhysRevLett.107.227003,,2011,SmFe_{1-x}Ru_xAsO_{0.85}F_{0.15},SmFeAsO0.85F0.15,52.0,unknown,0.0,0.0,polycrystal,Solid-State Reaction,
sc_atlas:27658,10.1103/PhysRevLett.107.237001,,2011,Ba₁₋ₓKₓFe₂As₂,Ba0.75K0.25Fe2As2,32.6,unknown,0.0,0.0,polycrystal,Solid-State Reaction,
sc_atlas:27657,10.1103/PhysRevLett.107.237001,,2011,Ba₁₋ₓKₓFe₂As₂,Ba0.77K0.23Fe2As2,28.5,unknown,0.0,0.0,polycrystal,Solid-State Reaction,
sc_atlas:27656,10.1103/PhysRevLett.107.237001,,2011,Ba₁₋ₓKₓFe₂As₂,Ba0.81K0.19Fe2As2,22.7,unknown,0.0,0.0,polycrystal,Solid-State Reaction,
sc_atlas:27758,10.1103/PhysRevLett.107.277001,,2011,La₂₋ₓBaₓCuO₄,La1.875Ba0.125CuO4,5.0,unknown,0.0,0.0,unknown,unknown,
sc_atlas:27839,10.1103/PhysRevLett.108.027001,,2011,CeIrIn₅,CeIrIn5,0.4,unknown,0.0,0.0,single_crystal,Flux Growth,
sc_atlas:27841,10.1103/PhysRevLett.108.027001,,2011,CeIrIn₅,CeIrIn5,0.5,unknown,0.9,0.0,single_crystal,Flux Growth,
sc_atlas:27842,10.1103/PhysRevLett.108.027001,,2011,CeIrIn₅,CeIrIn5,0.75,unknown,1.5,0.0,single_crystal,Flux Growth,
sc_atlas:27843,10.1103/PhysRevLett.108.027001,,2011,CeIrIn₅,CeIrIn5,0.85,unknown,2.05,0.0,single_crystal,Flux Growth,
sc_atlas:27840,10.1103/PhysRevLett.108.027001,,2011,CeIrIn₅,CeIrIn5,1.2,unknown,0.0,0.0,single_crystal,Flux Growth,
sc_atlas:27835,10.1103/PhysRevLett.108.037002,,2012,LiFeAs,LiFeAs,18.0,unknown,0.0,0.0,unknown,Flux Growth,
sc_atlas:27590,10.1103/PhysRevLett.108.047001,,2012,LaFeAsO₁₋ₓFₓ,LaFeAsO0.85F0.15,12.0,unknown,0.0,0.0,polycrystal,Solid-State Reaction,
sc_atlas:27588,10.1103/PhysRevLett.108.047001,,2012,LaFeAsO₁₋ₓFₓ,LaFeAsO0.92F0.08,23.0,unknown,0.0,0.0,polycrystal,Solid-State Reaction,
sc_atlas:27587,10.1103/PhysRevLett.108.047001,,2012,LaFeAsO₁₋ₓFₓ,LaFeAsO0.94F0.06,27.0,unknown,0.0,0.0,polycrystal,Solid-State Reaction,
sc_atlas:27586,10.1103/PhysRevLett.108.047001,,2012,LaFeAsO₁₋ₓFₓ,LaFeAsO0.96F0.04,21.0,unknown,0.0,0.0,polycrystal,Solid-State Reaction,
sc_atlas:27589,10.1103/PhysRevLett.108.047001,,2012,LaFeAsO₁₋ₓFₓ,LaFeAsO0.9F0.1,18.0,unknown,0.0,0.0,polycrystal,Solid-State Reaction,
sc_atlas:16000,10.1103/PhysRevLett.108.047003,,2012,LiFeAs,LiFeAs,17.0,unknown,0.0,0.0,single_crystal,Flux Growth,
sc_atlas:16001,10.1103/PhysRevLett.108.047003,,2012,LiFeP,LiFeP,4.5,unknown,0.0,0.0,single_crystal,Flux Growth,
sc_atlas:27925,10.1103/PhysRevLett.108.056401,,2012,CeCoIn₅,CeCoIn5,2.1,unknown,0.0,2.0,single_crystal,Flux Growth,
sc_atlas:27924,10.1103/PhysRevLett.108.056401,,2012,CeCoIn₅,CeCoIn5,2.3,unknown,0.0,0.0,single_crystal,Flux Growth,
sc_atlas:27897,10.1103/PhysRevLett.108.066403,,2012,UCoGe,UCoGe,0.57,midpoint,0.0,0.0,unknown,Melt Growth,
sc_atlas:27895,10.1103/PhysRevLett.108.066403,,2012,UCoGe,UCoGe,0.6,unknown,0.0,0.0,unknown,Melt Growth,
sc_atlas:27896,10.1103/PhysRevLett.108.066403,,2012,UCoGe,UCoGe,0.7,onset,0.0,0.0,unknown,Melt Growth,
sc_atlas:11596,10.1103/physrevlett.108.077003,,2012,CeRhIn₅,CeRhIn5,1.25,zero,1.6,0.0,single_crystal,Flux Growth,
sc_atlas:11599,10.1103/physrevlett.108.077003,,2012,CeRhIn₅,CeRhIn5,1.26,zero,1.58,0.0,single_crystal,Flux Growth,
sc_atlas:11597,10.1103/physrevlett.108.077003,,2012,CeRhIn₅,CeRhIn5,1.3,unknown,1.58,0.0,single_crystal,Flux Growth,
sc_atlas:11600,10.1103/physrevlett.108.077003,,2012,CeRhIn₅,CeRhIn5,1.7,zero,1.45,0.0,single_crystal,Flux Growth,
sc_atlas:11598,10.1103/physrevlett.108.077003,,2012,CeRhIn₅,CeRhIn5,2.0,onset,1.58,0.0,single_crystal,Flux Growth,
sc_atlas:27819,10.1103/PhysRevLett.108.107004,,2011,"bare evaporated Nb film, thickness: 150 nm",Nb,7.8,unknown,0.0,0.0,unknown,Physical Vapor Deposition,Al2O3
