Repository: zhiyuliu0158-ui/occ-alignn-tc

# P-B-Occ-ALIGNN-full-Tc

Occupancy-aware ALIGNN-style graph neural network for superconducting critical temperature `Tc_K` regression.

本仓库只做一个任务：

```text
CIF + pressure_GPa + magnetic_field_T + field_direction + optional metadata -> Tc_K
```

不做 superconducting / non-superconducting 分类。

## 1. 模型简介

`PBOccALIGNNFullTc` 是一个纯 PyTorch 实现的 ALIGNN-style 图神经网络：

- bond graph 的 node 是 crystallographic site。
- bond graph 的 edge 是周期近邻 directed bond。
- line graph 的 node 是 directed bond。
- line graph 的 edge 是角度 `i-j-k`。
- 所有 scatter / aggregation 使用 `torch.index_add`，不依赖 `torch_scatter`、DGL、PyTorch Geometric 或官方 ALIGNN 包。
- 输出为 `logtc_mu`、`logtc_logvar` 和 `Tc_pred_K = exp(logtc_mu) - 1`。

File: data/sc-atlas-data.csv (part 44 of 62)
source_record_id,doi,source_title,source_year,formula_raw,formula_normalized,tc_value_k,tc_criterion,pressure_gpa,magnetic_field_t,sample_form,preparation_method,substrate
sc_atlas:27490,10.1103/PhysRevLett.108.127001,,2012,LiFeAs,LiFeAs,18.0,unknown,0.0,0.0,unknown,Flux Growth,
sc_atlas:27594,10.1103/PhysRevLett.108.157002,,2012,UPt₃,UPt3,0.49,unknown,0.0,0.0,unknown,Melt Growth,
sc_atlas:27593,10.1103/PhysRevLett.108.157002,,2012,UPt₃,UPt3,0.54,unknown,0.0,0.0,unknown,Melt Growth,
sc_atlas:28205,10.1103/PhysRevLett.108.227002,,2012,Ba₀.₆K₀.₄Fe₂As₂,Ba0.6K0.4Fe2As2,38.0,unknown,0.0,0.0,unknown,Flux Growth,
sc_atlas:16228,10.1103/PhysRevLett.108.237002,,2012,Rb0.3Fe2Se2,Rb0.3Fe2Se2,25.0,unknown,0.0,14.0,single_crystal,unknown,
sc_atlas:16227,10.1103/PhysRevLett.108.237002,,2012,Rb0.3Fe2Se2,Rb0.3Fe2Se2,27.0,unknown,0.0,7.0,single_crystal,unknown,
sc_atlas:16229,10.1103/PhysRevLett.108.237002,,2012,Rb0.74Fe1.6Se2,Rb0.3Fe2Se2,32.0,unknown,0.0,0.0,single_crystal,Flux Growth,
sc_atlas:28129,10.1103/PhysRevLett.108.247002,,2012,BaFe₂₋ₓNiₓAs₂,BaFe1.904Ni0.096As2,15.0,unknown,0.0,14.8,unknown,Flux Growth,
sc_atlas:28128,10.1103/PhysRevLett.108.247002,,2012,BaFe₂₋ₓNiₓAs₂,BaFe1.904Ni0.096As2,19.0,unknown,0.0,0.0,unknown,Flux Growth,
sc_atlas:11603,10.1103/physrevlett.108.257003,,2012,FeSe,FeSe,10.9,midpoint,0.0,0.0,thin_film,Physical Vapor Deposition; Nanofabrication & Exfoliation,MgO
sc_atlas:11602,10.1103/physrevlett.108.257003,,2012,FeSe,FeSe,8.0,unknown,0.0,0.0,thin_film,Physical Vapor Deposition; Nanofabrication & Exfoliation,MgO
sc_atlas:11604,10.1103/physrevlett.108.257003,,2012,FeSe,FeSe,8.6,midpoint,0.0,0.0,thin_film,Physical Vapor Deposition; Nanofabrication & Exfoliation,MgO
sc_atlas:27943,10.1103/PhysRevLett.108.257006,,2012,FeSe,FeSe,8.8,midpoint,0.0,0.0,single_crystal,Flux Growth,
sc_atlas:28055,10.1103/PhysRevLett.109.017003,,2012,batch BR₂₆,Rb2Fe4Se5,32.0,unknown,0.0,0.0,unknown,unknown,
sc_atlas:28172,10.1103/PhysRevLett.109.027002,,2012,Mo₇₈Ge₂₂,Mo78Ge22,0.3,midpoint,0.0,0.0,thin_film,Physical Vapor Deposition; Nanofabrication & Exfoliation,SiN
sc_atlas:28171,10.1103/PhysRevLett.109.027002,,2012,Mo₇₈Ge₂₂,Mo78Ge22,0.6,midpoint,0.0,0.0,thin_film,Physical Vapor Deposition; Nanofabrication & Exfoliation,SiN
sc_atlas:28170,10.1103/PhysRevLett.109.027002,,2012,Mo₇₈Ge₂₂,Mo78Ge22,0.8,midpoint,0.0,0.0,thin_film,Physical Vapor Deposition; Nanofabrication & Exfoliation,SiN
sc_atlas:28169,10.1103/PhysRevLett.109.027002,,2012,Mo₇₈Ge₂₂,Mo78Ge22,0.9,midpoint,0.0,0.0,thin_film,Physical Vapor Deposition; Nanofabrication & Exfoliation,SiN
sc_atlas:28168,10.1103/PhysRevLett.109.027002,,2012,Mo₇₈Ge₂₂,Mo78Ge22,1.0,midpoint,0.0,0.0,thin_film,Physical Vapor Deposition; Nanofabrication & Exfoliation,SiN
sc_atlas:28167,10.1103/PhysRevLett.109.027002,,2012,Mo₇₈Ge₂₂,Mo78Ge22,1.1,midpoint,0.0,0.0,thin_film,Physical Vapor Deposition; Nanofabrication & Exfoliation,SiN
sc_atlas:28166,10.1103/PhysRevLett.109.027002,,2012,Mo₇₈Ge₂₂,Mo78Ge22,1.8,midpoint,0.0,0.0,thin_film,Physical Vapor Deposition; Nanofabrication & Exfoliation,SiN
sc_atlas:28164,10.1103/PhysRevLett.109.027002,,2012,Mo₇₈Ge₂₂,Mo78Ge22,2.7,midpoint,0.0,0.0,thin_film,Physical Vapor Deposition; Nanofabrication & Exfoliation,SiN
sc_atlas:28163,10.1103/PhysRevLett.109.027002,,2012,Mo₇₈Ge₂₂,Mo78Ge22,3.0,midpoint,0.0,0.0,thin_film,Physical Vapor Deposition; Nanofabrication & Exfoliation,SiN
sc_atlas:28162,10.1103/PhysRevLett.109.027002,,2012,Mo₇₈Ge₂₂,Mo78Ge22,3.2,unknown,0.0,0.0,thin_film,Physical Vapor Deposition; Nanofabrication & Exfoliation,SiN
sc_atlas:28161,10.1103/PhysRevLett.109.027002,,2012,Mo₇₈Ge₂₂,Mo78Ge22,3.4,unknown,0.0,0.0,thin_film,Physical Vapor Deposition; Nanofabrication & Exfoliation,SiN
sc_atlas:11606,10.1103/physrevlett.109.027003,,2012,β″-(BEDT-TTF)₂SF₅CH₂CF₂SO₃,C22H18F7O3S18,4.3,unknown,0.0,0.0,unknown,Solution-based synthesis/processing,
sc_atlas:28184,10.1103/PhysRevLett.109.037002,,2012,NaFe₁₋ₓCoₓAs,NaFe0.939Co0.061As,13.0,unknown,0.0,0.0,unknown,Flux Growth,
sc_atlas:28183,10.1103/PhysRevLett.109.037002,,2012,NaFe₁₋ₓCoₓAs,NaFe0.972Co0.028As,20.0,unknown,0.0,0.0,unknown,Flux Growth,
sc_atlas:27972,10.1103/PhysRevLett.109.087001,,2012,KFe₂As₂,KFe2As2,2.45,zero,0.0,0.0,single_crystal,Flux Growth,
sc_atlas:27971,10.1103/PhysRevLett.109.087001,,2012,KFe₂As₂,KFe2As2,3.65,zero,0.0,0.0,single_crystal,Flux Growth,
sc_atlas:27970,10.1103/PhysRevLett.109.087001,,2012,KFe₂As₂,KFe2As2,3.8,zero,0.0,0.0,single_crystal,Flux Growth,
sc_atlas:28149,10.1103/PhysRevLett.109.087002,,2012,LiFeAs,LiFeAs,17.0,onset,0.0,0.0001,single_crystal,Flux Growth,
sc_atlas:28386,10.1103/PhysRevLett.109.097001,,2012,LaNiGa₂,LaNiGa2,2.1,onset,0.0,0.0,unknown,Melt Growth,
sc_atlas:28193,10.1103/PhysRevLett.109.097002,,2012,BaNi₂(As₁₋ₓPₓ)₂,BaNi2As1.86P0.14,3.33,unknown,0.0,0.0,single_crystal,Flux Growth,
sc_atlas:28192,10.1103/PhysRevLett.109.097002,,2012,BaNi₂(As₁₋ₓPₓ)₂,BaNi2As2,0.6,unknown,0.0,0.0,single_crystal,Flux Growth,
sc_atlas:16267,10.1103/PhysRevLett.109.107003,,2012,NbTiN,Nb0.7Ti0.3N,11.9,onset,0.0,0.0,thin_film,Physical Vapor Deposition,Si
sc_atlas:16266,10.1103/PhysRevLett.109.107003,,2012,NbTiN,Nb0.7Ti0.3N,14.8,onset,0.0,0.0,thin_film,Physical Vapor Deposition,Al2O3
sc_atlas:16270,10.1103/PhysRevLett.109.107003,,2012,TiN,TiN,0.13,onset,0.0,0.0,thin_film,Chemical Vapor Deposition; Physical Vapor Deposition,SiO2
sc_atlas:16268,10.1103/PhysRevLett.109.107003,,2012,TiN,TiN,0.22,onset,0.0,0.0,thin_film,Chemical Vapor Deposition; Physical Vapor Deposition,SiO2
sc_atlas:16269,10.1103/PhysRevLett.109.107003,,2012,TiN,TiN,2.2,onset,0.0,0.0,thin_film,Chemical Vapor Deposition; Physical Vapor Deposition,SiO2
sc_atlas:16271,10.1103/PhysRevLett.109.107003,,2012,TiN,TiN,3.2,onset,0.0,0.0,thin_film,Chemical Vapor Deposition; Physical Vapor Deposition,SiO2
sc_atlas:16273,10.1103/PhysRevLett.109.107003,,2012,TiN,TiN,3.3,onset,0.0,0.0,thin_film,Chemical Vapor Deposition; Physical Vapor Deposition,Si
sc_atlas:16272,10.1103/PhysRevLett.109.107003,,2012,TiN,TiN,3.6,onset,0.0,0.0,thin_film,Chemical Vapor Deposition; Physical Vapor Deposition,SiO2
sc_atlas:28144,10.1103/PhysRevLett.109.116402,,2012,CeCoIn₅,CeCoIn5,2.3,unknown,0.0,0.0,unknown,Flux Growth,
sc_atlas:16346,10.1103/PhysRevLett.109.117001,,2012,CeIr(In_{1-x}Cd_{x})_{5},CeIrIn4.625Cd0.375,0.7,unknown,2.34,0.0,single_crystal,Flux Growth,
sc_atlas:16347,10.1103/PhysRevLett.109.117001,,2012,CeIr(In_{1-x}Cd_{x})_{5},CeIrIn4.625Cd0.375,0.9,unknown,2.75,0.0,single_crystal,Flux Growth,
sc_atlas:16348,10.1103/PhysRevLett.109.117001,,2012,CeIrIn_{5},CeIrIn5,0.4,unknown,0.0,0.0,single_crystal,Flux Growth,
sc_atlas:16349,10.1103/PhysRevLett.109.117001,,2012,CeIrIn_{5},CeIrIn5,0.9,unknown,2.73,0.0,single_crystal,Flux Growth,
sc_atlas:28127,10.1103/PhysRevLett.109.137004,,2012,FeSe,FeSe,9.3,unknown,0.0,0.0,thin_film,Molecular Beam Epitaxy,SiC
sc_atlas:28439,10.1103/PhysRevLett.109.157006,,2012,CeCoIn₅(n)/YbCoIn₅(5) superlattice,Ce3Yb5Co8In40,0.99,midpoint,0.0,0.0,interface,Molecular Beam Epitaxy,YbCoIn5(5)superlattice
sc_atlas:28440,10.1103/PhysRevLett.109.157006,,2012,CeCoIn₅(n)/YbCoIn₅(5) superlattice,Ce4Yb5Co9In45,1.04,midpoint,0.0,0.0,interface,Molecular Beam Epitaxy,YbCoIn5(5)superlattice
sc_atlas:28441,10.1103/PhysRevLett.109.157006,,2012,CeCoIn₅(n)/YbCoIn₅(5) superlattice,Ce5Yb5Co10In50,1.24,midpoint,0.0,0.0,interface,Molecular Beam Epitaxy,YbCoIn5(5)superlattice
sc_atlas:28126,10.1103/PhysRevLett.109.167207,,2012,CeCoIn₅,CeCoIn5,2.3,unknown,0.0,0.0,unknown,unknown,
sc_atlas:16372,10.1103/PhysRevLett.109.186402,,2012,CeCo0.91Pt0.09In5-yHgy,CeCo0.91Pt0.09In5,1.2,zero,0.0,0.0,single_crystal,Flux Growth,
sc_atlas:16374,10.1103/PhysRevLett.109.186402,,2012,CeCo(In4.91Sn0.09)1-y/5Hgy,CeCoIn4.91Sn0.09,1.2,zero,0.0,0.0,single_crystal,Flux Growth,5Hgy
sc_atlas:16376,10.1103/PhysRevLett.109.186402,,2012,CeCoIn5-yCdy,CeCoIn4.95Cd0.05,2.35,zero,1.6,0.0,single_crystal,Flux Growth,
sc_atlas:16377,10.1103/PhysRevLett.109.186402,,2012,CeCoIn5,CeCoIn5,2.6,unknown,0.0,0.0,single_crystal,Flux Growth,
sc_atlas:28368,10.1103/PhysRevLett.109.187005,,2012,LiFeAs,LiFeAs,15.6,midpoint,0.0,0.0,single_crystal,Flux Growth,
sc_atlas:28365,10.1103/PhysRevLett.109.187005,,2012,LiFeAs,LiFeAs,17.0,midpoint,0.0,0.0,single_crystal,Flux Growth,
sc_atlas:28367,10.1103/PhysRevLett.109.187005,,2012,LiFeAs,LiFeAs,17.15,midpoint,0.0,0.0,single_crystal,Flux Growth,
sc_atlas:28364,10.1103/PhysRevLett.109.187005,,2012,LiFeAs,LiFeAs,17.6,midpoint,0.0,0.0,single_crystal,Flux Growth,
sc_atlas:28363,10.1103/PhysRevLett.109.187005,,2012,LiFeAs,LiFeAs,17.75,midpoint,0.0,0.0,single_crystal,Flux Growth,
sc_atlas:28366,10.1103/PhysRevLett.109.187005,,2012,LiFeAs,LiFeAs,18.2,midpoint,0.0,0.0,single_crystal,Flux Growth,
sc_atlas:11607,10.1103/physrevlett.109.197003,,2012,β-Sn,Sn,3.72,unknown,0.0,0.0,unknown,Solution-based synthesis/processing,
sc_atlas:16386,10.1103/PhysRevLett.109.217002,,2012,Ir_xSe_2,Ir0.77Se2,3.2,onset,0.0,0.0,polycrystal,Solid-State Reaction,
sc_atlas:16385,10.1103/PhysRevLett.109.217002,,2012,Ir_xSe_2,Ir0.91Se2,6.4,zero,0.0,0.0,polycrystal,Solid-State Reaction,
sc_atlas:16387,10.1103/PhysRevLett.109.217002,,2012,Ir_xTe_2,Ir0.93Te2,4.7,unknown,0.0,0.0,polycrystal,Solid-State Reaction,
sc_atlas:16336,10.1103/PhysRevLett.109.217004,,2012,Pb1-xTlxTe,Pb0.987Tl0.013Te,1.35,zero,0.0,0.0,unknown,Chemical Vapor Transport,
sc_atlas:16337,10.1103/PhysRevLett.109.217004,,2012,Sn1-xInxTe,Sn0.955In0.045Te,1.2,unknown,0.0,0.0,unknown,Chemical Vapor Transport,
sc_atlas:16338,10.1103/PhysRevLett.109.217004,,2012,Sn1-xInxTe,Sn0.956In0.044Te,1.0,unknown,0.0,0.0,unknown,Chemical Vapor Transport,
sc_atlas:16339,10.1103/PhysRevLett.109.217004,,2012,Sn1-xInxTe,Sn0.9In0.1Te,2.0,unknown,0.0,0.0,unknown,Chemical Vapor Transport,
sc_atlas:11609,10.1103/physrevlett.109.237001,,2012,UCoGe,UCoGe,0.5,onset,0.0,0.0,unknown,Melt Growth,
sc_atlas:28024,10.1103/PhysRevLett.109.237008,,2012,(CaₓSr₁₋ₓ)₃Ir₄Sn₁₃,Ca3Ir4Sn13,8.9,unknown,4.0,0.0,single_crystal,Flux Growth,
sc_atlas:28023,10.1103/PhysRevLett.109.237008,,2012,(CaₓSr₁₋ₓ)₃Ir₄Sn₁₃,Sr3Ir4Sn13,5.0,unknown,0.0,0.0,single_crystal,Flux Growth,
sc_atlas:28489,10.1103/PhysRevLett.109.237011,,2012,FeTe₀.₆Se₀.₄,FeTe0.6Se0.4,14.5,unknown,0.0,0.0,unknown,Melt Growth,
sc_atlas:28610,10.1103/PhysRevLett.109.267001,,2012,Sr₁₋ₓLaₓCuO₂,Sr0.9La0.1CuO2,25.0,unknown,0.0,0.0,thin_film,Molecular Beam Epitaxy,GdScO3
sc_atlas:28431,10.1103/PhysRevLett.110.047004,,2013,La₂₋ₓSrₓCuO₄,La1.855Sr0.145CuO4,33.0,unknown,0.0,0.0,unknown,Melt Growth,
sc_atlas:28430,10.1103/PhysRevLett.110.047004,,2013,La₂₋ₓSrₓCuO₄,La1.92Sr0.08CuO4,20.0,unknown,0.0,0.0,unknown,Melt Growth,
sc_atlas:28821,10.1103/PhysRevLett.110.077003,,2013,Sr₂RuO₄,Sr2RuO4,1.45,unknown,0.0,0.0,unknown,Melt Growth,
sc_atlas:28820,10.1103/PhysRevLett.110.077003,,2013,Sr₂RuO₄,Sr2RuO4,1.5,unknown,0.0,0.0,unknown,Melt Growth,
sc_atlas:28796,10.1103/PhysRevLett.110.117001,,2013,CuₓBi₂Se₃,Cu0.2Bi2Se3,3.65,onset,0.0,0.0,unknown,Melt Growth; Solution-based synthesis/processing,
sc_atlas:28756,10.1103/PhysRevLett.110.137001,,2012,Ba(Fe₀.₉₄Co₀.₀₆)₂As₂,BaFe1.88Co0.12As2,24.0,unknown,0.0,0.0,unknown,Flux Growth,
sc_atlas:11611,10.1103/physrevlett.110.147003,,2013,Ba(Fe₁₋ₓRuₓ)₂As₂,BaFe1.3Ru0.7As2,20.0,unknown,0.0,0.0,single_crystal,Flux Growth,
sc_atlas:11610,10.1103/physrevlett.110.147003,,2013,Ba(Fe₁₋ₓRuₓ)₂As₂,BaFe1.5Ru0.5As2,14.5,unknown,0.0,0.0,single_crystal,Flux Growth,
sc_atlas:29183,10.1103/PhysRevLett.110.177002,,2013,Ba(Fe₁₋ₓNiₓ)₂As₂,BaFe1.926Ni0.074As2,17.0,unknown,0.0,0.0,unknown,unknown,
sc_atlas:16350,10.1103/PhysRevLett.110.187002,,2013,Ba0.6K0.4Fe2As2,Ba0.6K0.4Fe2As2,39.0,unknown,0.0,0.0,polycrystal,Solid-State Reaction,
sc_atlas:16351,10.1103/PhysRevLett.110.187002,,2013,Rb0.8Fe1.6Se2,Rb0.8Fe1.6Se2,32.0,unknown,0.0,0.0,polycrystal,unknown,
sc_atlas:29244,10.1103/PhysRevLett.110.237002,,2013,EuFe₂(As₁₋ₓPₓ)₂,EuFe2As1.67P0.33,22.0,onset,0.0,0.0,unknown,Melt Growth,
sc_atlas:29245,10.1103/PhysRevLett.110.237002,,2013,EuFe₂(As₁₋ₓPₓ)₂,EuFe2As1.67P0.33,9.0,zero,0.0,0.0,unknown,Melt Growth,
sc_atlas:29019,10.1103/PhysRevLett.110.257002,,2013,BaFe₂(As₁₋ₓPₓ)₂,BaFe2As1.24P0.76,28.0,unknown,0.0,0.0,single_crystal,Flux Growth,
sc_atlas:11613,10.1103/physrevlett.110.267003,,2013,NbN,NbN,15.4,unknown,0.0,0.0,thin_film,unknown,MgO
sc_atlas:29186,10.1103/PhysRevLett.111.057002,,2013,Nb₁₋ₓTiₓN,Nb0.8Ti0.2N,8.5,unknown,0.0,0.0,thin_film,Physical Vapor Deposition,SiO2
sc_atlas:29298,10.1103/PhysRevLett.111.057005,,2013,Pb/GaAs(110) (interface),Pb,0.9,midpoint,0.0,0.0,thin_film,Physical Vapor Deposition,GaAs
sc_atlas:29299,10.1103/PhysRevLett.111.057005,,2013,Pb/GaAs(110) (interface),Pb,2.6,midpoint,0.0,0.0,thin_film,Physical Vapor Deposition,GaAs
sc_atlas:29300,10.1103/PhysRevLett.111.057005,,2013,Pb/GaAs(110) (interface),Pb,3.3,midpoint,0.0,0.0,thin_film,Physical Vapor Deposition,GaAs
sc_atlas:29241,10.1103/PhysRevLett.111.057007,,2013,KFe₂As₂,KFe2As2,3.4,unknown,0.0,0.0,unknown,Flux Growth,
sc_atlas:28968,10.1103/PhysRevLett.111.087001,,2013,Bi₂Se₃,Bi2Se3,0.5,midpoint,13.6,0.0,unknown,Melt Growth,
sc_atlas:28969,10.1103/PhysRevLett.111.087001,,2013,Bi₂Se₃,Bi2Se3,7.0,midpoint,30.0,0.0,unknown,Melt Growth,
sc_atlas:28957,10.1103/PhysRevLett.111.087003,,2013,Sr₂RuO₄,Sr2RuO4,1.45,unknown,0.0,0.0,unknown,Melt Growth,
sc_atlas:29187,10.1103/PhysRevLett.111.107002,,2013,MgB₂,MgB2,38.0,unknown,0.0,0.0,single_crystal,Flux Growth,
sc_atlas:29203,10.1103/PhysRevLett.111.107004,,2013,NaFe₀.₉₄Co₀.₀₆As,NaFe0.94Co0.06As,18.0,unknown,0.0,0.0,single_crystal,Flux Growth,
sc_atlas:29205,10.1103/PhysRevLett.111.107004,,2013,NaFe₀.₉₄Co₀.₀₆As,NaFe0.94Co0.06As,27.4,midpoint,2.17,0.0,single_crystal,Flux Growth,
sc_atlas:29204,10.1103/PhysRevLett.111.107004,,2013,NaFe₀.₉₄Co₀.₀₆As,NaFe0.94Co0.06As,29.8,onset,2.17,0.0,single_crystal,Flux Growth,
sc_atlas:29407,10.1103/PhysRevLett.111.107006,,2013,BaFe₁.₉₀₄Ni₀.₀₉₆As₂,BaFe1.904Ni0.096As2,19.8,unknown,0.0,0.0,unknown,Flux Growth,
sc_atlas:11617,10.1103/physrevlett.111.157002,,2013,FeB₄,FeB4,2.7,midpoint,0.0,0.001,polycrystal,Solid-State Reaction,
sc_atlas:11616,10.1103/physrevlett.111.157002,,2013,FeB₄,FeB4,2.82,midpoint,0.0,0.001,polycrystal,Solid-State Reaction,
sc_atlas:11615,10.1103/physrevlett.111.157002,,2013,FeB₄,FeB4,2.89,onset,0.0,0.001,polycrystal,Solid-State Reaction,
sc_atlas:11618,10.1103/physrevlett.111.157002,,2013,FeB₄,FeB4,2.9,onset,0.0,0.0,polycrystal,Solid-State Reaction,
sc_atlas:11614,10.1103/physrevlett.111.157002,,2013,FeB₄,FeB4,2.95,onset,0.0,0.001,polycrystal,Solid-State Reaction,
sc_atlas:29525,10.1103/PhysRevLett.111.167002,,2013,BaFe₂(As₁₋ₓPₓ)₂,BaFe2As1.32P0.68,29.5,unknown,0.0,0.0,single_crystal,Flux Growth,
sc_atlas:29058,10.1103/PhysRevLett.111.207001,,2013,TlNi₂Se₂,TlNi2Se2,3.7,zero,0.0,0.0,single_crystal,Flux Growth,
sc_atlas:11620,10.1103/physrevlett.111.207002,,2013,NaFe₁₋ₓCoₓAs,NaFe0.935Co0.045As,18.0,unknown,0.0,0.0,unknown,Flux Growth,
sc_atlas:11619,10.1103/physrevlett.111.207002,,2013,NaFe₁₋ₓCoₓAs,NaFe0.985Co0.015As,15.0,unknown,0.0,0.0,unknown,Flux Growth,
sc_atlas:11621,10.1103/physrevlett.112.036602,,2014,Nb,Nb,5.5,unknown,0.0,0.0,thin_film,Physical Vapor Deposition,Si/SiO2 substrate
sc_atlas:29857,10.1103/PhysRevLett.112.047005,,2014,Ca₁₋ₓPrₓFe₂As₂,Ca0.86Pr0.14Fe2As2,45.0,onset,0.0,0.0,unknown,Flux Growth,
sc_atlas:29377,10.1103/PhysRevLett.112.057002,,2014,FeSe,FeSe,9.3,unknown,0.0,0.0,thin_film,Molecular Beam Epitaxy,SiC
sc_atlas:29649,10.1103/PhysRevLett.112.066401,,2014,Cs₃C₆₀,Cs3C60,30.0,unknown,0.58,0.0,unknown,unknown,
sc_atlas:29305,10.1103/PhysRevLett.112.067002,,2014,CeCu₂Si₂,CeCu2Si2,0.6,unknown,0.0,0.0,unknown,unknown,
sc_atlas:29306,10.1103/PhysRevLett.112.067002,,2014,CeCu₂Si₂,CeCu2Si2,0.65,unknown,0.0,0.0,unknown,unknown,
sc_atlas:29603,10.1103/PhysRevLett.112.107001,,2014,FeSeₓ,FeSe,70.0,unknown,0.0,0.0,thin_film,Molecular Beam Epitaxy,SrTiO3
sc_atlas:29865,10.1103/PhysRevLett.112.107002,,2014,Re₆Zr,Re6Zr,6.75,unknown,0.0,0.0,unknown,Melt Growth,
sc_atlas:30075,10.1103/PhysRevLett.112.156404,,2014,CeCoIn₅/YbCoIn₅ superlattice,CeYbCo2In10,1.13,midpoint,0.0,0.0,thin_film,Molecular Beam Epitaxy,MgF2
sc_atlas:30073,10.1103/PhysRevLett.112.156404,,2014,CeCoIn₅/YbCoIn₅ superlattice,CeYbCo2In10,1.16,midpoint,0.0,0.0,thin_film,Molecular Beam Epitaxy,MgF2
sc_atlas:30074,10.1103/PhysRevLett.112.156404,,2014,CeCoIn₅/YbCoIn₅ superlattice,CeYbCo2In10,1.18,midpoint,0.0,0.0,thin_film,Molecular Beam Epitaxy,MgF2
sc_atlas:16805,10.1103/PhysRevLett.112.207002,,2014,SrTi1-xNbxO3,SrTi0.98Nb0.02O3,0.219,midpoint,0.0,0.0,polycrystal,Solid-State Reaction,
sc_atlas:16803,10.1103/PhysRevLett.112.207002,,2014,SrTi1-xNbxO3,SrTi0.998Nb0.002O3,0.3386,midpoint,0.0,0.0,polycrystal,Solid-State Reaction,
sc_atlas:16802,10.1103/PhysRevLett.112.207002,,2014,SrTi1-xNbxO3,SrTi0.999Nb0.001O3,0.242,midpoint,0.0,0.0,polycrystal,Solid-State Reaction,
sc_atlas:16804,10.1103/PhysRevLett.112.207002,,2014,SrTi1-xNbxO3,SrTi0.99Nb0.01O3,0.429,midpoint,0.0,0.0,polycrystal,Solid-State Reaction,
sc_atlas:30515,10.1103/PhysRevLett.113.166401,,2014,CeCoIn₅,CeCoIn5,2.27,unknown,0.0,0.03,single_crystal,Flux Growth,
sc_atlas:29487,10.1103/PhysRevLett.113.177002,,2014,La₁.₉₀₅Ba₀.₀₉₅CuO₄,La1.905Ba0.095CuO4,32.0,unknown,0.0,0.0,unknown,Melt Growth,
sc_atlas:29724,10.1103/PhysRevLett.113.177004,,2013,BaPb₁₋ₓBiₓO₃,BaPb0.72Bi0.28O3,15.0,unknown,0.0,0.0,unknown,unknown,
sc_atlas:29723,10.1103/PhysRevLett.113.177004,,2013,BaPb₁₋ₓBiₓO₃,BaPb0.75Bi0.25O3,17.0,unknown,0.0,0.0,unknown,unknown,
sc_atlas:29722,10.1103/PhysRevLett.113.177004,,2013,BaPb₁₋ₓBiₓO₃,BaPb0.81Bi0.19O3,9.0,unknown,0.0,0.0,unknown,unknown,
sc_atlas:11624,10.1103/physrevlett.113.267001,,2014,PrV₂Al₂₀,PrV2Al20,0.039,unknown,0.0,0.0,unknown,unknown,
sc_atlas:11626,10.1103/physrevlett.113.267001,,2014,PrV₂Al₂₀,PrV2Al20,0.046,unknown,0.0,0.0,unknown,unknown,
sc_atlas:11625,10.1103/physrevlett.113.267001,,2014,PrV₂Al₂₀,PrV2Al20,0.0462,unknown,0.0,0.0,unknown,unknown,
sc_atlas:11622,10.1103/physrevlett.113.267001,,2014,PrV₂Al₂₀,PrV2Al20,0.05,unknown,0.0,0.0,unknown,unknown,
sc_atlas:16873,10.1103/PhysRevLett.114.027003,,2014,CeCoIn5,CeCoIn5,2.3,unknown,0.0,0.0,unknown,Flux Growth,
sc_atlas:17038,10.1103/PhysRevLett.114.067002,,2014,κ-(ET)₄Hg₂.₈₉Br₈,C40H32S32Hg2.89Br8,4.2,unknown,0.0,0.0,unknown,Solution-based synthesis/processing,
sc_atlas:17031,10.1103/PhysRevLett.114.097002,,2015,(Ca_xSr_1-x)_3Rh_4Sn_13,Ca3Rh4Sn13,7.8,midpoint,0.0,0.0,single_crystal,Flux Growth,
sc_atlas:17030,10.1103/PhysRevLett.114.097002,,2015,(Ca_xSr_1-x)_3Rh_4Sn_13,Sr3Rh4Sn13,4.7,midpoint,0.0,0.0,single_crystal,Flux Growth,
sc_atlas:30050,10.1103/PhysRevLett.114.107003,,2015,2 ML Ga on GaN(0001),Ga,3.8,zero,0.0,0.0,thin_film,Molecular Beam Epitaxy,GaN
sc_atlas:30048,10.1103/PhysRevLett.114.107003,,2015,2 ML Ga on GaN(0001),Ga,5.2,unknown,0.0,0.0,thin_film,Molecular Beam Epitaxy,GaN
sc_atlas:30049,10.1103/PhysRevLett.114.107003,,2015,2 ML Ga on GaN(0001),Ga,5.4,onset,0.0,0.0,thin_film,Molecular Beam Epitaxy,GaN
sc_atlas:30678,10.1103/PhysRevLett.114.117001,,2014,MnP,MnP,1.0,onset,7.8,0.0,single_crystal,Flux Growth,
sc_atlas:30417,10.1103/PhysRevLett.114.117002,,2014,CrAs,CrAs,0.4,zero,0.48,0.0,single_crystal,Flux Growth,
sc_atlas:30416,10.1103/PhysRevLett.114.117002,,2014,CrAs,CrAs,0.8,zero,0.52,0.0,single_crystal,Flux Growth,
sc_atlas:30415,10.1103/PhysRevLett.114.117002,,2014,CrAs,CrAs,1.85,unknown,0.81,0.0,single_crystal,Flux Growth,
sc_atlas:30414,10.1103/PhysRevLett.114.117002,,2014,CrAs,CrAs,2.2,zero,1.0,0.0,single_crystal,Flux Growth,
sc_atlas:30397,10.1103/PhysRevLett.114.127001,,2015,U₂PtC₂,U2PtC2,1.1,unknown,0.0,0.0,unknown,Melt Growth,
sc_atlas:30396,10.1103/PhysRevLett.114.127001,,2015,U₂PtC₂,U2PtC2,1.47,unknown,0.0,0.0,unknown,Melt Growth,
sc_atlas:17092,10.1103/PhysRevLett.114.147004,,2015,K2Cr3As3,K2Cr3As3,6.1,onset,0.0,0.0,unknown,unknown,
sc_atlas:30469,10.1103/PhysRevLett.114.157001,,2015,Pb,Pb,7.2,unknown,0.0,0.0,unknown,unknown,
sc_atlas:31028,10.1103/PhysRevLett.115.067001,,2015,NbSe₂,NbSe2,7.115,unknown,0.0,0.0,unknown,unknown,
sc_atlas:31589,10.1103/PhysRevLett.115.137003,,2015,Bi₂Sr₂CaCu₂O₈,Bi2Sr2CaCu2O8,90.0,unknown,0.0,0.0,unknown,Nanofabrication & Exfoliation,
sc_atlas:31228,10.1103/PhysRevLett.115.147002,,2015,Rb₂Cr₃As₃,Rb2Cr3As3,4.8,unknown,0.0,0.0,unknown,Solid-State Reaction,
sc_atlas:11627,10.1103/physrevlett.115.147003,,2015,"(Tl, Pb)/Si(111)",Tl3Pb,2.25,unknown,0.0,0.0,unknown,Molecular Beam Epitaxy,Si
sc_atlas:31317,10.1103/PhysRevLett.115.207003,,2015,(CaₓSr₁₋ₓ)₃Rh₄Sn₁₃,Ca3Rh4Sn13,8.0,midpoint,0.0,0.0,single_crystal,Flux Growth,
sc_atlas:31062,10.1103/PhysRevLett.115.256403,,2015,RFSe,Rb0.67Fe1.65Se2,32.0,unknown,0.0,0.0,unknown,Flux Growth,
sc_atlas:31061,10.1103/PhysRevLett.115.256403,,2015,RFSeS,Rb0.77Fe1.64Se1.03S0.97,20.0,unknown,0.0,0.0,unknown,Flux Growth,
sc_atlas:11628,10.1103/physrevlett.116.067003,,2016,β″-(ET)₂SF₅CH₂CF₂SO₃,C22H18F7O3S18,4.3,unknown,0.0,0.0,unknown,Solution-based synthesis/processing,
sc_atlas:31301,10.1103/PhysRevLett.116.077002,,2016,FeSe,FeSe,5.2,onset,0.0,0.0,thin_film,Flux Growth; Nanofabrication & Exfoliation,Si; SiO2/Si
sc_atlas:31302,10.1103/PhysRevLett.116.077002,,2016,FeSe,FeSe,7.5,onset,0.0,0.0,thin_film,Flux Growth; Nanofabrication & Exfoliation,Si; SiO2/Si
sc_atlas:30837,10.1103/PhysRevLett.116.107001,,2016,1UC FeSe on SrTiO₃,FeSe,68.0,unknown,0.0,0.0,thin_film,Molecular Beam Epitaxy,SrTiO3
sc_atlas:31143,10.1103/PhysRevLett.116.127001,,2016,YFe₂Ge₂,YFe2Ge2,1.3,midpoint,0.0,0.0,unknown,Melt Growth,
sc_atlas:31144,10.1103/PhysRevLett.116.127001,,2016,YFe₂Ge₂,YFe2Ge2,1.8,midpoint,0.0,0.0,unknown,Melt Growth,
sc_atlas:31142,10.1103/PhysRevLett.116.127001,,2016,YFe₂Ge₂,YFe2Ge2,1.83,midpoint,0.0,0.0,unknown,Melt Growth,
sc_atlas:31417,10.1103/PhysRevLett.116.237001,,2016,κ-(ET)₂Cu[N(CN)₂]Br,C22H16BrCuN3S16,10.3,unknown,0.0,0.0,unknown,Solution-based synthesis/processing,
sc_atlas:31418,10.1103/PhysRevLett.116.237001,,2016,κ-(ET)₂Cu[N(CN)₂]Br,C22H16BrCuN3S16,11.2,unknown,0.0,0.0,unknown,Solution-based synthesis/processing,
sc_atlas:31419,10.1103/PhysRevLett.116.237001,,2016,κ-(ET)₂Cu[N(CN)₂]Br,C22H16BrCuN3S16,11.5,unknown,0.0,0.0,unknown,Solution-based synthesis/processing,
sc_atlas:17259,10.1103/PhysRevLett.116.237003,,2016,CsFe2As2,CsFe2As2,2.25,unknown,0.0,0.0,single_crystal,Flux Growth,
sc_atlas:17260,10.1103/PhysRevLett.116.237003,,2016,KFe2As2,KFe2As2,3.4,unknown,0.0,0.0,single_crystal,Flux Growth,
sc_atlas:17261,10.1103/PhysRevLett.116.237003,,2016,RbFe2As2,RbFe2As2,2.5,unknown,0.0,0.0,single_crystal,Flux Growth,
sc_atlas:16927,10.1103/PhysRevLett.117.016601,,2016,CeCoIn5,CeCoIn5,2.3,unknown,0.0,0.0,unknown,Flux Growth,
sc_atlas:16928,10.1103/PhysRevLett.117.016601,,2016,CeIrIn5,CeIrIn5,0.4,unknown,0.0,0.0,unknown,Flux Growth,
sc_atlas:31866,10.1103/PhysRevLett.117.027001,,2016,LaNiGa₂,LaNiGa2,1.8,onset,0.0,0.0,polycrystal,Melt Growth,
sc_atlas:11629,10.1103/physrevlett.117.037001,,2016,UPd₂Al₃,UPd2Al3,2.0,unknown,0.0,0.0,unknown,Melt Growth,
sc_atlas:31734,10.1103/PhysRevLett.117.097003,,2016,FeSe,FeSe,8.6,unknown,0.0,0.0,unknown,Chemical Vapor Transport,
sc_atlas:31733,10.1103/PhysRevLett.117.097003,,2016,FeSe,FeSe,9.3,unknown,0.0,0.0,unknown,Chemical Vapor Transport,
sc_atlas:31760,10.1103/PhysRevLett.117.106801,,2016,NbSe₂,NbSe2,4.5,midpoint,0.0,0.0,thin_film,Nanofabrication & Exfoliation,Si
sc_atlas:31516,10.1103/PhysRevLett.117.117001,,2016,FeSe,FeSe,55.0,unknown,0.0,0.0,thin_film,Molecular Beam Epitaxy,SrTiO3
sc_atlas:31723,10.1103/PhysRevLett.117.157003,,2016,FeSe₀.₉₃S₀.₀₇,FeSe0.93S0.07,10.0,unknown,0.0,0.0,single_crystal,Flux Growth,
sc_atlas:31916,10.1103/PhysRevLett.117.277001,,2016,CaKFe₄As₄,CaKFe4As4,35.0,unknown,0.0,0.0,unknown,Flux Growth,
sc_atlas:32336,10.1103/PhysRevLett.118.107002,,2017,Ca(Fe₁₋ₓCoₓ)₂As₂,CaFe1.93Co0.07As2,12.0,onset,0.0,0.0,single_crystal,Flux Growth,
sc_atlas:32335,10.1103/PhysRevLett.118.107002,,2017,Ca(Fe₁₋ₓCoₓ)₂As₂,CaFe1.94Co0.06As2,15.5,onset,0.0,0.0,single_crystal,Flux Growth,
sc_atlas:32484,10.1103/PhysRevLett.118.147002,,2017,Sr₂RuO₄,Sr2RuO4,1.4,unknown,0.0,0.0,unknown,Melt Growth,
sc_atlas:32271,10.1103/PhysRevLett.118.147004,,2017,FeSe,FeSe,38.3,unknown,6.3,0.0,single_crystal,Flux Growth,
sc_atlas:32272,10.1103/PhysRevLett.118.147004,,2017,FeSe,FeSe,40.0,unknown,6.0,0.0,single_crystal,Flux Growth,
sc_atlas:32536,10.1103/PhysRevLett.118.167002,,2017,NdO₁₋ₓFₓBiS₂,NdO0.71F0.29BiS2,5.0,unknown,0.0,0.0,unknown,Flux Growth,
sc_atlas:31658,10.1103/PhysRevLett.118.267001,,2017,κ-(BEDT-TTF)₂Cu(NCS)₂,C22H16CuN2S18,9.5,unknown,0.0,0.0,unknown,unknown,
sc_atlas:32663,10.1103/PhysRevLett.119.077001,,2017,CeCu₂Si₂,CeCu2Si2,0.52,midpoint,0.0,0.0,single_crystal,Flux Growth,
sc_atlas:32662,10.1103/PhysRevLett.119.077001,,2017,CeCu₂Si₂,CeCu2Si2,0.64,midpoint,0.0,0.0,single_crystal,Flux Growth,
sc_atlas:32661,10.1103/PhysRevLett.119.077001,,2017,CeCu₂Si₂,CeCu2Si2,0.71,midpoint,0.0,0.0,single_crystal,Flux Growth,
sc_atlas:32590,10.1103/PhysRevLett.119.087002,,2017,La₁.₄₈Nd₀.₄Sr₀.₁₂Cu₁₋ᵧZnᵧO₄,La1.48Nd0.4Sr0.12CuO4,2.0,zero,0.0,0.0,polycrystal,Solid-State Reaction; Melt Growth,
sc_atlas:17705,10.1103/PhysRevLett.119.087002,,2017,La_{2-x}Ba_xCu_{1-y}Zn_yO_4,La1.845Ba0.155CuO4,30.0,onset,0.0,0.0,polycrystal,Solid-State Reaction; Melt Growth,
sc_atlas:32011,10.1103/PhysRevLett.119.107003,,2017,Sr₂VO₃FeAs,Sr2VO3FeAs,33.0,unknown,0.0,0.0,single_crystal,Flux Growth,
sc_atlas:32815,10.1103/PhysRevLett.119.217002,,2017,KFe₂As₂,KFe2As2,3.4,unknown,0.0,0.0,unknown,unknown,
sc_atlas:32738,10.1103/PhysRevLett.119.227001,,2017,Sr₂VO₃FeAs,Sr2VO3FeAs,33.0,unknown,0.0,0.0,unknown,Flux Growth,
sc_atlas:17834,10.1103/PhysRevLett.119.257001,,2017,Pb-Ce alloy film,Pb0.927Ce0.073,0.6,zero,0.0,0.0,unknown,Physical Vapor Deposition,GaAs
sc_atlas:11631,10.1103/physrevlett.120.027001,,2018,URu₂Si₂,URu2Si2,1.2,unknown,0.0,1.25,unknown,Melt Growth,
sc_atlas:11630,10.1103/physrevlett.120.027001,,2018,URu₂Si₂,URu2Si2,1.4,unknown,0.0,0.0,unknown,Melt Growth,
sc_atlas:17871,10.1103/PhysRevLett.120.067001,,2018,Nb,Nb,8.0,zero,0.0,0.0,unknown,unknown,
sc_atlas:17936,10.1103/PhysRevLett.120.087001,,2018,PrFeAsO0.6F0.35,PrFeAsO0.6F0.35,24.0,unknown,0.0,0.0,thin_film,Flux Growth; Molecular Beam Epitaxy,
sc_atlas:33405,10.1103/PhysRevLett.120.137001,,2018,Ca₀.₈₂La₀.₁₈Fe₀.₉₆Ni₀.₀₄As₂,Ca0.82La0.18Fe0.96Ni0.04As2,22.0,unknown,0.0,0.0,single_crystal,Flux Growth,
sc_atlas:33207,10.1103/PhysRevLett.120.156401,,2018,PdTe₂,PdTe2,1.7,unknown,0.0,0.0,unknown,unknown,
sc_atlas:17877,10.1103/PhysRevLett.120.187002,,2018,CeCoIn5/CeRhIn5 superlattice,Ce2CoRhIn10,1.4,unknown,0.0,0.0,thin_film,Molecular Beam Epitaxy,MgF2
sc_atlas:17876,10.1103/PhysRevLett.120.187002,,2018,CeCoIn5,CeCoIn5,2.0,unknown,0.0,0.0,thin_film,Molecular Beam Epitaxy,MgF2
sc_atlas:17875,10.1103/PhysRevLett.120.187002,,2018,CeCoIn5,CeCoIn5,2.3,unknown,0.0,0.0,thin_film,Molecular Beam Epitaxy,MgF2
sc_atlas:32159,10.1103/PhysRevLett.120.187004,,2018,PrOs₄Sb₁₂,PrOs4Sb12,1.7,onset,0.0,0.0,single_crystal,Flux Growth,
sc_atlas:32157,10.1103/PhysRevLett.120.187004,,2018,PrOs₄Sb₁₂,PrOs4Sb12,1.72,unknown,0.0,0.0,single_crystal,Flux Growth,
sc_atlas:32158,10.1103/PhysRevLett.120.187004,,2018,PrOs₄Sb₁₂,PrOs4Sb12,1.83,onset,0.0,0.0,single_crystal,Flux Growth,
sc_atlas:32156,10.1103/PhysRevLett.120.187004,,2018,PrOs₄Sb₁₂,PrOs4Sb12,1.85,unknown,0.0,0.0,single_crystal,Flux Growth,
sc_atlas:32980,10.1103/PhysRevLett.120.257001,,2018,Nd₂₋ₓCeₓCuO₄,Nd1.81Ce0.19CuO4,21.5,zero,0.0,0.0,thin_film,Molecular Beam Epitaxy,SrTiO3
sc_atlas:32979,10.1103/PhysRevLett.120.257001,,2018,Nd₂₋ₓCeₓCuO₄,Nd1.85Ce0.15CuO4,24.0,zero,0.0,0.0,thin_film,Molecular Beam Epitaxy,SrTiO3
sc_atlas:32978,10.1103/PhysRevLett.120.257001,,2018,Nd₂₋ₓCeₓCuO₄,Nd2CuO4,25.0,zero,0.0,0.0,thin_film,Molecular Beam Epitaxy,SrTiO3
sc_atlas:33326,10.1103/PhysRevLett.120.267003,,2018,CaKFe₄As₄,CaKFe4As4,35.0,unknown,0.0,0.0,unknown,Flux Growth,
sc_atlas:33261,10.1103/PhysRevLett.121.037004,,2018,Yb,Yb,1.4,zero,86.0,0.0,unknown,Nanofabrication & Exfoliation,
sc_atlas:33262,10.1103/PhysRevLett.121.037004,,2018,Yb,Yb,4.5,zero,179.0,0.0,unknown,Nanofabrication & Exfoliation,
sc_atlas:33400,10.1103/PhysRevLett.121.117002,,2018,Ba₁₋ₓKₓBiO₃,Ba0.51K0.49BiO3,22.0,unknown,0.0,0.01,single_crystal,Flux Growth,
sc_atlas:33946,10.1103/PhysRevLett.121.157004,,2018,CeCu₂Si₂,CeCu2Si2,0.6,unknown,0.0,0.0,unknown,Flux Growth,
sc_atlas:33530,10.1103/PhysRevLett.121.167003,,2018,Nb-doped SrTiO₃,SrTi0.99Nb0.01O3,0.33,midpoint,0.0,0.0,unknown,Physical Vapor Deposition,SrTiO3
sc_atlas:17913,10.1103/PhysRevLett.121.207003,,2018,Na_xFeSe,FeSe,8.0,onset,0.0,0.0,single_crystal,Flux Growth; Nanofabrication & Exfoliation,Na3.4Zr1.8Mg0.2Si2PO12
sc_atlas:17911,10.1103/PhysRevLett.121.207003,,2018,Li_xFeSe_0.8_S_0.2,FeSe0.8S0.2,5.0,onset,0.0,0.0,single_crystal,Flux Growth; Nanofabrication & Exfoliation,
sc_atlas:17909,10.1103/PhysRevLett.121.207003,,2018,Li_xFeSe,Li0.18FeSe,36.0,onset,0.0,0.0,single_crystal,Flux Growth; Nanofabrication & Exfoliation,
sc_atlas:17910,10.1103/PhysRevLett.121.207003,,2018,Li_xFeSe,Li0.35FeSe,44.0,onset,0.0,0.0,single_crystal,Flux Growth; Nanofabrication & Exfoliation,
sc_atlas:18111,10.1103/PhysRevLett.121.257002,,2018,Re,Re,2.7,unknown,0.0,0.0,unknown,unknown,
sc_atlas:18112,10.1103/PhysRevLett.121.257002,,2018,Re_{0.82}Nb_{0.18},Re0.82Nb0.18,8.8,unknown,0.0,0.0,unknown,Melt Growth,
sc_atlas:33504,10.1103/PhysRevLett.121.267001,,2018,Ba(Fe₁₋ₓCoₓ)₂As₂,BaFe1.8Co0.2As2,17.0,unknown,0.0,0.0,unknown,unknown,
sc_atlas:33503,10.1103/PhysRevLett.121.267001,,2018,Ba(Fe₁₋ₓCoₓ)₂As₂,BaFe1.906Co0.094As2,17.0,unknown,0.0,0.0,unknown,unknown,
sc_atlas:33432,10.1103/PhysRevLett.121.267003,,2018,La₂₋ₓBaₓCuO₄,La1.885Ba0.115CuO4,13.0,unknown,0.0,0.0,single_crystal,Flux Growth,
sc_atlas:33431,10.1103/PhysRevLett.121.267003,,2018,La₂₋ₓBaₓCuO₄,La1.905Ba0.095CuO4,32.0,unknown,0.0,0.0,single_crystal,Flux Growth,
sc_atlas:18115,10.1103/PhysRevLett.121.267004,,2018,YBa2Cu3O6+y,YBa2Cu3O6.333,16.0,unknown,0.0,0.0,single_crystal,Flux Growth,
sc_atlas:18116,10.1103/PhysRevLett.121.267004,,2018,YBa2Cu3O6+y,YBa2Cu3O6.52,59.0,unknown,0.0,0.0,single_crystal,Flux Growth,
sc_atlas:18117,10.1103/PhysRevLett.121.267004,,2018,YBa2Cu3O6+y,YBa2Cu3O6.93,94.0,unknown,0.0,0.0,single_crystal,Flux Growth,
sc_atlas:18118,10.1103/PhysRevLett.121.267004,,2018,YBa2Cu3O6+y,YBa2Cu3O6.993,89.0,unknown,0.0,0.0,single_crystal,Flux Growth,
sc_atlas:33329,10.1103/PhysRevLett.122.027003,,2019,La₂₋ₓSrₓCuO₄,La1.75Sr0.25CuO4,7.0,unknown,0.0,0.0,thin_film,Molecular Beam Epitaxy,LaSrAlO4
sc_atlas:33328,10.1103/PhysRevLett.122.027003,,2019,La₂₋ₓSrₓCuO₄,La1.76Sr0.24CuO4,13.5,unknown,0.0,0.0,thin_film,Molecular Beam Epitaxy,LaSrAlO4
sc_atlas:33327,10.1103/PhysRevLett.122.027003,,2019,La₂₋ₓSrₓCuO₄,La1.77Sr0.23CuO4,27.5,unknown,0.0,0.0,thin_film,Molecular Beam Epitaxy,LaSrAlO4
sc_atlas:33546,10.1103/PhysRevLett.122.047001,,2019,"a-MoGe thin film, thickness: ~20 nm",Mo71Ge29,7.05,unknown,0.0,0.0,thin_film,Physical Vapor Deposition,Si
sc_atlas:34121,10.1103/PhysRevLett.122.077001,,2019,FeSe,FeSe,9.0,unknown,0.0,0.0,unknown,Chemical Vapor Transport,
sc_atlas:33603,10.1103/PhysRevLett.122.127001,,2019,2H-TaS₂,TaS2,1.0,unknown,0.0,0.0,unknown,Chemical Vapor Transport,
sc_atlas:33605,10.1103/PhysRevLett.122.127001,,2019,2H-TaS₂,TaS2,8.85,unknown,9.5,0.0,unknown,Chemical Vapor Transport,
sc_atlas:33944,10.1103/PhysRevLett.122.147001,,2019,ThCoC₂,ThCoC2,2.3,unknown,0.0,0.0,unknown,Melt Growth,
sc_atlas:34180,10.1103/PhysRevLett.123.027002,,2019,SrₓBi₂Se₃,Sr0.1Bi2Se3,3.1,onset,0.0,0.0,single_crystal,Flux Growth,
sc_atlas:34490,10.1103/PhysRevLett.123.167002,,2019,FeSe,FeSe,8.0,unknown,0.0,0.0,unknown,Chemical Vapor Transport,
sc_atlas:34755,10.1103/PhysRevLett.123.217004,,2019,LiFe₁₋ₓCoₓAs,LiFeAs,17.0,onset,0.0,0.0,unknown,Flux Growth,
sc_atlas:34864,10.1103/PhysRevLett.124.017001,,2019,KFe₂As₂,KFe2As2,3.5,unknown,0.0,0.001,single_crystal,Flux Growth,
sc_atlas:34118,10.1103/PhysRevLett.124.047002,,2020,InTe (recipe A),In0.927Te,2.29,midpoint,0.0,0.0,unknown,Solid-State Reaction; Melt Growth,
sc_atlas:34117,10.1103/PhysRevLett.124.047002,,2020,InTe (recipe A),In0.927Te,2.6,zero,0.0,0.0,unknown,Solid-State Reaction; Melt Growth,
sc_atlas:34120,10.1103/PhysRevLett.124.047002,,2020,InTe (recipe B),In0.973Te,3.35,midpoint,0.0,0.0,unknown,Solid-State Reaction; Melt Growth,
sc_atlas:34119,10.1103/PhysRevLett.124.047002,,2020,InTe (recipe B),In0.973Te,3.52,zero,0.0,0.0,unknown,Solid-State Reaction; Melt Growth,
sc_atlas:34526,10.1103/PhysRevLett.124.086601,,2020,UTe₂,UTe2,1.5,unknown,0.0,0.0,unknown,Chemical Vapor Transport,
sc_atlas:34527,10.1103/PhysRevLett.124.086601,,2020,UTe₂,UTe2,1.6,unknown,0.0,0.0,unknown,Chemical Vapor Transport,
sc_atlas:34797,10.1103/PhysRevLett.124.107001,,2020,FeSe,FeSe,9.0,unknown,0.0,0.0,unknown,Chemical Vapor Transport,
sc_atlas:34944,10.1103/PhysRevLett.124.167001,,2020,"film, sharp transition <0.1 K",BiPd,3.6,unknown,0.0,0.0,thin_film,Physical Vapor Deposition; Nanofabrication & Exfoliation,SrTiO3
sc_atlas:34806,10.1103/PhysRevLett.124.187001,,2020,KₓC₆₀,K2.495C60,14.0,unknown,0.0,0.0,thin_film,Molecular Beam Epitaxy,SiC
sc_atlas:34804,10.1103/PhysRevLett.124.187001,,2020,KₓC₆₀,K2.985C60,19.0,unknown,0.0,0.0,thin_film,Molecular Beam Epitaxy,SiC
sc_atlas:34805,10.1103/PhysRevLett.124.187001,,2020,KₓC₆₀,K3.365C60,14.5,unknown,0.0,0.0,thin_film,Molecular Beam Epitaxy,SiC
sc_atlas:34803,10.1103/PhysRevLett.124.187001,,2020,9 ML K₃C₆₀,K3C60,18.4,unknown,0.0,0.0,thin_film,Molecular Beam Epitaxy,SiC
sc_atlas:34802,10.1103/PhysRevLett.124.187001,,2020,trilayer K₃C₆₀,K3C60,22.0,unknown,0.0,0.0,thin_film,Molecular Beam Epitaxy,SiC
sc_atlas:35103,10.1103/PhysRevLett.124.207001,,2020,CaPtAs,CaPtAs,1.5,zero,0.0,0.0,polycrystal,Solid-State Reaction,
sc_atlas:34165,10.1103/PhysRevLett.124.217001,,2020,CeCoIn₅,CeCoIn5,2.3,unknown,0.0,0.0,unknown,Flux Growth,
sc_atlas:35245,10.1103/PhysRevLett.124.247002,,2020,Sr₁₋ₓNaₓFe₂As₂,Sr0.51Na0.49Fe2As2,35.0,unknown,0.0,0.0,single_crystal,Flux Growth,
sc_atlas:35244,10.1103/PhysRevLett.124.247002,,2020,Sr₁₋ₓNaₓFe₂As₂,Sr0.64Na0.36Fe2As2,12.0,unknown,0.0,0.0,single_crystal,Flux Growth,
sc_atlas:18352,10.1103/PhysRevLett.125.097003,,2020,(TBA)xFeSe,C2.4H5.4FeN0.15Se,43.0,zero,0.0,0.0,unknown,Flux Growth; Solution-based synthesis/processing,
sc_atlas:11639,10.1103/physrevlett.125.097005,,2020,La₂₋ₓBaₓCuO₄,La1.885Ba0.115CuO4,11.0,onset,0.0,0.0005,unknown,unknown,
sc_atlas:11638,10.1103/physrevlett.125.097005,,2020,La₂₋ₓBaₓCuO₄,La1.885Ba0.115CuO4,22.0,zero,0.0,0.0,unknown,unknown,
sc_atlas:11642,10.1103/physrevlett.125.097005,,2020,La₂₋ₓBaₓCuO₄,La1.885Ba0.115CuO4,32.0,midpoint,0.1,0.0,unknown,unknown,
sc_atlas:11641,10.1103/physrevlett.125.097005,,2020,La₂₋ₓBaₓCuO₄,La1.885Ba0.115CuO4,7.0,midpoint,0.0,0.0,unknown,unknown,
sc_atlas:35282,10.1103/PhysRevLett.125.097005.,,2020,La₂₋ₓBaₓCuO₄,La1.885Ba0.115CuO4,11.0,onset,0.0,0.0005,unknown,Solid-State Reaction; Melt Growth,
sc_atlas:35283,10.1103/PhysRevLett.125.097005.,,2020,La₂₋ₓBaₓCuO₄,La1.885Ba0.115CuO4,22.0,zero,0.0,0.0,unknown,Solid-State Reaction; Melt Growth,
sc_atlas:35285,10.1103/PhysRevLett.125.097005.,,2020,La₂₋ₓBaₓCuO₄,La1.885Ba0.115CuO4,32.0,onset,0.09,0.0,unknown,Solid-State Reaction; Melt Growth,
sc_atlas:35284,10.1103/PhysRevLett.125.097005.,,2020,La₂₋ₓBaₓCuO₄,La1.885Ba0.115CuO4,7.0,midpoint,0.0,0.0005,unknown,Solid-State Reaction; Melt Growth,
sc_atlas:35129,10.1103/PhysRevLett.125.117002,,2020,KCa₂Fe₄As₄F₂,KCa2Fe4As4F2,33.5,zero,0.0,0.0,unknown,Flux Growth,
sc_atlas:35328,10.1103/PhysRevLett.125.147001,,2020,RuO₂,RuO2,1.6,zero,0.0,0.0,thin_film,Molecular Beam Epitaxy,TiO2
sc_atlas:35327,10.1103/PhysRevLett.125.147001,,2020,RuO₂,RuO2,1.7,midpoint,0.0,0.0,thin_film,Molecular Beam Epitaxy,TiO2
sc_atlas:35326,10.1103/PhysRevLett.125.147001,,2020,RuO₂,RuO2,1.8,onset,0.0,0.0,thin_film,Molecular Beam Epitaxy,TiO2
sc_atlas:35401,10.1103/PhysRevLett.125.177002,,2020,β′′-(ET)₄[(H₃O)Ga(C₂O₄)₃]PhNO₂,C52H40GaNO15S32,6.0,unknown,0.0,0.0,unknown,Solution-based synthesis/processing,
sc_atlas:35273,10.1103/PhysRevLett.125.186401,,2020,2H-TaS₂,TaS2,1.2,unknown,0.0,0.0,unknown,unknown,
sc_atlas:35274,10.1103/PhysRevLett.125.186401,,2020,2H-TaS₂,TaS2,9.1,unknown,8.5,0.0,unknown,unknown,
sc_atlas:35498,10.1103/PhysRevLett.125.207001,,2020,CeFeAsO,CeFeAsO,3.61,zero,4.4,0.0,unknown,unknown,
sc_atlas:35497,10.1103/PhysRevLett.125.207001,,2020,CeFeAsO,CeFeAsO,5.42,onset,4.4,0.0,unknown,unknown,
sc_atlas:35522,10.1103/PhysRevLett.125.217002,,2020,(Li₁₋ₓFeₓ)OHFeSe,Li0.82Fe1.18H1O1Se1,42.0,onset,0.0,0.0,unknown,unknown,LaAlO3
sc_atlas:34941,10.1103/PhysRevLett.125.217004,,2020,Sr₂RuO₄,Sr2RuO4,1.47,unknown,0.0,0.0,unknown,Melt Growth,
sc_atlas:35272,10.1103/PhysRevLett.125.237002,,2020,YFe₂Ge₂,YFe2Ge2,1.1,unknown,0.0,0.0,unknown,Flux Growth,
sc_atlas:35506,10.1103/PhysRevLett.125.247002,,2020,CsV₃Sb₅,CsV3Sb5,2.5,onset,0.0,0.0,single_crystal,Flux Growth,
sc_atlas:35426,10.1103/PhysRevLett.126.157001,,2021,RbEuFe₄As₄,RbEuFe4As4,37.0,unknown,0.0,0.0,unknown,Flux Growth,
sc_atlas:35617,10.1103/PhysRevLett.126.167001,,2021,La₁.₈₇Sr₀.₁₃Cu₀.₉₉Fe₀.₀₁O₄,La1.87Sr0.13Cu0.99Fe0.01O4,5.7,unknown,0.0,0.0,bulk,Melt Growth,
sc_atlas:35786,10.1103/PhysRevLett.126.247001,,2021,CsV₃Sb₅,CsV3Sb5,2.5,onset,0.0,0.0,single_crystal,Flux Growth,
sc_atlas:35785,10.1103/PhysRevLett.126.247001,,2021,CsV₃Sb₅,CsV3Sb5,2.58,zero,6.6,0.0,single_crystal,Flux Growth,
sc_atlas:35767,10.1103/PhysRevLett.126.247001,,2021,CsV₃Sb₅,CsV3Sb5,2.8,zero,0.0,0.0,single_crystal,Flux Growth,
sc_atlas:35784,10.1103/PhysRevLett.126.247001,,2021,CsV₃Sb₅,CsV3Sb5,2.82,onset,6.6,0.0,single_crystal,Flux Growth,
sc_atlas:35773,10.1103/PhysRevLett.126.247001,,2021,CsV₃Sb₅,CsV3Sb5,3.0,zero,0.9,0.0,single_crystal,Flux Growth,
sc_atlas:35766,10.1103/PhysRevLett.126.247001,,2021,CsV₃Sb₅,CsV3Sb5,3.5,onset,0.0,0.0,single_crystal,Flux Growth,
sc_atlas:35769,10.1103/PhysRevLett.126.247001,,2021,CsV₃Sb₅,CsV3Sb5,4.3,zero,0.37,0.0,single_crystal,Flux Growth,
sc_atlas:35768,10.1103/PhysRevLett.126.247001,,2021,CsV₃Sb₅,CsV3Sb5,5.0,onset,0.37,0.0,single_crystal,Flux Growth,
sc_atlas:35774,10.1103/PhysRevLett.126.247001,,2021,CsV₃Sb₅,CsV3Sb5,5.7,onset,1.2,0.0,single_crystal,Flux Growth,
sc_atlas:35777,10.1103/PhysRevLett.126.247001,,2021,CsV₃Sb₅,CsV3Sb5,6.0,zero,1.86,0.0,single_crystal,Flux Growth,
sc_atlas:35787,10.1103/PhysRevLett.126.247001,,2021,CsV₃Sb₅,CsV3Sb5,6.3,onset,0.54,0.0,single_crystal,Flux Growth,
sc_atlas:35783,10.1103/PhysRevLett.126.247001,,2021,CsV₃Sb₅,CsV3Sb5,6.5,zero,1.9,0.0,single_crystal,Flux Growth,
sc_atlas:35770,10.1103/PhysRevLett.126.247001,,2021,CsV₃Sb₅,CsV3Sb5,6.8,onset,0.61,0.0,single_crystal,Flux Growth,
sc_atlas:35772,10.1103/PhysRevLett.126.247001,,2021,CsV₃Sb₅,CsV3Sb5,7.2,onset,0.9,0.0,single_crystal,Flux Growth,
sc_atlas:35781,10.1103/PhysRevLett.126.247001,,2021,CsV₃Sb₅,CsV3Sb5,7.43,zero,2.19,0.0,single_crystal,Flux Growth,
sc_atlas:35779,10.1103/PhysRevLett.126.247001,,2021,CsV₃Sb₅,CsV3Sb5,7.63,zero,2.03,0.0,single_crystal,Flux Growth,
sc_atlas:35780,10.1103/PhysRevLett.126.247001,,2021,CsV₃Sb₅,CsV3Sb5,7.68,onset,2.19,0.0,single_crystal,Flux Growth,
sc_atlas:35782,10.1103/PhysRevLett.126.247001,,2021,CsV₃Sb₅,CsV3Sb5,7.8,onset,1.9,0.0,single_crystal,Flux Growth,
sc_atlas:35778,10.1103/PhysRevLett.126.247001,,2021,CsV₃Sb₅,CsV3Sb5,7.96,onset,2.03,0.0,single_crystal,Flux Growth,
sc_atlas:35776,10.1103/PhysRevLett.126.247001,,2021,CsV₃Sb₅,CsV3Sb5,8.0,onset,1.86,0.0,single_crystal,Flux Growth,
sc_atlas:35807,10.1103/PhysRevLett.126.257002,,2021,KCa₂Fe₄As₄F₂,KCa2Fe4As4F2,33.5,unknown,0.0,0.0,unknown,Flux Growth,
sc_atlas:18604,10.1103/PhysRevLett.127.117001,,2021,P63/mmc-CeH9,CeD9,35.0,onset,100.0,0.0,unknown,Solid-State Reaction,mmc-CeH9
sc_atlas:18603,10.1103/PhysRevLett.127.117001,,2021,P63/mmc-CeH9,CeD9,58.0,onset,120.0,0.0,unknown,Solid-State Reaction,mmc-CeH9
sc_atlas:18597,10.1103/PhysRevLett.127.117001,,2021,Fm-3m-CeH10,CeH10,115.0,onset,95.0,0.0,unknown,Solid-State Reaction,
sc_atlas:18599,10.1103/PhysRevLett.127.117001,,2021,Fm-3m-CeH10,CeH10,86.0,onset,140.0,5.0,unknown,Solid-State Reaction,
sc_atlas:18598,10.1103/PhysRevLett.127.117001,,2021,Fm-3m-CeH10,CeH10,96.0,onset,140.0,1.0,unknown,Solid-State Reaction,
sc_atlas:18601,10.1103/PhysRevLett.127.117001,,2021,P63/mmc-CeH9,CeH9,100.0,onset,130.0,0.0,unknown,Solid-State Reaction,mmc-CeH9
