Repository: zhiyuliu0158-ui/occ-alignn-tc

# P-B-Occ-ALIGNN-full-Tc

Occupancy-aware ALIGNN-style graph neural network for superconducting critical temperature `Tc_K` regression.

本仓库只做一个任务：

```text
CIF + pressure_GPa + magnetic_field_T + field_direction + optional metadata -> Tc_K
```

不做 superconducting / non-superconducting 分类。

## 1. 模型简介

`PBOccALIGNNFullTc` 是一个纯 PyTorch 实现的 ALIGNN-style 图神经网络：

- bond graph 的 node 是 crystallographic site。
- bond graph 的 edge 是周期近邻 directed bond。
- line graph 的 node 是 directed bond。
- line graph 的 edge 是角度 `i-j-k`。
- 所有 scatter / aggregation 使用 `torch.index_add`，不依赖 `torch_scatter`、DGL、PyTorch Geometric 或官方 ALIGNN 包。
- 输出为 `logtc_mu`、`logtc_logvar` 和 `Tc_pred_K = exp(logtc_mu) - 1`。

File: data/sc-atlas-data.csv (part 45 of 62)
source_record_id,doi,source_title,source_year,formula_raw,formula_normalized,tc_value_k,tc_criterion,pressure_gpa,magnetic_field_t,sample_form,preparation_method,substrate
sc_atlas:18600,10.1103/PhysRevLett.127.117001,,2021,P63/mmc-CeH9,CeH9,57.0,onset,88.0,0.0,unknown,Solid-State Reaction,mmc-CeH9
sc_atlas:18602,10.1103/PhysRevLett.127.117001,,2021,P63/mmc-CeH9,CeH9,82.0,onset,120.0,0.0,unknown,Solid-State Reaction,mmc-CeH9
sc_atlas:35332,10.1103/PhysRevLett.127.127003,,2021,Indium √7×√3 on Si(111),In,2.9,unknown,0.0,0.0,unknown,Molecular Beam Epitaxy,Si
sc_atlas:35330,10.1103/PhysRevLett.127.127003,,2021,Indium √7×√3 on Si(111),In,2.95,onset,0.0,0.0,unknown,Molecular Beam Epitaxy,Si
sc_atlas:35331,10.1103/PhysRevLett.127.127003,,2021,Indium √7×√3 on Si(111),In,3.1,unknown,0.0,0.0,unknown,Molecular Beam Epitaxy,Si
sc_atlas:35329,10.1103/PhysRevLett.127.127003,,2021,Indium √7×√3 on Si(111),In,3.3,onset,0.0,0.0,unknown,Molecular Beam Epitaxy,Si
sc_atlas:35480,10.1103/PhysRevLett.127.137001,,2021,PdTe₂,PdTe2,0.57,zero,0.0,0.0,thin_film,Molecular Beam Epitaxy,SrTiO3
sc_atlas:35479,10.1103/PhysRevLett.127.137001,,2021,PdTe₂,PdTe2,0.7,onset,0.0,0.0,thin_film,Molecular Beam Epitaxy,SrTiO3
sc_atlas:36039,10.1103/PhysRevLett.127.187004,,2021,CsV₃Sb₅,CsV3Sb5,2.6,unknown,0.0,0.0,unknown,Flux Growth,
sc_atlas:36823,10.1103/PhysRevLett.127.217002,,2021,α-PdBi₂,PdBi2,1.27,unknown,0.0,0.01,unknown,Melt Growth,
sc_atlas:36822,10.1103/PhysRevLett.127.217002,,2021,α-PdBi₂,PdBi2,1.7,unknown,0.0,0.0,unknown,Melt Growth,
sc_atlas:36102,10.1103/PhysRevLett.127.237001,,2021,CsV₃Sb₅,CsV3Sb5,2.5,midpoint,0.0,0.0,unknown,Nanofabrication & Exfoliation,SiO2
sc_atlas:36101,10.1103/PhysRevLett.127.237001,,2021,CsV₃Sb₅,CsV3Sb5,3.5,midpoint,0.0,0.0,unknown,Nanofabrication & Exfoliation,SiO2
sc_atlas:36099,10.1103/PhysRevLett.127.237001,,2021,CsV₃Sb₅,CsV3Sb5,4.7,onset,0.0,0.0,unknown,Nanofabrication & Exfoliation,SiO2
sc_atlas:36100,10.1103/PhysRevLett.127.237001,,2021,CsV₃Sb₅,CsV3Sb5,4.8,midpoint,0.0,0.0,unknown,Nanofabrication & Exfoliation,SiO2
sc_atlas:36555,10.1103/PhysRevLett.127.257001,,2021,FeSe,FeSe,9.0,zero,0.0,0.0,unknown,Chemical Vapor Transport,
sc_atlas:36155,10.1103/PhysRevLett.128.036402,,2022,CsV₃Sb₅,CsV3Sb5,2.5,unknown,0.0,0.0,unknown,Flux Growth,
sc_atlas:36659,10.1103/PhysRevLett.128.057002,,2022,CeRh₂As₂,CeRh2As2,0.37,onset,0.0,0.0,single_crystal,Flux Growth,
sc_atlas:36494,10.1103/PhysRevLett.128.077001,,2022,CsV₃Sb₅,CsV3Sb5,1.0,unknown,14.0,0.0,single_crystal,Flux Growth,
sc_atlas:36496,10.1103/PhysRevLett.128.077001,,2022,CsV₃Sb₅,CsV3Sb5,3.2,unknown,150.0,0.0,single_crystal,Flux Growth,
sc_atlas:36495,10.1103/PhysRevLett.128.077001,,2022,CsV₃Sb₅,CsV3Sb5,5.8,unknown,45.0,0.0,single_crystal,Flux Growth,
sc_atlas:36493,10.1103/PhysRevLett.128.077001,,2022,CsV₃Sb₅,CsV3Sb5,8.0,unknown,2.0,0.0,single_crystal,Flux Growth,
sc_atlas:36832,10.1103/PhysRevLett.128.137003,,2022,CaK(Fe₀.₉₆Ni₀.₀₄)₄As₄,CaKFe3.84Ni0.16As4,20.1,zero,0.0,0.0,single_crystal,Flux Growth,
sc_atlas:36734,10.1103/PhysRevLett.128.187001,,2022,KMn₆Bi₅,KMn6Bi5,2.2,unknown,12.5,0.0,single_crystal,Flux Growth,
sc_atlas:36738,10.1103/PhysRevLett.128.187001,,2022,KMn₆Bi₅,KMn6Bi5,3.0,onset,23.1,0.0,single_crystal,Flux Growth,
sc_atlas:36736,10.1103/PhysRevLett.128.187001,,2022,KMn₆Bi₅,KMn6Bi5,4.95,onset,12.1,0.0,single_crystal,Flux Growth,
sc_atlas:36735,10.1103/PhysRevLett.128.187001,,2022,KMn₆Bi₅,KMn6Bi5,6.0,unknown,13.8,0.0,single_crystal,Flux Growth,
sc_atlas:36739,10.1103/PhysRevLett.128.187001,,2022,KMn₆Bi₅,KMn6Bi5,6.5,onset,13.3,0.0,single_crystal,Flux Growth,
sc_atlas:36737,10.1103/PhysRevLett.128.187001,,2022,KMn₆Bi₅,KMn6Bi5,7.0,onset,14.9,0.0,single_crystal,Flux Growth,
sc_atlas:36733,10.1103/PhysRevLett.128.187001,,2022,KMn₆Bi₅,KMn6Bi5,7.6,zero,14.2,0.0,single_crystal,Flux Growth,
sc_atlas:36732,10.1103/PhysRevLett.128.187001,,2022,KMn₆Bi₅,KMn6Bi5,9.3,onset,14.2,0.0,single_crystal,Flux Growth,
sc_atlas:36580,10.1103/PhysRevLett.129.067001,,2021,La₂₋ₓSrₓCuO₄,La1.785Sr0.215CuO4,26.0,unknown,0.0,0.0,unknown,unknown,
sc_atlas:36579,10.1103/PhysRevLett.129.067001,,2021,La₂₋ₓSrₓCuO₄,La1.83Sr0.17CuO4,37.5,unknown,0.0,0.0,unknown,unknown,
sc_atlas:36574,10.1103/PhysRevLett.129.067001,,2021,La₂₋ₓSrₓCuO₄,La1.83Sr0.17CuO4,38.0,unknown,0.0,0.0,unknown,unknown,
sc_atlas:36578,10.1103/PhysRevLett.129.067001,,2021,La₂₋ₓSrₓCuO₄,La1.851Sr0.149CuO4,37.5,unknown,0.0,0.0,unknown,unknown,
sc_atlas:36577,10.1103/PhysRevLett.129.067001,,2021,La₂₋ₓSrₓCuO₄,La1.878Sr0.122CuO4,29.0,unknown,0.0,0.0,unknown,unknown,
sc_atlas:36576,10.1103/PhysRevLett.129.067001,,2021,La₂₋ₓSrₓCuO₄,La1.89Sr0.11CuO4,26.75,unknown,0.0,0.0,unknown,unknown,
sc_atlas:36575,10.1103/PhysRevLett.129.067001,,2021,La₂₋ₓSrₓCuO₄,La1.9Sr0.1CuO4,29.0,unknown,0.0,0.0,unknown,unknown,
sc_atlas:36989,10.1103/PhysRevLett.129.187002,,2022,Ba(Fe₁₋ₓCoₓ)₂As₂,BaFe1.86Co0.14As2,24.0,unknown,0.0,0.0,unknown,unknown,
sc_atlas:37559,10.1103/PhysRevLett.130.046402,,2023,PdTe,PdTe,4.5,unknown,0.0,0.0,single_crystal,Flux Growth,
sc_atlas:37756,10.1103/PhysRevLett.130.166001,,2023,CeRh₂As₂,CeRh2As2,0.35,onset,0.0,1.2,single_crystal,Flux Growth,
sc_atlas:37757,10.1103/PhysRevLett.130.166001,,2023,CeRh₂As₂,CeRh2As2,0.37,onset,0.0,0.0,single_crystal,Flux Growth,
sc_atlas:37385,10.1103/PhysRevLett.130.196002,,2023,UTe₂,UTe2,1.23,unknown,0.0,17.01,unknown,unknown,
sc_atlas:37384,10.1103/PhysRevLett.130.196002,,2023,UTe₂,UTe2,1.31,onset,0.0,17.01,unknown,unknown,
sc_atlas:37386,10.1103/PhysRevLett.130.196002,,2023,UTe₂,UTe2,1.57,onset,0.0,24.93,unknown,unknown,
sc_atlas:37387,10.1103/PhysRevLett.130.196002,,2023,UTe₂,UTe2,1.72,onset,0.0,24.93,unknown,unknown,
sc_atlas:37383,10.1103/PhysRevLett.130.196002,,2023,UTe₂,UTe2,2.02,zero,0.0,0.0,unknown,unknown,
sc_atlas:37382,10.1103/PhysRevLett.130.196002,,2023,UTe₂,UTe2,2.1,onset,0.0,0.0,unknown,unknown,
sc_atlas:37402,10.1103/PhysRevLett.130.196003,,2023,UTe₂,UTe2,1.68,unknown,0.0,0.0,unknown,Chemical Vapor Transport,
sc_atlas:37764,10.1103/PhysRevLett.130.216004,,2023,K₃C₆₀,K3C60,20.6,unknown,0.0,0.0,monolayer,Molecular Beam Epitaxy,C
sc_atlas:37765,10.1103/PhysRevLett.130.216004,,2023,K₃C₆₀,K3C60,24.0,unknown,0.0,0.0,monolayer,Molecular Beam Epitaxy,C
sc_atlas:37680,10.1103/PhysRevLett.130.256002,,2023,Sc,Sc,18.0,onset,130.0,0.0,unknown,Nanofabrication & Exfoliation,
sc_atlas:37679,10.1103/PhysRevLett.130.256002,,2023,Sc,Sc,19.0,onset,100.0,0.0,unknown,Nanofabrication & Exfoliation,
sc_atlas:37681,10.1103/PhysRevLett.130.256002,,2023,Sc,Sc,28.0,onset,220.0,0.0,unknown,Nanofabrication & Exfoliation,
sc_atlas:37683,10.1103/PhysRevLett.130.256002,,2023,Sc,Sc,33.0,unknown,230.0,0.0,unknown,Nanofabrication & Exfoliation,
sc_atlas:37684,10.1103/PhysRevLett.130.256002,,2023,Sc,Sc,34.9,unknown,270.0,0.0,unknown,Nanofabrication & Exfoliation,
sc_atlas:37682,10.1103/PhysRevLett.130.256002,,2023,Sc,Sc,36.0,onset,220.0,0.0,unknown,Nanofabrication & Exfoliation,
sc_atlas:37807,10.1103/PhysRevLett.130.266002,,2023,YPtBi,YPtBi,0.77,unknown,0.0,0.0,unknown,Flux Growth,
sc_atlas:38065,10.1103/PhysRevLett.131.226504,,2023,UTe₂,UTe2,2.01,midpoint,0.0,0.0,single_crystal,Flux Growth,
sc_atlas:37816,10.1103/PhysRevLett.131.236001,,2023,"high-quality single crystals, reference: Ref. 26",Sr2RuO4,1.4,unknown,0.0,0.0,unknown,Melt Growth,
sc_atlas:37815,10.1103/PhysRevLett.131.236001,,2023,Sr₂RuO₄,Sr2RuO4,1.5,unknown,0.0,0.0,unknown,Melt Growth,
sc_atlas:861,10.1103/physrevlett.132.066001,,2023,YBa₂Cu₃O₇₋δ,YBa2Cu3O6.9,85.0,unknown,0.0,0.0,thin_film,Physical Vapor Deposition; Nanofabrication & Exfoliation,SrTiO3
sc_atlas:38567,10.1103/PhysRevLett.132.076504,,2024,CeRh₂As₂,CeRh2As2,0.32,unknown,0.0,0.0,unknown,Flux Growth,
sc_atlas:38376,10.1103/PhysRevLett.132.256903,,2024,NbN film on MgO substrate,NbN,12.5,unknown,0.0,0.0,thin_film,Physical Vapor Deposition,MgO
sc_atlas:38375,10.1103/PhysRevLett.132.256903,,2024,NbN film on MgO substrate,NbN,14.9,unknown,0.0,0.0,thin_film,Physical Vapor Deposition,MgO
sc_atlas:38377,10.1103/PhysRevLett.132.256903,,2024,NbN film on MgO substrate,NbN,9.1,unknown,0.0,0.0,thin_film,Physical Vapor Deposition,MgO
sc_atlas:38469,10.1103/PhysRevLett.133.036004,,2024,FeSe₀.₅Te₀.₅,FeSe0.5Te0.5,16.5,unknown,0.0,0.0,thin_film,Physical Vapor Deposition,CaF2
sc_atlas:38878,10.1103/PhysRevLett.133.056001,,2024,6R-TaS₂,TaS2,2.8,onset,0.0,0.0,unknown,unknown,
sc_atlas:38879,10.1103/PhysRevLett.133.056001,,2024,6R-TaS₂,TaS2,3.79,onset,0.93,0.0,unknown,unknown,
sc_atlas:38880,10.1103/PhysRevLett.133.056001,,2024,6R-TaS₂,TaS2,5.16,onset,1.65,0.0,unknown,unknown,
sc_atlas:38881,10.1103/PhysRevLett.133.056001,,2024,6R-TaS₂,TaS2,6.91,onset,8.24,0.0,unknown,unknown,
sc_atlas:38407,10.1103/PhysRevLett.133.126506,,2024,CeRh₂As₂,CeRh2As2,0.23,unknown,2.7,0.0,unknown,unknown,
sc_atlas:38405,10.1103/PhysRevLett.133.126506,,2024,CeRh₂As₂,CeRh2As2,0.4,unknown,0.0,0.0,unknown,unknown,
sc_atlas:38406,10.1103/PhysRevLett.133.126506,,2024,CeRh₂As₂,CeRh2As2,0.41,unknown,0.0,0.0,unknown,unknown,
sc_atlas:38404,10.1103/PhysRevLett.133.146002,,2023,La₃Ni₂O₇,La3Ni2O7,20.0,onset,0.0,0.0,polycrystal,Melt Growth; Solid-State Reaction,
sc_atlas:38403,10.1103/PhysRevLett.133.146002,,2023,La₃Ni₂O₇,La3Ni2O7,65.0,onset,5.0,0.0,polycrystal,Melt Growth; Solid-State Reaction,
sc_atlas:38402,10.1103/PhysRevLett.133.146002,,2023,La₃Ni₂O₇,La3Ni2O7,80.0,onset,0.0,0.0,polycrystal,Melt Growth; Solid-State Reaction,
sc_atlas:38292,10.1103/PhysRevLett.133.226001,,2024,MgTi₂O₄,MgTi2O4,2.88,zero,0.0,0.0,thin_film,Physical Vapor Deposition,MgAl2O4
sc_atlas:38291,10.1103/PhysRevLett.133.226001,,2024,MgTi₂O₄,MgTi2O4,5.6,onset,0.0,0.0,thin_film,Physical Vapor Deposition,MgAl2O4
sc_atlas:39458,10.1103/PhysRevLett.134.066002,,2025,NbSe₂,NbSe2,6.8,midpoint,0.0,0.0,nanostructure,Nanofabrication & Exfoliation,
sc_atlas:39188,10.1103/PhysRevLett.134.116001,,2024,2H-NbSe₂,NbSe2,4.63,unknown,0.0,2.0,unknown,Chemical Vapor Transport,
sc_atlas:39187,10.1103/PhysRevLett.134.116001,,2024,2H-NbSe₂,NbSe2,6.46,unknown,0.0,0.4,unknown,Chemical Vapor Transport,
sc_atlas:39186,10.1103/PhysRevLett.134.116001,,2024,2H-NbSe₂,NbSe2,6.85,unknown,0.0,0.1,unknown,Chemical Vapor Transport,
sc_atlas:39185,10.1103/PhysRevLett.134.116001,,2024,2H-NbSe₂,NbSe2,6.95,unknown,0.0,0.0,unknown,Chemical Vapor Transport,
sc_atlas:14669,10.1103/PhysRevLett.98.257002,,2007,Ba2Ca2Cu3O6F2,Ba2Ca2Cu3O6F2,76.0,onset,0.0,0.0,polycrystal,Solid-State Reaction,
sc_atlas:14670,10.1103/PhysRevLett.98.257002,,2007,Ba2Ca3Cu4O8F2,Ba2Ca3Cu4O8F2,55.0,onset,0.0,0.0,polycrystal,Solid-State Reaction,
sc_atlas:24009,10.1103/PhysRevLett.98.257004,,2007,KOs₂O₆,KOs2O6,9.5,unknown,0.0,0.0,unknown,unknown,
sc_atlas:24127,10.1103/PhysRevLett.99.067006,,2007,UCoGe,UCoGe,0.3,midpoint,0.0,0.0,unknown,Melt Growth,
sc_atlas:24123,10.1103/PhysRevLett.99.067006,,2007,UCoGe,UCoGe,0.38,onset,0.0,0.0,unknown,Melt Growth,
sc_atlas:24126,10.1103/PhysRevLett.99.067006,,2007,UCoGe,UCoGe,0.45,unknown,0.0,0.0,unknown,Melt Growth,
sc_atlas:24128,10.1103/PhysRevLett.99.067006,,2007,UCoGe,UCoGe,0.6,midpoint,0.0,0.0,unknown,Melt Growth,
sc_atlas:24122,10.1103/PhysRevLett.99.067006,,2007,UCoGe,UCoGe,0.61,onset,0.0,0.0,unknown,Melt Growth,
sc_atlas:24125,10.1103/PhysRevLett.99.067006,,2007,UCoGe,UCoGe,0.66,onset,0.0,0.0,unknown,Melt Growth,
sc_atlas:24121,10.1103/PhysRevLett.99.067006,,2007,UCoGe,UCoGe,0.8,onset,0.0,0.0,unknown,Melt Growth,
sc_atlas:24124,10.1103/PhysRevLett.99.067006,,2007,UCoGe,UCoGe,0.82,onset,0.0,0.0,unknown,Melt Growth,
sc_atlas:24120,10.1103/PhysRevLett.99.116402,,2007,URu₂Si₂,URu2Si2,1.5,unknown,0.0,0.0,unknown,Melt Growth,
sc_atlas:24155,10.1103/PhysRevLett.99.157001,,2007,Bi₂Sr₂CaCu₂O₈,Bi2Sr2CaCu2O8,67.0,unknown,0.0,0.0,thin_film,Physical Vapor Deposition,SrTiO3
sc_atlas:24154,10.1103/PhysRevLett.99.157001,,2007,Bi₂Sr₂CaCu₂O₈,Bi2Sr2CaCu2O8,80.0,unknown,0.0,0.0,thin_film,Physical Vapor Deposition,SrTiO3
sc_atlas:24158,10.1103/PhysRevLett.99.167001,,2007,TmNi₂B₂C,TmNi2B2C,11.0,unknown,0.0,0.0,unknown,Flux Growth,
sc_atlas:24072,10.1103/PhysRevLett.99.187002,,2007,κ-(BEDT-TTF)₂ Cu(NCS)₂,C22H16CuN2S18,9.1,unknown,0.0,0.0,unknown,Solution-based synthesis/processing,
sc_atlas:14736,10.1103/PhysRevLett.99.217001,,2007,BaPt4Ge12,BaPt4Ge12,5.3,unknown,0.0,0.0,unknown,Melt Growth,
sc_atlas:14735,10.1103/PhysRevLett.99.217001,,2007,BaPt4Ge12,BaPt4Ge12,5.35,unknown,0.0,0.0,unknown,Melt Growth,
sc_atlas:14737,10.1103/PhysRevLett.99.217001,,2007,SrPt4Ge12,SrPt4Ge12,5.1,unknown,0.0,0.0,unknown,Melt Growth,
sc_atlas:24204,10.1103/PhysRevLett.99.227002,,2007,MgB₂,MgB2,39.0,unknown,0.0,0.0,unknown,unknown,
sc_atlas:24263,10.1103/PhysRevLett.99.257001,,2007,KOs₂O₆,KOs2O6,9.6,unknown,0.0,0.0,unknown,unknown,
sc_atlas:24058,10.1103/PhysRevLett.99.257004,,2007,Mg₁₀Ir₁₉B₁₆,Mg10Ir19B16,4.4,onset,0.0,0.001,polycrystal,Solid-State Reaction,
sc_atlas:24059,10.1103/PhysRevLett.99.257004,,2007,Mg₁₀Ir₁₉B₁₆,Mg10Ir19B16,4.45,unknown,0.0,0.0,polycrystal,Solid-State Reaction,
sc_atlas:32475,10.1103/PhysRevMaterials.1.024802,,2017,P,P,13.0,unknown,0.0,0.0,unknown,unknown,
sc_atlas:32477,10.1103/PhysRevMaterials.1.024802,,2017,P,P,15.0,unknown,240.0,0.0,unknown,unknown,
sc_atlas:32476,10.1103/PhysRevMaterials.1.024802,,2017,P,P,7.0,unknown,0.0,0.0,unknown,unknown,
sc_atlas:11643,10.1103/physrevmaterials.1.044802,,2017,Bi₂Sr₂CaCu₂O₈,Bi2Sr2CaCu2O8,76.0,onset,0.0,0.001,unknown,Solution-based synthesis/processing,
sc_atlas:17704,10.1103/PhysRevMaterials.1.044804,,2017,KLn2Fe4As4O2,KGd2Fe4As4O2,37.0,onset,0.0,0.0,unknown,Solid-State Reaction,
sc_atlas:11644,10.1103/physrevmaterials.1.044805,,2017,Sr₀.₆K₀.₄Fe₂As₂,Sr0.6K0.4Fe2As2,29.64,unknown,0.0,0.0,polycrystal,Solid-State Reaction,
sc_atlas:11645,10.1103/physrevmaterials.1.044805,,2017,Sr₀.₆K₀.₄Fe₂As₂,Sr0.6K0.4Fe2As2,31.12,unknown,1.1,0.0,polycrystal,Solid-State Reaction,
sc_atlas:34689,10.1103/PhysRevMaterials.1.054801,,2017,La₂₋ₓSrₓCuO₄,La1.65Sr0.35CuO4,10.0,midpoint,0.0,0.0,thin_film,Molecular Beam Epitaxy,LaSrAlO4
sc_atlas:34691,10.1103/PhysRevMaterials.1.054801,,2017,La₂₋ₓSrₓCuO₄,La1.65Sr0.35CuO4,13.0,midpoint,0.0,0.0,thin_film,Molecular Beam Epitaxy,LaSrAlO4
sc_atlas:34688,10.1103/PhysRevMaterials.1.054801,,2017,La₂₋ₓSrₓCuO₄,La1.65Sr0.35CuO4,15.0,onset,0.0,0.0,thin_film,Molecular Beam Epitaxy,LaSrAlO4
sc_atlas:34690,10.1103/PhysRevMaterials.1.054801,,2017,La₂₋ₓSrₓCuO₄,La1.65Sr0.35CuO4,17.0,onset,0.0,0.0,thin_film,Molecular Beam Epitaxy,LaSrAlO4
sc_atlas:34685,10.1103/PhysRevMaterials.1.054801,,2017,La₂₋ₓSrₓCuO₄,La1.75Sr0.25CuO4,21.0,midpoint,0.0,0.0,thin_film,Molecular Beam Epitaxy,LaSrAlO4
sc_atlas:34683,10.1103/PhysRevMaterials.1.054801,,2017,La₂₋ₓSrₓCuO₄,La1.75Sr0.25CuO4,24.0,midpoint,0.0,0.0,thin_film,Molecular Beam Epitaxy,LaSrAlO4
sc_atlas:34681,10.1103/PhysRevMaterials.1.054801,,2017,La₂₋ₓSrₓCuO₄,La1.75Sr0.25CuO4,25.0,midpoint,0.0,0.0,thin_film,Molecular Beam Epitaxy,LaSrAlO4
sc_atlas:34684,10.1103/PhysRevMaterials.1.054801,,2017,La₂₋ₓSrₓCuO₄,La1.75Sr0.25CuO4,28.0,onset,0.0,0.0,thin_film,Molecular Beam Epitaxy,LaSrAlO4
sc_atlas:34682,10.1103/PhysRevMaterials.1.054801,,2017,La₂₋ₓSrₓCuO₄,La1.75Sr0.25CuO4,30.0,onset,0.0,0.0,thin_film,Molecular Beam Epitaxy,LaSrAlO4
sc_atlas:34680,10.1103/PhysRevMaterials.1.054801,,2017,La₂₋ₓSrₓCuO₄,La1.75Sr0.25CuO4,31.0,onset,0.0,0.0,thin_film,Molecular Beam Epitaxy,LaSrAlO4
sc_atlas:34676,10.1103/PhysRevMaterials.1.054801,,2017,La₂₋ₓSrₓCuO₄,La1.84Sr0.16CuO4,26.0,onset,0.0,0.0,thin_film,Molecular Beam Epitaxy,LaSrAlO4
sc_atlas:34675,10.1103/PhysRevMaterials.1.054801,,2017,La₂₋ₓSrₓCuO₄,La1.84Sr0.16CuO4,34.0,midpoint,0.0,0.0,thin_film,Molecular Beam Epitaxy,LaSrAlO4
sc_atlas:34673,10.1103/PhysRevMaterials.1.054801,,2017,La₂₋ₓSrₓCuO₄,La1.84Sr0.16CuO4,37.0,midpoint,0.0,0.0,thin_film,Molecular Beam Epitaxy,LaSrAlO4
sc_atlas:34678,10.1103/PhysRevMaterials.1.054801,,2017,La₂₋ₓSrₓCuO₄,La1.84Sr0.16CuO4,39.0,onset,0.0,0.0,thin_film,Molecular Beam Epitaxy,LaSrAlO4
sc_atlas:34672,10.1103/PhysRevMaterials.1.054801,,2017,La₂₋ₓSrₓCuO₄,La1.84Sr0.16CuO4,40.0,onset,0.0,0.0,thin_film,Molecular Beam Epitaxy,LaSrAlO4
sc_atlas:32983,10.1103/PhysRevMaterials.1.074801,,2017,La₂₋ₓCa₁₊ₓCu₂O₆,La1.85Ca1.15Cu2O6,55.0,onset,0.0,0.001,polycrystal,Melt Growth; Solid-State Reaction,
sc_atlas:32984,10.1103/PhysRevMaterials.1.074801,,2017,La₂₋ₓCa₁₊ₓCu₂O₆,La1.85Ca1.15Cu2O6,60.0,unknown,0.0,0.0,polycrystal,Melt Growth; Solid-State Reaction,
sc_atlas:32982,10.1103/PhysRevMaterials.1.074801,,2017,La₂₋ₓCa₁₊ₓCu₂O₆,La1.9Ca1.1Cu2O6,45.0,onset,0.0,0.001,polycrystal,Melt Growth; Solid-State Reaction,
sc_atlas:17822,10.1103/PhysRevMaterials.1.074802,,2017,Nb20.4Ru5.7Ge3.9,Nb20.4Ru5.7Ge3.9,2.2,unknown,0.0,0.0,unknown,Melt Growth,
sc_atlas:17825,10.1103/PhysRevMaterials.1.074802,,2017,Nb20Ru5Ga5,Nb20Ru5Ga5,2.1,unknown,0.0,0.0,unknown,Melt Growth,
sc_atlas:33424,10.1103/PhysRevMaterials.2.014201,,2018,Sr-doped Bi₂Se₃,Sr0.05Bi2Se3,2.8,unknown,0.0,0.0,unknown,Melt Growth,
sc_atlas:11648,10.1103/physrevmaterials.2.031801,,2018,FeSe,FeSe,27.0,onset,0.0,0.0,thin_film,Physical Vapor Deposition,MgO
sc_atlas:17789,10.1103/PhysRevMaterials.2.034801,,2018,[TaNb]_{0.67}(HfZrTi)_{0.33},Sc0.11055Cr0.22445Nb0.335Hf0.11Zr0.11Ti0.11,5.6,onset,0.0,0.002,unknown,Melt Growth,
sc_atlas:17793,10.1103/PhysRevMaterials.2.034801,,2018,[TaNb]_{0.67}(HfZrTi)_{0.33},Sc0.11055Mo0.22445Nb0.335Hf0.11Zr0.11Ti0.11,4.4,onset,0.0,0.002,unknown,Melt Growth,
sc_atlas:17780,10.1103/PhysRevMaterials.2.034801,,2018,[TaNb]_{0.67}(HfZrTi)_{0.33},Ta0.335Nb0.335Hf0.0737Sc0.0363Cr0.11Zr0.11Ti0.11,7.5,onset,0.0,0.002,unknown,Melt Growth,
sc_atlas:17781,10.1103/PhysRevMaterials.2.034801,,2018,[TaNb]_{0.67}(HfZrTi)_{0.33},Ta0.335Nb0.335Hf0.11Sc0.0737Cr0.0363Ti0.11,7.4,onset,0.0,0.002,unknown,Melt Growth,
sc_atlas:17787,10.1103/PhysRevMaterials.2.034801,,2018,[TaNb]_{0.67}(HfZrTi)_{0.33},Ta0.335Nb0.335Hf0.11Sc0.0737Mo0.0363Ti0.11,6.6,onset,0.0,0.002,unknown,Melt Growth,
sc_atlas:17784,10.1103/PhysRevMaterials.2.034801,,2018,[TaNb]_{0.67}(HfZrTi)_{0.33},Ta0.335Nb0.335Hf0.11Y0.0737Mo0.0363Ti0.11,6.7,onset,0.0,0.002,unknown,Melt Growth,
sc_atlas:17782,10.1103/PhysRevMaterials.2.034801,,2018,[TaNb]_{0.67}(HfZrTi)_{0.33},Ta0.335Nb0.335Hf0.11Zr0.11Sc0.0737Cr0.0363,7.6,onset,0.0,0.002,unknown,Melt Growth,
sc_atlas:17788,10.1103/PhysRevMaterials.2.034801,,2018,[TaNb]_{0.67}(HfZrTi)_{0.33},Ta0.335Nb0.335Hf0.11Zr0.11Sc0.0737Mo0.0363,7.5,onset,0.0,0.002,unknown,Melt Growth,
sc_atlas:17771,10.1103/PhysRevMaterials.2.034801,,2018,(HEA)Al_x,Ta0.335Nb0.335Hf0.11Zr0.11Ti0.11,7.6,onset,0.0,0.002,unknown,Melt Growth,
sc_atlas:17772,10.1103/PhysRevMaterials.2.034801,,2018,(HEA)Al_x,Ta0.335Nb0.335Hf0.11Zr0.11Ti0.11Al0.025,7.3,onset,0.0,0.002,unknown,Melt Growth,
sc_atlas:17773,10.1103/PhysRevMaterials.2.034801,,2018,(HEA)Al_x,Ta0.335Nb0.335Hf0.11Zr0.11Ti0.11Al0.05,7.0,onset,0.0,0.002,unknown,Melt Growth,
sc_atlas:17774,10.1103/PhysRevMaterials.2.034801,,2018,(HEA)Al_x,Ta0.335Nb0.335Hf0.11Zr0.11Ti0.11Al0.1,6.5,onset,0.0,0.002,unknown,Melt Growth,
sc_atlas:17775,10.1103/PhysRevMaterials.2.034801,,2018,(HEA)Al_x,Ta0.335Nb0.335Hf0.11Zr0.11Ti0.11Al0.15,5.9,onset,0.0,0.002,unknown,Melt Growth,
sc_atlas:17776,10.1103/PhysRevMaterials.2.034801,,2018,(HEA)Al_x,Ta0.335Nb0.335Hf0.11Zr0.11Ti0.11Al0.2,5.3,onset,0.0,0.002,unknown,Melt Growth,
sc_atlas:17777,10.1103/PhysRevMaterials.2.034801,,2018,(HEA)Al_x,Ta0.335Nb0.335Hf0.11Zr0.11Ti0.11Al0.25,4.6,onset,0.0,0.002,unknown,Melt Growth,
sc_atlas:17778,10.1103/PhysRevMaterials.2.034801,,2018,(HEA)Al_x,Ta0.335Nb0.335Hf0.11Zr0.11Ti0.11Al0.3,3.8,onset,0.0,0.002,unknown,Melt Growth,
sc_atlas:17785,10.1103/PhysRevMaterials.2.034801,,2018,[TaNb]_{0.67}(HfZrTi)_{0.33},Ta0.335Nb0.335Hf0.11Zr0.11Y0.0737Mo0.0363,7.5,onset,0.0,0.002,unknown,Melt Growth,
sc_atlas:17786,10.1103/PhysRevMaterials.2.034801,,2018,[TaNb]_{0.67}(HfZrTi)_{0.33},Ta0.335Nb0.335Sc0.0737Mo0.0363Zr0.11Ti0.11,7.5,onset,0.0,0.002,unknown,Melt Growth,
sc_atlas:17783,10.1103/PhysRevMaterials.2.034801,,2018,[TaNb]_{0.67}(HfZrTi)_{0.33},Ta0.335Nb0.335Y0.0737Mo0.0363Zr0.11Ti0.11,7.6,onset,0.0,0.002,unknown,Melt Growth,
sc_atlas:17790,10.1103/PhysRevMaterials.2.034801,,2018,[TaNb]_{0.67}(HfZrTi)_{0.33},Ta0.335Sc0.11055Cr0.22445Hf0.11Zr0.11Ti0.11,4.4,onset,0.0,0.002,unknown,Melt Growth,
sc_atlas:17794,10.1103/PhysRevMaterials.2.034801,,2018,[TaNb]_{0.67}(HfZrTi)_{0.33},Ta0.335Sc0.11055Mo0.22445Hf0.11Zr0.11Ti0.11,2.9,onset,0.0,0.002,unknown,Melt Growth,
sc_atlas:17792,10.1103/PhysRevMaterials.2.034801,,2018,[TaNb]_{0.67}(HfZrTi)_{0.33},Ta0.335Y0.11055Mo0.22445Hf0.11Zr0.11Ti0.11,3.5,onset,0.0,0.002,unknown,Melt Growth,
sc_atlas:17791,10.1103/PhysRevMaterials.2.034801,,2018,[TaNb]_{0.67}(HfZrTi)_{0.33},Y0.11055Mo0.22445Nb0.335Hf0.11Zr0.11Ti0.11,4.7,onset,0.0,0.002,unknown,Melt Growth,
sc_atlas:33246,10.1103/PhysRevMaterials.2.034803,,2018,Na₂Cr₃As₃,Na2Cr3As3,8.6,onset,0.0,0.0,unknown,Solution-based synthesis/processing,
sc_atlas:33267,10.1103/PhysRevMaterials.2.041801,,2018,BaPb₁₋ₓBiₓO₃,BaPb0.75Bi0.25O3,10.9,midpoint,0.0,0.0,thin_film,Solid-State Reaction; Physical Vapor Deposition,SrTiO_{3}; (001) SrTiO_{3}; LaLuO_{3}; (110) LaLuO_{3}
sc_atlas:33266,10.1103/PhysRevMaterials.2.041801,,2018,BaPb₁₋ₓBiₓO₃,BaPb0.75Bi0.25O3,11.0,unknown,0.0,0.0,thin_film,Solid-State Reaction; Physical Vapor Deposition,SrTiO_{3}; (001) SrTiO_{3}; LaLuO_{3}; (110) LaLuO_{3}
sc_atlas:33291,10.1103/PhysRevMaterials.2.044802,,2018,Sn₁₋ₓInₓTe₁₋ᵧSeᵧ,InTe,2.6,zero,0.0,0.0,polycrystal,Solid-State Reaction; Melt Growth,
sc_atlas:33292,10.1103/PhysRevMaterials.2.044802,,2018,Sn₁₋ₓInₓTe₁₋ᵧSeᵧ,InTe0.7Se0.3,5.0,zero,0.0,0.0,polycrystal,Solid-State Reaction; Melt Growth,
sc_atlas:33289,10.1103/PhysRevMaterials.2.044802,,2018,Sn₁₋ₓInₓTe₁₋ᵧSeᵧ,Sn0.1In0.9Te,2.6,zero,0.0,0.0,polycrystal,Solid-State Reaction; Melt Growth,
sc_atlas:33290,10.1103/PhysRevMaterials.2.044802,,2018,Sn₁₋ₓInₓTe₁₋ᵧSeᵧ,Sn0.1In0.9Te0.7Se0.3,4.6,zero,0.0,0.0,polycrystal,Solid-State Reaction; Melt Growth,
sc_atlas:33287,10.1103/PhysRevMaterials.2.044802,,2018,Sn₁₋ₓInₓTe₁₋ᵧSeᵧ,Sn0.3In0.7Te,2.6,zero,0.0,0.0,polycrystal,Solid-State Reaction; Melt Growth,
sc_atlas:33288,10.1103/PhysRevMaterials.2.044802,,2018,Sn₁₋ₓInₓTe₁₋ᵧSeᵧ,Sn0.3In0.7Te0.7Se0.3,5.7,zero,0.0,0.0,polycrystal,Solid-State Reaction; Melt Growth,
sc_atlas:33285,10.1103/PhysRevMaterials.2.044802,,2018,Sn₁₋ₓInₓTe₁₋ᵧSeᵧ,Sn0.42In0.58Te,3.1,zero,0.0,0.0,polycrystal,Solid-State Reaction; Melt Growth,
sc_atlas:33284,10.1103/PhysRevMaterials.2.044802,,2018,Sn₁₋ₓInₓTe₁₋ᵧSeᵧ,Sn0.475In0.525Te,4.75,zero,0.0,0.0,polycrystal,Solid-State Reaction; Melt Growth,
sc_atlas:33286,10.1103/PhysRevMaterials.2.044802,,2018,Sn₁₋ₓInₓTe₁₋ᵧSeᵧ,Sn0.4In0.6Te,4.9,zero,0.0,0.0,polycrystal,Solid-State Reaction; Melt Growth,
sc_atlas:33521,10.1103/PhysRevMaterials.2.074202,,2018,MoTe₂,MoTe2,0.4,onset,0.0,0.0,unknown,Solid-State Reaction; Flux Growth,
sc_atlas:33522,10.1103/PhysRevMaterials.2.074202,,2018,MoTe₂,MoTe2,0.83,unknown,0.0,0.0,unknown,Solid-State Reaction; Flux Growth,
sc_atlas:33523,10.1103/PhysRevMaterials.2.074202,,2018,MoTe₂,MoTe2,6.0,unknown,10.0,0.0,unknown,Solid-State Reaction; Flux Growth,
sc_atlas:33782,10.1103/PhysRevMaterials.2.074802,,2018,CaKFe₄As₄,CaKFe4As4,34.9,onset,0.0,0.002,single_crystal,Flux Growth; Solid-State Reaction,
sc_atlas:33780,10.1103/PhysRevMaterials.2.074802,,2018,"single crystal, orientation: H||(ab)",CaKFe4As4,35.0,onset,0.0,0.005,single_crystal,Flux Growth; Solid-State Reaction,
sc_atlas:33781,10.1103/PhysRevMaterials.2.074802,,2018,"single crystal, orientation: H||c",CaKFe4As4,35.1,onset,0.0,0.005,single_crystal,Flux Growth; Solid-State Reaction,
sc_atlas:33715,10.1103/PhysRevMaterials.2.094201,,2018,Mo₁₋ₓReₓTe₂,Mo0.7Re0.3Te2,4.1,midpoint,0.0,0.0,unknown,Solid-State Reaction; Chemical Vapor Transport,
sc_atlas:33714,10.1103/PhysRevMaterials.2.094201,,2018,Mo₁₋ₓReₓTe₂,Mo0.91Re0.09Te2,3.2,unknown,0.0,0.0,unknown,Solid-State Reaction; Chemical Vapor Transport,
sc_atlas:33713,10.1103/PhysRevMaterials.2.094201,,2018,Mo₁₋ₓReₓTe₂,Mo0.95Re0.05Te2,2.3,midpoint,0.0,0.0,unknown,Solid-State Reaction; Chemical Vapor Transport,
sc_atlas:18052,10.1103/PhysRevMaterials.2.114203,,2018,Bi1.1Sb0.9Te2S,Bi1.1Sb0.9Te2S,2.0,onset,12.4,0.0,unknown,Melt Growth,
sc_atlas:18053,10.1103/PhysRevMaterials.2.114203,,2018,Bi2Te2Se,Bi2Te2Se,2.1,onset,8.4,0.0,unknown,Melt Growth,
sc_atlas:34114,10.1103/PhysRevMaterials.3.024801,,2019,Re₁₋ₓMoₓ,Re0.25Mo0.75,10.3,unknown,0.0,0.0,unknown,Melt Growth,
sc_atlas:34113,10.1103/PhysRevMaterials.3.024801,,2019,Re₁₋ₓMoₓ,Re0.35Mo0.65,12.05,unknown,0.0,0.0,unknown,Melt Growth,
sc_atlas:34112,10.1103/PhysRevMaterials.3.024801,,2019,Re₁₋ₓMoₓ,Re0.4Mo0.6,13.0,unknown,0.0,0.0,unknown,Melt Growth,
sc_atlas:34111,10.1103/PhysRevMaterials.3.024801,,2019,Re₁₋ₓMoₓ,Re0.55Mo0.45,6.6,unknown,0.0,0.0,unknown,Melt Growth,
sc_atlas:34109,10.1103/PhysRevMaterials.3.024801,,2019,Re₁₋ₓMoₓ,Re0.65Mo0.35,6.3,unknown,0.0,0.0,unknown,Melt Growth,
sc_atlas:34110,10.1103/PhysRevMaterials.3.024801,,2019,Re₁₋ₓMoₓ,Re0.6Mo0.4,6.07,unknown,0.0,0.0,unknown,Melt Growth,
sc_atlas:34108,10.1103/PhysRevMaterials.3.024801,,2019,Re₁₋ₓMoₓ,Re0.77Mo0.23,8.65,unknown,0.0,0.0,unknown,Melt Growth,
sc_atlas:34107,10.1103/PhysRevMaterials.3.024801,,2019,Re₁₋ₓMoₓ,Re0.77Mo0.23,9.43,unknown,0.0,0.0,unknown,Melt Growth,
sc_atlas:34105,10.1103/PhysRevMaterials.3.024801,,2019,Re₁₋ₓMoₓ,Re0.88Mo0.12,7.45,unknown,0.0,0.0,unknown,Melt Growth,
sc_atlas:34106,10.1103/PhysRevMaterials.3.024801,,2019,Re₁₋ₓMoₓ,Re0.8Mo0.2,9.02,unknown,0.0,0.0,unknown,Melt Growth,
sc_atlas:34238,10.1103/PhysRevMaterials.3.034201,,2019,MoTe₂,MoTe2,0.1,unknown,0.0,0.0,single_crystal,Flux Growth,
sc_atlas:34239,10.1103/PhysRevMaterials.3.034201,,2019,MoTe₂,MoTe2,4.0,zero,1.5,0.0,single_crystal,Flux Growth,
sc_atlas:34290,10.1103/PhysRevMaterials.3.060602,,2019,Re₀.₅₆Nb₀.₁₁Ti₀.₁₁Zr₀.₁₁Hf₀.₁₁,Re0.56Nb0.11Ti0.11Zr0.11Hf0.11,4.4,unknown,0.0,0.0,unknown,Melt Growth,
sc_atlas:34291,10.1103/PhysRevMaterials.3.060602,,2019,Re₀.₅₆Nb₀.₁₁Ti₀.₁₁Zr₀.₁₁Hf₀.₁₁,Re0.56Nb0.11Ti0.11Zr0.11Hf0.11,4.5,unknown,0.0,0.001,unknown,Melt Growth,
sc_atlas:33520,10.1103/PhysRevMaterials.3.074201,,2019,Sr₀.₁Bi₂Se₃,Sr0.1Bi2Se3,2.5,unknown,0.0,0.0,unknown,Melt Growth,
sc_atlas:34482,10.1103/PhysRevMaterials.3.084603,,2019,Sn₁₋ₓSbₓ,Sn0.43Sb0.57,1.22,unknown,0.0,0.0,unknown,Melt Growth,
sc_atlas:34488,10.1103/PhysRevMaterials.3.084603,,2019,Sn₁₋ₓSbₓ,Sn0.43Sb0.57,3.11,midpoint,0.0,0.0,unknown,Melt Growth,
sc_atlas:34481,10.1103/PhysRevMaterials.3.084603,,2019,Sn₁₋ₓSbₓ,Sn0.47Sb0.53,1.47,unknown,0.0,0.0,unknown,Melt Growth,
sc_atlas:34487,10.1103/PhysRevMaterials.3.084603,,2019,Sn₁₋ₓSbₓ,Sn0.47Sb0.53,2.77,midpoint,0.0,0.0,unknown,Melt Growth,
sc_atlas:34483,10.1103/PhysRevMaterials.3.084603,,2019,Sn₁₋ₓSbₓ,Sn0.4Sb0.6,1.23,unknown,0.0,0.0,unknown,Melt Growth,
sc_atlas:34489,10.1103/PhysRevMaterials.3.084603,,2019,Sn₁₋ₓSbₓ,Sn0.4Sb0.6,3.29,midpoint,0.0,0.0,unknown,Melt Growth,
sc_atlas:34480,10.1103/PhysRevMaterials.3.084603,,2019,Sn₁₋ₓSbₓ,Sn0.51Sb0.49,1.53,unknown,0.0,0.0,unknown,Melt Growth,
sc_atlas:34486,10.1103/PhysRevMaterials.3.084603,,2019,Sn₁₋ₓSbₓ,Sn0.51Sb0.49,2.4,midpoint,0.0,0.0,unknown,Melt Growth,
sc_atlas:34479,10.1103/PhysRevMaterials.3.084603,,2019,Sn₁₋ₓSbₓ,Sn0.54Sb0.46,1.58,unknown,0.0,0.0,unknown,Melt Growth,
sc_atlas:34485,10.1103/PhysRevMaterials.3.084603,,2019,Sn₁₋ₓSbₓ,Sn0.54Sb0.46,2.22,midpoint,0.0,0.0,unknown,Melt Growth,
sc_atlas:34478,10.1103/PhysRevMaterials.3.084603,,2019,Sn₁₋ₓSbₓ,Sn0.57Sb0.43,1.45,unknown,0.0,0.0,unknown,Melt Growth,
sc_atlas:34484,10.1103/PhysRevMaterials.3.084603,,2019,Sn₁₋ₓSbₓ,Sn0.57Sb0.43,2.06,midpoint,0.0,0.0,unknown,Melt Growth,
sc_atlas:33096,10.1103/PhysRevMaterials.3.084805,,2019,Fe₁₊ᵧSe₀.₁Te₀.₉,Fe1.05Se0.11Te0.89,10.0,onset,0.0,0.0,unknown,Flux Growth,
sc_atlas:34751,10.1103/PhysRevMaterials.3.101201,,2019,Sn₁₋ₓInₓTe,Sn0.84In0.16Te,1.02,midpoint,0.0,0.0,thin_film,Molecular Beam Epitaxy; Nanofabrication & Exfoliation,Al2O3
sc_atlas:34752,10.1103/PhysRevMaterials.3.101201,,2019,Sn₁₋ₓInₓTe,Sn0.86In0.14Te,0.96,midpoint,0.0,0.0,thin_film,Molecular Beam Epitaxy; Nanofabrication & Exfoliation,Al2O3
sc_atlas:34748,10.1103/PhysRevMaterials.3.101201,,2019,Sn₁₋ₓInₓTe,Sn0.87In0.13Te,0.33,midpoint,0.0,0.0,thin_film,Molecular Beam Epitaxy; Nanofabrication & Exfoliation,Al2O3
sc_atlas:34749,10.1103/PhysRevMaterials.3.101201,,2019,Sn₁₋ₓInₓTe,Sn0.87In0.13Te,0.43,midpoint,0.0,0.0,thin_film,Molecular Beam Epitaxy; Nanofabrication & Exfoliation,Al2O3
sc_atlas:34750,10.1103/PhysRevMaterials.3.101201,,2019,Sn₁₋ₓInₓTe,Sn0.88In0.12Te,0.59,midpoint,0.0,0.0,thin_film,Molecular Beam Epitaxy; Nanofabrication & Exfoliation,Al2O3
sc_atlas:34271,10.1103/PhysRevMaterials.3.103401,,2019,No. 3,SmFeAsO0.65H0.35,44.5,zero,0.0,0.0,thin_film,Solid-State Reaction,MgO
sc_atlas:34272,10.1103/PhysRevMaterials.3.103401,,2019,No. 3,SmFeAsO0.65H0.35,45.0,unknown,0.0,0.0,thin_film,Solid-State Reaction,MgO
sc_atlas:34267,10.1103/PhysRevMaterials.3.103401,,2019,SmFeAs(O₁₋ₓHₓ),SmFeAsO0.65H0.35,47.9,onset,0.0,0.0,thin_film,Solid-State Reaction,MgO
sc_atlas:34269,10.1103/PhysRevMaterials.3.103401,,2019,No. 2,SmFeAsO0.88H0.12,37.1,unknown,0.0,0.0,thin_film,Solid-State Reaction,MgO
sc_atlas:34268,10.1103/PhysRevMaterials.3.103401,,2019,No. 2,SmFeAsO0.88H0.12,45.2,onset,0.0,0.0,thin_film,Solid-State Reaction,MgO
sc_atlas:34654,10.1103/PhysRevMaterials.3.104802,,2019,Zr₃Ir,Zr3Ir,2.3,unknown,0.0,0.0,unknown,Melt Growth,
sc_atlas:34657,10.1103/PhysRevMaterials.3.104802,,2019,Zr₃Ir,Zr3Ir,2.31,unknown,0.0,0.0,unknown,Melt Growth,
sc_atlas:34655,10.1103/PhysRevMaterials.3.104802,,2019,Zr₃Ir,Zr3Ir,2.32,onset,0.0,0.0,unknown,Melt Growth,
sc_atlas:34656,10.1103/PhysRevMaterials.3.104802,,2019,Zr₃Ir,Zr3Ir,2.33,onset,0.0,0.001,unknown,Melt Growth,
sc_atlas:36044,10.1103/PhysRevMaterials.3.114801,,2019,FeTe₁₋ₓSeₓ,Fe1.08Te0.59Se0.41,14.0,unknown,0.0,0.0,unknown,Flux Growth; Solid-State Reaction,
sc_atlas:36043,10.1103/PhysRevMaterials.3.114801,,2019,FeTe₁₋ₓSeₓ,FeTe0.5Se0.5,14.5,unknown,0.0,0.0,unknown,Flux Growth; Solid-State Reaction,
sc_atlas:34734,10.1103/PhysRevMaterials.3.124802,,2019,Mg₂₋δRh₃P,Mg1.9Rh3P,3.86,onset,0.0,0.0,unknown,Solid-State Reaction,
sc_atlas:34735,10.1103/PhysRevMaterials.3.124802,,2019,Mg₂₋δRh₃P,Mg1.9Rh3P,3.9,unknown,0.0,0.0,unknown,Solid-State Reaction,
sc_atlas:34733,10.1103/PhysRevMaterials.3.124802,,2019,Mg₂₋δRh₃P,Mg1.9Rh3P,3.94,onset,0.0,0.0,unknown,Solid-State Reaction,
sc_atlas:34874,10.1103/PhysRevMaterials.4.034803,,2020,(Li₁₋ₓ₋ᵧFeₓMnᵧOD)FeSe,Li0.875Fe1.062Mn0.062H1O1Se1,25.0,onset,0.0,0.0,unknown,Solution-based synthesis/processing,
sc_atlas:34875,10.1103/PhysRevMaterials.4.034803,,2020,(Li₁₋ₓ₋ᵧFeₓMnᵧOD)FeSe,Li0.875Fe1.062Mn0.062H1O1Se1,41.0,onset,0.0,0.0,unknown,Solution-based synthesis/processing,
sc_atlas:35055,10.1103/PhysRevMaterials.4.041801,,2020,CaSb₂,CaSb2,1.1,unknown,0.0,0.02,polycrystal,Solid-State Reaction,
sc_atlas:35054,10.1103/PhysRevMaterials.4.041801,,2020,CaSb₂,CaSb2,1.2,unknown,0.0,0.0,polycrystal,Solid-State Reaction,
sc_atlas:35052,10.1103/PhysRevMaterials.4.041801,,2020,CaSb₂,CaSb2,1.7,onset,0.0,0.0,polycrystal,Solid-State Reaction,
sc_atlas:35053,10.1103/PhysRevMaterials.4.041801,,2020,CaSb₂,CaSb2,1.8,onset,0.0,0.0,polycrystal,Solid-State Reaction,
sc_atlas:35246,10.1103/PhysRevMaterials.4.051402,,2020,monolayer FeSe films on SrTiO₃,FeSe,65.0,unknown,0.0,0.0,monolayer,Molecular Beam Epitaxy,SrTiO3
sc_atlas:34878,10.1103/PhysRevMaterials.4.071801,,2020,(ScZrNbTa)₀.₆(RhPd)₀.₄,Sc0.15Zr0.15Nb0.15Ta0.15Rh0.2Pd0.2,12.5,unknown,0.0,0.0,unknown,unknown,
sc_atlas:34877,10.1103/PhysRevMaterials.4.071801,,2020,(ScZrNbTa)₀.₆(RhPd)₀.₄,Sc0.15Zr0.15Nb0.15Ta0.15Rh0.2Pd0.2,7.3,unknown,0.0,0.0,unknown,unknown,
sc_atlas:35177,10.1103/PhysRevMaterials.4.074003,,2020,MoS₂,MoS2,6.0,zero,0.0,0.0,thin_film,Nanofabrication & Exfoliation,SiO2
sc_atlas:35176,10.1103/PhysRevMaterials.4.074003,,2020,MoS₂,MoS2,7.6,unknown,0.0,0.0,thin_film,Nanofabrication & Exfoliation,SiO2
sc_atlas:35374,10.1103/PhysRevMaterials.4.091202,,2020,Sn₁₋ₓInₓTe,Sn0.45In0.55Te,4.2,zero,0.0,0.0,thin_film,Molecular Beam Epitaxy,InP
sc_atlas:35375,10.1103/PhysRevMaterials.4.091202,,2020,Sn₁₋ₓInₓTe,Sn0.61In0.39Te,3.6,zero,0.0,0.0,thin_film,Molecular Beam Epitaxy,InP
sc_atlas:35169,10.1103/PhysRevMaterials.4.104801,,2020,KCa₂Fe₄As₄F₂,KCa2Fe4As4F2,33.0,onset,0.0,0.0005,single_crystal,Flux Growth,
sc_atlas:35170,10.1103/PhysRevMaterials.4.104801,,2020,KCa₂Fe₄As₄F₂,KCa2Fe4As4F2,34.0,unknown,0.0,0.0,single_crystal,Flux Growth,
sc_atlas:39486,10.1103/PhysRevMaterials.4.114803,,2020,LaFe₂As₂,LaFe2As2,13.0,onset,0.0,0.0,polycrystal,Solid-State Reaction,
sc_atlas:39485,10.1103/PhysRevMaterials.4.114803,,2020,LaFe₂As₂,LaFe2As2,13.1,onset,0.0,0.0,polycrystal,Solid-State Reaction,
sc_atlas:39487,10.1103/PhysRevMaterials.4.114803,,2020,LaFe₂As₂,LaFe2As2,9.5,onset,0.0,7.0,polycrystal,Solid-State Reaction,
sc_atlas:35478,10.1103/PhysRevMaterials.4.121801,,2020,Pr₁₋ₓSrₓNiO₂,Pr0.82Sr0.18NiO2,14.0,onset,0.0,0.0,thin_film,Physical Vapor Deposition,SrTiO3
sc_atlas:35611,10.1103/PhysRevMaterials.5.014801,,2021,Ba₁₋ₓKₓFe₂As₂,Ba0.6K0.4Fe2As2,33.0,unknown,0.0,0.0,thin_film,Molecular Beam Epitaxy,CaF2
sc_atlas:35610,10.1103/PhysRevMaterials.5.014801,,2021,polycrystalline film on MgO,Ba0.6K0.4Fe2As2,34.5,onset,0.0,0.0,thin_film,Molecular Beam Epitaxy,MgO
sc_atlas:35609,10.1103/PhysRevMaterials.5.014801,,2021,Ba₁₋ₓKₓFe₂As₂,Ba0.6K0.4Fe2As2,36.4,onset,0.0,0.0,thin_film,Molecular Beam Epitaxy,CaF2
sc_atlas:35824,10.1103/PhysRevMaterials.5.014802,,2021,1T-PdSeTe,PdSeTe,2.74,onset,0.0,0.0,single_crystal,Flux Growth,
sc_atlas:18506,10.1103/PhysRevMaterials.5.024802,,2021,"NbN (δ-NbN, ε-NbN, γ-Nb₄N₃)",Nb4N3,6.98,zero,0.0,0.0,thin_film,Molecular Beam Epitaxy,SiC
sc_atlas:18505,10.1103/PhysRevMaterials.5.024802,,2021,"NbN (δ-NbN, ε-NbN, γ-Nb₄N₃)",NbN,10.55,zero,0.0,0.0,thin_film,Molecular Beam Epitaxy,SiC
sc_atlas:18504,10.1103/PhysRevMaterials.5.024802,,2021,"NbN (δ-NbN, ε-NbN, γ-Nb₄N₃)",NbN,15.5,zero,0.0,0.0,thin_film,Molecular Beam Epitaxy,SiC
sc_atlas:35588,10.1103/PhysRevMaterials.5.034801,,2021,KV₃Sb₅,KV3Sb5,0.93,unknown,0.0,0.0,single_crystal,Flux Growth,
sc_atlas:35417,10.1103/PhysRevMaterials.5.034802,,2021,FeSe/SrTiO₃ interface,FeSe,24.0,zero,0.0,0.0,thin_film,Molecular Beam Epitaxy,SrTiO3
sc_atlas:35416,10.1103/PhysRevMaterials.5.034802,,2021,bare FeSe film on STO,FeSe,26.0,zero,0.0,0.0,thin_film,Molecular Beam Epitaxy,SrTiO3
sc_atlas:35418,10.1103/PhysRevMaterials.5.034802,,2021,FeSe/SrTiO₃ interface,FeSe,45.0,onset,0.0,0.0,thin_film,Molecular Beam Epitaxy,SrTiO3
sc_atlas:35615,10.1103/PhysRevMaterials.5.034803,,2021,LaRu₃Si₂,LaRu3Si2,6.5,midpoint,0.0,0.0,unknown,Melt Growth,
sc_atlas:35614,10.1103/PhysRevMaterials.5.034803,,2021,LaRu₃Si₂,LaRu3Si2,7.0,onset,0.0,0.0,unknown,Melt Growth,
sc_atlas:35890,10.1103/PhysRevMaterials.5.044801,,2021,FeSe,FeSe,14.0,onset,0.0,0.0,unknown,Chemical Vapor Transport,
sc_atlas:35891,10.1103/PhysRevMaterials.5.044801,,2021,FeSe,FeSe,7.7,onset,0.0,0.0,unknown,Chemical Vapor Transport,SiO2
sc_atlas:35889,10.1103/PhysRevMaterials.5.044801,,2021,strain-free FeSe,FeSe,8.2,zero,0.0,0.0,unknown,Chemical Vapor Transport,
sc_atlas:35888,10.1103/PhysRevMaterials.5.044801,,2021,strain-free FeSe,FeSe,8.4,onset,0.0,0.0,unknown,Chemical Vapor Transport,
sc_atlas:35868,10.1103/PhysRevMaterials.5.054803,,2021,UCoGe,UCoGe,0.44,zero,0.0,0.0,unknown,Melt Growth,
sc_atlas:35867,10.1103/PhysRevMaterials.5.054803,,2021,UCoGe,UCoGe,0.52,zero,0.0,0.0,unknown,Melt Growth,
sc_atlas:35865,10.1103/PhysRevMaterials.5.054803,,2021,UCoGe,UCoGe,0.55,unknown,0.0,0.0,unknown,Melt Growth,
sc_atlas:35866,10.1103/PhysRevMaterials.5.054803,,2021,UCoGe,UCoGe,0.61,onset,0.0,0.0,unknown,Melt Growth,
sc_atlas:36253,10.1103/PhysRevMaterials.5.074804,,2021,CuCo₂S₄,CuCo2S4,4.0,unknown,0.0,0.0,polycrystal,Solid-State Reaction,
sc_atlas:36251,10.1103/PhysRevMaterials.5.074804,,2021,CuCo₂S₄,CuCo2S4,4.2,unknown,0.0,0.002,polycrystal,Solid-State Reaction,
sc_atlas:36252,10.1103/PhysRevMaterials.5.074804,,2021,CuCo₂S₄,CuCo2S4,4.3,onset,0.0,0.0,polycrystal,Solid-State Reaction,
sc_atlas:35425,10.1103/PhysRevMaterials.5.084201,,2021,Ta₂Se₈I,Ta2Se8I,4.5,onset,47.2,0.0,unknown,unknown,
sc_atlas:36534,10.1103/PhysRevMaterials.5.114802,,2021,NbReSi,NbReSi,6.5,zero,0.0,0.0,unknown,Melt Growth,
sc_atlas:36533,10.1103/PhysRevMaterials.5.114802,,2021,NbReSi,NbReSi,6.9,onset,0.0,0.0,unknown,Melt Growth,
sc_atlas:36560,10.1103/PhysRevMaterials.5.114803,,2021,La₇Ir₃,La7Ir3,2.36,unknown,0.0,0.01,unknown,Melt Growth,
sc_atlas:36558,10.1103/PhysRevMaterials.5.114803,,2021,La₇Ir₃,La7Ir3,2.37,midpoint,0.0,0.0,unknown,Melt Growth,
sc_atlas:36559,10.1103/PhysRevMaterials.5.114803,,2021,La₇Ir₃,La7Ir3,2.38,unknown,0.0,0.0,unknown,Melt Growth,
sc_atlas:36561,10.1103/PhysRevMaterials.5.114803,,2021,La₇Ir₃,La7Ir3,2.4,unknown,0.0,0.0,unknown,Melt Growth,
sc_atlas:36556,10.1103/PhysRevMaterials.5.114803,,2021,La₇Ir₃,La7Ir3,2.41,onset,0.0,0.001,unknown,Melt Growth,
sc_atlas:36557,10.1103/PhysRevMaterials.5.114803,,2021,La₇Ir₃,La7Ir3,2.47,onset,0.0,0.0,unknown,Melt Growth,
sc_atlas:35450,10.1103/PhysRevMaterials.5.L021801,,2021,K₂Mo₃As₃,K2Mo3As3,10.4,onset,0.0,0.0,polycrystal,Solid-State Reaction,
sc_atlas:35452,10.1103/PhysRevMaterials.5.L021801,,2021,K₂Mo₃As₃,K2Mo3As3,4.5,zero,1.2,0.0,polycrystal,Solid-State Reaction,
sc_atlas:35453,10.1103/PhysRevMaterials.5.L021801,,2021,K₂Mo₃As₃,K2Mo3As3,4.6,onset,18.2,0.0,polycrystal,Solid-State Reaction,
sc_atlas:35454,10.1103/PhysRevMaterials.5.L021801,,2021,K₂Mo₃As₃,K2Mo3As3,8.1,onset,30.0,0.0,polycrystal,Solid-State Reaction,
sc_atlas:35451,10.1103/PhysRevMaterials.5.L021801,,2021,K₂Mo₃As₃,K2Mo3As3,9.2,onset,1.2,0.0,polycrystal,Solid-State Reaction,
sc_atlas:36806,10.1103/PhysRevMaterials.6.034201,,2022,SrₓBi₂Se₃,Sr0.06Bi2Se3,2.8,midpoint,0.0,0.0,unknown,Melt Growth,
sc_atlas:37082,10.1103/PhysRevMaterials.6.064802,,2022,Sc₅Co₄Si₁₀,Sc5Co4Si10,3.5,midpoint,0.0,0.0,unknown,Melt Growth,
sc_atlas:36846,10.1103/PhysRevMaterials.6.064805,,2022,γ-Ti₃O₅,Ti3O5,3.7,unknown,0.0,0.0,thin_film,Molecular Beam Epitaxy,Al2O3
sc_atlas:36844,10.1103/PhysRevMaterials.6.064805,,2022,γ-Ti₃O₅,Ti3O5,4.5,zero,0.0,0.0,thin_film,Molecular Beam Epitaxy,Al2O3
sc_atlas:36845,10.1103/PhysRevMaterials.6.064805,,2022,γ-Ti₃O₅,Ti3O5,6.0,onset,0.0,0.0,thin_film,Molecular Beam Epitaxy,Al2O3
sc_atlas:19039,10.1103/PhysRevMaterials.6.074802,,2022,KV3Sb5-xSnx,KV3Sb4.75Sn0.25,4.5,unknown,0.0,0.0005,polycrystal,Solid-State Reaction,
sc_atlas:19040,10.1103/PhysRevMaterials.6.074802,,2022,KV3Sb5-xSnx,KV3Sb4.8Sn0.2,4.25,zero,0.0,0.0,polycrystal,Solid-State Reaction,
sc_atlas:19042,10.1103/PhysRevMaterials.6.074802,,2022,RbV3Sb5-xSnx,RbV3Sb4.6Sn0.4,4.4,zero,0.0,0.0,polycrystal,Solid-State Reaction,
sc_atlas:19041,10.1103/PhysRevMaterials.6.074802,,2022,RbV3Sb5-xSnx,RbV3Sb4.6Sn0.4,4.5,unknown,0.0,0.0005,polycrystal,Solid-State Reaction,
sc_atlas:37611,10.1103/PhysRevMaterials.6.084803,,2022,Ta₂PdSe₆,Ta2PdSe6,1.9,onset,18.3,0.0,unknown,Chemical Vapor Transport,
sc_atlas:36500,10.1103/PhysRevMaterials.6.L041801,,2022,CsV₃Sb₅₋ₓSnₓ,CsV3Sb4.65Sn0.35,4.1,unknown,0.0,0.0005,polycrystal,Solid-State Reaction,
sc_atlas:36499,10.1103/PhysRevMaterials.6.L041801,,2022,CsV₃Sb₅₋ₓSnₓ,CsV3Sb4.97Sn0.03,3.6,unknown,0.0,0.0005,polycrystal,Solid-State Reaction,
sc_atlas:36498,10.1103/PhysRevMaterials.6.L041801,,2022,CsV₃Sb₅₋ₓSnₓ,CsV3Sb5,2.07,midpoint,0.0,0.0,polycrystal,Solid-State Reaction,
sc_atlas:36497,10.1103/PhysRevMaterials.6.L041801,,2022,CsV₃Sb₅₋ₓSnₓ,CsV3Sb5,2.7,onset,0.0,0.0,polycrystal,Solid-State Reaction,
sc_atlas:32598,10.1103/PhysRevMaterials.6.L051801,,2022,TaTe₂,TaTe2,0.4,zero,0.96,0.0,unknown,Chemical Vapor Transport,
sc_atlas:32597,10.1103/PhysRevMaterials.6.L051801,,2022,TaTe₂,TaTe2,0.5,onset,0.96,0.0,unknown,Chemical Vapor Transport,
sc_atlas:32602,10.1103/PhysRevMaterials.6.L051801,,2022,TaTe₂,TaTe2,0.53,onset,15.3,0.0,unknown,Chemical Vapor Transport,
sc_atlas:32603,10.1103/PhysRevMaterials.6.L051801,,2022,TaTe₂,TaTe2,0.7,onset,24.5,0.0,unknown,Chemical Vapor Transport,
sc_atlas:32600,10.1103/PhysRevMaterials.6.L051801,,2022,TaTe₂,TaTe2,3.5,onset,27.5,0.0,unknown,Chemical Vapor Transport,
sc_atlas:37481,10.1103/PhysRevMaterials.6.L111801,,2022,SmFeAsO₁₋ₓHₓ,SmFeAsO0.65H0.35,45.0,unknown,0.0,0.0,thin_film,Solid-State Reaction,MgO
