Repository: zhiyuliu0158-ui/occ-alignn-tc

# P-B-Occ-ALIGNN-full-Tc

Occupancy-aware ALIGNN-style graph neural network for superconducting critical temperature `Tc_K` regression.

本仓库只做一个任务：

```text
CIF + pressure_GPa + magnetic_field_T + field_direction + optional metadata -> Tc_K
```

不做 superconducting / non-superconducting 分类。

## 1. 模型简介

`PBOccALIGNNFullTc` 是一个纯 PyTorch 实现的 ALIGNN-style 图神经网络：

- bond graph 的 node 是 crystallographic site。
- bond graph 的 edge 是周期近邻 directed bond。
- line graph 的 node 是 directed bond。
- line graph 的 edge 是角度 `i-j-k`。
- 所有 scatter / aggregation 使用 `torch.index_add`，不依赖 `torch_scatter`、DGL、PyTorch Geometric 或官方 ALIGNN 包。
- 输出为 `logtc_mu`、`logtc_logvar` 和 `Tc_pred_K = exp(logtc_mu) - 1`。

File: data/sc-atlas-data.csv (part 46 of 62)
source_record_id,doi,source_title,source_year,formula_raw,formula_normalized,tc_value_k,tc_criterion,pressure_gpa,magnetic_field_t,sample_form,preparation_method,substrate
sc_atlas:19142,10.1103/PhysRevMaterials.7.014801,,2022,"AV3Sb5 (A: K, Rb, Cs) alloys",CsV3Sb5,2.5,zero,0.0,0.0,unknown,Solid-State Reaction; Flux Growth,
sc_atlas:19140,10.1103/PhysRevMaterials.7.014801,,2022,"AV3Sb5 (A: K, Rb, Cs) alloys",KV3Sb5,1.0,zero,0.0,0.0,unknown,Solid-State Reaction; Flux Growth,
sc_atlas:19141,10.1103/PhysRevMaterials.7.014801,,2022,"AV3Sb5 (A: K, Rb, Cs) alloys",RbV3Sb5,0.8,zero,0.0,0.0,unknown,Solid-State Reaction; Flux Growth,
sc_atlas:19210,10.1103/PhysRevMaterials.7.014805,,2023,(Nb0.1Mo0.3W0.3Re0.2Ru0.1)5Si3,Nb0.5Mo1.5W1.5Re1Ru0.5Si3,3.3,midpoint,0.0,0.0,polycrystal,Melt Growth,
sc_atlas:19213,10.1103/PhysRevMaterials.7.014805,,2023,(Nb0.2Mo0.3W0.3Re0.1Ru0.1)5Si3,Nb1Mo1.5W1.5Re0.5Ru0.5Si3,3.0,unknown,0.0,0.0,polycrystal,Melt Growth; Solid-State Reaction,
sc_atlas:19212,10.1103/PhysRevMaterials.7.014805,,2023,(Nb0.2Mo0.3W0.3Re0.1Ru0.1)5Si3,Nb1Mo1.5W1.5Re0.5Ru0.5Si3,3.2,midpoint,0.0,0.0,polycrystal,Melt Growth; Solid-State Reaction,
sc_atlas:37093,10.1103/PhysRevMaterials.7.024804,,2023,AuSn₄,AuSn4,2.35,unknown,0.0,0.0,single_crystal,Flux Growth,
sc_atlas:37094,10.1103/PhysRevMaterials.7.024804,,2023,AuSn₄,AuSn4,2.75,unknown,0.0,0.0,single_crystal,Flux Growth,
sc_atlas:37522,10.1103/PhysRevMaterials.7.034802,,2022,Sn₁₋ₓInₓBi₂Te₄,Sn0.39In0.61Bi2Te4,1.85,unknown,0.0,0.0,polycrystal,Solid-State Reaction,
sc_atlas:37521,10.1103/PhysRevMaterials.7.034802,,2022,Sn₁₋ₓInₓBi₂Te₄,Sn0.5In0.5Bi2Te4,1.65,unknown,0.0,0.0,polycrystal,Solid-State Reaction,
sc_atlas:37520,10.1103/PhysRevMaterials.7.034802,,2022,Sn₁₋ₓInₓBi₂Te₄,Sn0.67In0.33Bi2Te4,1.22,unknown,0.0,0.0,polycrystal,Solid-State Reaction,
sc_atlas:37519,10.1103/PhysRevMaterials.7.034802,,2022,Sn₁₋ₓInₓBi₂Te₄,Sn0.84In0.16Bi2Te4,0.43,zero,0.0,0.0,polycrystal,Solid-State Reaction,
sc_atlas:37851,10.1103/PhysRevMaterials.7.054804,,2023,La₂IOs₂,La2IOs2,10.8,unknown,0.0,6.0,polycrystal,Solid-State Reaction,
sc_atlas:37850,10.1103/PhysRevMaterials.7.054804,,2023,La₂IOs₂,La2IOs2,12.0,unknown,0.0,0.0,polycrystal,Solid-State Reaction,
sc_atlas:37852,10.1103/PhysRevMaterials.7.054804,,2023,La₂IOs₂,La2IOs2,9.6,unknown,0.0,12.0,polycrystal,Solid-State Reaction,
sc_atlas:19324,10.1103/PhysRevMaterials.7.064802,,2023,Ta1-xHfx,Ta0.8Hf0.2,6.7,unknown,0.0,0.0,unknown,Melt Growth,
sc_atlas:19327,10.1103/PhysRevMaterials.7.064802,,2023,Ta1-xZrx,Ta0.8Zr0.2,7.1,unknown,0.0,0.0,unknown,Melt Growth,
sc_atlas:19326,10.1103/PhysRevMaterials.7.064802,,2023,Ta1-xHfx,Ta0.95Hf0.05,5.21,unknown,0.0,0.0,unknown,Melt Growth,
sc_atlas:19325,10.1103/PhysRevMaterials.7.064802,,2023,Ta1-xHfx,Ta0.95Hf0.05,5.61,midpoint,0.0,0.0,unknown,Melt Growth,
sc_atlas:19329,10.1103/PhysRevMaterials.7.064802,,2023,Ta1-xZrx,Ta0.95Zr0.05,5.31,unknown,0.0,0.0,unknown,Melt Growth,
sc_atlas:19328,10.1103/PhysRevMaterials.7.064802,,2023,Ta1-xZrx,Ta0.95Zr0.05,5.83,midpoint,0.0,0.0,unknown,Melt Growth,
sc_atlas:37820,10.1103/PhysRevMaterials.7.074805,,2023,BaGaGe,BaGaGe,1.89,unknown,0.0,0.0,unknown,Melt Growth,
sc_atlas:37819,10.1103/PhysRevMaterials.7.074805,,2023,BaGaGe,BaGaGe,2.0,unknown,0.0,0.001,unknown,Melt Growth,
sc_atlas:37818,10.1103/PhysRevMaterials.7.074805,,2023,BaGaGe,BaGaGe,2.1,midpoint,0.0,0.0,unknown,Melt Growth,
sc_atlas:37843,10.1103/PhysRevMaterials.7.084801,,2023,TaₓHf₁₋ₓ,Ta0.2Hf0.8,4.5,unknown,0.0,0.0,unknown,Melt Growth,
sc_atlas:37844,10.1103/PhysRevMaterials.7.084801,,2023,TaₓHf₁₋ₓ,Ta0.4Hf0.6,5.6,unknown,0.0,0.0,unknown,Melt Growth,
sc_atlas:37845,10.1103/PhysRevMaterials.7.084801,,2023,TaₓHf₁₋ₓ,Ta0.5Hf0.5,6.1,unknown,0.0,0.0,unknown,Melt Growth,
sc_atlas:37846,10.1103/PhysRevMaterials.7.084801,,2023,TaₓHf₁₋ₓ,Ta0.6Hf0.4,6.7,unknown,0.0,0.0,unknown,Melt Growth,
sc_atlas:37847,10.1103/PhysRevMaterials.7.084801,,2023,TaₓHf₁₋ₓ,Ta0.8Hf0.2,6.6,unknown,0.0,0.0,unknown,Melt Growth,
sc_atlas:38106,10.1103/PhysRevMaterials.7.084802,,2023,Mo₁₋ₓTaₓTe₂,Mo0.958Ta0.042Te2,0.25,zero,0.0,0.0,single_crystal,Flux Growth,
sc_atlas:38105,10.1103/PhysRevMaterials.7.084802,,2023,Mo₁₋ₓTaₓTe₂,MoTe2,0.1,zero,0.0,0.0,single_crystal,Flux Growth,
sc_atlas:37797,10.1103/PhysRevMaterials.7.114801,,2023,Al,Al,1.2,unknown,0.0,0.0,thin_film,Molecular Beam Epitaxy; Nanofabrication & Exfoliation,GaAs; sapphire; Si
sc_atlas:37799,10.1103/PhysRevMaterials.7.114801,,2023,Al,Al,1.824,unknown,0.0,0.0,thin_film,Molecular Beam Epitaxy; Nanofabrication & Exfoliation,Al2O3
sc_atlas:37800,10.1103/PhysRevMaterials.7.114801,,2023,Al,Al,2.057,unknown,0.0,0.0,thin_film,Molecular Beam Epitaxy; Nanofabrication & Exfoliation,Si
sc_atlas:37796,10.1103/PhysRevMaterials.7.114801,,2023,Al,Al,2.4,midpoint,0.0,0.0,thin_film,Molecular Beam Epitaxy; Nanofabrication & Exfoliation,GaAs
sc_atlas:37798,10.1103/PhysRevMaterials.7.114801,,2023,Al,Al,2.401,unknown,0.0,0.0,thin_film,Molecular Beam Epitaxy; Nanofabrication & Exfoliation,GaAs
sc_atlas:38392,10.1103/PhysRevMaterials.7.124803,,2023,κ-Br,C22H16BrCuN3S16,11.9,onset,0.0,0.0,unknown,Solution-based synthesis/processing,
sc_atlas:19287,10.1103/PhysRevMaterials.7.L041801,,2023,(PbSe)1.14NbSe2,Pb1.14NbSe3.14,5.6,onset,0.0,0.0,unknown,Chemical Vapor Transport,
sc_atlas:37616,10.1103/PhysRevMaterials.7.L071801,,2023,1T′-WS₂,WS2,7.7,midpoint,0.0,0.0,unknown,Nanofabrication & Exfoliation,SiO2
sc_atlas:37617,10.1103/PhysRevMaterials.7.L071801,,2023,1T′-WS₂,WS2,8.6,unknown,0.0,0.0,unknown,Nanofabrication & Exfoliation,SiO₂/Si; SiO2/Si
sc_atlas:19421,10.1103/PhysRevMaterials.7.L111801,,2023,MoTe2,MoTe2,0.5,unknown,0.0,0.0,single_crystal,Flux Growth,
sc_atlas:38670,10.1103/PhysRevMaterials.8.014801,,2024,Cs(V₁₋ₓTaₓ)₃Sb₅,CsV3Sb5,2.5,zero,0.0,0.0,unknown,Flux Growth,
sc_atlas:38672,10.1103/PhysRevMaterials.8.014801,,2024,Cs(V₁₋ₓTaₓ)₃Sb₅,CsV3Sb5,3.4,onset,0.0,0.0,unknown,Flux Growth,
sc_atlas:38671,10.1103/PhysRevMaterials.8.014801,,2024,Cs(V₁₋ₓTaₓ)₃Sb₅,CsV3Sb5,5.2,onset,0.0,0.0,unknown,Flux Growth,
sc_atlas:19524,10.1103/PhysRevMaterials.8.024802,,2024,Nd1-xSrxNiO2,Nd0.775Sr0.225NiO2,4.5,unknown,0.0,0.0,thin_film,Physical Vapor Deposition,SrTiO3
sc_atlas:19523,10.1103/PhysRevMaterials.8.024802,,2024,Nd1-xSrxNiO2,Nd0.775Sr0.225NiO2,4.8,zero,0.0,0.0,thin_film,Physical Vapor Deposition,SrTiO3
sc_atlas:19522,10.1103/PhysRevMaterials.8.024802,,2024,Nd1-xSrxNiO2,Nd0.775Sr0.225NiO2,5.1,zero,0.0,0.0,thin_film,Physical Vapor Deposition,SrTiO3
sc_atlas:19525,10.1103/PhysRevMaterials.8.024802,,2024,Pr1-xSrxNiO2,Pr0.8Sr0.2NiO2,7.8,zero,0.0,0.0,thin_film,Physical Vapor Deposition,SrTiO3
sc_atlas:37184,10.1103/PhysRevMaterials.8.044803,,2024,YBa₂Cu₃O₇-δ,YBa2Cu3O7,86.0,unknown,0.0,0.0,thin_film,Physical Vapor Deposition; Nanofabrication & Exfoliation,SrLaGaO4
sc_atlas:19628,10.1103/PhysRevMaterials.8.104802,,2024,V_xTaS_2 (2H polytype),TaS2,0.8,unknown,0.0,0.0,unknown,Chemical Vapor Transport,
sc_atlas:19629,10.1103/PhysRevMaterials.8.104802,,2024,V_xTaS_2 (4Hb polytype),V0.05TaS2,2.2,unknown,0.0,0.0,unknown,Chemical Vapor Transport,
sc_atlas:19406,10.1103/PhysRevMaterials.8.L041801,,2023,FeSe_xTe_{1-x},FeSe0.13Te0.87,12.0,zero,0.0,0.0,thin_film,Molecular Beam Epitaxy,CdTe
sc_atlas:19405,10.1103/PhysRevMaterials.8.L041801,,2023,FeSe_xTe_{1-x},FeSe0.13Te0.87,4.5,zero,0.0,0.0,thin_film,Molecular Beam Epitaxy,CdTe
sc_atlas:19403,10.1103/PhysRevMaterials.8.L041801,,2023,FeSe_xTe_{1-x},FeSe0.1Te0.9,12.0,zero,0.0,0.0,thin_film,Molecular Beam Epitaxy,CdTe
sc_atlas:39138,10.1103/PhysRevMaterials.9.034801,,2025,YbSb₂,YbSb2,1.025,unknown,0.0,0.0,thin_film,Molecular Beam Epitaxy; Nanofabrication & Exfoliation,GaSb
sc_atlas:39469,10.1103/PhysRevMaterials.9.034802,,2025,Fe₁₊ᵧTe₁₋ₓSₓ,Fe1.069Te0.904S0.096,8.4,onset,0.0,0.002,unknown,Flux Growth; Melt Growth; Solid-State Reaction; Solution-based synthesis/processing,
sc_atlas:39470,10.1103/PhysRevMaterials.9.034802,,2025,Fe₁₊ᵧTe₁₋ₓSₓ,Fe1.069Te0.904S0.096,8.6,onset,0.0,0.002,unknown,Flux Growth; Melt Growth; Solid-State Reaction; Solution-based synthesis/processing,
sc_atlas:39472,10.1103/PhysRevMaterials.9.034802,,2025,Fe₁₊ᵧTe₁₋ₓSₓ,Fe1.096Te0.912S0.088,7.6,zero,0.0,0.0,unknown,Flux Growth; Melt Growth; Solid-State Reaction; Solution-based synthesis/processing,
sc_atlas:39460,10.1103/PhysRevMaterials.9.034802,,2025,Fe₁₊ᵧTe₁₋ₓSₓ,Fe1.096Te0.912S0.088,8.0,onset,0.0,0.002,unknown,Flux Growth; Melt Growth; Solid-State Reaction; Solution-based synthesis/processing,
sc_atlas:39462,10.1103/PhysRevMaterials.9.034802,,2025,Fe₁₊ᵧTe₁₋ₓSₓ,Fe1.096Te0.912S0.088,8.1,onset,0.0,0.002,unknown,Flux Growth; Melt Growth; Solid-State Reaction; Solution-based synthesis/processing,
sc_atlas:39476,10.1103/PhysRevMaterials.9.034802,,2025,#CT,Fe1.096Te0.912S0.088,8.2,onset,0.0,0.0,unknown,Flux Growth; Melt Growth; Solid-State Reaction; Solution-based synthesis/processing,
sc_atlas:39477,10.1103/PhysRevMaterials.9.034802,,2025,#CT,Fe1.096Te0.912S0.088,8.3,onset,0.0,0.0,unknown,Flux Growth; Melt Growth; Solid-State Reaction; Solution-based synthesis/processing,
sc_atlas:39463,10.1103/PhysRevMaterials.9.034802,,2025,Fe₁₊ᵧTe₁₋ₓSₓ,Fe1.096Te0.912S0.088,8.4,onset,0.0,0.002,unknown,Flux Growth; Melt Growth; Solid-State Reaction; Solution-based synthesis/processing,
sc_atlas:39468,10.1103/PhysRevMaterials.9.034802,,2025,Fe₁₊ᵧTe₁₋ₓSₓ,Fe1.096Te0.912S0.088,8.5,onset,0.0,0.002,unknown,Flux Growth; Melt Growth; Solid-State Reaction; Solution-based synthesis/processing,
sc_atlas:39464,10.1103/PhysRevMaterials.9.034802,,2025,Fe₁₊ᵧTe₁₋ₓSₓ,Fe1.096Te0.912S0.088,8.6,onset,0.0,0.002,unknown,Flux Growth; Melt Growth; Solid-State Reaction; Solution-based synthesis/processing,
sc_atlas:39475,10.1103/PhysRevMaterials.9.034802,,2025,Fe₁₊ᵧTe₁₋ₓSₓ,Fe1.096Te0.912S0.088,9.0,onset,0.0,0.0,unknown,Flux Growth; Melt Growth; Solid-State Reaction; Solution-based synthesis/processing,
sc_atlas:39473,10.1103/PhysRevMaterials.9.034802,,2025,Fe₁₊ᵧTe₁₋ₓSₓ,Fe1.096Te0.912S0.088,9.1,onset,0.0,0.0,unknown,Flux Growth; Melt Growth; Solid-State Reaction; Solution-based synthesis/processing,
sc_atlas:39198,10.1103/PhysRevMaterials.9.044801,,2024,Ba₁₋ₓCaₓNi₂As₂,Ba0.905Ca0.095Ni2As2,1.0,unknown,0.0,0.0,unknown,Flux Growth,
sc_atlas:39197,10.1103/PhysRevMaterials.9.044801,,2024,Ba₁₋ₓCaₓNi₂As₂,Ba0.967Ca0.033Ni2As2,0.7,unknown,0.0,0.0,unknown,Flux Growth,
sc_atlas:39195,10.1103/PhysRevMaterials.9.044801,,2024,Ba₁₋ₓCaₓNi₂As₂,Ba0.984Ca0.016Ni2As2,0.7,unknown,0.0,0.0,unknown,Flux Growth,
sc_atlas:39196,10.1103/PhysRevMaterials.9.044801,,2024,Ba₁₋ₓCaₓNi₂As₂,Ba0.987Ca0.013Ni2As2,0.6,unknown,0.0,0.0,unknown,Flux Growth,
sc_atlas:18338,10.1103/PhysRevResearch.1.033184,,2019,β''-(BEDT-TTF)2SF5CH2CF2SO3,C22H18F7O3S18,5.2,unknown,0.0,0.0,unknown,unknown,
sc_atlas:18337,10.1103/PhysRevResearch.1.033184,,2019,β''-(BEDT-TTF)2[(H2O)(NH4)2Cr(C2O4)3]·18-crown-6,C38H50CrN2O19S16,4.5,unknown,0.0,0.0,unknown,unknown,
sc_atlas:18341,10.1103/PhysRevResearch.1.033184,,2019,β''-(BEDT-TTF)4[(H3O)M(C2O4)3]G,C49H42GaNO14S32,4.5,unknown,0.0,0.0,unknown,Solution-based synthesis/processing,
sc_atlas:18347,10.1103/PhysRevResearch.1.033184,,2019,β''-(BEDT-TTF)4[(H3O)M(C2O4)3]G,C51H39ClGaNO13S32,1.7,unknown,0.0,0.0,unknown,Solution-based synthesis/processing,
sc_atlas:18345,10.1103/PhysRevResearch.1.033184,,2019,β''-(BEDT-TTF)4[(H3O)M(C2O4)3]G,C51H40GaNO13S32,2.5,unknown,0.0,0.0,unknown,Solution-based synthesis/processing,
sc_atlas:18342,10.1103/PhysRevResearch.1.033184,,2019,β''-(BEDT-TTF)4[(H3O)M(C2O4)3]G,C52H40BrGaO13S32,3.0,unknown,0.0,0.0,unknown,Solution-based synthesis/processing,
sc_atlas:18343,10.1103/PhysRevResearch.1.033184,,2019,β''-(BEDT-TTF)4[(H3O)M(C2O4)3]G,C52H40BrO13RhS32,2.9,unknown,0.0,0.0,unknown,Solution-based synthesis/processing,
sc_atlas:18344,10.1103/PhysRevResearch.1.033184,,2019,β''-(BEDT-TTF)4[(H3O)M(C2O4)3]G,C52H40BrO13RuS32,2.8,unknown,0.0,0.0,unknown,Solution-based synthesis/processing,
sc_atlas:18346,10.1103/PhysRevResearch.1.033184,,2019,β''-(BEDT-TTF)4[(H3O)M(C2O4)3]G,C52H40GaIO13S32,2.4,unknown,0.0,0.0,unknown,Solution-based synthesis/processing,
sc_atlas:18340,10.1103/PhysRevResearch.1.033184,,2019,β''-(BEDT-TTF)4[(H3O)M(C2O4)3]G,C52H40GaNO15S32,7.0,unknown,0.0,0.0,unknown,Solution-based synthesis/processing,
sc_atlas:18339,10.1103/PhysRevResearch.1.033184,,2019,β''-(BEDT-TTF)4[(H3O)M(C2O4)3]G,C53H40FeNO13S32,7.2,unknown,0.0,0.0,unknown,Solution-based synthesis/processing,
sc_atlas:34964,10.1103/PhysRevResearch.2.013375,,2020,(TaNb)₁₋ₓ(ZrHfTi)ₓ,Ta0.06Nb0.06Zr0.293333Hf0.293333Ti0.293333,2.77,midpoint,0.0,0.0,unknown,Physical Vapor Deposition,Si
sc_atlas:34965,10.1103/PhysRevResearch.2.013375,,2020,(TaNb)₁₋ₓ(ZrHfTi)ₓ,Ta0.12Nb0.12Zr0.253333Hf0.253333Ti0.253333,4.61,midpoint,0.0,0.0,unknown,Physical Vapor Deposition,Si
sc_atlas:34966,10.1103/PhysRevResearch.2.013375,,2020,(TaNb)₁₋ₓ(ZrHfTi)ₓ,Ta0.175Nb0.175Zr0.216667Hf0.216667Ti0.216667,5.6,midpoint,0.0,0.0,unknown,Physical Vapor Deposition,Si
sc_atlas:34967,10.1103/PhysRevResearch.2.013375,,2020,(TaNb)₁₋ₓ(ZrHfTi)ₓ,Ta0.23Nb0.23Zr0.18Hf0.18Ti0.18,6.14,midpoint,0.0,0.0,unknown,Physical Vapor Deposition,Si
sc_atlas:34968,10.1103/PhysRevResearch.2.013375,,2020,(TaNb)₁₋ₓ(ZrHfTi)ₓ,Ta0.285Nb0.285Zr0.143333Hf0.143333Ti0.143333,6.76,midpoint,0.0,0.0,unknown,Physical Vapor Deposition,Si
sc_atlas:34969,10.1103/PhysRevResearch.2.013375,,2020,(TaNb)₁₋ₓ(ZrHfTi)ₓ,Ta0.335Nb0.335Zr0.11Hf0.11Ti0.11,6.43,midpoint,0.0,0.0,unknown,Physical Vapor Deposition,Si
sc_atlas:34970,10.1103/PhysRevResearch.2.013375,,2020,(TaNb)₁₋ₓ(ZrHfTi)ₓ,Ta0.395Nb0.395Zr0.07Hf0.07Ti0.07,6.23,midpoint,0.0,0.0,unknown,Physical Vapor Deposition,Si
sc_atlas:34971,10.1103/PhysRevResearch.2.013375,,2020,(TaNb)₁₋ₓ(ZrHfTi)ₓ,Ta0.435Nb0.435Zr0.043333Hf0.043333Ti0.043333,6.02,midpoint,0.0,0.0,unknown,Physical Vapor Deposition,Si
sc_atlas:34972,10.1103/PhysRevResearch.2.013375,,2020,(TaNb)₁₋ₓ(ZrHfTi)ₓ,Ta0.48Nb0.48Zr0.013333Hf0.013333Ti0.013333,5.57,midpoint,0.0,0.0,unknown,Physical Vapor Deposition,Si
sc_atlas:34714,10.1103/PhysRevResearch.2.022001,,2020,HfV₂Ga₄,HfV2Ga4,3.9,onset,0.0,0.0,unknown,Melt Growth,
sc_atlas:35068,10.1103/PhysRevResearch.2.022018,,2020,CaKFe₄As₄,CaKFe4As4,35.0,unknown,0.0,0.0,unknown,unknown,
sc_atlas:34277,10.1103/PhysRevResearch.2.023127,,2020,MoS₂,MoS2,6.8,midpoint,0.0,0.0,thin_film,Nanofabrication & Exfoliation,SiO2
sc_atlas:34278,10.1103/PhysRevResearch.2.023127,,2020,MoS₂,MoS2,8.3,midpoint,0.0,0.0,thin_film,Nanofabrication & Exfoliation,SiO2
sc_atlas:34276,10.1103/PhysRevResearch.2.023127,,2020,MoS₂,MoS2,8.8,midpoint,0.0,0.0,thin_film,Nanofabrication & Exfoliation,SiO2
sc_atlas:34913,10.1103/PhysRevResearch.2.023140,,2020,PdTe₂,PdTe2,1.59,zero,0.0,0.0,unknown,Chemical Vapor Transport,
sc_atlas:34912,10.1103/PhysRevResearch.2.023140,,2020,PdTe₂,PdTe2,1.66,zero,0.0,0.0,unknown,Chemical Vapor Transport,
sc_atlas:34911,10.1103/PhysRevResearch.2.023140,,2020,PdTe₂,PdTe2,1.7,zero,0.0,0.0,unknown,Chemical Vapor Transport,
sc_atlas:34910,10.1103/PhysRevResearch.2.023140,,2020,PdTe₂,PdTe2,1.76,zero,0.0,0.0,unknown,Chemical Vapor Transport,
sc_atlas:35043,10.1103/PhysRevResearch.2.023142,,2020,BeAu,BeAu,3.2,unknown,0.0,0.0,unknown,unknown,
sc_atlas:35044,10.1103/PhysRevResearch.2.023142,,2020,BeAu,BeAu,3.232,unknown,0.0,0.0,unknown,unknown,
sc_atlas:34906,10.1103/PhysRevResearch.2.023218,,2020,YBa₂Cu₃O₆.₆,YBa2Cu3O6.6,58.0,unknown,0.0,0.0,single_crystal,Flux Growth,
sc_atlas:34958,10.1103/PhysRevResearch.2.032014,,2020,UTe₂,UTe2,1.56,onset,0.0,0.0,unknown,Chemical Vapor Transport,
sc_atlas:35021,10.1103/PhysRevResearch.2.033179,,2020,UTe₂,UTe2,1.6,unknown,0.0,0.0,unknown,Chemical Vapor Transport,
sc_atlas:35007,10.1103/PhysRevResearch.2.033307,,2020,TiN,TiN,0.66,unknown,0.0,0.0,thin_film,Chemical Vapor Deposition,Si/SiO2
sc_atlas:35005,10.1103/PhysRevResearch.2.033307,,2020,TiN,TiN,1.1,unknown,0.0,0.0,thin_film,Chemical Vapor Deposition,Si/SiO2
sc_atlas:35006,10.1103/PhysRevResearch.2.033307,,2020,TiN,TiN,1.12,unknown,0.0,0.0,thin_film,Chemical Vapor Deposition,Si/SiO2
sc_atlas:35105,10.1103/PhysRevResearch.2.033319,,2020,FeSe,FeSe,8.9,unknown,0.0,0.0,unknown,Chemical Vapor Transport,
sc_atlas:35104,10.1103/PhysRevResearch.2.033319,,2020,FeSe,FeSe,9.0,unknown,0.0,0.0,unknown,Chemical Vapor Transport,
sc_atlas:35106,10.1103/PhysRevResearch.2.033319,,2020,FeSe,FeSe,9.1,unknown,0.0,0.0,unknown,Chemical Vapor Transport,
sc_atlas:35004,10.1103/PhysRevResearch.2.033353,,2020,Al,Al,0.507,unknown,0.0,0.0,thin_film,Nanofabrication & Exfoliation; Physical Vapor Deposition,Al2O3
sc_atlas:35003,10.1103/PhysRevResearch.2.033353,,2020,Al,Al,0.6,unknown,0.0,0.0,thin_film,Nanofabrication & Exfoliation; Physical Vapor Deposition,Al2O3
sc_atlas:35216,10.1103/PhysRevResearch.2.042020,,2020,Sr₂Ru₁₋ₓReₓO₄₋ᵧSeᵧ,Sr2.61Ru1.2Re0.15O4,20.0,unknown,0.0,5.0,unknown,Solid-State Reaction,
sc_atlas:35214,10.1103/PhysRevResearch.2.042020,,2020,Sr₂Ru₁₋ₓReₓO₄₋ᵧSeᵧ,Sr2.61Ru1.2Re0.15O4,23.0,unknown,0.0,0.0,unknown,Solid-State Reaction,
sc_atlas:35212,10.1103/PhysRevResearch.2.042020,,2020,Sr₂Ru₁₋ₓReₓO₄₋ᵧSeᵧ,Sr2.61Ru1.2Re0.15O4,40.0,onset,0.0,0.0,unknown,Solid-State Reaction,
sc_atlas:35213,10.1103/PhysRevResearch.2.042020,,2020,Sr₂Ru₁₋ₓReₓO₄₋ᵧSeᵧ,Sr2.61Ru1.2Re0.15O4,42.0,unknown,0.0,0.0,unknown,Solid-State Reaction,
sc_atlas:35198,10.1103/PhysRevResearch.2.043221,,2020,PdₓErTe₃,Pd0.003ErTe3,0.76,unknown,0.0,0.0,single_crystal,Flux Growth,
sc_atlas:35199,10.1103/PhysRevResearch.2.043221,,2020,PdₓErTe₃,Pd0.02ErTe3,1.4,unknown,0.0,0.0,single_crystal,Flux Growth,
sc_atlas:35200,10.1103/PhysRevResearch.2.043221,,2020,PdₓErTe₃,Pd0.05ErTe3,2.5,unknown,0.0,0.0,single_crystal,Flux Growth,
sc_atlas:35156,10.1103/PhysRevResearch.2.043392,,2020,2H-NbSe₂,NbSe2,7.1,onset,0.0,0.0,unknown,Chemical Vapor Transport,
sc_atlas:35157,10.1103/PhysRevResearch.2.043392,,2020,2H-NbSe₂,NbSe2,8.5,onset,4.4,0.0,unknown,Chemical Vapor Transport,
sc_atlas:18454,10.1103/PhysRevResearch.3.013180,,2021,Pr_{1-x}LaCe_{x}CuO_{4},Pr0.83LaCe0.17CuO4,6.0,unknown,0.0,0.0,polycrystal,Melt Growth; Solid-State Reaction,
sc_atlas:34718,10.1103/PhysRevResearch.3.023220,,2021,Pr₄Fe₂As₂Te₀.₈₈O₄,Pr4Fe2As2Te0.88O4,25.0,unknown,0.0,0.0,single_crystal,Flux Growth,
sc_atlas:36168,10.1103/PhysRevResearch.3.033026,,2021,κ-(BEDT-TTF)₄Hg₂.₈₉Br₈,C40H32Br8Hg2.89S32,4.0,zero,0.0,0.0,unknown,Solution-based synthesis/processing,
sc_atlas:36167,10.1103/PhysRevResearch.3.033026,,2021,κ-(BEDT-TTF)₄Hg₂.₈₉Br₈,C40H32Br8Hg2.89S32,4.3,zero,0.0,0.0,unknown,Solution-based synthesis/processing,
sc_atlas:35345,10.1103/PhysRevResearch.3.033192,,2021,Ca₁₋ₓSrₓAlSi,Ca0.7Sr0.3AlSi,6.0,unknown,0.0,0.0,unknown,Melt Growth,
sc_atlas:35347,10.1103/PhysRevResearch.3.033192,,2021,Ca₁₋ₓSrₓAlSi,CaAlSi,7.4,unknown,1.9,0.0,unknown,Melt Growth,
sc_atlas:35344,10.1103/PhysRevResearch.3.033192,,2021,Ca₁₋ₓSrₓAlSi,CaAlSi,7.7,unknown,0.0,0.0,unknown,Melt Growth,
sc_atlas:35342,10.1103/PhysRevResearch.3.033192,,2021,Ca₁₋ₓSrₓAlSi,CaAlSi,7.8,unknown,0.0,0.002,unknown,Melt Growth,
sc_atlas:35346,10.1103/PhysRevResearch.3.033192,,2021,Ca₁₋ₓSrₓAlSi,SrAlSi,4.2,unknown,0.0,0.0,unknown,Melt Growth,
sc_atlas:35343,10.1103/PhysRevResearch.3.033192,,2021,Ca₁₋ₓSrₓAlSi,SrAlSi,4.9,unknown,0.0,0.002,unknown,Melt Growth,
sc_atlas:36204,10.1103/PhysRevResearch.3.043018,,2021,RbV₃Sb₅,RbV3Sb5,0.78,zero,0.0,0.0,single_crystal,Flux Growth,
sc_atlas:36203,10.1103/PhysRevResearch.3.043018,,2021,RbV₃Sb₅,RbV3Sb5,1.1,onset,0.0,0.0,single_crystal,Flux Growth,
sc_atlas:36207,10.1103/PhysRevResearch.3.043018,,2021,RbV₃Sb₅,RbV3Sb5,1.6,zero,1.02,0.0,single_crystal,Flux Growth,
sc_atlas:36219,10.1103/PhysRevResearch.3.043018,,2021,RbV₃Sb₅,RbV3Sb5,1.96,zero,5.2,0.0,single_crystal,Flux Growth,
sc_atlas:36220,10.1103/PhysRevResearch.3.043018,,2021,RbV₃Sb₅,RbV3Sb5,2.0,onset,0.84,0.0,single_crystal,Flux Growth,
sc_atlas:36218,10.1103/PhysRevResearch.3.043018,,2021,RbV₃Sb₅,RbV3Sb5,2.06,onset,5.2,0.0,single_crystal,Flux Growth,
sc_atlas:36205,10.1103/PhysRevResearch.3.043018,,2021,RbV₃Sb₅,RbV3Sb5,2.5,onset,0.76,0.0,single_crystal,Flux Growth,
sc_atlas:36209,10.1103/PhysRevResearch.3.043018,,2021,RbV₃Sb₅,RbV3Sb5,2.7,zero,1.29,0.0,single_crystal,Flux Growth,
sc_atlas:36206,10.1103/PhysRevResearch.3.043018,,2021,RbV₃Sb₅,RbV3Sb5,3.5,onset,1.02,0.0,single_crystal,Flux Growth,
sc_atlas:36213,10.1103/PhysRevResearch.3.043018,,2021,RbV₃Sb₅,RbV3Sb5,3.55,zero,2.19,0.0,single_crystal,Flux Growth,
sc_atlas:36215,10.1103/PhysRevResearch.3.043018,,2021,RbV₃Sb₅,RbV3Sb5,3.66,zero,1.9,0.0,single_crystal,Flux Growth,
sc_atlas:36217,10.1103/PhysRevResearch.3.043018,,2021,RbV₃Sb₅,RbV3Sb5,3.8,zero,2.4,0.0,single_crystal,Flux Growth,
sc_atlas:36216,10.1103/PhysRevResearch.3.043018,,2021,RbV₃Sb₅,RbV3Sb5,3.93,onset,2.4,0.0,single_crystal,Flux Growth,
sc_atlas:36208,10.1103/PhysRevResearch.3.043018,,2021,RbV₃Sb₅,RbV3Sb5,4.0,onset,1.29,0.0,single_crystal,Flux Growth,
sc_atlas:36212,10.1103/PhysRevResearch.3.043018,,2021,RbV₃Sb₅,RbV3Sb5,4.1,onset,2.19,0.0,single_crystal,Flux Growth,
sc_atlas:36214,10.1103/PhysRevResearch.3.043018,,2021,RbV₃Sb₅,RbV3Sb5,4.14,onset,1.9,0.0,single_crystal,Flux Growth,
sc_atlas:36210,10.1103/PhysRevResearch.3.043018,,2021,RbV₃Sb₅,RbV3Sb5,4.4,onset,1.5,0.0,single_crystal,Flux Growth,
sc_atlas:36960,10.1103/PhysRevResearch.4.013192,,2022,CeIrIn₅,CeIrIn5,0.38,unknown,0.0,0.0,single_crystal,Flux Growth,
sc_atlas:36959,10.1103/PhysRevResearch.4.013192,,2022,CeIrIn₅,CeIrIn5,0.4,unknown,0.0,0.0,single_crystal,Flux Growth,
sc_atlas:36961,10.1103/PhysRevResearch.4.013192,,2022,CeIrIn₅,CeIrIn5,0.8,zero,0.0,0.0,single_crystal,Flux Growth,
sc_atlas:37130,10.1103/PhysRevResearch.4.023196,,2022,EtMe₃P[Pd(dmit)₂]₂,C17H14PPd2S20,4.3,onset,0.0,0.0,unknown,Solution-based synthesis/processing,
sc_atlas:37129,10.1103/PhysRevResearch.4.023196,,2022,EtMe₃P[Pd(dmit)₂]₂,C17H14PPd2S20,4.5,onset,0.0,0.0,unknown,Solution-based synthesis/processing,
sc_atlas:37128,10.1103/PhysRevResearch.4.023196,,2022,EtMe₃P[Pd(dmit)₂]₂,C17H14PPd2S20,5.0,unknown,0.45,0.0,unknown,Solution-based synthesis/processing,
sc_atlas:37077,10.1103/PhysRevResearch.4.023241,,2022,Au₂Pb,Au2Pb,1.1,unknown,0.0,0.0,single_crystal,Flux Growth,
sc_atlas:37513,10.1103/PhysRevResearch.4.043123,,2022,Fe₁₋ₓCuₓSe,Fe0.9975Cu0.0025Se,6.2,unknown,0.0,0.0,unknown,Chemical Vapor Transport,
sc_atlas:18932,10.1103/PhysRevResearch.4.L012031,,2022,NbOsSi,NbOsSi,3.1,unknown,0.0,0.0,unknown,Melt Growth,
sc_atlas:18933,10.1103/PhysRevResearch.4.L012031,,2022,NbOsSi,NbOsSi,3.2,unknown,0.0,0.0,unknown,Melt Growth,
sc_atlas:18934,10.1103/PhysRevResearch.4.L012031,,2022,TaOsSi,TaOsSi,5.5,unknown,0.0,0.0,unknown,Melt Growth,
sc_atlas:18935,10.1103/PhysRevResearch.4.L012031,,2022,TaOsSi,TaOsSi,5.6,unknown,0.0,0.0,unknown,Melt Growth,
sc_atlas:36981,10.1103/PhysRevResearch.4.L032004,,2022,La₃Pt₃Bi₄,La3Pt3Bi4,0.86,zero,0.0,0.0,unknown,unknown,
sc_atlas:36980,10.1103/PhysRevResearch.4.L032004,,2022,La₃Pt₃Bi₄,La3Pt3Bi4,1.1,onset,0.0,0.0,unknown,unknown,
sc_atlas:37582,10.1103/PhysRevResearch.5.L022002,,2023,UTe₂,UTe2,2.1,unknown,0.0,0.0,single_crystal,Flux Growth,
sc_atlas:37962,10.1103/PhysRevResearch.6.013124,,2024,"irradiated, dose: 3 C/cm²",WS2,5.2,unknown,0.0,0.0,unknown,Solution-based synthesis/processing,cm2
sc_atlas:37961,10.1103/PhysRevResearch.6.013124,,2024,₂M-WS₂,WS2,8.5,onset,0.0,0.0,unknown,Solution-based synthesis/processing,
sc_atlas:38691,10.1103/PhysRevResearch.6.033218,,2024,2H-NbS₂,NbS2,5.5,unknown,0.0,0.0,unknown,Chemical Vapor Transport,
sc_atlas:38726,10.1103/PhysRevResearch.6.033253,,2024,V₂Ga₅,V2Ga5,3.5,unknown,0.0,0.0,single_crystal,Flux Growth,
sc_atlas:38637,10.1103/PhysRevResearch.6.L042006,,2024,2H-NbS₂,NbS2,6.0,unknown,0.0,0.0,unknown,Nanofabrication & Exfoliation,
sc_atlas:19752,10.1103/PhysRevResearch.7.013324,,2025,4H-NbSe2,NbSe2,6.3,unknown,0.0,0.0,polycrystal,Solid-State Reaction,
sc_atlas:19753,10.1103/PhysRevResearch.7.013324,,2025,4H-NbSe2,NbSe2,7.3,unknown,2.1,0.0,polycrystal,Solid-State Reaction,
sc_atlas:39424,10.1103/PhysRevResearch.7.023131,,2025,La₁.₈₅₅Sr₀.₁₄₅CuO₄,La1.855Sr0.145CuO4,36.0,unknown,0.0,0.0,unknown,Melt Growth,
sc_atlas:39749,10.1103/PhysRevResearch.7.023147,,2025,Ta₄Rh₂C₁-δ,Ta4Rh2C0.85,6.0,zero,0.0,0.0,unknown,Melt Growth,
sc_atlas:39747,10.1103/PhysRevResearch.7.023147,,2025,Ta₄Rh₂C₁-δ,Ta4Rh2C0.85,6.3,unknown,0.0,0.002,unknown,Melt Growth,
sc_atlas:39750,10.1103/PhysRevResearch.7.023147,,2025,Ta₄Rh₂C₁-δ,Ta4Rh2C0.85,6.4,midpoint,0.0,0.0,unknown,Melt Growth,
sc_atlas:39748,10.1103/PhysRevResearch.7.023147,,2025,Ta₄Rh₂C₁-δ,Ta4Rh2C0.85,7.2,onset,0.0,0.0,unknown,Melt Growth,
sc_atlas:38203,10.1103/PhysRevResearch.7.L022053,,2025,UTe₂,UTe2,2.0,unknown,0.0,0.0,single_crystal,Chemical Vapor Transport,
sc_atlas:38204,10.1103/PhysRevResearch.7.L022053,,2025,UTe₂,UTe2,2.1,unknown,0.0,0.0,single_crystal,Chemical Vapor Transport,
sc_atlas:28047,10.1103/PhysRevSTAB.15.122002,,2012,MgB₂,MgB2,34.6,unknown,0.0,0.0,thin_film,Chemical Vapor Deposition,Al2O3
sc_atlas:29483,10.1103/PhysRevSTAB.15.122002,,2012,MgB₂,MgB2,35.0,unknown,0.0,0.0,thin_film,Chemical Vapor Deposition,Al2O3
sc_atlas:28046,10.1103/PhysRevSTAB.15.122002,,2012,MgB₂,MgB2,36.0,unknown,0.0,0.0,thin_film,Chemical Vapor Deposition,Al2O3
sc_atlas:28045,10.1103/PhysRevSTAB.15.122002,,2012,MgB₂,MgB2,40.0,unknown,0.0,0.0,thin_film,Chemical Vapor Deposition,Al2O3
sc_atlas:11661,10.1103/physrevx.1.011010,,2011,Ce₂PdIn₈,Ce2PdIn8,0.68,unknown,0.0,0.0,single_crystal,Flux Growth,
sc_atlas:27484,10.1103/PhysRevX.1.021020,,2011,KₓFe₂₋ᵧSe₂,K0.77Fe1.65Se2,31.0,unknown,0.0,0.0,unknown,Flux Growth,
sc_atlas:27486,10.1103/PhysRevX.1.021020,,2011,KₓFe₂₋ᵧSe₂,K0.77Fe1.65Se2,31.2,zero,0.0,0.0,unknown,Flux Growth,
sc_atlas:27485,10.1103/PhysRevX.1.021020,,2011,KₓFe₂₋ᵧSe₂,K0.77Fe1.65Se2,31.7,onset,0.0,0.0,unknown,Flux Growth,
sc_atlas:34353,10.1103/PhysRevX.10.011053,,2020,YBa₂Cu₃O₆.₅,YBa2Cu3O6.5,52.0,unknown,0.0,0.0,unknown,unknown,
sc_atlas:34299,10.1103/PhysRevX.10.011056,,2020,YBa₂Cu₃O₆₊ₓ,YBa2Cu3O6.45,35.0,unknown,0.0,0.0,single_crystal,Flux Growth,
sc_atlas:34298,10.1103/PhysRevX.10.011056,,2020,YBa₂Cu₃O₆₊ₓ,YBa2Cu3O6.55,55.0,unknown,0.0,0.0,single_crystal,Flux Growth,
sc_atlas:35324,10.1103/PhysRevX.10.041008,,2020,CsFe₄₋ₓSe₄,CsFe3.95Se4,5.1,onset,10.98,0.0,unknown,Solid-State Reaction,
sc_atlas:35434,10.1103/PhysRevX.11.021054,,2021,FeSe/SrTiO₃,FeSe,29.0,zero,0.0,0.0,thin_film,Molecular Beam Epitaxy,SrTiO3
sc_atlas:35435,10.1103/PhysRevX.11.021054,,2021,FeSe/SrTiO₃,FeSe,40.0,unknown,0.0,0.0,thin_film,Molecular Beam Epitaxy,SrTiO3
sc_atlas:35433,10.1103/PhysRevX.11.021054,,2021,FeSe/SrTiO₃,FeSe,44.0,onset,0.0,0.0,thin_film,Molecular Beam Epitaxy,SrTiO3
sc_atlas:35835,10.1103/PhysRevX.11.031026,,2021,CsV₃Sb₅,CsV3Sb5,2.7,zero,0.0,0.0,unknown,Flux Growth,
sc_atlas:35833,10.1103/PhysRevX.11.031026,,2021,CsV₃Sb₅,CsV3Sb5,3.0,unknown,0.0,0.0,unknown,Flux Growth,
sc_atlas:35834,10.1103/PhysRevX.11.031026,,2021,CsV₃Sb₅,CsV3Sb5,3.5,onset,0.0,0.0,unknown,Flux Growth,
sc_atlas:36458,10.1103/PhysRevX.11.041048,,2021,LuPdBi,LuPdBi,1.8,unknown,0.0,0.0,unknown,Flux Growth,
sc_atlas:36746,10.1103/PhysRevX.12.011016,,2021,κ-(BEDT-TTF)₄ Hg₂.₈₉ Br₈,C40H32Br8Hg2.89S32,4.2,unknown,0.0,0.0,unknown,unknown,
sc_atlas:36971,10.1103/PhysRevX.12.031001,,2022,CeRh₂As₂,CeRh2As2,0.26,unknown,0.0,0.0,single_crystal,Flux Growth,
sc_atlas:36974,10.1103/PhysRevX.12.031001,,2022,CeRh₂As₂,CeRh2As2,0.275,onset,0.0,0.0,single_crystal,Flux Growth,
sc_atlas:36973,10.1103/PhysRevX.12.031001,,2022,CeRh₂As₂,CeRh2As2,0.28,onset,0.0,0.0,single_crystal,Flux Growth,
sc_atlas:36976,10.1103/PhysRevX.12.031001,,2022,CeRh₂As₂,CeRh2As2,0.282,onset,0.0,0.0,single_crystal,Flux Growth,
sc_atlas:36975,10.1103/PhysRevX.12.031001,,2022,CeRh₂As₂,CeRh2As2,0.284,onset,0.0,0.0,single_crystal,Flux Growth,
sc_atlas:36972,10.1103/PhysRevX.12.031001,,2022,CeRh₂As₂,CeRh2As2,0.286,onset,0.0,0.0,single_crystal,Flux Growth,
sc_atlas:36977,10.1103/PhysRevX.12.031001,,2022,CeRh₂As₂,CeRh2As2,0.293,onset,0.0,0.0,single_crystal,Flux Growth,
sc_atlas:34799,10.1103/PhysRevX.12.031008,,2022,YBa₂Cu₃O₆₊ₓ,YBa2Cu3O6.48,45.0,unknown,0.0,0.0,unknown,Melt Growth,
sc_atlas:34798,10.1103/PhysRevX.12.031008,,2022,YBa₂Cu₃O₆₊ₓ,YBa2Cu3O6.48,48.0,unknown,0.0,0.0,unknown,Melt Growth,
sc_atlas:34800,10.1103/PhysRevX.12.031008,,2022,YBa₂Cu₃O₆₊ₓ,YBa2Cu3O6.65,67.0,unknown,0.0,0.0,unknown,Melt Growth,
sc_atlas:34801,10.1103/PhysRevX.12.031008,,2022,YBa₂Cu₃O₆₊ₓ,YBa2Cu3O6.92,94.0,unknown,0.0,0.0,unknown,Melt Growth,
sc_atlas:37015,10.1103/PhysRevX.13.011022,,2022,UTe₂,UTe2,1.45,unknown,0.0,0.0,unknown,Chemical Vapor Transport,
sc_atlas:37016,10.1103/PhysRevX.13.011022,,2022,UTe₂,UTe2,1.85,unknown,0.0,0.0,unknown,Chemical Vapor Transport,
sc_atlas:36829,10.1103/PhysRevX.13.011032,,2023,FeSe₁₋ₓTeₓ,FeSe0.4Te0.6,14.0,unknown,0.0,0.0,unknown,Chemical Vapor Transport; Melt Growth,
sc_atlas:37243,10.1103/PhysRevX.13.011046,,2023,FeSe₁₋ₓTeₓ,FeSe0.5Te0.5,14.0,unknown,0.0,0.0,unknown,Nanofabrication & Exfoliation,
sc_atlas:37244,10.1103/PhysRevX.13.011046,,2023,FeSe₁₋ₓTeₓ,FeSe0.5Te0.5,16.0,unknown,0.0,0.0,unknown,Nanofabrication & Exfoliation,
sc_atlas:37772,10.1103/PhysRevX.13.041019,,2023,UTe₂,UTe2,1.6,unknown,0.0,0.0,single_crystal,Chemical Vapor Transport; Flux Growth,
sc_atlas:37771,10.1103/PhysRevX.13.041019,,2023,UTe₂,UTe2,1.9,unknown,0.0,0.0,single_crystal,Chemical Vapor Transport; Flux Growth,
sc_atlas:37770,10.1103/PhysRevX.13.041019,,2023,UTe₂,UTe2,2.0,unknown,0.0,0.0,single_crystal,Chemical Vapor Transport; Flux Growth,
sc_atlas:37769,10.1103/PhysRevX.13.041019,,2023,UTe₂,UTe2,2.1,unknown,0.0,0.0,single_crystal,Chemical Vapor Transport; Flux Growth,
sc_atlas:38163,10.1103/PhysRevX.14.011040,,2024,La₃Ni₂O₇-δ,La3Ni2O6.93,33.8,onset,7.0,0.0,unknown,Solution-based synthesis/processing,
sc_atlas:38167,10.1103/PhysRevX.14.011040,,2024,La₃Ni₂O₇-δ,La3Ni2O6.93,35.6,zero,14.5,0.0,unknown,Solution-based synthesis/processing,
sc_atlas:38164,10.1103/PhysRevX.14.011040,,2024,La₃Ni₂O₇-δ,La3Ni2O6.93,54.2,onset,8.0,0.0,unknown,Solution-based synthesis/processing,
sc_atlas:38165,10.1103/PhysRevX.14.011040,,2024,La₃Ni₂O₇-δ,La3Ni2O6.93,6.6,zero,9.0,0.0,unknown,Solution-based synthesis/processing,
sc_atlas:38166,10.1103/PhysRevX.14.011040,,2024,La₃Ni₂O₇-δ,La3Ni2O6.93,63.33,onset,9.0,0.0,unknown,Solution-based synthesis/processing,
sc_atlas:38168,10.1103/PhysRevX.14.011040,,2024,La₃Ni₂O₇-δ,La3Ni2O6.93,72.2,onset,14.5,0.0,unknown,Solution-based synthesis/processing,
sc_atlas:18915,10.1103/PhysRevX.14.021025,,2024,CsV3Sb5,CsV3Sb5,1.1,zero,0.0,0.0,thin_film,Flux Growth; Nanofabrication & Exfoliation,SiO2
sc_atlas:18921,10.1103/PhysRevX.14.021025,,2024,CsV3Sb5,CsV3Sb5,1.3,zero,0.0,0.0,thin_film,Flux Growth; Nanofabrication & Exfoliation,SiO2
sc_atlas:18917,10.1103/PhysRevX.14.021025,,2024,CsV3Sb5,CsV3Sb5,1.4,zero,0.0,0.0,thin_film,Flux Growth; Nanofabrication & Exfoliation,SiO2
sc_atlas:18923,10.1103/PhysRevX.14.021025,,2024,CsV3Sb5,CsV3Sb5,2.0,zero,0.0,0.0,thin_film,Flux Growth; Nanofabrication & Exfoliation,SiO2
sc_atlas:18924,10.1103/PhysRevX.14.021025,,2024,CsV3Sb5,CsV3Sb5,3.2,onset,0.0,0.0,thin_film,Flux Growth; Nanofabrication & Exfoliation,SiO2
sc_atlas:18914,10.1103/PhysRevX.14.021025,,2024,CsV3Sb5,CsV3Sb5,3.9,onset,0.0,0.0,thin_film,Flux Growth; Nanofabrication & Exfoliation,SiO2
sc_atlas:18918,10.1103/PhysRevX.14.021025,,2024,CsV3Sb5,CsV3Sb5,4.0,onset,0.0,0.0,thin_film,Flux Growth; Nanofabrication & Exfoliation,SiO2
sc_atlas:18916,10.1103/PhysRevX.14.021025,,2024,CsV3Sb5,CsV3Sb5,4.1,onset,0.0,0.0,thin_film,Flux Growth; Nanofabrication & Exfoliation,SiO2
sc_atlas:18920,10.1103/PhysRevX.14.021025,,2024,CsV3Sb5,CsV3Sb5,4.2,onset,0.0,0.0,thin_film,Flux Growth; Nanofabrication & Exfoliation,SiO2
sc_atlas:18926,10.1103/PhysRevX.14.021025,,2024,Nb,Nb,7.0,zero,0.0,0.0,thin_film,Physical Vapor Deposition,
sc_atlas:18928,10.1103/PhysRevX.14.021025,,2024,Nb,Nb,7.2,zero,0.0,0.0,thin_film,Physical Vapor Deposition,
sc_atlas:18925,10.1103/PhysRevX.14.021025,,2024,Nb,Nb,7.6,onset,0.0,0.0,thin_film,Physical Vapor Deposition,
sc_atlas:19541,10.1103/PhysRevX.14.041039,,2024,"(Li,Fe)OHFeSe",Li0.8Fe1.2H1O1Se1,42.0,unknown,0.0,0.0,unknown,Solution-based synthesis/processing; Molecular Beam Epitaxy,LaAlO3
sc_atlas:39342,10.1103/PhysRevX.14.041072,,2024,YBa₂Cu₄O₈,YBa2Cu4O8,81.5,unknown,0.0,0.0015,single_crystal,Flux Growth,
sc_atlas:38855,10.1103/PhysRevX.15.011027,,2025,KCa₂Fe₄As₄F₂,KCa2Fe4As4F2,33.5,unknown,0.0,0.0,unknown,Flux Growth,
sc_atlas:38303,10.1103/PhysRevX.15.021005,,2025,La₄Ni₃O₁₀,La4Ni3O10,12.3,onset,38.5,0.0,unknown,Melt Growth,
sc_atlas:38304,10.1103/PhysRevX.15.021005,,2025,La₄Ni₃O₁₀,La4Ni3O10,19.0,onset,48.0,0.0,unknown,Melt Growth,
sc_atlas:38301,10.1103/PhysRevX.15.021005,,2025,La₄Ni₃O₁₀,La4Ni3O10,23.5,onset,56.8,0.0,unknown,Melt Growth,
sc_atlas:38302,10.1103/PhysRevX.15.021005,,2025,La₄Ni₃O₁₀,La4Ni3O10,25.0,onset,42.5,0.0,unknown,Melt Growth,
sc_atlas:39423,10.1103/PhysRevX.15.021008,,2025,Pr₄Ni₃O₁₀,Pr4Ni3O10,24.0,zero,56.7,0.0,polycrystal,Solid-State Reaction; Melt Growth,
sc_atlas:39422,10.1103/PhysRevX.15.021008,,2025,Pr₄Ni₃O₁₀,Pr4Ni3O10,40.2,onset,56.7,0.0,polycrystal,Solid-State Reaction; Melt Growth,
sc_atlas:39421,10.1103/PhysRevX.15.021008,,2025,Pr₄Ni₃O₁₀,Pr4Ni3O10,40.5,onset,80.1,0.0,polycrystal,Solid-State Reaction; Melt Growth,
sc_atlas:38583,10.1103/PhysRevX.15.021019,,2025,UTe₂,UTe2,0.5,unknown,0.0,0.0,single_crystal,Flux Growth,
sc_atlas:38581,10.1103/PhysRevX.15.021019,,2025,UTe₂,UTe2,2.09,zero,0.0,0.0,single_crystal,Flux Growth,
sc_atlas:38580,10.1103/PhysRevX.15.021019,,2025,UTe₂,UTe2,2.1,unknown,0.0,0.0,single_crystal,Flux Growth,
sc_atlas:38582,10.1103/PhysRevX.15.021019,,2025,UTe₂,UTe2,2.4,unknown,0.0,0.0,single_crystal,Flux Growth,
sc_atlas:39047,10.1103/PhysRevX.15.021048,,2025,NdNiO₂,NdNiO2,11.0,onset,0.0,0.0,thin_film,Molecular Beam Epitaxy,SrTiO3; LSAT
sc_atlas:28632,10.1103/PhysRevX.3.011020,,2013,NaFe₁₋ₓCoₓAs,NaFe0.955Co0.045As,20.0,unknown,0.0,0.0,unknown,Flux Growth,
sc_atlas:28631,10.1103/PhysRevX.3.011020,,2013,NaFe₁₋ₓCoₓAs,NaFe0.9825Co0.0175As,20.5,onset,0.0,0.0,unknown,Flux Growth,
sc_atlas:29835,10.1103/PhysRevX.4.031001,,2014,Ba₀.₆K₀.₄Fe₂As₂,Ba0.6K0.4Fe2As2,37.0,unknown,0.0,0.0,unknown,Flux Growth,
sc_atlas:16983,10.1103/PhysRevX.4.031018,,2014,K0.70Fe1.46Se1.85Te0.15,K0.7Fe1.46Se1.85Te0.15,29.5,onset,0.0,0.0,single_crystal,Flux Growth,
sc_atlas:30149,10.1103/PhysRevX.4.041032,,2014,Ba(Fe₁₋ₓRuₓ)₂As₂,BaFe1.52Ru0.48As2,17.8,unknown,0.0,0.0,single_crystal,Flux Growth,
sc_atlas:30470,10.1103/PhysRevX.4.041046,,2014,Ba₀.₆K₀.₄Fe₂As₂,Ba0.6K0.4Fe2As2,38.5,unknown,0.0,0.0,unknown,unknown,
sc_atlas:30590,10.1103/PhysRevX.5.011013,,2015,K₂Cr₃As₃,K2Cr3As3,5.75,zero,0.0,0.0,single_crystal,Flux Growth; Solid-State Reaction,
sc_atlas:30589,10.1103/PhysRevX.5.011013,,2015,K₂Cr₃As₃,K2Cr3As3,6.1,onset,0.0,0.0,single_crystal,Flux Growth; Solid-State Reaction,
sc_atlas:30956,10.1103/PhysRevX.5.021013,,2015,NaFe₁₋ₓCuₓAs,NaFe0.98Cu0.02As,11.0,unknown,0.0,0.0,unknown,unknown,
sc_atlas:30950,10.1103/PhysRevX.5.031022,,2015,FeSe,FeSe,9.0,zero,0.0,0.0,unknown,Chemical Vapor Transport,
sc_atlas:31915,10.1103/PhysRevX.6.041059,,2016,CeCoIn₅,CeCoIn5,0.6,unknown,0.0,0.0,unknown,unknown,
sc_atlas:31914,10.1103/PhysRevX.7.011032,,2017,Sr₂RuO₄,Sr2RuO4,1.2,onset,0.0,0.0,unknown,Melt Growth,
sc_atlas:32180,10.1103/PhysRevX.7.021025,,2017,FeSe,FeSe,8.3,unknown,0.0,0.001,unknown,Chemical Vapor Transport,
sc_atlas:33404,10.1103/PhysRevX.8.021002,,2018,4 ML Pb film,Pb,5.73,zero,0.0,0.0,thin_film,Molecular Beam Epitaxy,Si
sc_atlas:33402,10.1103/PhysRevX.8.021002,,2018,4 ML Pb film,Pb,5.78,zero,0.0,0.0,thin_film,Molecular Beam Epitaxy,Si
sc_atlas:33401,10.1103/PhysRevX.8.021002,,2018,4 ML Pb film,Pb,6.23,onset,0.0,0.0,thin_film,Molecular Beam Epitaxy,Si
sc_atlas:33403,10.1103/PhysRevX.8.021002,,2018,4 ML Pb film,Pb,6.29,onset,0.0,0.0,thin_film,Molecular Beam Epitaxy,Si
sc_atlas:33332,10.1103/PhysRevX.8.031033,,2018,FeSe,FeSe,8.0,unknown,0.0,0.0,unknown,Chemical Vapor Transport,
sc_atlas:33524,10.1103/PhysRevX.8.041024,,2018,CuₓBi₂Se₃,Cu0.31Bi2Se3,3.0,unknown,0.0,0.0,unknown,Solution-based synthesis/processing,
sc_atlas:38071,10.1103/px77-3gg1,,2025,1T′-MoTe₂,MoTe2,6.0,unknown,0.0,0.0,thin_film,Molecular Beam Epitaxy,graphene/SiC
sc_atlas:39386,10.1103/qxb4-sf28,,2026,4H_{a}-NbSe₂,NbSe2,6.0,midpoint,0.0,0.0,unknown,Chemical Vapor Transport,
sc_atlas:39578,10.1103/rnv1-rbw2,,2025,LaRu₃(Si₁₋ₓGeₓ)₂,LaRu3Si1.86Ge0.14,7.1,unknown,0.0,0.0,unknown,Melt Growth,
sc_atlas:39577,10.1103/rnv1-rbw2,,2025,LaRu₃(Si₁₋ₓGeₓ)₂,LaRu3Si2,6.6,unknown,0.0,0.0,unknown,Melt Growth,
sc_atlas:39753,10.1103/sl61-lzyl,,2025,NbN,NbN,12.4,midpoint,0.0,0.0,thin_film,Physical Vapor Deposition,SiO2
sc_atlas:39754,10.1103/sl61-lzyl,,2025,NbN,NbN,14.2,midpoint,0.0,0.0,thin_film,Physical Vapor Deposition,SiO2
sc_atlas:39755,10.1103/sl61-lzyl,,2025,NbN,NbN,14.7,midpoint,0.0,0.0,thin_film,Physical Vapor Deposition,SiO2
sc_atlas:39756,10.1103/sl61-lzyl,,2025,NbN,NbN,15.5,midpoint,0.0,0.0,thin_film,Physical Vapor Deposition,SiO2
sc_atlas:39752,10.1103/sl61-lzyl,,2025,NbN,NbN,8.7,midpoint,0.0,0.0,thin_film,Physical Vapor Deposition,SiO2
sc_atlas:39456,10.1103/t2w3-z3j3,,2025,"B₃₉, growth method: CVT₂",UTe2,1.96,unknown,0.0,0.0,unknown,Chemical Vapor Transport; Nanofabrication & Exfoliation,
sc_atlas:40227,10.1103/t445-8hck,,2025,LaP₂,LaP2,2.5,zero,40.8,0.0,polycrystal,Solid-State Reaction,
sc_atlas:40226,10.1103/t445-8hck,,2025,LaP₂,LaP2,3.3,onset,26.6,0.0,polycrystal,Solid-State Reaction,
sc_atlas:40228,10.1103/t445-8hck,,2025,LaP₂,LaP2,7.8,unknown,78.0,0.0,polycrystal,Solid-State Reaction,
sc_atlas:39834,10.1103/tb8r-yylc,,2025,4Hb-TaS₁.₉₉Se₀.₀₁,TaS1.99Se0.01,2.85,zero,0.0,0.0,unknown,Chemical Vapor Transport,
sc_atlas:39833,10.1103/tb8r-yylc,,2025,4Hb-TaS₁.₉₉Se₀.₀₁,TaS1.99Se0.01,2.96,onset,0.0,0.0,unknown,Chemical Vapor Transport,
sc_atlas:39165,10.1103/x6k9-wgk9,,2025,1T′-MoTe₂,MoTe2,6.0,unknown,0.0,0.0,thin_film,Molecular Beam Epitaxy,4H-SiC(0001); graphene/SiC
sc_atlas:39808,10.1103/xfr5-8qcy,,2025,BaBi₃,BaBi3,5.75,unknown,0.0,0.0,thin_film,Molecular Beam Epitaxy,SrTiO3
sc_atlas:39807,10.1103/xfr5-8qcy,,2025,BaBi₃,BaBi3,5.76,onset,0.0,0.0,thin_film,Molecular Beam Epitaxy,SrTiO3
sc_atlas:39805,10.1103/xfr5-8qcy,,2025,BaBi₃,BaBi3,5.77,zero,0.0,0.0,thin_film,Molecular Beam Epitaxy,SrTiO3
sc_atlas:39806,10.1103/xfr5-8qcy,,2025,BaBi₃,BaBi3,6.03,onset,0.0,0.0,thin_film,Molecular Beam Epitaxy,SrTiO3
sc_atlas:39232,10.1103/xwds-q3w8,,2025,CaAg₀.₉Pd₀.₁P,CaAg0.9Pd0.1P,1.8,unknown,0.0,0.0,single_crystal,Flux Growth,
sc_atlas:37409,10.1103/z8yx-yzdh,,2025,"CVT-grown, initially reported",UTe2,1.6,unknown,0.0,0.0,unknown,Flux Growth,
sc_atlas:37410,10.1103/z8yx-yzdh,,2025,MSF-grown,UTe2,2.05,unknown,0.0,0.0,unknown,Flux Growth,
sc_atlas:18957,10.1107/S160057672200468X,,2022,(Mg1-xMnx)B2,Mg0.995Mn0.005B2,33.0,unknown,0.0,0.0,single_crystal,Flux Growth,
sc_atlas:18958,10.1107/S160057672200468X,,2022,Mg(B1-xCx)2,MgB1.86C0.14,34.0,unknown,0.0,0.0,single_crystal,Flux Growth,
sc_atlas:11666,10.1107/s2052520616009823,,2016,"YBa₂Cu₃O₇-δ (Ca,Al-doped)",Y0.92Ca0.08Ba2Cu2.90Al0.10O6.89,83.8,unknown,0.0,0.0,unknown,Flux Growth,
sc_atlas:11665,10.1107/s2052520616009823,,2016,"YBa₂Cu₃O₇-δ (Ca,Al-doped)",Y0.95Ca0.05Ba2Cu2.84Al0.16O6.75,79.8,unknown,0.0,0.0,unknown,Flux Growth,
sc_atlas:24216,10.1109/TASC.2008.922391,,2007,"Nb thin film, thickness: 250 nm",Nb,9.165,unknown,0.0,1e-05,thin_film,Physical Vapor Deposition,Si
sc_atlas:24217,10.1109/TASC.2008.922391,,2007,"Nb thin film, thickness: 250 nm",Nb,9.175,unknown,0.0,5e-06,thin_film,Physical Vapor Deposition,Si
sc_atlas:24218,10.1109/TASC.2008.922391,,2007,"Nb thin film, thickness: 250 nm",Nb,9.18,unknown,0.0,2e-06,thin_film,Physical Vapor Deposition,Si
sc_atlas:24219,10.1109/TASC.2008.922391,,2007,"Nb thin film, thickness: 250 nm",Nb,9.185,unknown,0.0,1e-06,thin_film,Physical Vapor Deposition,Si
sc_atlas:24220,10.1109/TASC.2008.922391,,2007,"Nb thin film, thickness: 250 nm",Nb,9.186,unknown,0.0,0.0,thin_film,Physical Vapor Deposition,Si
sc_atlas:11670,10.1109/tasc.2009.2035516,,2010,MgB₂,MgB2,37.1,unknown,0.0,0.0,polycrystal,Solid-State Reaction,
sc_atlas:11674,10.1109/tasc.2009.2035516,,2010,MgB₂,MgB2,38.85,unknown,0.0,0.0,polycrystal,Solid-State Reaction,
sc_atlas:11667,10.1109/tasc.2009.2035516,,2010,MgB₂,MgB2,39.24,unknown,0.0,0.0,polycrystal,Solid-State Reaction,
