Repository: zhiyuliu0158-ui/occ-alignn-tc

# P-B-Occ-ALIGNN-full-Tc

Occupancy-aware ALIGNN-style graph neural network for superconducting critical temperature `Tc_K` regression.

本仓库只做一个任务：

```text
CIF + pressure_GPa + magnetic_field_T + field_direction + optional metadata -> Tc_K
```

不做 superconducting / non-superconducting 分类。

## 1. 模型简介

`PBOccALIGNNFullTc` 是一个纯 PyTorch 实现的 ALIGNN-style 图神经网络：

- bond graph 的 node 是 crystallographic site。
- bond graph 的 edge 是周期近邻 directed bond。
- line graph 的 node 是 directed bond。
- line graph 的 edge 是角度 `i-j-k`。
- 所有 scatter / aggregation 使用 `torch.index_add`，不依赖 `torch_scatter`、DGL、PyTorch Geometric 或官方 ALIGNN 包。
- 输出为 `logtc_mu`、`logtc_logvar` 和 `Tc_pred_K = exp(logtc_mu) - 1`。

File: data/sc-atlas-data.csv (part 47 of 62)
source_record_id,doi,source_title,source_year,formula_raw,formula_normalized,tc_value_k,tc_criterion,pressure_gpa,magnetic_field_t,sample_form,preparation_method,substrate
sc_atlas:11683,10.1109/tasc.2009.2035516,,2010,MgB₂,MgB2,40.14,unknown,0.0,0.0,polycrystal,Solid-State Reaction,
sc_atlas:11668,10.1109/tasc.2009.2035516,,2010,MgB₂,MgB2,40.15,unknown,0.0,0.0,polycrystal,Solid-State Reaction,
sc_atlas:11673,10.1109/tasc.2009.2035516,,2010,MgB₂,MgB2,40.23,unknown,0.0,0.0,polycrystal,Solid-State Reaction,
sc_atlas:11669,10.1109/tasc.2009.2035516,,2010,MgB₂,MgB2,40.24,unknown,0.0,0.0,polycrystal,Solid-State Reaction,
sc_atlas:11671,10.1109/tasc.2009.2035516,,2010,MgB₂,MgB2,40.37,unknown,0.0,0.0,polycrystal,Solid-State Reaction,
sc_atlas:11682,10.1109/tasc.2009.2035516,,2010,MgB₂,MgB2,40.64,unknown,0.0,0.0,polycrystal,Solid-State Reaction,
sc_atlas:11672,10.1109/tasc.2009.2035516,,2010,MgB₂,MgB2,40.68,unknown,0.0,0.0,polycrystal,Solid-State Reaction,
sc_atlas:11677,10.1109/tasc.2009.2035516,,2010,MgB₂,MgB2,40.71,unknown,0.0,0.0,polycrystal,Solid-State Reaction,
sc_atlas:11681,10.1109/tasc.2009.2035516,,2010,MgB₂,MgB2,40.81,unknown,0.0,0.0,polycrystal,Solid-State Reaction,
sc_atlas:11680,10.1109/tasc.2009.2035516,,2010,MgB₂,MgB2,40.85,unknown,0.0,0.0,polycrystal,Solid-State Reaction,
sc_atlas:11679,10.1109/tasc.2009.2035516,,2010,MgB₂,MgB2,40.86,unknown,0.0,0.0,polycrystal,Solid-State Reaction,
sc_atlas:11676,10.1109/tasc.2009.2035516,,2010,MgB₂,MgB2,40.9,unknown,0.0,0.0,polycrystal,Solid-State Reaction,
sc_atlas:11675,10.1109/tasc.2009.2035516,,2010,MgB₂,MgB2,41.26,unknown,0.0,0.0,polycrystal,Solid-State Reaction,
sc_atlas:11689,10.1109/tasc.2009.2039124,,2010,LUV-NMR,NbTi,8.66,unknown,0.0,0.0,unknown,unknown,
sc_atlas:11685,10.1109/tasc.2009.2039124,,2010,NbTi,NbTi,8.69,unknown,0.0,0.0,unknown,unknown,
sc_atlas:11686,10.1109/tasc.2009.2039124,,2010,NbTi,NbTi,8.86,unknown,0.0,0.0,unknown,unknown,
sc_atlas:11688,10.1109/tasc.2009.2039124,,2010,JT-60SA,NbTi,8.91,unknown,0.0,0.0,unknown,unknown,
sc_atlas:11684,10.1109/tasc.2009.2039124,,2010,Alst564,NbTi,8.95,unknown,0.0,0.0,unknown,unknown,
sc_atlas:11687,10.1109/tasc.2009.2039124,,2010,ITER-PF,NbTi,9.27,unknown,0.0,0.0,unknown,unknown,
sc_atlas:11706,10.1109/tasc.2010.2081361,,2010,MgB₂,MgB2,37.1,unknown,0.0,0.0,unknown,Solid-State Reaction,
sc_atlas:11710,10.1109/tasc.2010.2081361,,2010,MgB₂,MgB2,38.85,unknown,0.0,0.0,unknown,Solid-State Reaction,
sc_atlas:11703,10.1109/tasc.2010.2081361,,2010,MgB₂,MgB2,39.24,unknown,0.0,0.0,unknown,Solid-State Reaction,
sc_atlas:11704,10.1109/tasc.2010.2081361,,2010,MgB₂,MgB2,40.15,unknown,0.0,0.0,unknown,Solid-State Reaction,
sc_atlas:11709,10.1109/tasc.2010.2081361,,2010,MgB₂,MgB2,40.23,unknown,0.0,0.0,unknown,Solid-State Reaction,
sc_atlas:11705,10.1109/tasc.2010.2081361,,2010,MgB₂,MgB2,40.24,unknown,0.0,0.0,unknown,Solid-State Reaction,
sc_atlas:11707,10.1109/tasc.2010.2081361,,2010,MgB₂,MgB2,40.37,unknown,0.0,0.0,unknown,Solid-State Reaction,
sc_atlas:11708,10.1109/tasc.2010.2081361,,2010,MgB₂,MgB2,40.68,unknown,0.0,0.0,unknown,Solid-State Reaction,
sc_atlas:11716,10.1109/tasc.2010.2086031,,2011,FeTe₀.₅Se₀.₅,FeTe0.5Se0.5,10.0,onset,0.0,0.0,polycrystal,Solid-State Reaction,
sc_atlas:11718,10.1109/tasc.2010.2086031,,2011,FeTe₀.₅Se₀.₅,FeTe0.5Se0.5,10.8,onset,0.0,0.0,polycrystal,Solid-State Reaction,
sc_atlas:11722,10.1109/tasc.2010.2086031,,2011,FeTe₀.₅Se₀.₅,FeTe0.5Se0.5,11.0,onset,0.0,0.0,polycrystal,Solid-State Reaction,
sc_atlas:11720,10.1109/tasc.2010.2086031,,2011,FeTe₀.₅Se₀.₅,FeTe0.5Se0.5,11.4,onset,0.0,0.0,polycrystal,Solid-State Reaction,
sc_atlas:11713,10.1109/tasc.2010.2086031,,2011,FeTe₀.₅Se₀.₅,FeTe0.5Se0.5,12.8,zero,0.0,0.0,polycrystal,Solid-State Reaction,
sc_atlas:11711,10.1109/tasc.2010.2086031,,2011,FeTe₀.₅Se₀.₅,FeTe0.5Se0.5,13.9,unknown,0.0,0.0,polycrystal,Solid-State Reaction,
sc_atlas:11712,10.1109/tasc.2010.2086031,,2011,FeTe₀.₅Se₀.₅,FeTe0.5Se0.5,15.7,onset,0.0,0.0,polycrystal,Solid-State Reaction,
sc_atlas:11723,10.1109/tasc.2010.2086031,,2011,FeTe₀.₅Se₀.₅,FeTe0.5Se0.5,2.4,zero,0.0,0.0,polycrystal,Solid-State Reaction,
sc_atlas:11715,10.1109/tasc.2010.2086031,,2011,FeTe₀.₅Se₀.₅,FeTe0.5Se0.5,3.2,zero,0.0,0.0,polycrystal,Solid-State Reaction,
sc_atlas:11714,10.1109/tasc.2010.2086031,,2011,FeTe₀.₅Se₀.₅,FeTe0.5Se0.5,6.8,onset,0.0,0.0,polycrystal,Solid-State Reaction,
sc_atlas:11725,10.1109/tasc.2010.2086031,,2011,FeTe₀.₅Se₀.₅,FeTe0.5Se0.5,7.2,onset,0.0,0.0,polycrystal,Solid-State Reaction,
sc_atlas:11721,10.1109/tasc.2010.2086031,,2011,FeTe₀.₅Se₀.₅,FeTe0.5Se0.5,8.0,zero,0.0,0.0,polycrystal,Solid-State Reaction,
sc_atlas:11717,10.1109/tasc.2010.2086031,,2011,FeTe₀.₅Se₀.₅,FeTe0.5Se0.5,8.3,zero,0.0,0.0,polycrystal,Solid-State Reaction,
sc_atlas:11719,10.1109/tasc.2010.2086031,,2011,FeTe₀.₅Se₀.₅,FeTe0.5Se0.5,9.1,zero,0.0,0.0,polycrystal,Solid-State Reaction,
sc_atlas:11727,10.1109/tasc.2010.2086414,,2011,Bridgman cooling,FeSe,5.9,unknown,0.0,0.0,polycrystal,Solid-State Reaction; Melt Growth,
sc_atlas:11728,10.1109/tasc.2010.2086414,,2011,Bridgman cooling after annealing,FeSe,6.87,unknown,0.0,0.0,polycrystal,Solid-State Reaction; Melt Growth,
sc_atlas:11726,10.1109/tasc.2010.2086414,,2011,FeSe,FeSe,7.16,unknown,0.0,0.0,polycrystal,Solid-State Reaction; Melt Growth,
sc_atlas:11729,10.1109/tasc.2010.2087303,,2011,NbTi,NbTi,8.908,unknown,0.0,0.0,unknown,unknown,
sc_atlas:11732,10.1109/tasc.2010.2089588,,2011,"CD1T, B_φ: 1.7±0.3 T, tilt angle: 0°",ErBa2Cu3O7,88.1,unknown,0.0,0.0,thin_film,Physical Vapor Deposition,SrTiO3
sc_atlas:11733,10.1109/tasc.2010.2089588,,2011,"CD1T-tilt, B_φ: 1.7±0.3 T, tilt angle: 23°",ErBa2Cu3O7,88.4,unknown,0.0,0.0,thin_film,Physical Vapor Deposition,SrTiO3
sc_atlas:11731,10.1109/tasc.2010.2089588,,2011,"CD01T, B_φ: 0.3±0.1 T, tilt angle: 0°",ErBa2Cu3O7,90.3,unknown,0.0,0.0,thin_film,Physical Vapor Deposition,SrTiO3
sc_atlas:11730,10.1109/tasc.2010.2089588,,2011,ErBa₂Cu₃O₇,ErBa2Cu3O7,90.8,unknown,0.0,0.0,thin_film,Physical Vapor Deposition,SrTiO3
sc_atlas:11805,10.1109/tasc.2010.2093104,,2011,Nb₃Sn,Nb3Sn,16.4,midpoint,0.0,0.0,polycrystal,Solid-State Reaction,
sc_atlas:11809,10.1109/tasc.2010.2093104,,2011,Nb₃Sn,Nb3Sn,16.5,midpoint,0.0,0.0,polycrystal,Solid-State Reaction,
sc_atlas:11803,10.1109/tasc.2010.2093104,,2011,Nb₃Sn,Nb3Sn,16.6,midpoint,0.0,0.0,polycrystal,Solid-State Reaction,
sc_atlas:11806,10.1109/tasc.2010.2093104,,2011,Nb₃Sn,Nb3Sn,17.1,midpoint,0.0,0.0,polycrystal,Solid-State Reaction,
sc_atlas:11804,10.1109/tasc.2010.2093104,,2011,Nb₃Sn,Nb3Sn,17.3,midpoint,0.0,0.0,polycrystal,Solid-State Reaction,
sc_atlas:11816,10.1109/tasc.2010.2095491,,2011,NbC₀.₃N₀.₇,NbC0.3N0.7,17.2,onset,0.0,0.0,polycrystal,Solid-State Reaction,
sc_atlas:11815,10.1109/tasc.2010.2095491,,2011,F₂₁₆₅₀,NbC0.3N0.7,17.4,onset,0.0,0.0,polycrystal,Solid-State Reaction,
sc_atlas:11814,10.1109/tasc.2010.2095491,,2011,F1₁₆₅₀,NbC0.3N0.7,17.6,onset,0.0,0.0,polycrystal,Solid-State Reaction,
sc_atlas:11817,10.1109/tasc.2010.2096174,,2011,FeSe₁₋ₓTeₓ,FeSe0.3Te0.7,14.8,onset,0.0,0.0,thin_film,unknown,LaAlO3
sc_atlas:27018,10.1109/TASC.2010.2100348,,2010,Ba(Fe₁₋ₓCoₓ)₂As₂,BaFe1.8Co0.2As2,22.4,onset,0.0,0.0,thin_film,Physical Vapor Deposition; Nanofabrication & Exfoliation,LSAT
sc_atlas:11820,10.1109/tasc.2010.2100391,,2011,pure MgB₂,MgB2,37.5,onset,0.0,0.0,unknown,Solid-State Reaction,
sc_atlas:11832,10.1109/tasc.2011.2181934,,2012,Gd₁₋ₓThₓFeAsO,Gd0.84Th0.16FeAsO,52.9,midpoint,0.0,0.0,unknown,unknown,
sc_atlas:11831,10.1109/tasc.2011.2181934,,2012,Gd₁₋ₓThₓFeAsO,Gd0.84Th0.16FeAsO,54.4,onset,0.0,0.0,unknown,unknown,
sc_atlas:11834,10.1109/tasc.2012.2219048,,2012,FeSe,FeSe,10.1,onset,0.0,0.0,polycrystal,Solid-State Reaction,
sc_atlas:11833,10.1109/tasc.2012.2219048,,2012,FeSe,FeSe,9.3,onset,0.0,0.0,polycrystal,Solid-State Reaction,
sc_atlas:11838,10.1109/tasc.2012.2228291,,2013,"Fe(Te, S)",FeTe0.8S0.2,10.2,onset,0.0,0.0,unknown,Physical Vapor Deposition; Solid-State Reaction,SrTiO3
sc_atlas:11836,10.1109/tasc.2012.2228291,,2013,"Fe(Te, S)",FeTe0.8S0.2,10.8,onset,0.0,0.0,unknown,Physical Vapor Deposition; Solid-State Reaction,SrTiO3
sc_atlas:11843,10.1109/tasc.2012.2228291,,2013,"Fe(Te, S)",FeTe0.8S0.2,2.6,zero,0.0,0.0,unknown,Physical Vapor Deposition; Solid-State Reaction,CaF2
sc_atlas:11841,10.1109/tasc.2012.2228291,,2013,"Fe(Te, S)",FeTe0.8S0.2,4.9,zero,0.0,0.0,unknown,Physical Vapor Deposition; Solid-State Reaction,CaF2
sc_atlas:11845,10.1109/tasc.2012.2228291,,2013,"Fe(Te, S)",FeTe0.8S0.2,5.5,zero,0.0,0.0,unknown,Physical Vapor Deposition; Solid-State Reaction,CaF2
sc_atlas:11839,10.1109/tasc.2012.2228291,,2013,"Fe(Te, S)",FeTe0.8S0.2,6.6,zero,0.0,0.0,unknown,Physical Vapor Deposition; Solid-State Reaction,SrTiO3
sc_atlas:11837,10.1109/tasc.2012.2228291,,2013,"Fe(Te, S)",FeTe0.8S0.2,7.3,zero,0.0,0.0,unknown,Physical Vapor Deposition; Solid-State Reaction,SrTiO3
sc_atlas:11835,10.1109/tasc.2012.2228291,,2013,"Fe(Te, S)",FeTe0.8S0.2,8.0,zero,0.0,0.0,unknown,Physical Vapor Deposition; Solid-State Reaction,SrTiO3
sc_atlas:11842,10.1109/tasc.2012.2228291,,2013,"Fe(Te, S)",FeTe0.8S0.2,8.9,onset,0.0,0.0,unknown,Physical Vapor Deposition; Solid-State Reaction,CaF2
sc_atlas:11846,10.1109/tasc.2012.2228291,,2013,"Fe(Te, S)",FeTe0.8S0.2,9.4,onset,0.0,0.0,unknown,Physical Vapor Deposition; Solid-State Reaction,CaF2
sc_atlas:11840,10.1109/tasc.2012.2228291,,2013,"Fe(Te, S)",FeTe0.8S0.2,9.8,onset,0.0,0.0,unknown,Physical Vapor Deposition; Solid-State Reaction,SrTiO3
sc_atlas:28936,10.1109/TASC.2012.2234935,,2013,(Sr₁₋ₓLaₓ)Fe₂As₂,Sr0.52La0.48Fe2As2,12.9,onset,0.0,0.0,unknown,Physical Vapor Deposition,LSAT
sc_atlas:28935,10.1109/TASC.2012.2234935,,2013,(Sr₁₋ₓLaₓ)Fe₂As₂,Sr0.68La0.32Fe2As2,20.8,onset,0.0,0.0,unknown,Physical Vapor Deposition,LSAT
sc_atlas:11857,10.1109/tasc.2012.2235513,,2013,"700°C-2, tin content: 24.8 at.% Sn",Nb0.752Sn0.248,17.8,midpoint,0.0,0.0,unknown,Physical Vapor Deposition; Nanofabrication & Exfoliation,Al2O3
sc_atlas:11858,10.1109/tasc.2012.2235513,,2013,"700°C-2, tin content: 24.8 at.% Sn",Nb0.752Sn0.248,17.9,onset,0.0,0.0,unknown,Physical Vapor Deposition; Nanofabrication & Exfoliation,Al2O3
sc_atlas:11862,10.1109/tasc.2012.2235513,,2013,"800°C-2, tin content: 24.5 at.% Sn",Nb0.755Sn0.245,17.5,unknown,0.0,0.0,unknown,Physical Vapor Deposition; Nanofabrication & Exfoliation,Al2O3
sc_atlas:11863,10.1109/tasc.2012.2235513,,2013,"800°C-2, tin content: 24.5 at.% Sn",Nb0.755Sn0.245,17.6,midpoint,0.0,0.0,unknown,Physical Vapor Deposition; Nanofabrication & Exfoliation,Al2O3
sc_atlas:11864,10.1109/tasc.2012.2235513,,2013,"800°C-2, tin content: 24.5 at.% Sn",Nb0.755Sn0.245,17.7,onset,0.0,0.0,unknown,Physical Vapor Deposition; Nanofabrication & Exfoliation,Al2O3
sc_atlas:11853,10.1109/tasc.2012.2235513,,2013,"700°C-1, tin content: 25.0 at.% Sn",Nb0.75Sn0.25,17.8,unknown,0.0,0.0,unknown,Physical Vapor Deposition; Nanofabrication & Exfoliation,Al2O3
sc_atlas:11854,10.1109/tasc.2012.2235513,,2013,"700°C-1, tin content: 25.0 at.% Sn",Nb0.75Sn0.25,17.9,midpoint,0.0,0.0,unknown,Physical Vapor Deposition; Nanofabrication & Exfoliation,Al2O3
sc_atlas:11868,10.1109/tasc.2012.2235513,,2013,"900°C-1, tin content: 22.8 at.% Sn",Nb0.772Sn0.228,16.1,unknown,0.0,0.0,unknown,Physical Vapor Deposition; Nanofabrication & Exfoliation,Al2O3
sc_atlas:11869,10.1109/tasc.2012.2235513,,2013,"900°C-1, tin content: 22.8 at.% Sn",Nb0.772Sn0.228,16.2,midpoint,0.0,0.0,unknown,Physical Vapor Deposition; Nanofabrication & Exfoliation,Al2O3
sc_atlas:11870,10.1109/tasc.2012.2235513,,2013,"900°C-1, tin content: 22.8 at.% Sn",Nb0.772Sn0.228,16.3,onset,0.0,0.0,unknown,Physical Vapor Deposition; Nanofabrication & Exfoliation,Al2O3
sc_atlas:11865,10.1109/tasc.2012.2235513,,2013,"800°C-3, tin content: 22.1 at.% Sn",Nb0.779Sn0.221,13.9,unknown,0.0,0.0,unknown,Physical Vapor Deposition; Nanofabrication & Exfoliation,Al2O3
sc_atlas:11866,10.1109/tasc.2012.2235513,,2013,"800°C-3, tin content: 22.1 at.% Sn",Nb0.779Sn0.221,14.2,midpoint,0.0,0.0,unknown,Physical Vapor Deposition; Nanofabrication & Exfoliation,Al2O3
sc_atlas:11867,10.1109/tasc.2012.2235513,,2013,"800°C-3, tin content: 22.1 at.% Sn",Nb0.779Sn0.221,14.7,onset,0.0,0.0,unknown,Physical Vapor Deposition; Nanofabrication & Exfoliation,Al2O3
sc_atlas:11871,10.1109/tasc.2012.2235513,,2013,"900°C-2, tin content: 21.0 at.% Sn",Nb0.79Sn0.21,14.7,unknown,0.0,0.0,unknown,Physical Vapor Deposition; Nanofabrication & Exfoliation,Al2O3
sc_atlas:11872,10.1109/tasc.2012.2235513,,2013,"900°C-2, tin content: 21.0 at.% Sn",Nb0.79Sn0.21,14.9,midpoint,0.0,0.0,unknown,Physical Vapor Deposition; Nanofabrication & Exfoliation,Al2O3
sc_atlas:11873,10.1109/tasc.2012.2235513,,2013,"900°C-2, tin content: 21.0 at.% Sn",Nb0.79Sn0.21,15.4,onset,0.0,0.0,unknown,Physical Vapor Deposition; Nanofabrication & Exfoliation,Al2O3
sc_atlas:11874,10.1109/tasc.2012.2235513,,2013,"900°C-3, tin content: 19.7 at.% Sn",Nb0.803Sn0.197,12.4,unknown,0.0,0.0,unknown,Physical Vapor Deposition; Nanofabrication & Exfoliation,Al2O3
sc_atlas:11875,10.1109/tasc.2012.2235513,,2013,"900°C-3, tin content: 19.7 at.% Sn",Nb0.803Sn0.197,12.8,midpoint,0.0,0.0,unknown,Physical Vapor Deposition; Nanofabrication & Exfoliation,Al2O3
sc_atlas:11876,10.1109/tasc.2012.2235513,,2013,"900°C-3, tin content: 19.7 at.% Sn",Nb0.803Sn0.197,13.2,onset,0.0,0.0,unknown,Physical Vapor Deposition; Nanofabrication & Exfoliation,Al2O3
sc_atlas:11860,10.1109/tasc.2012.2235513,,2013,"800°C-1, tin content: 20.0 at.% Sn",Nb0.8Sn0.2,10.1,midpoint,0.0,0.0,unknown,Physical Vapor Deposition; Nanofabrication & Exfoliation,Al2O3
sc_atlas:11861,10.1109/tasc.2012.2235513,,2013,"800°C-1, tin content: 20.0 at.% Sn",Nb0.8Sn0.2,10.8,onset,0.0,0.0,unknown,Physical Vapor Deposition; Nanofabrication & Exfoliation,Al2O3
sc_atlas:11859,10.1109/tasc.2012.2235513,,2013,"800°C-1, tin content: 20.0 at.% Sn",Nb0.8Sn0.2,9.8,unknown,0.0,0.0,unknown,Physical Vapor Deposition; Nanofabrication & Exfoliation,Al2O3
sc_atlas:11879,10.1109/tasc.2012.2235899,,2013,FeSe₀.₅Te₀.₅,FeSe0.5Te0.5,11.8,unknown,0.0,0.0,thin_film,Physical Vapor Deposition; Nanofabrication & Exfoliation,LaAlO3
sc_atlas:11878,10.1109/tasc.2012.2235899,,2013,FeSe₀.₅Te₀.₅,FeSe0.5Te0.5,15.1,unknown,0.0,0.0,thin_film,Physical Vapor Deposition; Nanofabrication & Exfoliation,SrTiO3
sc_atlas:11883,10.1109/tasc.2012.2235899,,2013,FeSe₀.₅Te₀.₅,FeSe0.5Te0.5,17.22,unknown,0.0,0.0,thin_film,Physical Vapor Deposition; Nanofabrication & Exfoliation,SrTiO3
sc_atlas:11882,10.1109/tasc.2012.2235899,,2013,FeSe₀.₅Te₀.₅,FeSe0.5Te0.5,20.6,unknown,0.0,0.0,thin_film,Physical Vapor Deposition; Nanofabrication & Exfoliation,CaF2
sc_atlas:11881,10.1109/tasc.2012.2235899,,2013,FeSe₀.₅Te₀.₅,FeSe0.5Te0.5,21.2,unknown,0.0,0.0,thin_film,Physical Vapor Deposition; Nanofabrication & Exfoliation,LaAlO3
sc_atlas:11880,10.1109/tasc.2012.2235899,,2013,FeSe₀.₅Te₀.₅,FeSe0.5Te0.5,9.6,unknown,0.0,0.0,thin_film,Physical Vapor Deposition; Nanofabrication & Exfoliation,CaF2
sc_atlas:28809,10.1109/TASC.2012.2236603,,2012,"film A, thickness: 6 nm",TiN,1.5,unknown,0.0,0.0,thin_film,Chemical Vapor Deposition; Nanofabrication & Exfoliation,Si
sc_atlas:28810,10.1109/TASC.2012.2236603,,2012,TiN,TiN,2.2,unknown,0.0,0.0,thin_film,Chemical Vapor Deposition; Nanofabrication & Exfoliation,Si
sc_atlas:28811,10.1109/TASC.2012.2236603,,2012,TiN,TiN,2.7,unknown,0.0,0.0,thin_film,Chemical Vapor Deposition; Nanofabrication & Exfoliation,Si
sc_atlas:28812,10.1109/TASC.2012.2236603,,2012,TiN,TiN,3.2,unknown,0.0,0.0,thin_film,Chemical Vapor Deposition; Nanofabrication & Exfoliation,Si
sc_atlas:28813,10.1109/TASC.2012.2236603,,2012,TiN,TiN,3.6,unknown,0.0,0.0,thin_film,Chemical Vapor Deposition; Nanofabrication & Exfoliation,Si
sc_atlas:11884,10.1109/tasc.2012.2237515,,2013,YBa₂Cu₃O₇,YBa2Cu3O7,83.5,unknown,0.0,0.0,thin_film,Physical Vapor Deposition,Al2O3
sc_atlas:11886,10.1109/tasc.2012.2237515,,2013,YBa₂Cu₃O₇,YBa2Cu3O7,84.0,unknown,0.0,0.0,thin_film,Physical Vapor Deposition,Al2O3
sc_atlas:11885,10.1109/tasc.2012.2237515,,2013,YBa₂Cu₃O₇,YBa2Cu3O7,86.0,unknown,0.0,0.0,thin_film,Physical Vapor Deposition,Al2O3
sc_atlas:11889,10.1109/tasc.2013.2238980,,2013,MgB₂,MgB2,36.8,unknown,0.0,0.0,unknown,unknown,
sc_atlas:29051,10.1109/TASC.2013.2239352,,2013,SmFeAsO₁₋ₓFₓ,SmFeAsO0.75F0.25,57.8,onset,0.0,0.0,polycrystal,Solid-State Reaction,
sc_atlas:29052,10.1109/TASC.2013.2239352,,2013,SmFeAsO₁₋ₓFₓ,SmFeAsO0.7F0.3,57.7,onset,0.0,0.0,polycrystal,Solid-State Reaction,
sc_atlas:29050,10.1109/TASC.2013.2239352,,2013,SmFeAsO₁₋ₓFₓ,SmFeAsO0.8F0.2,57.1,onset,0.0,0.0,polycrystal,Solid-State Reaction,
sc_atlas:29049,10.1109/TASC.2013.2239352,,2013,SmFeAsO₁₋ₓFₓ,SmFeAsO0.9F0.1,44.5,onset,0.0,0.0,polycrystal,Solid-State Reaction,
sc_atlas:11901,10.1109/tasc.2013.2246159,,2013,β-FeSe,FeSe,10.1,onset,0.0,0.0,unknown,Solid-State Reaction,
sc_atlas:11904,10.1109/tasc.2013.2255942,,2013,YBa₂Cu₃O₇,YBa2Cu3O7,86.7,unknown,0.0,0.0,thin_film,Physical Vapor Deposition; Nanofabrication & Exfoliation,SrTiO3
sc_atlas:11902,10.1109/tasc.2013.2255942,,2013,YBa₂Cu₃O₇,YBa2Cu3O7,87.3,unknown,0.0,0.0,thin_film,Physical Vapor Deposition; Nanofabrication & Exfoliation,SrTiO3
sc_atlas:11905,10.1109/tasc.2013.2255942,,2013,YBa₂Cu₃O₇,YBa2Cu3O7,87.4,unknown,0.0,0.0,thin_film,Physical Vapor Deposition; Nanofabrication & Exfoliation,SrTiO3
sc_atlas:11906,10.1109/tasc.2013.2255942,,2013,YBa₂Cu₃O₇,YBa2Cu3O7,87.6,unknown,0.0,0.0,thin_film,Physical Vapor Deposition; Nanofabrication & Exfoliation,SrTiO3
sc_atlas:11903,10.1109/tasc.2013.2255942,,2013,YBa₂Cu₃O₇,YBa2Cu3O7,87.9,unknown,0.0,0.0,thin_film,Physical Vapor Deposition; Nanofabrication & Exfoliation,SrTiO3
sc_atlas:11916,10.1109/tasc.2014.2345344,,2015,FeSe,FeSe,12.0,onset,0.0,0.0,polycrystal,Solid-State Reaction,
sc_atlas:11922,10.1109/tasc.2014.2365112,,2015,FeSe₀.₅Te₀.₅,FeSe0.5Te0.5,16.01,zero,0.0,0.0,thin_film,Physical Vapor Deposition; Nanofabrication & Exfoliation,SrTiO3
sc_atlas:11921,10.1109/tasc.2014.2365112,,2015,FeSe₀.₅Te₀.₅,FeSe0.5Te0.5,17.45,onset,0.0,0.0,thin_film,Physical Vapor Deposition; Nanofabrication & Exfoliation,SrTiO3
sc_atlas:11920,10.1109/tasc.2014.2365112,,2015,FeSe₀.₅Te₀.₅,FeSe0.5Te0.5,19.0,zero,0.0,0.0,thin_film,Physical Vapor Deposition; Nanofabrication & Exfoliation,CaF2
sc_atlas:11919,10.1109/tasc.2014.2365112,,2015,FeSe₀.₅Te₀.₅,FeSe0.5Te0.5,20.5,onset,0.0,0.0,thin_film,Physical Vapor Deposition; Nanofabrication & Exfoliation,CaF2
sc_atlas:30407,10.1109/TASC.2014.2366036,,2015,TiN,TiN,4.12,onset,0.0,0.0,thin_film,Physical Vapor Deposition; Nanofabrication & Exfoliation,Si
sc_atlas:30413,10.1109/TASC.2014.2366036,,2015,TiN,TiN,4.32,unknown,0.0,0.0,thin_film,Physical Vapor Deposition; Nanofabrication & Exfoliation,Si
sc_atlas:30412,10.1109/TASC.2014.2366036,,2015,TiN,TiN,4.35,onset,0.0,0.0,thin_film,Physical Vapor Deposition; Nanofabrication & Exfoliation,Si
sc_atlas:30409,10.1109/TASC.2014.2366036,,2015,TiN,TiN,4.36,onset,0.0,0.0,thin_film,Physical Vapor Deposition; Nanofabrication & Exfoliation,Si
sc_atlas:30408,10.1109/TASC.2014.2366036,,2015,TiN,TiN,4.37,onset,0.0,0.0,thin_film,Physical Vapor Deposition; Nanofabrication & Exfoliation,Si
sc_atlas:30410,10.1109/TASC.2014.2366036,,2015,TiN,TiN,4.45,onset,0.0,0.0,thin_film,Physical Vapor Deposition; Nanofabrication & Exfoliation,Si
sc_atlas:30411,10.1109/TASC.2014.2366036,,2015,TiN,TiN,4.58,onset,0.0,0.0,thin_film,Physical Vapor Deposition; Nanofabrication & Exfoliation,Si
sc_atlas:30434,10.1109/TASC.2014.2376183,,2014,Mo₈₄Si₁₆,Mo84Si16,7.2,unknown,0.0,0.0,thin_film,Physical Vapor Deposition,SiO2
sc_atlas:11933,10.1109/tasc.2016.2514843,,2016,Sn-50wt.%In-35wt.%Bi,Sn0.1733In0.5971Bi0.2296,4.9,unknown,0.0,0.01,unknown,Melt Growth,
sc_atlas:11934,10.1109/tasc.2016.2514843,,2016,Sn-50wt.%In-15wt.%Bi,Sn0.3676In0.5429Bi0.0895,5.5,unknown,0.0,0.01,unknown,Melt Growth,
sc_atlas:11935,10.1109/tasc.2016.2514843,,2016,Sn-30wt.%In-20wt.%Bi,Sn0.5413In0.3358Bi0.1230,3.8,unknown,0.0,0.01,unknown,Melt Growth,
sc_atlas:11939,10.1109/tasc.2016.2523800,,2016,Sr₀.₆K₀.₄Fe₂As₂,Sr0.6K0.4Fe2As2,32.5,unknown,0.0,0.0,polycrystal,Solid-State Reaction,
sc_atlas:31732,10.1109/TASC.2016.2542247,,2016,"Fe(Se,Te)",Fe0.98Se0.67Te0.33,20.5,unknown,0.0,0.0,unknown,Physical Vapor Deposition; Nanofabrication & Exfoliation,CaF2
sc_atlas:11953,10.1109/tasc.2016.2548483,,2016,Y₀.₂₅Gd₀.₂₅Er₀.₂₅Nd₀.₂₅Ba₂Cu₃O₇-δ,Y0.25Gd0.25Er0.25Nd0.25Ba2Cu3O6.87,92.0,unknown,0.0,0.0,polycrystal,Solid-State Reaction,
sc_atlas:11955,10.1109/tasc.2016.2548483,,2016,Y₀.₂₅Gd₀.₂₅Er₀.₂₅Nd₀.₂₅Ba₂Cu₃O₇-δ,Y0.25Gd0.25Er0.25Nd0.25Ba2Cu3O6.87,92.1,unknown,0.0,0.0,polycrystal,Solid-State Reaction,
sc_atlas:11954,10.1109/tasc.2016.2548483,,2016,Y₀.₂₅Gd₀.₂₅Er₀.₂₅Nd₀.₂₅Ba₂Cu₃O₇-δ,Y0.25Gd0.25Er0.25Nd0.25Ba2Cu3O6.93,91.8,unknown,0.0,0.0,polycrystal,Solid-State Reaction,
sc_atlas:11956,10.1109/tasc.2016.2548483,,2016,Y₀.₂₅Gd₀.₂₅Er₀.₂₅Nd₀.₂₅Ba₂Cu₃O₇-δ,Y0.25Gd0.25Er0.25Nd0.25Ba2Cu3O6.93,92.1,unknown,0.0,0.0,polycrystal,Solid-State Reaction,
sc_atlas:11957,10.1109/tasc.2016.2549050,,2016,YBa₂Cu₃O₇,YBa2Cu3O7,90.0,unknown,0.0,0.0,thin_film,Solution-based synthesis/processing,LaAlO3
sc_atlas:11958,10.1109/tasc.2016.2549050,,2016,YBa₂Cu₃O₇,YBa2Cu3O7,92.0,unknown,0.0,0.0,thin_film,Solution-based synthesis/processing,LaAlO3
sc_atlas:11959,10.1109/tasc.2016.2591299,,2016,PrPt₄Ge₁₂,PrPt4Ge12,7.99,unknown,0.0,0.0,unknown,Melt Growth,
sc_atlas:32131,10.1109/TASC.2016.2631939,,2016,NbTiN,NbTiN,15.7,midpoint,0.0,0.0,unknown,Physical Vapor Deposition,
sc_atlas:11963,10.1109/tasc.2016.2633303,,2017,Ba(Fe₁₋ₓNiₓ)₂As₂,BaFe1.9Ni0.1As2,21.4,onset,0.0,0.0,thin_film,Physical Vapor Deposition,CaF2
sc_atlas:32684,10.1109/TASC.2016.2633407,,2017,"Fe(Se,Te)",FeSe0.5Te0.5,13.5,onset,0.0,0.0,unknown,Physical Vapor Deposition; Nanofabrication & Exfoliation,CaF2
sc_atlas:32686,10.1109/TASC.2016.2633407,,2017,"Fe(Se,Te)",FeSe0.5Te0.5,18.9,onset,0.0,0.0,unknown,Physical Vapor Deposition; Nanofabrication & Exfoliation,CaF2
sc_atlas:32685,10.1109/TASC.2016.2633407,,2017,"Fe(Se,Te)",FeSe0.5Te0.5,20.5,onset,0.0,0.0,unknown,Physical Vapor Deposition; Nanofabrication & Exfoliation,CaF2
sc_atlas:11975,10.1109/tasc.2016.2637339,,2017,MgB₂,MgB2,32.7,onset,0.0,0.0,thin_film,Physical Vapor Deposition; Nanofabrication & Exfoliation,Cu
sc_atlas:11976,10.1109/tasc.2016.2637339,,2017,MgB₂,MgB2,33.1,onset,0.0,0.0,thin_film,Physical Vapor Deposition; Nanofabrication & Exfoliation,Cu
sc_atlas:11980,10.1109/tasc.2016.2646064,,2017,MgB₂ buried 750-900 °C,MgB2,36.1,unknown,0.0,0.0,unknown,Solid-State Reaction,
sc_atlas:11978,10.1109/tasc.2016.2646064,,2017,MgB₂ buried 800 °C,MgB2,36.2,unknown,0.0,0.0,unknown,Solid-State Reaction,
sc_atlas:11979,10.1109/tasc.2016.2646064,,2017,MgB₂ buried 800-600 °C,MgB2,36.3,unknown,0.0,0.0,unknown,Solid-State Reaction,
sc_atlas:11977,10.1109/tasc.2016.2646064,,2017,MgB₂ 800 °C,MgB2,37.8,unknown,0.0,0.0,unknown,Solid-State Reaction,
sc_atlas:11989,10.1109/tasc.2017.2654545,,2017,IMD_MgB₄_Mg50%_HT1,MgB2,37.4,midpoint,0.0,0.0,unknown,Solid-State Reaction,
sc_atlas:11986,10.1109/tasc.2017.2654545,,2017,IMD_B_Mg10%_HT1,MgB2,38.3,midpoint,0.0,0.0,unknown,Solid-State Reaction,
sc_atlas:11987,10.1109/tasc.2017.2654545,,2017,IMD_B_Mg50%_HT1,MgB2,38.5,midpoint,0.0,0.0,unknown,Solid-State Reaction,
sc_atlas:11984,10.1109/tasc.2017.2654545,,2017,PiCT_B_Mg10%_HT1,MgB2,39.3,midpoint,0.0,0.0,unknown,Solid-State Reaction,
sc_atlas:11985,10.1109/tasc.2017.2654545,,2017,CAP_B_Mg10%_HT1,MgB2,39.5,midpoint,0.0,0.0,unknown,Solid-State Reaction,
sc_atlas:11996,10.1109/tasc.2017.2669479,,2017,MgB₂,MgB2,18.1,zero,0.0,0.0,thin_film,Solid-State Reaction; Physical Vapor Deposition,Hastelloy
sc_atlas:11993,10.1109/tasc.2017.2669479,,2017,MgB₂,MgB2,36.1,onset,0.0,0.0,thin_film,Solid-State Reaction; Physical Vapor Deposition,Hastelloy
sc_atlas:11992,10.1109/tasc.2017.2669479,,2017,MgB₂,MgB2,37.5,onset,0.0,0.0,thin_film,Solid-State Reaction; Physical Vapor Deposition,Hastelloy
sc_atlas:11994,10.1109/tasc.2017.2669479,,2017,MgB₂,MgB2,37.7,onset,0.0,0.0,thin_film,Solid-State Reaction; Physical Vapor Deposition,Hastelloy
sc_atlas:11991,10.1109/tasc.2017.2669479,,2017,MgB₂,MgB2,38.0,onset,0.0,0.0,thin_film,Solid-State Reaction; Physical Vapor Deposition,Hastelloy
sc_atlas:11999,10.1109/tasc.2017.2716844,,2017,FeSe,FeSe,7.4,onset,0.0,0.001,polycrystal,Solid-State Reaction,
sc_atlas:11998,10.1109/tasc.2017.2716844,,2017,FeSe,FeSe,7.8,onset,0.0,0.001,polycrystal,Solid-State Reaction,
sc_atlas:11997,10.1109/tasc.2017.2716844,,2017,FeSe,FeSe,8.0,onset,0.0,0.001,polycrystal,Solid-State Reaction,
sc_atlas:12014,10.1109/tasc.2018.2807766,,2018,La₂₋ₓSrₓCuO₄,La1.81Sr0.19CuO4,38.0,onset,0.0,0.0,unknown,Molecular Beam Epitaxy,LaSrAlO4
sc_atlas:12025,10.1109/tasc.2018.2841923,,2018,Sr₁₋ₓKₓFe₂As₂,Sr0.638K0.362Fe2As2,34.0,onset,0.0,0.003,unknown,Solid-State Reaction,
sc_atlas:12028,10.1109/tasc.2018.2882522,,2019,UCoGe,UCoGe,0.5,onset,0.0,0.9,unknown,unknown,
sc_atlas:12027,10.1109/tasc.2018.2882522,,2019,UCoGe,UCoGe,0.57,midpoint,0.0,0.0,unknown,unknown,
sc_atlas:12032,10.1109/tasc.2019.2902362,,2019,FeSe,FeSe,9.0,onset,0.0,0.0,polycrystal,Solid-State Reaction,
sc_atlas:35533,10.1109/tasc.2021.3063665,,2020,FeSeₓTe_{1-x},FeSe0.5Te0.5,18.0,unknown,0.0,0.0,unknown,Physical Vapor Deposition,CaF2
sc_atlas:38532,10.1109/TASC.2023.3253069,,2024,NbTiN,NbTiN,11.6,unknown,0.0,0.0,thin_film,Physical Vapor Deposition; Nanofabrication & Exfoliation,Si
sc_atlas:38533,10.1109/TASC.2023.3253069,,2024,NbTiN,NbTiN,13.1,unknown,0.0,0.0,thin_film,Physical Vapor Deposition; Nanofabrication & Exfoliation,Si
sc_atlas:38531,10.1109/TASC.2023.3253069,,2024,NbTiN,NbTiN,9.5,unknown,0.0,0.0,thin_film,Physical Vapor Deposition; Nanofabrication & Exfoliation,Si
sc_atlas:38344,10.1109/TASC.2023.3341858,,2023,GdFeAsO₁₋ₓFₓ,GdFeAsO0.7F0.3,36.0,onset,0.0,0.005,polycrystal,Solid-State Reaction,
sc_atlas:38341,10.1109/TASC.2023.3341858,,2023,GdFeAsO₁₋ₓFₓ,GdFeAsO0.7F0.3,40.0,onset,0.0,0.0,polycrystal,Solid-State Reaction,
sc_atlas:38339,10.1109/TASC.2023.3341858,,2023,GdFeAsO₁₋ₓFₓ,GdFeAsO0.83F0.17,26.0,unknown,0.0,0.0,polycrystal,Solid-State Reaction,
sc_atlas:38345,10.1109/TASC.2023.3341858,,2023,x=0.17_HIP,GdFeAsO0.83F0.17,28.0,onset,0.0,0.005,polycrystal,Solid-State Reaction,
sc_atlas:38342,10.1109/TASC.2023.3341858,,2023,GdFeAsO₁₋ₓFₓ,GdFeAsO0.83F0.17,42.0,onset,0.0,0.005,polycrystal,Solid-State Reaction,
sc_atlas:38337,10.1109/TASC.2023.3341858,,2023,GdFeAsO₁₋ₓFₓ,GdFeAsO0.83F0.17,43.0,onset,0.0,0.0,polycrystal,Solid-State Reaction,
sc_atlas:38343,10.1109/TASC.2023.3341858,,2023,GdFeAsO₁₋ₓFₓ,GdFeAsO0.8F0.2,38.0,onset,0.0,0.005,polycrystal,Solid-State Reaction,
sc_atlas:38340,10.1109/TASC.2023.3341858,,2023,GdFeAsO₁₋ₓFₓ,GdFeAsO0.8F0.2,40.0,onset,0.0,0.0,polycrystal,Solid-State Reaction,
sc_atlas:38353,10.1109/TASC.2023.3343328,,2023,SmFeAs₁₋ₓSbₓO₀.₈F₀.₂,SmFeAs0.8Sb0.2O0.8F0.2,42.0,onset,0.0,0.002,polycrystal,Solid-State Reaction,
sc_atlas:38352,10.1109/TASC.2023.3343328,,2023,SmFeAs₁₋ₓSbₓO₀.₈F₀.₂,SmFeAs0.95Sb0.05O0.8F0.2,48.7,onset,0.0,0.002,polycrystal,Solid-State Reaction,
sc_atlas:38351,10.1109/TASC.2023.3343328,,2023,SmFeAs₁₋ₓSbₓO₀.₈F₀.₂,SmFeAs0.97Sb0.03O0.8F0.2,49.0,onset,0.0,0.002,polycrystal,Solid-State Reaction,
sc_atlas:38349,10.1109/TASC.2023.3343328,,2023,SmFeAs₁₋ₓSbₓO₀.₈F₀.₂,SmFeAs0.99Sb0.01O0.8F0.2,41.0,onset,0.0,0.0,polycrystal,Solid-State Reaction,
sc_atlas:38348,10.1109/TASC.2023.3343328,,2023,SmFeAs₁₋ₓSbₓO₀.₈F₀.₂,SmFeAsO0.8F0.2,53.0,onset,0.0,0.002,polycrystal,Solid-State Reaction,
sc_atlas:38346,10.1109/TASC.2023.3343328,,2023,SmFeAs₁₋ₓSbₓO₀.₈F₀.₂,SmFeAsO0.8F0.2,53.8,onset,0.0,0.0,polycrystal,Solid-State Reaction,
sc_atlas:38371,10.1109/TASC.2023.3345821,,2023,CaKFe₄As₄,CaKFe4As4,33.3,onset,0.0,0.002,polycrystal,Solid-State Reaction,
sc_atlas:38369,10.1109/TASC.2023.3345821,,2023,CaKFe₄As₄,CaKFe4As4,33.8,onset,0.0,0.0,polycrystal,Solid-State Reaction,
sc_atlas:38372,10.1109/TASC.2023.3345821,,2023,CaKFe₄As₄,CaKFe4As4,34.5,onset,0.0,0.002,polycrystal,Solid-State Reaction,
sc_atlas:38370,10.1109/TASC.2023.3345821,,2023,CaKFe₄As₄,CaKFe4As4,35.2,onset,0.0,0.0,polycrystal,Solid-State Reaction,
sc_atlas:38433,10.1109/TASC/2024.3350005,,2024,CeH₉,CeH9,102.0,unknown,130.0,0.0,unknown,unknown,
sc_atlas:38432,10.1109/TASC/2024.3350005,,2024,CeH₉,CeH9,70.0,unknown,125.0,0.0,unknown,unknown,
sc_atlas:25751,10.1109/TIC-STH.2009.5444377,,2009,SrFe₂As₂,SrFe2As2,21.0,zero,0.0,0.0,single_crystal,Flux Growth,
sc_atlas:16276,10.1109/TMAG.2012.2201215,,2012,Fe_{1-x}Co_xSe_{0.5}Te_{0.5},Fe0.95Co0.05Se0.5Te0.5,6.0,onset,0.0,0.0,unknown,Solid-State Reaction,
sc_atlas:16275,10.1109/TMAG.2012.2201215,,2012,Fe_{1-x}Co_xSe_{0.5}Te_{0.5},Fe0.98Co0.02Se0.5Te0.5,12.0,onset,0.0,0.0,unknown,Solid-State Reaction,
sc_atlas:16277,10.1109/TMAG.2012.2201215,,2012,Fe_{1-x}Ni_xSe_{0.5}Te_{0.5},Fe0.98Ni0.02Se0.5Te0.5,4.0,onset,0.0,0.0,unknown,Solid-State Reaction,
sc_atlas:16274,10.1109/TMAG.2012.2201215,,2012,Fe_{1-x}Co_xSe_{0.5}Te_{0.5},FeSe0.5Te0.5,14.0,onset,0.0,0.0,unknown,Solid-State Reaction,
sc_atlas:16278,10.1109/TMAG.2012.2201708,,2012,SmFe_{1-x}Co_xAsO,SmFe0.85Co0.15AsO,15.0,onset,0.0,0.0,unknown,Solid-State Reaction,
sc_atlas:16279,10.1109/TMAG.2012.2201708,,2012,SmFe_{1-x}Ni_xAsO,SmFe0.94Ni0.06AsO,8.0,onset,0.0,0.0,unknown,Solid-State Reaction,
sc_atlas:16280,10.1109/TMAG.2012.2201708,,2012,SmFeAsO_{1-x}F_x,SmFeAsO0.8F0.2,47.0,onset,0.0,0.0,unknown,Solid-State Reaction,
sc_atlas:12051,10.1109/tmag.2017.2728800,,2017,Mo₂C,Mo2C,3.48,zero,0.0,0.0,thin_film,Chemical Vapor Deposition; Nanofabrication & Exfoliation,SiO2
sc_atlas:12055,10.1109/tnano.2018.2877524,,2019,FeSe,FeSe,5.0,unknown,0.0,0.0,unknown,Flux Growth; Nanofabrication & Exfoliation,SiO2
sc_atlas:12054,10.1109/tnano.2018.2877524,,2019,FeSe,FeSe,6.0,unknown,0.0,0.0,unknown,Flux Growth; Nanofabrication & Exfoliation,SiO2
sc_atlas:12053,10.1109/tnano.2018.2877524,,2019,FeSe,FeSe,7.0,unknown,0.0,0.0,unknown,Flux Growth; Nanofabrication & Exfoliation,SiO2
sc_atlas:12052,10.1109/tnano.2018.2877524,,2019,FeSe,FeSe,9.0,unknown,0.0,0.0,unknown,Flux Growth; Nanofabrication & Exfoliation,SiO2/Si
sc_atlas:16502,10.1109/TTHZ.2013.2255047,,2013,NbN,NbN,11.8,unknown,0.0,0.0,thin_film,Physical Vapor Deposition,Al2O3
sc_atlas:16503,10.1109/TTHZ.2013.2255047,,2013,NbN,NbN,12.2,unknown,0.0,0.0,thin_film,Physical Vapor Deposition,Al2O3
sc_atlas:16504,10.1109/TTHZ.2013.2255047,,2013,NbN,NbN,8.5,unknown,0.0,0.0,thin_film,Physical Vapor Deposition,Al2O3
sc_atlas:16506,10.1109/TTHZ.2013.2255047,,2013,TaN,TaN,8.6,unknown,0.0,0.0,thin_film,Physical Vapor Deposition,Al2O3
sc_atlas:16505,10.1109/TTHZ.2013.2255047,,2013,TaN,TaN,9.7,unknown,0.0,0.0,thin_film,Physical Vapor Deposition,Al2O3
sc_atlas:12077,10.1111/j.1551-2916.2010.03912.x,,2010,FeSe₁₋ₓ,FeSe0.97,8.1,onset,0.0,0.001,thin_film,Solid-State Reaction; Flux Growth,LaAlO3
sc_atlas:12079,10.1111/j.1551-2916.2010.03912.x,,2010,FeSe₁₋ₓ,FeSe0.97,9.7,onset,0.0,0.0,thin_film,Solid-State Reaction; Flux Growth,LaAlO3
sc_atlas:12087,10.1111/jace.17156,,2020,Mg¹¹B₂,MgB2,36.5,unknown,0.0,0.0,polycrystal,Solid-State Reaction; Nanofabrication & Exfoliation,
sc_atlas:12088,10.1111/jace.17156,,2020,Mg¹¹B₂,MgB2,36.9,unknown,0.0,0.0,polycrystal,Solid-State Reaction; Nanofabrication & Exfoliation,
sc_atlas:38653,10.1111/jace.19936,,2024,SmFe₁₋ₓCuₓAsO₀.₈F₀.₂,SmFe0.95Cu0.05AsO0.8F0.2,20.0,onset,0.0,0.0,polycrystal,Solid-State Reaction,
sc_atlas:38652,10.1111/jace.19936,,2024,SmFe₁₋ₓCuₓAsO₀.₈F₀.₂,SmFe0.99Cu0.01AsO0.8F0.2,40.0,onset,0.0,0.0,polycrystal,Solid-State Reaction,
sc_atlas:38650,10.1111/jace.19936,,2024,SmFe₁₋ₓCuₓAsO₀.₈F₀.₂,SmFeAsO0.8F0.2,48.4,unknown,0.0,0.0,polycrystal,Solid-State Reaction,
sc_atlas:38651,10.1111/jace.19936,,2024,SmFe₁₋ₓCuₓAsO₀.₈F₀.₂,SmFeAsO0.8F0.2,53.2,onset,0.0,0.0,polycrystal,Solid-State Reaction,
sc_atlas:38649,10.1111/jace.19936,,2024,SmFe₁₋ₓCuₓAsO₀.₈F₀.₂,SmFeAsO0.8F0.2,53.8,onset,0.0,0.0,polycrystal,Solid-State Reaction,
sc_atlas:38648,10.1111/jace.19936,,2024,SmFe₁₋ₓCuₓAsO₀.₈F₀.₂,SmFeAsO0.8F0.2,54.0,unknown,0.0,0.0,polycrystal,Solid-State Reaction,
sc_atlas:12089,10.1116/1.3437016,,2010,Pb,Pb,6.3,onset,0.0,0.0,thin_film,Molecular Beam Epitaxy; Nanofabrication & Exfoliation,Si
sc_atlas:28954,10.1116/1.4812698,,2013,TaN,TaN,5.0,unknown,0.0,0.0,thin_film,Physical Vapor Deposition,SiO2
sc_atlas:28953,10.1116/1.4812698,,2013,TaN,TaN,6.0,unknown,0.0,0.0,thin_film,Physical Vapor Deposition,MgO
sc_atlas:28952,10.1116/1.4812698,,2013,TaN,TaN,8.0,unknown,0.0,0.0,thin_film,Physical Vapor Deposition,MgO
sc_atlas:39376,10.1116/6.0004539,,2025,NbN,NbN,12.35,unknown,0.0,0.0,thin_film,Physical Vapor Deposition,GaN
sc_atlas:39380,10.1116/6.0004539,,2025,NbN,NbN,12.65,unknown,0.0,0.0,thin_film,Physical Vapor Deposition,GaN
sc_atlas:39374,10.1116/6.0004539,,2025,NbN,NbN,12.8,unknown,0.0,0.0,thin_film,Physical Vapor Deposition,GaN
sc_atlas:39373,10.1116/6.0004539,,2025,NbN,NbN,12.82,unknown,0.0,0.0,thin_film,Physical Vapor Deposition,GaN
sc_atlas:39375,10.1116/6.0004539,,2025,NbN,NbN,12.85,unknown,0.0,0.0,thin_film,Physical Vapor Deposition,GaN
sc_atlas:39379,10.1116/6.0004539,,2025,NbN,NbN,8.69,unknown,0.0,0.0,thin_film,Physical Vapor Deposition,GaN
sc_atlas:39377,10.1116/6.0004539,,2025,NbN,NbN,9.31,unknown,0.0,0.0,thin_film,Physical Vapor Deposition,GaN
sc_atlas:39378,10.1116/6.0004539,,2025,NbN,NbN,9.6,unknown,0.0,0.0,thin_film,Physical Vapor Deposition,GaN
sc_atlas:27804,10.1119/1.3660665,,2012,Nb,Nb,7.0,unknown,0.0,0.0,thin_film,Physical Vapor Deposition,Si
sc_atlas:31115,10.1126/sciadv.1500033,,2015,FeSeₓTe₁₋ₓ,FeSe0.45Te0.55,14.0,unknown,0.0,0.0,unknown,Flux Growth,
sc_atlas:29534,10.1126/sciadv.1500206,,2015,FeSe₀.₄Te₀.₆,FeSe0.4Te0.6,14.0,unknown,0.0,0.0,unknown,Flux Growth,
sc_atlas:31749,10.1126/sciadv.1501657,,2016,YBa₂Cu₄O₈,YBa2Cu4O8,105.0,unknown,8.0,0.0,single_crystal,Flux Growth,
sc_atlas:31748,10.1126/sciadv.1501657,,2016,YBa₂Cu₄O₈,YBa2Cu4O8,79.0,unknown,0.0,0.0,single_crystal,Flux Growth,
sc_atlas:31826,10.1126/sciadv.1600807,,2016,(Ba₁₋ₓKₓ)Fe₂As₂,Ba0.6K0.4Fe2As2,39.0,midpoint,0.0,0.0,unknown,Melt Growth,
sc_atlas:31810,10.1126/sciadv.1600894,,2016,PbTaSe₂,PbTaSe2,3.8,unknown,0.0,0.0,unknown,Chemical Vapor Transport,
sc_atlas:32462,10.1126/sciadv.1601667,,2017,CeCu₂Si₂,CeCu2Si2,0.6,unknown,0.0,0.0,single_crystal,Flux Growth,
sc_atlas:32463,10.1126/sciadv.1601667,,2017,CeCu₂Si₂,CeCu2Si2,0.71,unknown,0.0,0.0,single_crystal,Flux Growth,
sc_atlas:32816,10.1126/sciadv.1603238,,2017,(Li₀.₈Fe₀.₂OH)FeSe,Li0.8Fe1.2H1O1Se1,40.0,unknown,0.0,0.0,unknown,Solution-based synthesis/processing; Physical Vapor Deposition,
sc_atlas:32817,10.1126/sciadv.1603238,,2017,(Li₀.₈Fe₀.₂OH)FeSe,Li0.8Fe1.2H1O1Se1,42.0,unknown,0.0,0.0,unknown,Solution-based synthesis/processing; Physical Vapor Deposition,
sc_atlas:33168,10.1126/sciadv.1700612,,2017,InOₓ,InO1.5,2.6,unknown,0.0,0.0,unknown,Physical Vapor Deposition; Nanofabrication & Exfoliation,Si
sc_atlas:31700,10.1126/sciadv.aao4513,,2018,YPtBi,YPtBi,0.8,unknown,0.0,0.0,unknown,Flux Growth,
sc_atlas:32941,10.1126/sciadv.aar6419,,2018,FeSe₁₋ₓSₓ,FeSe0.8S0.2,4.5,unknown,0.0,0.0,unknown,Chemical Vapor Transport,
sc_atlas:12107,10.1126/sciadv.aau3489,,2018,IrTe₂,IrTe2,3.1,onset,0.0,0.0,thin_film,Flux Growth; Nanofabrication & Exfoliation,Si or PEN
sc_atlas:12108,10.1126/sciadv.aau3489,,2018,IrTe₂,IrTe2,3.4,onset,0.0,0.0,thin_film,Flux Growth; Nanofabrication & Exfoliation,Si or PEN
sc_atlas:17947,10.1126/sciadv.aau3826,,2018,amorphous InO,InO,2.5,onset,0.0,0.0,unknown,Physical Vapor Deposition,
sc_atlas:17943,10.1126/sciadv.aau3826,,2018,IT1b5,InO,3.0,onset,0.0,0.0,unknown,Physical Vapor Deposition,
sc_atlas:17939,10.1126/sciadv.aau3826,,2018,2H-NbSe2,NbSe2,4.3,onset,0.0,0.0,unknown,Nanofabrication & Exfoliation,
sc_atlas:17938,10.1126/sciadv.aau3826,,2018,2H-NbSe2,NbSe2,5.7,onset,0.0,0.0,unknown,Nanofabrication & Exfoliation,
sc_atlas:17940,10.1126/sciadv.aau3826,,2018,004BL,NbSe2,5.86,onset,0.0,0.0,unknown,Nanofabrication & Exfoliation,
sc_atlas:17941,10.1126/sciadv.aau3826,,2018,2H-NbSe2,NbSe2,6.0,onset,0.0,0.0,unknown,Nanofabrication & Exfoliation,
sc_atlas:17942,10.1126/sciadv.aau3826,,2018,2H-NbSe2,NbSe2,6.35,onset,0.0,0.0,unknown,Nanofabrication & Exfoliation,
sc_atlas:33967,10.1126/sciadv.aav7686,,2019,La₂₋ₓBaₓCuO₄,La1.875Ba0.125CuO4,36.0,onset,0.0,0.0,unknown,Melt Growth,
sc_atlas:33966,10.1126/sciadv.aav7686,,2019,La₂₋ₓBaₓCuO₄,La1.875Ba0.125CuO4,5.0,unknown,0.0,0.0,unknown,Melt Growth,
sc_atlas:34237,10.1126/sciadv.aav8465,,2019,2H-NbSe₂,NbSe2,7.3,unknown,0.0,0.0,polycrystal,Solid-State Reaction,
sc_atlas:18285,10.1126/sciadv.aay8946,,2020,La_{1.6-x}Nd_{0.4}Sr_xCuO_4,La1.48Nd0.4Sr0.12CuO4,3.6,zero,0.0,0.0,unknown,Melt Growth,
sc_atlas:18286,10.1126/sciadv.aay8946,,2020,La_{1.8-x}Eu_{0.2}Sr_xCuO_4,La1.7Eu0.2Sr0.1CuO4,5.7,zero,0.0,0.0,unknown,Melt Growth,
sc_atlas:35127,10.1126/sciadv.abc8709,,2020,UTe₂,UTe2,0.9,zero,1.57,0.0,unknown,Chemical Vapor Transport,
sc_atlas:35125,10.1126/sciadv.abc8709,,2020,UTe₂,UTe2,1.45,unknown,0.0,0.0,unknown,Chemical Vapor Transport,
sc_atlas:35124,10.1126/sciadv.abc8709,,2020,UTe₂,UTe2,1.65,unknown,0.0,0.0,unknown,Chemical Vapor Transport,
sc_atlas:35126,10.1126/sciadv.abc8709,,2020,UTe₂,UTe2,1.8,unknown,1.45,0.0,unknown,Chemical Vapor Transport,
sc_atlas:35940,10.1126/sciadv.abf3996,,2021,[Cu₃(C₆S₆)]n,Cu3C6S6,0.25,unknown,0.0,0.0,unknown,Solution-based synthesis/processing,
sc_atlas:36346,10.1126/sciadv.abl4432,,2021,K₂Cr₃As₃,K2Cr3As3,4.9,unknown,0.0,0.0,single_crystal,Flux Growth,
sc_atlas:36345,10.1126/sciadv.abl4432,,2021,K₂Cr₃As₃,K2Cr3As3,5.1,unknown,0.0,0.0,single_crystal,Flux Growth,
sc_atlas:36344,10.1126/sciadv.abl4432,,2021,K₂Cr₃As₃,K2Cr3As3,6.5,unknown,0.0,0.0,single_crystal,Flux Growth,
sc_atlas:37406,10.1126/sciadv.adf5500,,2022,Al,Al,2.51,unknown,0.0,0.0,thin_film,Physical Vapor Deposition,Si
sc_atlas:37407,10.1126/sciadv.adf5500,,2022,Al,Al,2.9,unknown,0.0,0.0,thin_film,Physical Vapor Deposition,Si
sc_atlas:37408,10.1126/sciadv.adf5500,,2022,Al,Al,3.15,unknown,0.0,0.0,thin_film,Physical Vapor Deposition,Si
sc_atlas:37405,10.1126/sciadv.adf5500,,2022,Al,Al,3.31,unknown,0.0,0.0,thin_film,Physical Vapor Deposition,Si
sc_atlas:37964,10.1126/sciadv.adg2736,,2023,UTe₂,UTe2,1.6,unknown,0.0,0.0,unknown,Chemical Vapor Transport,
sc_atlas:37965,10.1126/sciadv.adg2736,,2023,UTe₂,UTe2,3.0,unknown,1.2,0.0,unknown,Chemical Vapor Transport,
sc_atlas:37464,10.1126/sciadv.adh9163,,2023,Pb,Pb,7.2,unknown,0.0,0.0,unknown,Physical Vapor Deposition,
sc_atlas:37907,10.1126/sciadv.adk3772,,2023,UTe₂,UTe2,2.1,unknown,0.0,0.0,unknown,Flux Growth,
sc_atlas:38032,10.1126/sciadv.adl3921,,2023,TiSe₂,TiSe2,2.9,onset,0.0,0.0,unknown,unknown,
sc_atlas:38594,10.1126/sciadv.adr5116,,2025,La₀.₈Sr₀.₂NiO₂,La0.8Sr0.2NiO2,11.9,zero,0.0,0.0,thin_film,Molecular Beam Epitaxy,SrTiO3
sc_atlas:38593,10.1126/sciadv.adr5116,,2025,La₀.₈Sr₀.₂NiO₂,La0.8Sr0.2NiO2,14.1,onset,0.0,0.0,thin_film,Molecular Beam Epitaxy,SrTiO3
sc_atlas:40009,10.1126/sciadv.adu2973,,2025,CsV₃Sb₅,CsV3Sb5,2.6,onset,0.0,0.0,single_crystal,Flux Growth,
sc_atlas:40008,10.1126/sciadv.adu2973,,2025,CsV₃Sb₅,CsV3Sb5,3.0,zero,0.0,0.0,single_crystal,Flux Growth,
sc_atlas:40007,10.1126/sciadv.adu2973,,2025,CsV₃Sb₅,CsV3Sb5,3.5,unknown,0.0,0.0,single_crystal,Flux Growth,
sc_atlas:40106,10.1126/sciadv.adv6488,,2025,La₁₋ₓSrₓNiO₂,La0.76Sr0.24NiO2,6.0,onset,0.0,0.0,thin_film,Physical Vapor Deposition,SrTiO3
sc_atlas:40105,10.1126/sciadv.adv6488,,2025,La₁₋ₓSrₓNiO₂,La0.88Sr0.12NiO2,6.0,onset,0.0,0.0,thin_film,Physical Vapor Deposition,SrTiO3
sc_atlas:20010,10.1126/sciadv.adw6625,,2025,Nb (thin film),Nb,5.0,unknown,0.0,0.0,thin_film,Molecular Beam Epitaxy; Nanofabrication & Exfoliation,SiO2/Si
sc_atlas:15005,10.1126/science.1154115,,2008,Nb,Nb,9.3,unknown,0.0,0.0,unknown,unknown,
sc_atlas:15006,10.1126/science.1154115,,2008,Pb,Pb,7.2,unknown,0.0,0.0,unknown,Melt Growth,
sc_atlas:25441,10.1126/science.1166138,,2009,Ca₂₋ₓNaₓCuO₂Cl₂,Ca1.86Na0.14CuO2Cl2,28.0,unknown,0.0,0.0,unknown,unknown,
sc_atlas:15881,10.1126/science.1193839,,2011,NbSe2,NbSe2,7.2,unknown,0.0,0.0,bulk,unknown,
sc_atlas:15882,10.1126/science.1193839,,2011,Sr2RuO4,Sr2RuO4,1.43,unknown,0.0,0.0,bulk,Melt Growth; Nanofabrication & Exfoliation,
sc_atlas:28241,10.1126/science.1218726,,2012,LiFeAs crystals,LiFeAs,15.0,unknown,0.0,0.0,unknown,Flux Growth,
sc_atlas:28824,10.1126/science.1219821,,2012,BaFe₂(As₁₋ₓPₓ)₂,BaFe2As1.4P0.6,30.0,zero,0.0,0.0,unknown,Flux Growth,
