Repository: zhiyuliu0158-ui/occ-alignn-tc

# P-B-Occ-ALIGNN-full-Tc

Occupancy-aware ALIGNN-style graph neural network for superconducting critical temperature `Tc_K` regression.

本仓库只做一个任务：

```text
CIF + pressure_GPa + magnetic_field_T + field_direction + optional metadata -> Tc_K
```

不做 superconducting / non-superconducting 分类。

## 1. 模型简介

`PBOccALIGNNFullTc` 是一个纯 PyTorch 实现的 ALIGNN-style 图神经网络：

- bond graph 的 node 是 crystallographic site。
- bond graph 的 edge 是周期近邻 directed bond。
- line graph 的 node 是 directed bond。
- line graph 的 edge 是角度 `i-j-k`。
- 所有 scatter / aggregation 使用 `torch.index_add`，不依赖 `torch_scatter`、DGL、PyTorch Geometric 或官方 ALIGNN 包。
- 输出为 `logtc_mu`、`logtc_logvar` 和 `Tc_pred_K = exp(logtc_mu) - 1`。

File: data/sc-atlas-data.csv (part 48 of 62)
source_record_id,doi,source_title,source_year,formula_raw,formula_normalized,tc_value_k,tc_criterion,pressure_gpa,magnetic_field_t,sample_form,preparation_method,substrate
sc_atlas:12109,10.1126/science.1228006,,2012,MoS₂,MoS2,10.8,onset,0.0,0.0,thin_film,Nanofabrication & Exfoliation,SrTiO3
sc_atlas:30507,10.1126/science.1248552,,2014,UPt₃,UPt3,0.48,unknown,0.0,0.0,unknown,Melt Growth,
sc_atlas:30506,10.1126/science.1248552,,2014,UPt₃,UPt3,0.553,onset,0.0,0.0,unknown,Melt Growth,
sc_atlas:31436,10.1126/science.1259440,,2015,ZrNCl,ZrNCl,14.5,midpoint,0.0,0.0,thin_film,Nanofabrication & Exfoliation,SiO2
sc_atlas:31437,10.1126/science.1259440,,2015,ZrNCl,ZrNCl,14.8,midpoint,0.0,0.0,thin_film,Nanofabrication & Exfoliation,SiO2
sc_atlas:31133,10.1126/science.aab2277,,2015,MoS₂,MoS2,2.37,onset,0.0,0.0,unknown,unknown,
sc_atlas:31136,10.1126/science.aab2277,,2015,MoS₂,MoS2,5.5,midpoint,0.0,0.0,unknown,unknown,
sc_atlas:31134,10.1126/science.aab2277,,2015,MoS₂,MoS2,7.38,midpoint,0.0,0.0,unknown,unknown,
sc_atlas:31135,10.1126/science.aab2277,,2015,MoS₂,MoS2,7.64,midpoint,0.0,0.0,unknown,unknown,
sc_atlas:31710,10.1126/science.aaf8227,,2016,Bi,Bi,0.00037,unknown,0.0,1.8e-06,unknown,Melt Growth,
sc_atlas:31709,10.1126/science.aaf8227,,2016,Bi,Bi,0.00053,unknown,0.0,4e-07,unknown,Melt Growth,
sc_atlas:31790,10.1126/science.aaf9398,,2017,Sr₂RuO₄,Sr2RuO4,1.5,unknown,0.0,0.0,unknown,unknown,
sc_atlas:31791,10.1126/science.aaf9398,,2017,Sr₂RuO₄,Sr2RuO4,3.4,unknown,0.0,0.0,unknown,unknown,
sc_atlas:32666,10.1126/science.aan3438,,2018,La₂₋ₓBaₓCuO₄,La1.845Ba0.155CuO4,32.0,unknown,0.0,0.0,unknown,Flux Growth,
sc_atlas:32664,10.1126/science.aan3438,,2018,La₂₋ₓBaₓCuO₄,La1.885Ba0.115CuO4,13.0,unknown,0.0,0.0,unknown,Flux Growth,
sc_atlas:32665,10.1126/science.aan3438,,2018,La₂₋ₓBaₓCuO₄,La1.905Ba0.095CuO4,34.0,unknown,0.0,0.0,unknown,Flux Growth,
sc_atlas:33664,10.1126/science.aao6640,,2019,CeIrIn₅,CeIrIn5,0.2,unknown,0.0,0.0,thin_film,Nanofabrication & Exfoliation,Al2O3
sc_atlas:33662,10.1126/science.aao6640,,2019,CeIrIn₅,CeIrIn5,0.4,unknown,0.0,0.0,thin_film,Nanofabrication & Exfoliation,Al2O3
sc_atlas:33663,10.1126/science.aao6640,,2019,CeIrIn₅,CeIrIn5,0.7,unknown,0.0,0.0,thin_film,Nanofabrication & Exfoliation,Al2O3
sc_atlas:33665,10.1126/science.aao6640,,2019,CeIrIn₅,CeIrIn5,1.2,zero,0.0,0.0,thin_film,Nanofabrication & Exfoliation,Al2O3
sc_atlas:33866,10.1126/science.aar4426,,2018,WTe₂,WTe2,0.7,midpoint,0.0,0.0,thin_film,Nanofabrication & Exfoliation,SiO2/Si
sc_atlas:33863,10.1126/science.aar4642,,2018,WTe₂,WTe2,0.58,midpoint,0.0,0.0,unknown,Nanofabrication & Exfoliation,
sc_atlas:33864,10.1126/science.aar4642,,2018,WTe₂,WTe2,0.61,midpoint,0.0,0.0,unknown,Nanofabrication & Exfoliation,
sc_atlas:33865,10.1126/science.aar4642,,2018,WTe₂,WTe2,0.95,midpoint,0.0,0.0,unknown,Nanofabrication & Exfoliation,
sc_atlas:33802,10.1126/science.aav1910,,2019,twisted bilayer graphene,C,0.25,unknown,0.0,0.0,thin_film,Nanofabrication & Exfoliation,SiO2
sc_atlas:33801,10.1126/science.aav1910,,2019,twisted bilayer graphene,C,0.4,unknown,0.0,0.0,thin_film,Nanofabrication & Exfoliation,SiO2
sc_atlas:33804,10.1126/science.aav1910,,2019,twisted bilayer graphene,C,1.7,unknown,2.21,0.0,thin_film,Nanofabrication & Exfoliation,SiO2
sc_atlas:33803,10.1126/science.aav1910,,2019,twisted bilayer graphene,C,3.1,unknown,1.33,0.0,thin_film,Nanofabrication & Exfoliation,SiO2
sc_atlas:34010,10.1126/science.aav8645,,2018,UTe₂,UTe2,1.6,unknown,0.0,0.0,unknown,Chemical Vapor Transport,
sc_atlas:34244,10.1126/science.aax3873,,2019,₂Sn/₁₅PbTe,Sn,0.377,midpoint,0.0,0.0,thin_film,Molecular Beam Epitaxy,PbTe
sc_atlas:34245,10.1126/science.aax3873,,2019,₃-Sn/₆-PbTe,Sn,0.449,midpoint,0.0,0.0,thin_film,Molecular Beam Epitaxy,PbTe
sc_atlas:34246,10.1126/science.aax3873,,2019,₃-Sn/₁₂-PbTe,Sn,1.09,midpoint,0.0,0.0,thin_film,Molecular Beam Epitaxy,PbTe
sc_atlas:34243,10.1126/science.aax3873,,2019,₃-Sn/₁₂-PbTe,Sn,1.1,midpoint,0.0,0.0,thin_film,Molecular Beam Epitaxy,PbTe
sc_atlas:34247,10.1126/science.aax3873,,2019,5-Sn/15-PbTe,Sn,1.219,midpoint,0.0,0.0,thin_film,Molecular Beam Epitaxy,PbTe
sc_atlas:34375,10.1126/science.aaz6643,,2020,Ba₆Nb₁₁S₂₈,Ba6Nb11S28,0.82,unknown,0.0,0.0,unknown,unknown,
sc_atlas:34374,10.1126/science.aaz6643,,2020,Ba₆Nb₁₁S₂₈,Ba6Nb11S28,0.85,zero,0.0,0.0,unknown,unknown,
sc_atlas:34373,10.1126/science.aaz6643,,2020,Ba₆Nb₁₁S₂₈,Ba6Nb11S28,1.6,onset,0.0,0.0,unknown,unknown,
sc_atlas:36717,10.1126/science.aba5511,,2022,KTaO₃,KTaO3,0.94,midpoint,0.0,0.0,unknown,Nanofabrication & Exfoliation,
sc_atlas:36719,10.1126/science.aba5511,,2022,KTaO₃,KTaO3,1.5,midpoint,0.0,0.0,unknown,Nanofabrication & Exfoliation,
sc_atlas:36716,10.1126/science.aba5511,,2022,KTaO₃,KTaO3,1.66,midpoint,0.0,0.0,unknown,Nanofabrication & Exfoliation,
sc_atlas:36718,10.1126/science.aba5511,,2022,KTaO₃,KTaO3,2.04,midpoint,0.0,0.0,unknown,Nanofabrication & Exfoliation,
sc_atlas:35042,10.1126/science.abb8754,,2020,magic-angle twisted bilayer graphene (tBLG),C,2.2,midpoint,0.0,0.0,thin_film,Nanofabrication & Exfoliation,Si/SiO2
sc_atlas:35573,10.1126/science.abb9860,,2020,LiₓZrNCl,Li0.0048ZrNCl,15.9,midpoint,0.0,0.0,unknown,Chemical Vapor Transport; Nanofabrication & Exfoliation,SiO2
sc_atlas:35574,10.1126/science.abb9860,,2020,LiₓZrNCl,Li0.0055ZrNCl,16.1,midpoint,0.0,0.0,unknown,Chemical Vapor Transport; Nanofabrication & Exfoliation,SiO2
sc_atlas:35575,10.1126/science.abb9860,,2020,LiₓZrNCl,Li0.00659ZrNCl,17.8,midpoint,0.0,0.0,unknown,Chemical Vapor Transport; Nanofabrication & Exfoliation,SiO2
sc_atlas:35576,10.1126/science.abb9860,,2020,LiₓZrNCl,Li0.0072ZrNCl,18.1,midpoint,0.0,0.0,unknown,Chemical Vapor Transport; Nanofabrication & Exfoliation,SiO2
sc_atlas:35577,10.1126/science.abb9860,,2020,LiₓZrNCl,Li0.011ZrNCl,19.0,midpoint,0.0,0.0,unknown,Chemical Vapor Transport; Nanofabrication & Exfoliation,SiO2
sc_atlas:35578,10.1126/science.abb9860,,2020,LiₓZrNCl,Li0.045ZrNCl,15.9,midpoint,0.0,0.0,unknown,Chemical Vapor Transport; Nanofabrication & Exfoliation,SiO2
sc_atlas:35579,10.1126/science.abb9860,,2020,LiₓZrNCl,Li0.08ZrNCl,13.1,midpoint,0.0,0.0,unknown,Chemical Vapor Transport; Nanofabrication & Exfoliation,SiO2
sc_atlas:35580,10.1126/science.abb9860,,2020,LiₓZrNCl,Li0.13ZrNCl,11.5,midpoint,0.0,0.0,unknown,Chemical Vapor Transport; Nanofabrication & Exfoliation,SiO2
sc_atlas:35093,10.1126/science.abc2836,,2020,device B,C,2.2,unknown,0.0,0.0,unknown,Nanofabrication & Exfoliation,
sc_atlas:35091,10.1126/science.abc2836,,2020,magic-angle twisted bilayer graphene (TBG),C,2.5,unknown,0.0,0.0,unknown,Nanofabrication & Exfoliation,
sc_atlas:35275,10.1126/science.abd4607,,2020,2H-NbSe₂,NbSe2,7.2,unknown,0.0,0.0,unknown,unknown,
sc_atlas:35673,10.1126/science.abe3987,,2021,ALD TiN film,TiN,2.95,zero,0.0,0.0,thin_film,Chemical Vapor Deposition; Physical Vapor Deposition,Si
sc_atlas:35674,10.1126/science.abe7518,,2021,CeRh₂As₂,CeRh2As2,0.26,midpoint,0.0,0.0,unknown,Flux Growth,
sc_atlas:35538,10.1126/science.abg0399,,2021,alternating twist magic-angle trilayer graphene (TTG),C,2.1,zero,0.0,0.0,unknown,Nanofabrication & Exfoliation,
sc_atlas:35539,10.1126/science.abg0399,,2021,alternating twist magic-angle trilayer graphene (TTG),C,2.16,unknown,0.0,0.0,unknown,Nanofabrication & Exfoliation,
sc_atlas:39414,10.1126/science.adk7219,,2025,UTe₂,UTe2,1.6,unknown,0.0,0.0,unknown,Chemical Vapor Transport,
sc_atlas:39413,10.1126/science.adk7219,,2025,UTe₂,UTe2,2.0,unknown,0.0,0.0,unknown,Chemical Vapor Transport,
sc_atlas:25375,10.1134/S0021364009060071,,2009,Eu₀.₅K₀.₅Fe₂As₂,Eu0.5K0.5Fe2As2,31.0,midpoint,0.0,0.0,polycrystal,Solid-State Reaction,
sc_atlas:25890,10.1134/S0021364009170159,,2009,GdFeAsO₀.₈₈F₀.₁₂,GdFeAsO0.88F0.12,50.0,unknown,0.0,0.0,polycrystal,Solid-State Reaction,
sc_atlas:25891,10.1134/S0021364009170159,,2009,optimally doped GdFeAsO₀.₈₈F₀.₁₂,GdFeAsO0.88F0.12,52.5,unknown,0.0,0.0,polycrystal,Solid-State Reaction,
sc_atlas:25892,10.1134/S0021364009170159,,2009,GdFeAsO₁₋ₓFₓ,GdFeAsO0.88F0.12,53.0,unknown,0.0,0.0,polycrystal,Solid-State Reaction,
sc_atlas:26922,10.1134/S0021364011010036,,2010,Ba₀.₆₈K₀.₃₂Fe₂As₂,Ba0.68K0.32Fe2As2,38.5,unknown,0.0,0.0,unknown,Flux Growth,
sc_atlas:27036,10.1134/S0021364011020111,,2011,GdO₁₋ₓFₓFeAs,GdO0.88F0.12FeAs,52.5,unknown,0.0,0.0,unknown,Solid-State Reaction,
sc_atlas:12110,10.1134/s0021364011050109,,2011,FeTe₁-ₓSeₓ,FeTe0.66Se0.44,11.7,unknown,0.0,0.0,unknown,Flux Growth,
sc_atlas:12111,10.1134/s0021364011050109,,2011,FeTe₁-ₓSeₓ,FeTe0.6Se0.4,14.5,unknown,0.0,0.0,unknown,Flux Growth,
sc_atlas:15960,10.1134/S0021364011110038,,2011,Ba0.68K0.32Fe2As2,Ba0.68K0.32Fe2As2,38.5,midpoint,0.0,0.0,single_crystal,Flux Growth,
sc_atlas:15961,10.1134/S0021364011110038,,2011,Ba(Fe0.93Co0.07)2As2,BaFe1.86Co0.14As2,22.0,unknown,0.0,0.0,single_crystal,Flux Growth,
sc_atlas:12112,10.1134/s0021364011120095,,2011,BaFe₁₋ₓCoₓAs₂,BaFe1.8Co0.2As2,20.0,unknown,0.0,0.0,thin_film,unknown,"(La,Sr)(Al,Ta)O3"
sc_atlas:27916,10.1134/S0021364011210028,,2011,Ba(Fe₀.₉Co₀.₁)₂As₂,BaFe1.8Co0.2As2,22.0,onset,0.0,0.0,unknown,Physical Vapor Deposition,"(La,Sr)(Al,Ta)O3"
sc_atlas:12113,10.1134/s0021364011210120,,2012,La₁.₈₇Sr₀.₁₃CuO₄,La1.87Sr0.13CuO4,36.0,unknown,0.0,0.0,unknown,Melt Growth,
sc_atlas:28261,10.1134/S0021364012100086,,2012,"LFA₆, contacts: d₇~ and d₈",LiFeAs,10.5,unknown,0.0,0.0,single_crystal,Flux Growth,
sc_atlas:28264,10.1134/S0021364012100086,,2012,LiFeAs,LiFeAs,12.5,unknown,0.0,0.0,single_crystal,Flux Growth,
sc_atlas:28263,10.1134/S0021364012100086,,2012,"LFA3b, contacts: d4 and d5",LiFeAs,14.0,unknown,0.0,0.0,single_crystal,Flux Growth,
sc_atlas:12114,10.1134/s0021364013060076,,2013,YNi₂B₂C,YNi2B2C,15.0,unknown,0.0,0.0,unknown,Melt Growth,
sc_atlas:29620,10.1134/S0021364013070060,,2013,(TMTSF)₂ClO₄,C20H24ClO4Se8,1.0,unknown,0.0,0.0,unknown,Solution-based synthesis/processing,
sc_atlas:29621,10.1134/S0021364013070060,,2013,(TMTSF)₂ClO₄,C20H24ClO4Se8,1.3,unknown,0.0,0.0,unknown,Solution-based synthesis/processing,
sc_atlas:12122,10.1134/s0021364014050129,,2014,MgB₂,MgB2,34.5,unknown,0.0,0.0,unknown,unknown,
sc_atlas:12121,10.1134/s0021364014050129,,2014,MgB₂,MgB2,38.0,unknown,0.0,0.0,unknown,unknown,
sc_atlas:12118,10.1134/s0021364014050129,,2014,MgB₂ with maximum Tc,MgB2,40.0,unknown,0.0,0.0,unknown,unknown,
sc_atlas:12119,10.1134/s0021364014050129,,2014,MgB₂,MgB2,41.0,unknown,0.0,0.0,unknown,unknown,
sc_atlas:12126,10.1134/s0021364014220135,,2015,TiN,TiN,1.29,unknown,0.0,0.0,unknown,Nanofabrication & Exfoliation,
sc_atlas:12127,10.1134/s0021364014220135,,2015,TiN,TiN,2.545,unknown,0.0,0.0,unknown,Nanofabrication & Exfoliation,
sc_atlas:12128,10.1134/s0021364014220135,,2015,TiN,TiN,3.215,unknown,0.0,0.0,unknown,Nanofabrication & Exfoliation,
sc_atlas:12132,10.1134/s0021364015220063,,2015,YBa₂Cu₃O₆.₉₃,YBa2Cu3O6.92,91.05,unknown,0.0,0.0,polycrystal,Solid-State Reaction,
sc_atlas:12131,10.1134/s0021364015220063,,2015,YBa₂Cu₃O₆.₉₃,YBa2Cu3O6.92,91.36,unknown,0.0,0.0,polycrystal,Solid-State Reaction,
sc_atlas:12130,10.1134/s0021364015220063,,2015,YBa₂Cu₃O₆.₉₃,YBa2Cu3O6.95,91.65,unknown,0.0,0.0,polycrystal,Solid-State Reaction,
sc_atlas:32667,10.1134/S0021364016240048,,2016,FeSe₀.₅Te₀.₅,FeSe0.5Te0.5,14.0,onset,0.0,0.0,unknown,Flux Growth,
sc_atlas:32457,10.1134/S0021364017020151,,2017,EuFe₂(As₁₋ₓPₓ)₂,EuFe2As1.58P0.42,22.0,unknown,0.0,0.0,single_crystal,Flux Growth,
sc_atlas:32458,10.1134/S0021364017020151,,2017,EuFe₂(As₁₋ₓPₓ)₂,EuFe2As1.6P0.4,24.0,unknown,0.0,0.0,single_crystal,Flux Growth,
sc_atlas:12138,10.1134/s0021364017100083,,2017,GdO₁-xFₓFeAs,GdO0.91F0.09FeAs,46.0,unknown,0.0,0.0,unknown,Solid-State Reaction,
sc_atlas:12137,10.1134/s0021364017100083,,2017,GdO₁-xFₓFeAs,GdO0.91F0.09FeAs,47.0,unknown,0.0,0.0,unknown,Solid-State Reaction,
sc_atlas:12136,10.1134/s0021364017100083,,2017,GdO₁-xFₓFeAs,GdO0.91F0.09FeAs,50.0,unknown,0.0,0.0,unknown,Solid-State Reaction,
sc_atlas:12134,10.1134/s0021364017100083,,2017,GdO₁-xFₓFeAs,GdO0.91F0.09FeAs,53.0,unknown,0.0,0.0,unknown,Solid-State Reaction,
sc_atlas:12145,10.1134/s0021364017180084,,2017,YBa₂Cu₃Oy,YBa2Cu3O6.63,54.0,unknown,0.0,0.0,polycrystal,Solid-State Reaction,
sc_atlas:12148,10.1134/s0021364017180084,,2017,YBa₂Cu₃Oy,YBa2Cu3O6.92,91.05,unknown,0.0,0.0,polycrystal,Solid-State Reaction,
sc_atlas:12147,10.1134/s0021364017180084,,2017,YBa₂Cu₃Oy,YBa2Cu3O6.92,91.36,unknown,0.0,0.0,polycrystal,Solid-State Reaction,
sc_atlas:12146,10.1134/s0021364017180084,,2017,YBa₂Cu₃Oy,YBa2Cu3O6.95,91.65,unknown,0.0,0.0,polycrystal,Solid-State Reaction,
sc_atlas:12144,10.1134/s0021364017180084,,2017,YBa₂Cu₃Oy,YBa2Cu3O7,92.3,unknown,0.0,0.0,polycrystal,Solid-State Reaction,
sc_atlas:12151,10.1134/s002136401801006x,,2018,Ba₀.₆₅K₀.₃₅Fe₂As₂,Ba0.65K0.35Fe2As2,36.0,unknown,0.0,0.0,single_crystal,Flux Growth,
sc_atlas:12150,10.1134/s002136401801006x,,2018,Ba₀.₆₅K₀.₃₅Fe₂As₂,Ba0.65K0.35Fe2As2,36.5,unknown,0.0,0.0,single_crystal,Flux Growth,
sc_atlas:12156,10.1134/s0021364018160099,,2018,YBa₂Cu₃O₇-δ,YBa2Cu3O6.95,92.65,midpoint,0.0,0.0,unknown,Solid-State Reaction,
sc_atlas:12159,10.1134/s0021364019130022,,2019,κ-(BEDT-TTF)₂Cu[N(CN)₂]Br,C22H16BrCuN3S16,12.5,unknown,0.0,0.0,unknown,Solution-based synthesis/processing,
sc_atlas:12160,10.1134/s0021364019200049,,2019,FeSe₀.₉₁S₀.₀₉,FeSe0.91S0.09,10.1,unknown,0.0,0.0,unknown,Flux Growth,
sc_atlas:12161,10.1134/s0021364020070061,,2020,SrFe₁.₈₈Ni₀.₁₂As₂,SrFe1.88Ni0.12As2,9.0,onset,0.0,0.0,single_crystal,Flux Growth,
sc_atlas:38578,10.1134/S002136402460037X,,2024,granular Al,Al,2.15,unknown,0.0,0.0,unknown,Physical Vapor Deposition; Nanofabrication & Exfoliation,Si
sc_atlas:12163,10.1134/s0031918x12050031,,2012,polycrystalline FeSe₀.₉₆₃,FeSe0.963,10.0,midpoint,0.0,0.0,polycrystal,Solid-State Reaction,
sc_atlas:12173,10.1134/s0031918x15050026,,2015,MgB₂,MgB2,38.0,unknown,0.0,0.0,unknown,Solid-State Reaction,
sc_atlas:12174,10.1134/s0031918x16080032,,2016,MgB₂,MgB2,37.0,unknown,0.0,0.0,unknown,Solid-State Reaction,
sc_atlas:12175,10.1134/s0031918x16080032,,2016,MgB₂,MgB2,38.0,onset,0.0,0.0,unknown,Solid-State Reaction,
sc_atlas:12176,10.1134/s0031918x16080032,,2016,MgB₂,MgB2,39.0,onset,0.0,0.0,unknown,Solid-State Reaction,
sc_atlas:12183,10.1134/s0031918x17080038,,2017,YBa₂Cu₃O₇-δ,YBa2Cu3O6.8,76.0,unknown,0.0,0.0,single_crystal,Melt Growth; Flux Growth; Solid-State Reaction,
sc_atlas:12186,10.1134/s0031918x17080038,,2017,YBa₂Cu₃O₇-δ,YBa2Cu3O6.8,87.0,unknown,0.0,0.0,single_crystal,Melt Growth; Flux Growth; Solid-State Reaction,
sc_atlas:12185,10.1134/s0031918x17080038,,2017,YBa₂Cu₃O₇-δ,YBa2Cu3O6.83,82.0,unknown,0.0,0.0,single_crystal,Melt Growth; Flux Growth; Solid-State Reaction,
sc_atlas:12184,10.1134/s0031918x17080038,,2017,YBa₂Cu₃O₇-δ,YBa2Cu3O6.89,90.0,unknown,0.0,0.0,single_crystal,Melt Growth; Flux Growth; Solid-State Reaction,
sc_atlas:12182,10.1134/s0031918x17080038,,2017,YBa₂Cu₃O₇-δ,YBa2Cu3O6.9,92.0,unknown,0.0,0.0,single_crystal,Melt Growth; Flux Growth; Solid-State Reaction,
sc_atlas:12180,10.1134/s0031918x17080038,,2017,YBa₂Cu₃O₇-δ,YBa2Cu3O6.96,91.0,unknown,0.0,0.0,single_crystal,Melt Growth; Flux Growth; Solid-State Reaction,
sc_atlas:12178,10.1134/s0031918x17080038,,2017,YBa₂Cu₃O₇-δ,YBa2Cu3O6.96,92.0,unknown,0.0,0.0,single_crystal,Melt Growth; Flux Growth; Solid-State Reaction,
sc_atlas:12179,10.1134/s0031918x17080038,,2017,YBa₂Cu₃O₇-δ,YBa2Cu3O6.97,94.0,onset,0.0,0.0,single_crystal,Melt Growth; Flux Growth; Solid-State Reaction,
sc_atlas:12193,10.1134/s0036029510050149,,2010,Dy₀.₈Y₀.₂Rh₄B₄,Dy0.8Y0.2Rh4B4,5.0,onset,0.0,0.0,unknown,Solid-State Reaction,
sc_atlas:12192,10.1134/s0036029510050149,,2010,Dy₀.₈Y₀.₂Rh₄B₄,Dy0.8Y0.2Rh4B4,5.5,unknown,0.0,0.0,unknown,Solid-State Reaction,
sc_atlas:12194,10.1134/s0036029510050149,,2010,Dy₀.₈Y₀.₂Rh₄B₄,Dy0.8Y0.2Rh4B4,5.9,unknown,0.0,0.0,unknown,Solid-State Reaction,
sc_atlas:12195,10.1134/s0036029512050072,,2012,DyRh₃.₈Ru₀.₂B₄,DyRh3.8Ru0.2B4,4.5,onset,0.0,0.0,unknown,Melt Growth,
sc_atlas:12200,10.1134/s0544126919020042,,2019,rGO₅₀,MgB1.9318C0.0682,35.4,onset,0.0,0.0,unknown,Solid-State Reaction,
sc_atlas:12199,10.1134/s0544126919020042,,2019,rGO₂₀,MgB1.9358C0.0642,36.0,onset,0.0,0.0,unknown,Solid-State Reaction,
sc_atlas:12198,10.1134/s0544126919020042,,2019,rGO₁₀,MgB1.9592C0.0408,36.6,onset,0.0,0.0,unknown,Solid-State Reaction,
sc_atlas:12197,10.1134/s0544126919020042,,2019,rGO₀.₅,MgB1.9648C0.0352,36.8,onset,0.0,0.0,unknown,Solid-State Reaction,
sc_atlas:12196,10.1134/s0544126919020042,,2019,rGO00,MgB2,38.0,onset,0.0,0.0,unknown,Solid-State Reaction,
sc_atlas:12218,10.1134/s1063774512070024,,2012,Tl₂Ba₂CuO₆±x,Tl2Ba2CuO5.85,69.0,unknown,0.0,0.0,unknown,Solid-State Reaction,
sc_atlas:12219,10.1134/s1063774512070024,,2012,Tl₂Ba₂CuO₆±x,Tl2Ba2CuO5.85,73.0,unknown,0.0,0.0,unknown,Solid-State Reaction,
sc_atlas:12217,10.1134/s1063774512070024,,2012,Tl₂Ba₂CuO₆±x,Tl2Ba2CuO5.86,71.0,unknown,0.0,0.0,unknown,Solid-State Reaction,
sc_atlas:12216,10.1134/s1063774512070024,,2012,Tl₂Ba₂CuO₆±x,Tl2Ba2CuO5.87,63.0,unknown,0.0,0.0,unknown,Solid-State Reaction,
sc_atlas:12222,10.1134/s1063774516020085,,2016,FeSe,FeSe0.9,7.6,onset,0.0,0.0,unknown,unknown,
sc_atlas:12224,10.1134/s1063774516020085,,2016,FeSe,FeSe0.9,7.8,onset,0.0,0.0,unknown,unknown,
sc_atlas:12226,10.1134/s1063774516020085,,2016,FeSe,FeSe0.9,7.9,onset,0.0,0.0,unknown,unknown,
sc_atlas:12221,10.1134/s1063774516020085,,2016,FeSe,FeSe0.9,8.1,onset,0.0,0.0,unknown,unknown,
sc_atlas:12223,10.1134/s1063774516020085,,2016,FeSe,FeSe0.9,8.2,onset,0.0,0.0,unknown,unknown,
sc_atlas:12228,10.1134/s1063774516020085,,2016,FeSe,FeSe0.9,8.3,onset,0.0,0.0,unknown,unknown,
sc_atlas:12227,10.1134/s1063774516020085,,2016,FeSe,FeSe0.9,8.6,onset,0.0,0.0,unknown,unknown,
sc_atlas:12225,10.1134/s1063774516020085,,2016,FeSe,FeSe0.9,8.8,onset,0.0,0.0,unknown,unknown,
sc_atlas:12232,10.1134/s1063776110020111,,2010,MgB₂,MgB2,38.0,onset,0.0,0.0,unknown,Solid-State Reaction,
sc_atlas:12231,10.1134/s1063776110020111,,2010,MgB₂,MgB2,38.6,onset,0.0,0.0,unknown,Solid-State Reaction,
sc_atlas:12234,10.1134/s1063776111080097,,2011,FeSe,FeSe,10.5,unknown,0.0,0.01,unknown,Melt Growth,
sc_atlas:12233,10.1134/s1063776111080097,,2011,FeSe,FeSe,12.0,unknown,0.0,0.0,unknown,Melt Growth,
sc_atlas:12239,10.1134/s1063776111080097,,2011,FeSe,FeSe,12.5,onset,0.0,0.0,unknown,Melt Growth,
sc_atlas:12262,10.1134/s1063776116020047,,2016,Pb,Pb,7.1999,unknown,0.0,0.0,unknown,unknown,
sc_atlas:12263,10.1134/s1063776121030043,,2021,V,V,5.45,unknown,0.0,0.0,unknown,Nanofabrication & Exfoliation,
sc_atlas:12265,10.1134/s106378261708022x,,2017,(Pb₀.₀₅Sn₀.₉₅)₀.₉₅In₀.₀₅Te,Pb0.0475Sn0.9025In0.05Te,1.5,midpoint,0.135,0.0,unknown,Solid-State Reaction,
sc_atlas:12264,10.1134/s106378261708022x,,2017,(Pb₀.₀₅Sn₀.₉₅)₀.₉₅In₀.₀₅Te,Pb0.0475Sn0.9025In0.05Te,1.72,midpoint,0.0,0.0,unknown,Solid-State Reaction,
sc_atlas:12268,10.1134/s1063783410090052,,2010,(Pb₀.₅Sn₀.₅)₁₋ₓInₓTe,Pb0.42Sn0.42In0.16Te,4.2,midpoint,0.0,0.0,unknown,Solid-State Reaction,
sc_atlas:12267,10.1134/s1063783410090052,,2010,(Pb₀.₅Sn₀.₅)₁₋ₓInₓTe,Pb0.44Sn0.44In0.12Te,3.34,midpoint,0.0,0.0,unknown,Solid-State Reaction,
sc_atlas:12266,10.1134/s1063783410090052,,2010,(Pb₀.₅Sn₀.₅)₁₋ₓInₓTe,Pb0.46Sn0.46In0.08Te,2.67,midpoint,0.0,0.0,unknown,Solid-State Reaction,
sc_atlas:12269,10.1134/s1063783410090052,,2010,(Pb₀.₅Sn₀.₅)₁₋ₓInₓTe,Pb0.4Sn0.4In0.2Te,4.24,midpoint,0.0,0.0,unknown,Solid-State Reaction,
sc_atlas:12271,10.1134/s1063783411050295,,2011,YBa₂Cu₃O₇-δ,YBa2Cu3O6.95,92.5,midpoint,0.0,0.0,unknown,Solid-State Reaction,
sc_atlas:12273,10.1134/s1063783412090053,,2012,YBa₂Cu₃O_y,YBa2Cu3O6.9,90.0,unknown,0.0,0.0,single_crystal,Melt Growth; Flux Growth,
sc_atlas:12274,10.1134/s1063783413120044,,2013,YBa₂Cu₃O₇,YBa2Cu3O7,91.5,onset,0.0,0.0,unknown,Solid-State Reaction,
sc_atlas:12275,10.1134/s1063783414040076,,2014,YBa₂Cu₃O₇-δ,YBa2Cu3O6.95,92.5,unknown,0.0,0.0,polycrystal,Solid-State Reaction,
sc_atlas:12276,10.1134/s1063783414040076,,2014,YBa₂Cu₃O₇-δ,YBa2Cu3O6.95,92.65,midpoint,0.0,0.0,polycrystal,Solid-State Reaction,
sc_atlas:12277,10.1134/s1063783415050182,,2015,MgB₂,MgB2,37.0,unknown,0.0,0.0,unknown,Solid-State Reaction,
sc_atlas:12278,10.1134/s1063783416020311,,2016,NbN,NbN,16.48,midpoint,0.0,0.0,thin_film,Physical Vapor Deposition,SiO2
sc_atlas:12281,10.1134/s1063783417020056,,2017,MgB₂,MgB2,38.8292,unknown,0.0,0.0,polycrystal,Solid-State Reaction,
sc_atlas:12279,10.1134/s1063783417020056,,2017,MgB₂,MgB2,38.85,unknown,0.0,0.0,polycrystal,Solid-State Reaction,
sc_atlas:12280,10.1134/s1063783417020056,,2017,MgB₂,MgB2,38.90184,unknown,0.0,0.0,polycrystal,Solid-State Reaction,
sc_atlas:12282,10.1134/s1063783418030083,,2018,YBa₂Cu₃O₇-δ,YBa2Cu3O6.95,92.65,unknown,0.0,0.0,polycrystal,Solid-State Reaction,
sc_atlas:12283,10.1134/s1063783420090036,,2020,YBa₂Cu₃O₇₋ₓ,YBa2Cu3O6.9,91.0,unknown,0.0,0.0,thin_film,Physical Vapor Deposition; Nanofabrication & Exfoliation,LaAlO3
sc_atlas:12285,10.1134/s1063783420110141,,2020,Y₃Ba₅Cu₈O₁₈±δ,Y3Ba5Cu8O17.68744,88.75529,zero,0.0,0.0,unknown,Solid-State Reaction,
sc_atlas:12286,10.1134/s1063783420110141,,2020,Y₃Ba₅Cu₈O₁₈±δ,Y3Ba5Cu8O17.68744,93.40267,unknown,0.0,0.0,unknown,Solid-State Reaction,
sc_atlas:12284,10.1134/s1063783420110141,,2020,Y₃Ba₅Cu₈O₁₈±δ,Y3Ba5Cu8O17.68744,94.2,onset,0.0,0.0,unknown,Solid-State Reaction,
sc_atlas:12288,10.1134/s1063783420110141,,2020,Y₃Ba₅Cu₈O₁₈±δ,Y3Ba5Cu8Sn0.0231556O17.744141,85.15309,zero,0.0,0.0,unknown,Solid-State Reaction,
sc_atlas:12289,10.1134/s1063783420110141,,2020,Y₃Ba₅Cu₈O₁₈±δ,Y3Ba5Cu8Sn0.0231556O17.744141,94.91378,unknown,0.0,0.0,unknown,Solid-State Reaction,
sc_atlas:12287,10.1134/s1063783420110141,,2020,Y₃Ba₅Cu₈O₁₈±δ,Y3Ba5Cu8Sn0.0231556O17.744141,95.95,onset,0.0,0.0,unknown,Solid-State Reaction,
sc_atlas:12291,10.1134/s1063783420110141,,2020,Y₃Ba₅Cu₈O₁₈±δ,Y3Ba5Cu8Sn0.0463198O17.8107,87.80119,zero,0.0,0.0,unknown,Solid-State Reaction,
sc_atlas:12292,10.1134/s1063783420110141,,2020,Y₃Ba₅Cu₈O₁₈±δ,Y3Ba5Cu8Sn0.0463198O17.8107,94.97778,unknown,0.0,0.0,unknown,Solid-State Reaction,
sc_atlas:12290,10.1134/s1063783420110141,,2020,Y₃Ba₅Cu₈O₁₈±δ,Y3Ba5Cu8Sn0.0463198O17.8107,96.41,onset,0.0,0.0,unknown,Solid-State Reaction,
sc_atlas:12294,10.1134/s1063783420110141,,2020,Y₃Ba₅Cu₈O₁₈±δ,Y3Ba5Cu8Sn0.0579034O17.840667,85.43792,zero,0.0,0.0,unknown,Solid-State Reaction,
sc_atlas:12295,10.1134/s1063783420110141,,2020,Y₃Ba₅Cu₈O₁₈±δ,Y3Ba5Cu8Sn0.0579034O17.840667,95.35822,unknown,0.0,0.0,unknown,Solid-State Reaction,
sc_atlas:12293,10.1134/s1063783420110141,,2020,Y₃Ba₅Cu₈O₁₈±δ,Y3Ba5Cu8Sn0.0579034O17.840667,96.46,onset,0.0,0.0,unknown,Solid-State Reaction,
sc_atlas:12297,10.1134/s1063783420110141,,2020,Y₃Ba₅Cu₈O₁₈±δ,Y3Ba5Cu8Sn0.0694523O17.813985,85.52536,zero,0.0,0.0,unknown,Solid-State Reaction,
sc_atlas:12298,10.1134/s1063783420110141,,2020,Y₃Ba₅Cu₈O₁₈±δ,Y3Ba5Cu8Sn0.0694523O17.813985,95.088,unknown,0.0,0.0,unknown,Solid-State Reaction,
sc_atlas:12296,10.1134/s1063783420110141,,2020,Y₃Ba₅Cu₈O₁₈±δ,Y3Ba5Cu8Sn0.0694523O17.813985,95.91,onset,0.0,0.0,unknown,Solid-State Reaction,
sc_atlas:12299,10.1134/s1063784210100245,,2010,Bi₂Sr₂Ca₂Cu₄O₁₁,Bi2Sr2Ca2Cu4O11,79.0,unknown,0.0,0.0,polycrystal,Solid-State Reaction,
sc_atlas:12308,10.1134/s1063785011070303,,2011,YBa₂Cu₃O₇-δ,YBa2Cu3O7,88.8,unknown,0.0,0.0,thin_film,Physical Vapor Deposition,ZrO2
sc_atlas:12307,10.1134/s1063785011070303,,2011,YBa₂Cu₃O₇-δ,YBa2Cu3O7,89.0,unknown,0.0,0.0,thin_film,Physical Vapor Deposition,ZrO2
sc_atlas:12305,10.1134/s1063785011070303,,2011,YBa₂Cu₃O₇-δ,YBa2Cu3O7,89.7,unknown,0.0,0.0,thin_film,Physical Vapor Deposition,ZrO2
sc_atlas:12306,10.1134/s1063785011070303,,2011,YBa₂Cu₃O₇-δ,YBa2Cu3O7,90.1,unknown,0.0,0.0,thin_film,Physical Vapor Deposition,ZrO2
sc_atlas:12309,10.1134/s1063785011070303,,2011,YBa₂Cu₃O₇-δ,YBa2Cu3O7,91.0,unknown,0.0,0.0,thin_film,Physical Vapor Deposition,ZrO2
sc_atlas:14988,10.1140/epjb/e2008-00174-1,,2008,MgB2,MgB2,15.4,zero,0.0,8.0,polycrystal,Solid-State Reaction,
sc_atlas:14985,10.1140/epjb/e2008-00174-1,,2008,MgB2,MgB2,37.0,zero,0.0,0.0,polycrystal,Solid-State Reaction,
sc_atlas:14984,10.1140/epjb/e2008-00174-1,,2008,MgB2,MgB2,37.2,unknown,0.0,0.0,polycrystal,Solid-State Reaction,
sc_atlas:14986,10.1140/epjb/e2008-00174-1,,2008,MgB2,MgB2,38.0,unknown,0.0,0.0,polycrystal,Solid-State Reaction,
sc_atlas:24161,10.1140/epjb/e2008-00231-9,,2008,MgB₂,MgB2,39.0,onset,0.0,0.0,polycrystal,Solid-State Reaction,
sc_atlas:25234,10.1140/epjb/e2009-00267-3,,2009,LaO₁₋ₓFₓFeAs,LaO0.85F0.15FeAs,10.0,unknown,0.0,0.0,polycrystal,Solid-State Reaction,
sc_atlas:25233,10.1140/epjb/e2009-00267-3,,2009,LaO₁₋ₓFₓFeAs,LaO0.875F0.125FeAs,19.4,unknown,0.0,0.0,polycrystal,Solid-State Reaction,
sc_atlas:25235,10.1140/epjb/e2009-00267-3,,2009,LaO₁₋ₓFₓFeAs,LaO0.8F0.2FeAs,10.0,unknown,0.0,0.0,polycrystal,Solid-State Reaction,
sc_atlas:25231,10.1140/epjb/e2009-00267-3,,2009,LaO₁₋ₓFₓFeAs,LaO0.95F0.05FeAs,20.6,unknown,0.0,0.0,polycrystal,Solid-State Reaction,
sc_atlas:25232,10.1140/epjb/e2009-00267-3,,2009,LaO₁₋ₓFₓFeAs,LaO0.9F0.1FeAs,26.8,unknown,0.0,0.0,polycrystal,Solid-State Reaction,
sc_atlas:25750,10.1140/epjb/e2009-00414-x,,2010,Ba(Fe₁₋ₓCoₓ)₂As₂,BaFe1.88Co0.12As2,21.0,unknown,0.0,0.0,single_crystal,unknown,
sc_atlas:26493,10.1140/epjb/e2010-00166-6,,2010,La₂₋ₓCeₓCuO₄,La1.92Ce0.08CuO4,29.0,unknown,0.0,0.0,unknown,Molecular Beam Epitaxy,SrTiO3
sc_atlas:26494,10.1140/epjb/e2010-00166-6,,2010,La₂₋ₓCeₓCuO₄,La1.9Ce0.1CuO4,27.0,unknown,0.0,0.0,unknown,Molecular Beam Epitaxy,SrTiO3
sc_atlas:26322,10.1140/epjb/e2010-00242-y,,2010,BaFe₁.₈₄Co₀.₁₆As₂,BaFe1.84Co0.16As2,22.5,onset,0.0,0.0,thin_film,Physical Vapor Deposition,DyScO3
sc_atlas:26534,10.1140/epjb/e2010-00254-7,,2010,δ′-FeSe₁₋ₓ,FeSe0.95,8.5,unknown,0.0,0.0,unknown,Melt Growth; Solid-State Reaction,
sc_atlas:26538,10.1140/epjb/e2010-00254-7,,2010,#2 AP δ′-FeSe₀.₉₆,FeSe0.96,10.7,zero,0.35,0.0,unknown,Melt Growth; Solid-State Reaction,
sc_atlas:26539,10.1140/epjb/e2010-00254-7,,2010,#2 AP δ′-FeSe₀.₉₆,FeSe0.96,11.6,zero,0.57,0.0,unknown,Melt Growth; Solid-State Reaction,
sc_atlas:26536,10.1140/epjb/e2010-00254-7,,2010,#2 AP δ′-FeSe₀.₉₆,FeSe0.96,9.0,zero,0.0,0.0,unknown,Melt Growth; Solid-State Reaction,
sc_atlas:26537,10.1140/epjb/e2010-00254-7,,2010,#2 AP δ′-FeSe₀.₉₆,FeSe0.96,9.9,zero,0.18,0.0,unknown,Melt Growth; Solid-State Reaction,
sc_atlas:26601,10.1140/epjb/e2010-10473-5,,2011,Br N₅,FeSe0.48Te0.52,13.5,onset,0.0,0.0,single_crystal,Flux Growth; Melt Growth,
sc_atlas:26602,10.1140/epjb/e2010-10473-5,,2011,F₂₁₆ step 2,FeSe0.52Te0.48,7.6,onset,0.0,0.0,single_crystal,Flux Growth; Melt Growth,
sc_atlas:26600,10.1140/epjb/e2010-10473-5,,2011,FeSe₀.₅Te₀.₅,FeSe0.5Te0.5,14.5,onset,0.0,0.0,single_crystal,Flux Growth; Melt Growth,
sc_atlas:26317,10.1140/epjb/e2010-10674-x,,2011,NdFeAsO₀.₈₀F₀.₂₀,NdFeAsO0.8F0.2,48.0,zero,0.0,0.0,polycrystal,Solid-State Reaction,
sc_atlas:26319,10.1140/epjb/e2010-10674-x,,2011,NdFeAsO₀.₈₀F₀.₂₀,NdFeAsO0.8F0.2,48.94,onset,0.0,14.0,polycrystal,Solid-State Reaction,
sc_atlas:26318,10.1140/epjb/e2010-10674-x,,2011,NdFeAsO₀.₈₀F₀.₂₀,NdFeAsO0.8F0.2,50.65,onset,0.0,0.0,polycrystal,Solid-State Reaction,
sc_atlas:26316,10.1140/epjb/e2010-10674-x,,2011,NdFeAsO₀.₈₀F₀.₂₀,NdFeAsO0.8F0.2,51.0,onset,0.0,0.0,polycrystal,Solid-State Reaction,
sc_atlas:12328,10.1140/epjb/e2011-20336-2,,2012,NdFeAsO₀.₈₉F₀.₁₁,NdFeAsO0.89F0.11,48.0,unknown,0.0,0.0,polycrystal,Solid-State Reaction,
sc_atlas:27653,10.1140/epjb/e2012-30164-5,,2012,LiFeAs,LiFeAs,18.0,unknown,0.0,0.0,unknown,Flux Growth,
sc_atlas:12329,10.1140/epjb/e2012-30509-0,,2012,MgB₂,MgB2,39.8,unknown,0.0,0.0,polycrystal,Solid-State Reaction,
sc_atlas:29250,10.1140/epjb/e2013-30964-y,,2013,BaFe₂₋ₓCoₓAs₂,BaFe1.84Co0.16As2,17.5,midpoint,0.0,0.0,thin_film,Physical Vapor Deposition,LaAlO3
sc_atlas:29080,10.1140/epjb/e2014-40265-8,,2014,Ba(Fe₀.₉Ru₀.₁)₂As₂,BaFe1.8Ru0.2As2,14.5,zero,3.9,0.0,single_crystal,Flux Growth,
sc_atlas:29081,10.1140/epjb/e2014-40265-8,,2014,Ba(Fe₀.₉Ru₀.₁)₂As₂,BaFe1.8Ru0.2As2,15.0,zero,3.9,0.0,single_crystal,Flux Growth,
sc_atlas:29082,10.1140/epjb/e2014-40265-8,,2014,Ba(Fe₀.₉Ru₀.₁)₂As₂,BaFe1.8Ru0.2As2,17.0,zero,4.2,0.0,single_crystal,Flux Growth,
sc_atlas:29079,10.1140/epjb/e2014-40265-8,,2014,Ba(Fe₀.₉Ru₀.₁)₂As₂,BaFe1.8Ru0.2As2,23.0,onset,3.9,0.0,single_crystal,Flux Growth,
sc_atlas:12332,10.1140/epjb/e2014-50712-1,,2015,FeSe,FeSe,20.0,zero,4.0,0.0,thin_film,Physical Vapor Deposition; Nanofabrication & Exfoliation,MgO
sc_atlas:12331,10.1140/epjb/e2014-50712-1,,2015,FeSe,FeSe,37.0,onset,4.0,0.0,thin_film,Physical Vapor Deposition; Nanofabrication & Exfoliation,MgO
sc_atlas:12330,10.1140/epjb/e2014-50712-1,,2015,stoichiometric FeSe,FeSe,8.0,zero,0.0,0.0,thin_film,Physical Vapor Deposition; Nanofabrication & Exfoliation,MgO
sc_atlas:12333,10.1140/epjb/e2018-80714-8,,2018,Mo₀.₆₃Ru₀.₃₇,Mo0.63Ru0.37,7.0,midpoint,0.0,0.0,polycrystal,Solid-State Reaction,
sc_atlas:34710,10.1140/epjb/e2019-90488-0,,2019,strongly disordered NbN thin film,NbN,1.65,zero,0.0,0.0,thin_film,Physical Vapor Deposition,MgO
sc_atlas:15737,10.1140/epjst/e2010-01297-8,,2010,Nd2-xCexCuO4+δ,Nd1.85Ce0.15CuO4.01,23.5,midpoint,0.0,0.0,unknown,Melt Growth; Solid-State Reaction,
sc_atlas:15738,10.1140/epjst/e2010-01297-8,,2010,Nd2-xCexCuO4+δ,Nd1.85Ce0.15CuO4.01,23.6,midpoint,0.0,0.0,unknown,Melt Growth; Solid-State Reaction,
sc_atlas:15740,10.1140/epjst/e2010-01297-8,,2010,Pr2-xCexCuO4+δ,Pr1.85Ce0.15CuO4.01,25.0,midpoint,0.0,0.0,unknown,Melt Growth; Solid-State Reaction,
sc_atlas:15741,10.1140/epjst/e2010-01297-8,,2010,Pr2-xCexCuO4+δ,Pr1.85Ce0.15CuO4.01,25.5,midpoint,0.0,0.0,unknown,Melt Growth; Solid-State Reaction,
sc_atlas:15760,10.1140/epjst/e2010-01302-4,,2010,La2-xSrxCuO4,La1.75Sr0.25CuO4,12.0,unknown,0.0,0.0,unknown,Melt Growth,
sc_atlas:15759,10.1140/epjst/e2010-01302-4,,2010,La2-xSrxCuO4,La1.80Sr0.20CuO4,24.0,unknown,0.0,0.0,unknown,Melt Growth,
sc_atlas:15758,10.1140/epjst/e2010-01302-4,,2010,La2-xSrxCuO4,La1.83Sr0.17CuO4,39.0,unknown,0.0,0.0,unknown,Melt Growth,
sc_atlas:15757,10.1140/epjst/e2010-01302-4,,2010,La2-xSrxCuO4,La1.85Sr0.15CuO4,38.0,unknown,0.0,0.0,unknown,Melt Growth,
sc_atlas:15756,10.1140/epjst/e2010-01302-4,,2010,La2-xSrxCuO4,La1.90Sr0.10CuO4,25.0,unknown,0.0,0.0,unknown,Melt Growth,
sc_atlas:15755,10.1140/epjst/e2010-01302-4,,2010,La2-xSrxCuO4,La1.92Sr0.08CuO4,18.0,unknown,0.0,0.0,unknown,Melt Growth,
sc_atlas:15754,10.1140/epjst/e2010-01302-4,,2010,La2-xSrxCuO4,La1.95Sr0.05CuO4,5.0,onset,0.0,0.0,unknown,Melt Growth,
sc_atlas:34399,10.1140/epjst/e2019-800144-1,,2019,Ba(Fe₁₋ₓRhₓ)₂As₂,BaFe1.864Rh0.136As2,23.5,unknown,0.0,0.0,unknown,Flux Growth,
sc_atlas:12335,10.1142/s0217979210056062,,2010,(Bi₁.₆Pb₀.₄)Sr₂Ca₂Cu₃O₁₀,Bi1.6Pb0.4Sr2Ca2Cu3O10,104.0,zero,0.0,0.0,polycrystal,Solid-State Reaction,
sc_atlas:12336,10.1142/s0217979210056062,,2010,(Bi₁.₆Pb₀.₄)Sr₂Ca₂Cu₃O₁₀,Bi1.6Pb0.4Sr2Ca2Cu3O10,93.0,zero,0.0,0.0,polycrystal,Solid-State Reaction,
sc_atlas:12334,10.1142/s0217979210056062,,2010,(Bi₁.₆Pb₀.₄)Sr₂Ca₂Cu₃O₁₀,Bi1.6Pb0.4Sr2Ca2Cu3O10,98.0,zero,0.0,0.0,polycrystal,Solid-State Reaction,
sc_atlas:17128,10.1142/S0217979215500605,,2015,YBa2Cu3O7-x,YBa2Cu3O6.83,92.0,zero,0.0,0.0,polycrystal,Solid-State Reaction,
sc_atlas:17126,10.1142/S0217979215500605,,2015,YBa2Cu3O7-x,YBa2Cu3O6.83,97.0,onset,0.0,0.0,polycrystal,Solid-State Reaction,
sc_atlas:17129,10.1142/S0217979215500605,,2015,YBa2Cu3O7-x,YBa2Cu3O6.84,82.0,zero,0.0,0.0,polycrystal,Solid-State Reaction,
sc_atlas:17127,10.1142/S0217979215500605,,2015,YBa2Cu3O7-x,YBa2Cu3O6.84,92.0,onset,0.0,0.0,polycrystal,Solid-State Reaction,
sc_atlas:17133,10.1142/S0217979215500605,,2015,YBa3Cu4O9-x,YBa3Cu4O8.81,80.0,zero,0.0,0.0,polycrystal,Solid-State Reaction,
sc_atlas:17132,10.1142/S0217979215500605,,2015,YBa3Cu4O9-x,YBa3Cu4O8.81,83.0,zero,0.0,0.0,polycrystal,Solid-State Reaction,
sc_atlas:17131,10.1142/S0217979215500605,,2015,YBa3Cu4O9-x,YBa3Cu4O8.81,88.0,onset,0.0,0.0,polycrystal,Solid-State Reaction,
sc_atlas:17130,10.1142/S0217979215500605,,2015,YBa3Cu4O9-x,YBa3Cu4O8.81,93.0,onset,0.0,0.0,polycrystal,Solid-State Reaction,
sc_atlas:17137,10.1142/S0217979215500605,,2015,YBa4Cu5O11-x,YBa4Cu5O10.77,78.0,zero,0.0,0.0,polycrystal,Solid-State Reaction,
sc_atlas:17135,10.1142/S0217979215500605,,2015,YBa4Cu5O11-x,YBa4Cu5O10.77,89.0,onset,0.0,0.0,polycrystal,Solid-State Reaction,
sc_atlas:17136,10.1142/S0217979215500605,,2015,YBa4Cu5O11-x,YBa4Cu5O10.79,79.0,zero,0.0,0.0,polycrystal,Solid-State Reaction,
sc_atlas:17134,10.1142/S0217979215500605,,2015,YBa4Cu5O11-x,YBa4Cu5O10.79,91.0,onset,0.0,0.0,polycrystal,Solid-State Reaction,
sc_atlas:17141,10.1142/S0217979215500605,,2015,YBa5Cu6O13-x,YBa5Cu6O12.86,81.0,zero,0.0,0.0,polycrystal,Solid-State Reaction,
sc_atlas:17139,10.1142/S0217979215500605,,2015,YBa5Cu6O13-x,YBa5Cu6O12.86,85.0,onset,0.0,0.0,polycrystal,Solid-State Reaction,
sc_atlas:17140,10.1142/S0217979215500605,,2015,YBa5Cu6O13-x,YBa5Cu6O12.92,80.0,zero,0.0,0.0,polycrystal,Solid-State Reaction,
sc_atlas:17138,10.1142/S0217979215500605,,2015,YBa5Cu6O13-x,YBa5Cu6O12.92,85.0,onset,0.0,0.0,polycrystal,Solid-State Reaction,
sc_atlas:12354,10.1142/s0217979217500059,,2017,BaFe₂-ₓNiₓAs₂,BaFe1.85Ni0.15As2,13.2,onset,0.0,9.0,single_crystal,Flux Growth,
sc_atlas:12352,10.1142/s0217979217500059,,2017,BaFe₂-ₓNiₓAs₂,BaFe1.925Ni0.075As2,10.3,onset,0.0,9.0,single_crystal,Flux Growth,
sc_atlas:12350,10.1142/s0217979217500059,,2017,BaFe₂-ₓNiₓAs₂,BaFe1.935Ni0.065As2,10.8,onset,0.0,0.0,single_crystal,Flux Growth,
sc_atlas:12351,10.1142/s0217979217500059,,2017,BaFe₂-ₓNiₓAs₂,BaFe1.935Ni0.065As2,8.5,onset,0.0,9.0,single_crystal,Flux Growth,
sc_atlas:12353,10.1142/s0217979217500059,,2017,BaFe₂-ₓNiₓAs₂,BaFe1.9Ni0.1As2,19.1,onset,0.0,9.0,single_crystal,Flux Growth,
sc_atlas:12368,10.1142/s0217979218503605,,2018,polycrystalline Y₃₅₈,Y3Ba5Cu8O18,91.65,unknown,0.0,0.9,unknown,Solid-State Reaction,
sc_atlas:12365,10.1142/s0217979218503605,,2018,polycrystalline Y₃₅₈,Y3Ba5Cu8O18,91.72,unknown,0.0,0.5,unknown,Solid-State Reaction,
sc_atlas:12366,10.1142/s0217979218503605,,2018,polycrystalline Y₃₅₈,Y3Ba5Cu8O18,91.85,unknown,0.0,0.6,unknown,Solid-State Reaction,
sc_atlas:12364,10.1142/s0217979218503605,,2018,polycrystalline Y358,Y3Ba5Cu8O18,92.05,unknown,0.0,0.35,unknown,Solid-State Reaction,
sc_atlas:12363,10.1142/s0217979218503605,,2018,polycrystalline Y358,Y3Ba5Cu8O18,92.1,unknown,0.0,0.25,unknown,Solid-State Reaction,
sc_atlas:12362,10.1142/s0217979218503605,,2018,polycrystalline Y₃₅₈,Y3Ba5Cu8O18,92.23,unknown,0.0,0.15,unknown,Solid-State Reaction,
sc_atlas:12369,10.1142/s0217979218503605,,2018,polycrystalline Y358,Y3Ba5Cu8O18,92.25,unknown,0.0,1.0,unknown,Solid-State Reaction,
sc_atlas:12357,10.1142/s0217979218503605,,2018,polycrystalline Y358,Y3Ba5Cu8O18,92.28,unknown,0.0,0.025,unknown,Solid-State Reaction,
sc_atlas:12359,10.1142/s0217979218503605,,2018,polycrystalline Y358,Y3Ba5Cu8O18,92.29,unknown,0.0,0.05,unknown,Solid-State Reaction,
sc_atlas:12358,10.1142/s0217979218503605,,2018,polycrystalline Y₃₅₈,Y3Ba5Cu8O18,92.32,unknown,0.0,0.04,unknown,Solid-State Reaction,
sc_atlas:12356,10.1142/s0217979218503605,,2018,polycrystalline Y₃₅₈,Y3Ba5Cu8O18,92.35,unknown,0.0,0.005,unknown,Solid-State Reaction,
sc_atlas:12361,10.1142/s0217979218503605,,2018,polycrystalline Y358,Y3Ba5Cu8O18,92.36,unknown,0.0,0.1,unknown,Solid-State Reaction,
sc_atlas:12355,10.1142/s0217979218503605,,2018,polycrystalline Y₃₅₈,Y3Ba5Cu8O18,92.44,unknown,0.0,0.0,unknown,Solid-State Reaction,
sc_atlas:12370,10.1142/s0217979219502886,,2019,Pb₈₂Bi₁₈,Pb82Bi18,7.57,unknown,0.0,0.0,thin_film,Physical Vapor Deposition,SiO2/Si
sc_atlas:12371,10.1142/s0217979220500125,,2020,MgB₂,MgB2,38.8,onset,0.0,0.0,unknown,Solid-State Reaction,
sc_atlas:26469,10.1142/S0217984911025687,,2011,La₂CuO₄₊δ,La2CuO4.0315,20.0,unknown,0.0,0.0005,unknown,Solution-based synthesis/processing,
sc_atlas:26470,10.1142/S0217984911025687,,2011,La₂CuO₄₊δ,La2CuO4.0315,30.0,unknown,0.0,0.0005,unknown,Solution-based synthesis/processing,
sc_atlas:12379,10.1142/s0217984912501977,,2012,SmFe₀.₉Co₀.₁AsO,SmFe0.9Co0.1AsO,17.0,onset,0.0,0.0,polycrystal,Solid-State Reaction,
sc_atlas:12380,10.1142/s0217984912501977,,2012,SmFe₀.₉Co₀.₁AsO,SmFe0.9Co0.1AsO,17.2,onset,0.0,0.0,polycrystal,Solid-State Reaction,
sc_atlas:12382,10.1142/s0217984913500371,,2013,κ-(BEDT-TTF)₂Cu[N(CN)₂]Br,C22H16BrCuN3S16,10.1,onset,0.0,0.0005,unknown,unknown,
sc_atlas:12381,10.1142/s0217984913500371,,2013,κ-(BEDT-TTF)₂Cu[N(CN)₂]Br,C22H16BrCuN3S16,11.7,onset,0.0,0.0005,unknown,unknown,
sc_atlas:34146,10.1142/S0217984919501951,,2019,H₃S,H3S,149.0,zero,150.0,0.0,unknown,unknown,
sc_atlas:34144,10.1142/S0217984919501951,,2019,H₃S,H3S,150.0,zero,150.0,0.0,unknown,unknown,
sc_atlas:34145,10.1142/S0217984919501951,,2019,H₃S,H3S,157.0,zero,150.0,0.0,unknown,unknown,
sc_atlas:34150,10.1142/S0217984919501951,,2019,H₃S,H3S,163.0,onset,150.0,0.0,unknown,unknown,
sc_atlas:34148,10.1142/S0217984919501951,,2019,H₃S,H3S,165.0,onset,150.0,0.0,unknown,unknown,
sc_atlas:34151,10.1142/S0217984919501951,,2019,H₃S,H3S,171.0,onset,150.0,0.0,unknown,unknown,
sc_atlas:34149,10.1142/S0217984919501951,,2019,H₃S,H3S,172.0,onset,150.0,0.0,unknown,unknown,
sc_atlas:34158,10.1142/S0217984919501951,,2019,H₃S,H3S,181.9,onset,170.0,0.0,unknown,unknown,
sc_atlas:34154,10.1142/S0217984919501951,,2019,H₃S,H3S,182.0,zero,170.0,0.0,unknown,unknown,
sc_atlas:34152,10.1142/S0217984919501951,,2019,H₃S,H3S,182.5,zero,170.0,0.0,unknown,unknown,
sc_atlas:34156,10.1142/S0217984919501951,,2019,H₃S,H3S,185.2,onset,170.0,0.0,unknown,unknown,
sc_atlas:34153,10.1142/S0217984919501951,,2019,H₃S,H3S,187.0,zero,170.0,0.0,unknown,unknown,
sc_atlas:34155,10.1142/S0217984919501951,,2019,H₃S,H3S,188.0,zero,170.0,0.0,unknown,unknown,
sc_atlas:34157,10.1142/S0217984919501951,,2019,H₃S,H3S,189.0,onset,170.0,0.0,unknown,unknown,
sc_atlas:34159,10.1142/S0217984919501951,,2019,H₃S,H3S,190.0,onset,170.0,0.0,unknown,unknown,
sc_atlas:35150,10.1142/S0217984920400515,,2020,Fe₁₊ᵧTe₁₋ₓSeₓ,FeTe0.6Se0.4,14.5,onset,0.0,0.0,unknown,Melt Growth,
sc_atlas:35149,10.1142/S0217984920400515,,2020,Fe₁₊ᵧTe₁₋ₓSeₓ,FeTe0.7Se0.3,13.7,onset,0.0,0.0,unknown,Melt Growth,
sc_atlas:35147,10.1142/S0217984920400515,,2020,Fe₁₊ᵧTe₁₋ₓSeₓ,FeTe0.85Se0.15,12.1,onset,0.0,0.0,unknown,Melt Growth,
sc_atlas:35148,10.1142/S0217984920400515,,2020,Fe₁₊ᵧTe₁₋ₓSeₓ,FeTe0.8Se0.2,12.8,onset,0.0,0.0,unknown,Melt Growth,
sc_atlas:24964,10.1143/APEX.1.101702,,2008,SrFe₁.₈Co₀.₂As₂,SrFe1.8Co0.2As2,20.0,onset,0.0,0.0,thin_film,Physical Vapor Deposition,LSAT
sc_atlas:15297,10.1143/APEX.2.063007,,2009,(Ni2As2)(Sr4Sc2O6),Ni2As2Sr4Sc2O6,2.5,onset,0.0,0.0,polycrystal,Solid-State Reaction,
sc_atlas:15295,10.1143/APEX.2.063007,,2009,(Ni2As2)(Sr4Sc2O6),Ni2As2Sr4Sc2O6,2.7,zero,0.0,0.0,polycrystal,Solid-State Reaction,
sc_atlas:15296,10.1143/APEX.2.063007,,2009,(Ni2As2)(Sr4Sc2O6),Ni2As2Sr4Sc2O6,2.9,onset,0.0,0.0,polycrystal,Solid-State Reaction,
sc_atlas:15300,10.1143/APEX.2.063007,,2009,(Ni2P2)(Sr4Sc2O6),Ni2P2Sr4Sc2O6,3.2,onset,0.0,0.0,polycrystal,Solid-State Reaction,
sc_atlas:15298,10.1143/APEX.2.063007,,2009,(Ni2P2)(Sr4Sc2O6),Ni2P2Sr4Sc2O6,3.3,zero,0.0,0.0,polycrystal,Solid-State Reaction,
sc_atlas:15299,10.1143/APEX.2.063007,,2009,(Ni2P2)(Sr4Sc2O6),Ni2P2Sr4Sc2O6,3.6,onset,0.0,0.0,polycrystal,Solid-State Reaction,
sc_atlas:26359,10.1143/APEX.3.043102,,2010,FeSe₀.₅Te₀.₅,FeSe0.5Te0.5,6.6,zero,0.0,0.0,thin_film,Physical Vapor Deposition,SrTiO3
sc_atlas:26357,10.1143/APEX.3.043102,,2010,FeSe₀.₅Te₀.₅,FeSe0.5Te0.5,9.2,zero,0.0,0.0,thin_film,Physical Vapor Deposition,MgO
sc_atlas:26358,10.1143/APEX.3.043102,,2010,FeSe₀.₅Te₀.₅,FeSe0.5Te0.5,9.4,zero,0.0,0.0,thin_film,Physical Vapor Deposition,LaAlO3
sc_atlas:26362,10.1143/APEX.3.043102,,2010,FeSe₀.₅Te₀.₅,FeSe0.5Te0.5,9.5,zero,0.0,0.0,thin_film,Physical Vapor Deposition,MgO and LaAlO₃
sc_atlas:26501,10.1143/APEX.3.063101,,2010,BaFe₂₋ₓCoₓAs₂,BaFe1.84Co0.16As2,22.6,onset,0.0,0.0,unknown,Solid-State Reaction; Physical Vapor Deposition,"(La, Sr)(Al, Ta)O₃; (La, Sr)(Al, Ta)O3"
sc_atlas:26500,10.1143/APEX.3.063101,,2010,BaFe₂₋ₓCoₓAs₂,BaFe1.8Co0.2As2,20.2,onset,0.0,0.0,unknown,Solid-State Reaction; Physical Vapor Deposition,"(La, Sr)(Al, Ta)O₃; (La, Sr)(Al, Ta)O3"
sc_atlas:15663,10.1143/APEX.3.063102,,2010,(Fe2As2)(Ba4Sc3O7.5),Ba4Sc3Fe2As2O7.5,11.0,unknown,0.0,0.0,polycrystal,Solid-State Reaction,
sc_atlas:15664,10.1143/APEX.3.063102,,2010,(Fe2As2)(Ba4Sc3O7.5),Ba4Sc3Fe2As2O7.5,13.0,unknown,0.0,0.0,polycrystal,Solid-State Reaction,
