Repository: zhiyuliu0158-ui/occ-alignn-tc

# P-B-Occ-ALIGNN-full-Tc

Occupancy-aware ALIGNN-style graph neural network for superconducting critical temperature `Tc_K` regression.

本仓库只做一个任务：

```text
CIF + pressure_GPa + magnetic_field_T + field_direction + optional metadata -> Tc_K
```

不做 superconducting / non-superconducting 分类。

## 1. 模型简介

`PBOccALIGNNFullTc` 是一个纯 PyTorch 实现的 ALIGNN-style 图神经网络：

- bond graph 的 node 是 crystallographic site。
- bond graph 的 edge 是周期近邻 directed bond。
- line graph 的 node 是 directed bond。
- line graph 的 edge 是角度 `i-j-k`。
- 所有 scatter / aggregation 使用 `torch.index_add`，不依赖 `torch_scatter`、DGL、PyTorch Geometric 或官方 ALIGNN 包。
- 输出为 `logtc_mu`、`logtc_logvar` 和 `Tc_pred_K = exp(logtc_mu) - 1`。

File: data/sc-atlas-data.csv (part 49 of 62)
source_record_id,doi,source_title,source_year,formula_raw,formula_normalized,tc_value_k,tc_criterion,pressure_gpa,magnetic_field_t,sample_form,preparation_method,substrate
sc_atlas:15666,10.1143/APEX.3.063102,,2010,"(Fe2As2)(Sr4(Sc,Ti)3O8)",Sr4Sc1.5Ti1.5Fe2As2O8,22.0,unknown,0.0,0.0,polycrystal,Solid-State Reaction,
sc_atlas:15668,10.1143/APEX.3.063102,,2010,"(Fe2As2)(Sr4(Sc,Ti)3O8)",Sr4Sc1.8Ti1.2Fe2As2O8,10.0,zero,0.0,0.0,polycrystal,Solid-State Reaction,
sc_atlas:15665,10.1143/APEX.3.063102,,2010,"(Fe2As2)(Sr4(Sc,Ti)3O8)",Sr4Sc1.8Ti1.2Fe2As2O8,28.0,unknown,0.0,0.0,polycrystal,Solid-State Reaction,
sc_atlas:15667,10.1143/APEX.3.063102,,2010,"(Fe2As2)(Sr4(Sc,Ti)3O8)",Sr4Sc1.8Ti1.2Fe2As2O8,30.0,unknown,0.0,0.0,polycrystal,Solid-State Reaction,
sc_atlas:26570,10.1143/APEX.3.063103,,2010,"Fe₂As₂(Ca₄(Mg,Ti)₃O_y)",Fe2As2Ca4Mg0.75Ti2.25O7.5,42.0,zero,0.0,0.0,unknown,Solid-State Reaction,
sc_atlas:26568,10.1143/APEX.3.063103,,2010,"Fe₂As₂(Ca₄(Mg,Ti)₃O_y)",Fe2As2Ca4Mg0.75Ti2.25O7.5,43.0,onset,0.0,0.0001,unknown,Solid-State Reaction,
sc_atlas:26569,10.1143/APEX.3.063103,,2010,"Fe₂As₂(Ca₄(Mg,Ti)₃O_y)",Fe2As2Ca4Mg0.75Ti2.25O7.5,47.0,onset,0.0,0.0,unknown,Solid-State Reaction,
sc_atlas:27301,10.1143/APEX.4.043101,,2011,"(Ba,K)Fe₂As₂",Ba0.6K0.4Fe2As2,35.0,onset,0.0,0.0,unknown,Melt Growth; Solid-State Reaction,
sc_atlas:27348,10.1143/APEX.4.053101,,2011,FeSe₀.₅Te₀.₅,FeSe0.5Te0.5,15.2,zero,0.0,0.0,thin_film,Physical Vapor Deposition,CaF2
sc_atlas:27350,10.1143/APEX.4.053101,,2011,FeSe₀.₅Te₀.₅,FeSe0.5Te0.5,15.3,zero,0.0,0.0,thin_film,Physical Vapor Deposition,CaF2
sc_atlas:27347,10.1143/APEX.4.053101,,2011,FeSe₀.₅Te₀.₅,FeSe0.5Te0.5,16.1,midpoint,0.0,0.0,thin_film,Physical Vapor Deposition,CaF2
sc_atlas:27349,10.1143/APEX.4.053101,,2011,FeSe₀.₅Te₀.₅,FeSe0.5Te0.5,16.3,midpoint,0.0,0.0,thin_film,Physical Vapor Deposition,CaF2
sc_atlas:25986,10.1143/JJAP.49.023101,,2010,FeSe₀.₅Te₀.₅,FeSe0.5Te0.5,10.0,onset,0.0,0.0,thin_film,Physical Vapor Deposition; Nanofabrication & Exfoliation,MgO
sc_atlas:25974,10.1143/JJAP.49.023101,,2010,FeSe₀.₅Te₀.₅,FeSe0.5Te0.5,10.3,onset,0.0,0.0,thin_film,Physical Vapor Deposition; Nanofabrication & Exfoliation,MgO
sc_atlas:25984,10.1143/JJAP.49.023101,,2010,FeSe₀.₅Te₀.₅,FeSe0.5Te0.5,10.6,onset,0.0,0.0,thin_film,Physical Vapor Deposition; Nanofabrication & Exfoliation,MgO
sc_atlas:25976,10.1143/JJAP.49.023101,,2010,FeSe₀.₅Te₀.₅,FeSe0.5Te0.5,2.5,onset,0.0,0.0,thin_film,Physical Vapor Deposition; Nanofabrication & Exfoliation,LaSrAlO4
sc_atlas:25988,10.1143/JJAP.49.023101,,2010,FeSe₀.₅Te₀.₅,FeSe0.5Te0.5,2.7,onset,0.0,0.0,thin_film,Physical Vapor Deposition; Nanofabrication & Exfoliation,LaSrAlO4
sc_atlas:25971,10.1143/JJAP.49.023101,,2010,FeSe₀.₅Te₀.₅,FeSe0.5Te0.5,3.7,zero,0.0,0.0,thin_film,Physical Vapor Deposition; Nanofabrication & Exfoliation,MgO
sc_atlas:25990,10.1143/JJAP.49.023101,,2010,FeSe₀.₅Te₀.₅,FeSe0.5Te0.5,3.9,onset,0.0,0.0,thin_film,Physical Vapor Deposition; Nanofabrication & Exfoliation,LaSrAlO4
sc_atlas:25983,10.1143/JJAP.49.023101,,2010,FeSe₀.₅Te₀.₅,FeSe0.5Te0.5,4.8,zero,0.0,0.0,thin_film,Physical Vapor Deposition; Nanofabrication & Exfoliation,MgO
sc_atlas:25970,10.1143/JJAP.49.023101,,2010,FeSe₀.₅Te₀.₅,FeSe0.5Te0.5,5.0,onset,0.0,0.0,thin_film,Physical Vapor Deposition; Nanofabrication & Exfoliation,MgO
sc_atlas:25992,10.1143/JJAP.49.023101,,2010,FeSe₀.₅Te₀.₅,FeSe0.5Te0.5,5.4,onset,0.0,0.0,thin_film,Physical Vapor Deposition; Nanofabrication & Exfoliation,LaSrAlO4
sc_atlas:25973,10.1143/JJAP.49.023101,,2010,FeSe₀.₅Te₀.₅,FeSe0.5Te0.5,5.5,zero,0.0,0.0,thin_film,Physical Vapor Deposition; Nanofabrication & Exfoliation,MgO
sc_atlas:25978,10.1143/JJAP.49.023101,,2010,FeSe₀.₅Te₀.₅,FeSe0.5Te0.5,5.7,onset,0.0,0.0,thin_film,Physical Vapor Deposition; Nanofabrication & Exfoliation,LaSrAlO4
sc_atlas:25980,10.1143/JJAP.49.023101,,2010,FeSe₀.₅Te₀.₅,FeSe0.5Te0.5,6.4,onset,0.0,0.0,thin_film,Physical Vapor Deposition; Nanofabrication & Exfoliation,LaSrAlO4
sc_atlas:25972,10.1143/JJAP.49.023101,,2010,FeSe₀.₅Te₀.₅,FeSe0.5Te0.5,6.5,onset,0.0,0.0,thin_film,Physical Vapor Deposition; Nanofabrication & Exfoliation,MgO
sc_atlas:25987,10.1143/JJAP.49.023101,,2010,FeSe₀.₅Te₀.₅,FeSe0.5Te0.5,8.9,zero,0.0,0.0,thin_film,Physical Vapor Deposition; Nanofabrication & Exfoliation,MgO
sc_atlas:25985,10.1143/JJAP.49.023101,,2010,FeSe₀.₅Te₀.₅,FeSe0.5Te0.5,9.2,zero,0.0,0.0,thin_film,Physical Vapor Deposition; Nanofabrication & Exfoliation,MgO
sc_atlas:25975,10.1143/JJAP.49.023101,,2010,FeSe₀.₅Te₀.₅,FeSe0.5Te0.5,9.5,zero,0.0,0.0,thin_film,Physical Vapor Deposition; Nanofabrication & Exfoliation,MgO
sc_atlas:27509,10.1143/JJAP.51.010102,,2011,Fe₁₋ₓCoₓSe₀.₄Te₀.₆,Fe0.96Co0.04Se0.4Te0.6,11.0,unknown,0.0,0.0,unknown,Flux Growth,
sc_atlas:27508,10.1143/JJAP.51.010102,,2011,Fe₁₋ₓCoₓSe₀.₄Te₀.₆,FeSe0.4Te0.6,14.0,unknown,0.0,0.0,unknown,Flux Growth,
sc_atlas:28732,10.1143/JJAP.51.070207,,2012,9 vol% Si,Sn0.88Si0.12,6.1,onset,0.0,0.0,unknown,Physical Vapor Deposition,
sc_atlas:28733,10.1143/JJAP.51.070207,,2012,6 vol% Si,Sn0.92Si0.08,7.7,onset,0.0,0.01,unknown,Physical Vapor Deposition,
sc_atlas:14671,10.1143/JPSJ.76.073708,,2007,Ir2Ga9,Ir2Ga9,2.2,unknown,0.0,0.0,unknown,Melt Growth,
sc_atlas:14673,10.1143/JPSJ.76.073708,,2007,Rh2Ga9,Rh2Ga9,1.9,unknown,0.0,0.0,unknown,Melt Growth,
sc_atlas:24195,10.1143/JPSJ.76.093704,,2007,PrRu₄As₁₂,PrRu4As12,2.33,unknown,0.0,0.0,polycrystal,Solid-State Reaction,
sc_atlas:24167,10.1143/JPSJ.76.114708,,2007,CePt₃Si,CePt3Si,0.4,unknown,0.0,0.0,unknown,Melt Growth,
sc_atlas:24166,10.1143/JPSJ.76.114708,,2007,CePt₃Si,CePt3Si,0.63,zero,0.0,0.0,unknown,Melt Growth,
sc_atlas:24165,10.1143/JPSJ.76.114708,,2007,CePt₃Si,CePt3Si,0.75,unknown,0.0,0.0,unknown,Melt Growth,
sc_atlas:24183,10.1143/JPSJ.76.123705,,2007,κ-(ET₁₋ₓMTₓ)₂Cu(NCS)₂,C22H16CuN2S18,9.2,onset,0.0,0.0,unknown,Solution-based synthesis/processing,
sc_atlas:24301,10.1143/JPSJ.77.023707,,2007,UCoGe,UCoGe,0.55,midpoint,0.0,0.0,unknown,Melt Growth,
sc_atlas:24300,10.1143/JPSJ.77.023707,,2007,UCoGe,UCoGe,0.7,onset,0.0,0.0,unknown,Melt Growth,
sc_atlas:14814,10.1143/JPSJ.77.043704,,2008,CsOs2O6,CsOs2O6,3.3,onset,0.0,0.0,polycrystal,Solid-State Reaction,
sc_atlas:14815,10.1143/JPSJ.77.043704,,2008,CsOs2O6,CsOs2O6,8.8,onset,6.2,0.0,polycrystal,Solid-State Reaction,
sc_atlas:14817,10.1143/JPSJ.77.043704,,2008,KOs2O6,KOs2O6,10.0,onset,0.35,0.0,polycrystal,Solid-State Reaction,
sc_atlas:14819,10.1143/JPSJ.77.043704,,2008,KOs2O6,KOs2O6,9.4,onset,1.1,0.0,polycrystal,Solid-State Reaction,
sc_atlas:14816,10.1143/JPSJ.77.043704,,2008,KOs2O6,KOs2O6,9.6,onset,0.0,0.0,polycrystal,Solid-State Reaction,
sc_atlas:14820,10.1143/JPSJ.77.043704,,2008,RbOs2O6,RbOs2O6,6.3,onset,0.0,0.0,polycrystal,Solid-State Reaction,
sc_atlas:14821,10.1143/JPSJ.77.043704,,2008,RbOs2O6,RbOs2O6,8.8,onset,3.0,0.0,polycrystal,Solid-State Reaction,
sc_atlas:24465,10.1143/JPSJ.77.054710,,2008,La₂₋ₓSrₓCuO₄,La1.79Sr0.21CuO4,27.0,onset,0.0,0.0,unknown,Melt Growth,
sc_atlas:24464,10.1143/JPSJ.77.054710,,2008,La₂₋ₓSrₓCuO₄,La1.84Sr0.16CuO4,38.0,onset,0.0,0.0,unknown,Melt Growth,
sc_atlas:24463,10.1143/JPSJ.77.054710,,2008,La₂₋ₓSrₓCuO₄,La1.88Sr0.12CuO4,30.0,onset,0.0,0.0,unknown,Melt Growth,
sc_atlas:24462,10.1143/JPSJ.77.054710,,2008,La₂₋ₓSrₓCuO₄,La1.94Sr0.06CuO4,14.0,onset,0.0,0.0,unknown,Melt Growth,
sc_atlas:24544,10.1143/JPSJ.77.054712,,2008,(TMTSF)₂ClO₄,C20H24ClO4Se8,1.43,onset,0.0,0.0,unknown,unknown,
sc_atlas:24543,10.1143/JPSJ.77.054712,,2008,(TMTSF)₂ClO₄,C20H24ClO4Se8,1.45,onset,0.0,0.0,unknown,unknown,
sc_atlas:24486,10.1143/JPSJ.77.063703,,2008,NaₓCoO₂·yH₂O,Na0.3CoH2.6O3.3,3.5,onset,0.0,1.157,unknown,Melt Growth,
sc_atlas:24484,10.1143/JPSJ.77.063703,,2008,NaₓCoO₂·yH₂O,Na0.3CoH2.6O3.3,4.5,unknown,0.0,0.0,unknown,Melt Growth,
sc_atlas:24485,10.1143/JPSJ.77.063703,,2008,NaₓCoO₂·yH₂O,Na0.3CoH2.6O3.3,4.7,unknown,0.0,0.0,unknown,Melt Growth,
sc_atlas:24650,10.1143/JPSJ.77.063708,,2008,La(O₁₋ₓFₓ)FeAs,LaO0.93F0.07FeAs,24.0,midpoint,0.0,0.0,polycrystal,Solid-State Reaction,
sc_atlas:24651,10.1143/JPSJ.77.063708,,2008,La(O₁₋ₓFₓ)FeAs,LaO0.93F0.07FeAs,32.0,onset,0.0,0.0,polycrystal,Solid-State Reaction,
sc_atlas:24601,10.1143/JPSJ.77.073701,,2008,La(O₁₋ₓFₓ)FeAs,LaO0.89F0.11FeAs,22.7,onset,0.0,0.0,polycrystal,Solid-State Reaction,
sc_atlas:24600,10.1143/JPSJ.77.073701,,2008,La(O₁₋ₓFₓ)FeAs,LaO0.96F0.04FeAs,17.5,onset,0.0,0.0,polycrystal,Solid-State Reaction,
sc_atlas:24536,10.1143/JPSJ.77.073703,,2008,UCoGe,UCoGe,0.75,midpoint,0.8,0.0,unknown,Melt Growth,
sc_atlas:24535,10.1143/JPSJ.77.073703,,2008,UCoGe,UCoGe,0.8,onset,0.0,0.0,unknown,Melt Growth,
sc_atlas:14970,10.1143/JPSJ.77.083704,,2008,LaFeAsO1-y,LaFeAsO0.88,28.0,unknown,0.0,0.0005,polycrystal,Solid-State Reaction,
sc_atlas:14973,10.1143/JPSJ.77.083704,,2008,NdFeAsO1-y,NdFeAsO0.83,51.0,unknown,0.0,0.0005,polycrystal,Solid-State Reaction,
sc_atlas:14972,10.1143/JPSJ.77.083704,,2008,NdFeAsO1-y,NdFeAsO0.86,44.0,unknown,0.0,0.0005,polycrystal,Solid-State Reaction,
sc_atlas:14971,10.1143/JPSJ.77.083704,,2008,NdFeAsO1-y,NdFeAsO0.92,35.0,unknown,0.0,0.0005,polycrystal,Solid-State Reaction,
sc_atlas:14952,10.1143/JPSJ.77.093704,,2008,LaFeAsO0.6,LaFeAsO0.6,28.0,onset,0.0,0.0,polycrystal,Solid-State Reaction,
sc_atlas:14953,10.1143/JPSJ.77.093704,,2008,LaFeAsO0.75,LaFeAsO0.75,20.0,onset,0.0,0.0,polycrystal,Solid-State Reaction,
sc_atlas:14954,10.1143/JPSJ.77.093704,,2008,NdFeAsO0.6,NdFeAsO0.6,53.0,onset,0.0,0.0,polycrystal,Solid-State Reaction,
sc_atlas:24987,10.1143/JPSJ.77.094709,,2008,URhGe,URhGe,0.25,midpoint,0.0,0.0,unknown,Melt Growth,
sc_atlas:24988,10.1143/JPSJ.77.094709,,2008,URhGe,URhGe,0.33,midpoint,0.0,13.3,unknown,Melt Growth,
sc_atlas:24754,10.1143/JPSJ.77.094715,,2008,non-doped LaFePO,LaFePO,3.3,unknown,0.0,0.0,unknown,Solid-State Reaction,
sc_atlas:24755,10.1143/JPSJ.77.094715,,2008,F-doped LaFePO (LaFePO₀.₉₄F₀.₀₆),LaFePO0.94F0.06,5.8,unknown,0.0,0.0,unknown,Solid-State Reaction,
sc_atlas:24756,10.1143/JPSJ.77.094715,,2008,F-doped LaFePO,LaFePO0.94F0.06,7.16,unknown,0.0,0.0,unknown,Solid-State Reaction,
sc_atlas:24792,10.1143/JPSJ.77.103703,,2008,LaFeAsO₁₋ₓFₓ,LaFeAsO0.94F0.06,18.0,onset,0.0,0.001,unknown,unknown,
sc_atlas:24865,10.1143/JPSJ.77.103704,,2008,LaFe₁₋ᵧCoᵧAsO₁₋ₓFₓ (x=0.11),LaFeAsO0.89F0.11,28.0,unknown,0.0,0.0,unknown,Solid-State Reaction,
sc_atlas:24949,10.1143/JPSJ.77.103705,,2008,BaFe₁.₈Co₀.₂As₂,BaFe1.8Co0.2As2,16.0,midpoint,0.0,7.7,unknown,unknown,
sc_atlas:24950,10.1143/JPSJ.77.103705,,2008,BaFe₁.₈Co₀.₂As₂,BaFe1.8Co0.2As2,18.8,midpoint,0.0,7.7,unknown,unknown,
sc_atlas:24948,10.1143/JPSJ.77.103705,,2008,BaFe₁.₈Co₀.₂As₂,BaFe1.8Co0.2As2,22.0,unknown,0.0,0.0,unknown,unknown,
sc_atlas:25020,10.1143/JPSJ.77.103710,,2008,CeNiGe₃,CeNiGe3,0.11,onset,2.0,0.0,unknown,unknown,
sc_atlas:25019,10.1143/JPSJ.77.103710,,2008,CeNiGe₃,CeNiGe3,0.2,onset,2.8,0.0,unknown,unknown,
sc_atlas:25021,10.1143/JPSJ.77.103710,,2008,CeNiGe₃,CeNiGe3,0.3,unknown,0.0,0.0,unknown,unknown,
sc_atlas:24947,10.1143/JPSJ.77.103712,,2008,NdFeAsO₀.₈₅,NdFeAsO0.85,52.0,onset,0.0,0.0,polycrystal,Solid-State Reaction,
sc_atlas:24915,10.1143/JPSJ.77.113703,,2008,FeSe,FeSe0.92,27.0,onset,1.48,0.0,polycrystal,Solid-State Reaction,
sc_atlas:24916,10.1143/JPSJ.77.113703,,2008,FeSe,FeSe0.92,6.0,unknown,0.0,7.0,polycrystal,Solid-State Reaction,
sc_atlas:24917,10.1143/JPSJ.77.113703,,2008,FeSe,FeSe0.92,7.0,unknown,0.0,2.0,polycrystal,Solid-State Reaction,
sc_atlas:24914,10.1143/JPSJ.77.113703,,2008,FeSe,FeSe0.92,8.0,zero,0.0,0.0,polycrystal,Solid-State Reaction,
sc_atlas:25095,10.1143/JPSJ.77.113709,,2008,SrFe₁₋ₓCoₓAsF,SrFe0.875Co0.125AsF,4.0,midpoint,0.0,0.0,unknown,Solid-State Reaction,
sc_atlas:25074,10.1143/JPSJ.77.113712,,2008,polycrystalline LaFeAsO,LaFeAsO,21.0,onset,12.0,0.0,unknown,Solid-State Reaction,
sc_atlas:25058,10.1143/JPSJ.78.013701,,2009,LaFeAsO₀.₇,LaFeAsO0.7,20.0,unknown,0.0,11.97,polycrystal,Solid-State Reaction,
sc_atlas:25059,10.1143/JPSJ.78.013701,,2009,LaFeAsO₀.₇,LaFeAsO0.7,24.0,unknown,0.0,6.309,polycrystal,Solid-State Reaction,
sc_atlas:25057,10.1143/JPSJ.78.013701,,2009,LaFeAsO₀.₇,LaFeAsO0.7,28.0,onset,0.0,0.0,polycrystal,Solid-State Reaction,
sc_atlas:24797,10.1143/JPSJ.78.013708,,2009,NdFeAsO₀.₉₄F₀.₀₆,NdFeAsO0.94F0.06,48.0,midpoint,0.0,0.0,polycrystal,Solid-State Reaction,
sc_atlas:24796,10.1143/JPSJ.78.013708,,2009,NdFeAsO₀.₉₄F₀.₀₆,NdFeAsO0.94F0.06,51.0,onset,0.0,0.0,polycrystal,Solid-State Reaction,
sc_atlas:25122,10.1143/JPSJ.78.013709,,2009,SrFe₂As₂,SrFe2As2,27.0,zero,4.15,8.0,single_crystal,Flux Growth,
sc_atlas:25121,10.1143/JPSJ.78.013709,,2009,SrFe₂As₂,SrFe2As2,30.0,zero,4.15,0.0,single_crystal,Flux Growth,
sc_atlas:25120,10.1143/JPSJ.78.013709,,2009,SrFe₂As₂,SrFe2As2,34.1,zero,3.77,0.0,single_crystal,Flux Growth,
sc_atlas:25159,10.1143/JPSJ.78.013711,,2009,Ba(Fe₁₋ₓCoₓ)₂As₂,BaFe1.79Co0.21As2,15.0,unknown,0.0,0.0,single_crystal,Flux Growth,
sc_atlas:25158,10.1143/JPSJ.78.013711,,2009,Ba(Fe₁₋ₓCoₓ)₂As₂,BaFe1.84Co0.16As2,22.0,unknown,0.0,0.0,single_crystal,Flux Growth,
sc_atlas:25167,10.1143/JPSJ.78.014705,,2009,CePt₃Si,CePt3Si,0.35,unknown,0.0,0.96,single_crystal,Melt Growth,
sc_atlas:25165,10.1143/JPSJ.78.014705,,2009,CePt₃Si,CePt3Si,0.46,unknown,0.0,0.0,single_crystal,Melt Growth,
sc_atlas:25166,10.1143/JPSJ.78.014705,,2009,CePt₃Si,CePt3Si,0.75,unknown,0.0,0.0,single_crystal,Melt Growth,
sc_atlas:25023,10.1143/JPSJ.78.023701,,2008,LaFePO,LaFePO,5.8,onset,0.0,0.0,unknown,unknown,
sc_atlas:25024,10.1143/JPSJ.78.023701,,2008,LaFePO,LaFePO,8.8,onset,0.8,0.0,unknown,unknown,
sc_atlas:25191,10.1143/JPSJ.78.023702,,2008,Ba(Fe₁₋ₓCoₓ)₂As₂,BaFe1.8Co0.2As2,24.0,onset,0.0,0.0005,unknown,Flux Growth,
sc_atlas:25192,10.1143/JPSJ.78.023702,,2008,Ba(Fe₁₋ₓCoₓ)₂As₂,BaFe1.8Co0.2As2,25.0,onset,0.0,0.0,unknown,Flux Growth,
sc_atlas:17932,10.1143/JPSJ.78.023706,,2009,BaIr2P2,BaIr2P2,2.1,zero,0.0,0.0,unknown,Solid-State Reaction,
sc_atlas:17933,10.1143/JPSJ.78.023706,,2009,BaRh2P2,BaRh2P2,1.0,zero,0.0,0.0,unknown,Solid-State Reaction,
sc_atlas:25221,10.1143/JPSJ.78.023709,,2009,LaFeAsO₁₋ₓFₓ,LaFeAsO0.86F0.14,19.0,unknown,0.0,0.0,unknown,unknown,
sc_atlas:25222,10.1143/JPSJ.78.023709,,2009,LaFeAsO₁₋ₓFₓ,LaFeAsO0.86F0.14,40.0,unknown,3.0,0.0,unknown,unknown,
sc_atlas:25223,10.1143/JPSJ.78.023709,,2009,LaFeAsO₁₋ₓFₓ,LaFeAsO0.86F0.14,43.0,unknown,5.0,0.0,unknown,unknown,
sc_atlas:25254,10.1143/JPSJ.78.023710,,2009,Ba₁₋ₓKₓFe₂As₂,Ba0.6K0.4Fe2As2,38.0,onset,0.0,0.0,unknown,Solid-State Reaction,
sc_atlas:25081,10.1143/JPSJ.78.025001,,2009,SrFe₂As₂,SrFe2As2,25.0,onset,8.0,0.0,polycrystal,Solid-State Reaction,
sc_atlas:25080,10.1143/JPSJ.78.025001,,2009,SrFe₂As₂,SrFe2As2,38.0,onset,2.0,0.0,polycrystal,Solid-State Reaction,
sc_atlas:25264,10.1143/JPSJ.78.025003,,2008,Ir₂Ga₉,Ir2Ga9,2.2,unknown,0.0,0.0,single_crystal,Flux Growth,
sc_atlas:25217,10.1143/JPSJ.78.033702,,2008,ZnN_yNi₃,ZnNi3N,3.0,onset,0.0,0.0,unknown,Solid-State Reaction,
sc_atlas:25295,10.1143/JPSJ.78.033704,,2009,Ba₁₋ₓKₓFe₂As₂,Ba0.6K0.4Fe2As2,35.0,unknown,0.0,5.97,polycrystal,Solid-State Reaction,
sc_atlas:25155,10.1143/JPSJ.78.034708,,2009,FeSe,FeSe0.92,27.0,onset,1.48,0.0,unknown,Solid-State Reaction,
sc_atlas:25154,10.1143/JPSJ.78.034708,,2009,FeSe,FeSe0.92,8.0,unknown,0.0,0.0,unknown,Solid-State Reaction,
sc_atlas:15157,10.1143/JPSJ.78.034712,,2008,CeFeAsO1-y,CeFeAsO0.7,35.5,zero,0.0,0.0,polycrystal,Solid-State Reaction,
sc_atlas:15154,10.1143/JPSJ.78.034712,,2008,CeFeAsO1-y,CeFeAsO0.7,38.5,onset,0.0,0.0,polycrystal,Solid-State Reaction,
sc_atlas:15156,10.1143/JPSJ.78.034712,,2008,CeFeAsO1-y,CeFeAsO0.7,40.2,midpoint,0.0,0.0,polycrystal,Solid-State Reaction,
sc_atlas:15155,10.1143/JPSJ.78.034712,,2008,CeFeAsO1-y,CeFeAsO0.7,41.2,onset,0.0,0.0,polycrystal,Solid-State Reaction,
sc_atlas:15161,10.1143/JPSJ.78.034712,,2008,DyFeAsO1-y,DyFeAsO0.7,49.8,zero,0.0,0.0,polycrystal,Solid-State Reaction,
sc_atlas:15158,10.1143/JPSJ.78.034712,,2008,DyFeAsO1-y,DyFeAsO0.7,51.2,onset,0.0,0.0,polycrystal,Solid-State Reaction,
sc_atlas:15159,10.1143/JPSJ.78.034712,,2008,DyFeAsO1-y,DyFeAsO0.7,51.6,onset,0.0,0.0,polycrystal,Solid-State Reaction,
sc_atlas:15165,10.1143/JPSJ.78.034712,,2008,GdFeAsO1-y,GdFeAsO0.7,52.4,zero,0.0,0.0,polycrystal,Solid-State Reaction,
sc_atlas:15162,10.1143/JPSJ.78.034712,,2008,GdFeAsO1-y,GdFeAsO0.7,53.5,onset,0.0,0.0,polycrystal,Solid-State Reaction,
sc_atlas:15164,10.1143/JPSJ.78.034712,,2008,GdFeAsO1-y,GdFeAsO0.7,53.6,midpoint,0.0,0.0,polycrystal,Solid-State Reaction,
sc_atlas:15163,10.1143/JPSJ.78.034712,,2008,GdFeAsO1-y,GdFeAsO0.7,54.0,onset,0.0,0.0,polycrystal,Solid-State Reaction,
sc_atlas:15169,10.1143/JPSJ.78.034712,,2008,LaFeAsO1-y,LaFeAsO0.7,26.2,zero,0.0,0.0,polycrystal,Solid-State Reaction,
sc_atlas:15166,10.1143/JPSJ.78.034712,,2008,LaFeAsO1-y,LaFeAsO0.7,27.8,onset,0.0,0.0,polycrystal,Solid-State Reaction,
sc_atlas:15168,10.1143/JPSJ.78.034712,,2008,LaFeAsO1-y,LaFeAsO0.7,28.4,midpoint,0.0,0.0,polycrystal,Solid-State Reaction,
sc_atlas:15167,10.1143/JPSJ.78.034712,,2008,LaFeAsO1-y,LaFeAsO0.7,29.0,onset,0.0,0.0,polycrystal,Solid-State Reaction,
sc_atlas:15173,10.1143/JPSJ.78.034712,,2008,NdFeAsO1-y,NdFeAsO0.7,52.1,zero,0.0,0.0,polycrystal,Solid-State Reaction,
sc_atlas:15170,10.1143/JPSJ.78.034712,,2008,NdFeAsO1-y,NdFeAsO0.7,53.0,onset,0.0,0.0,polycrystal,Solid-State Reaction,
sc_atlas:15172,10.1143/JPSJ.78.034712,,2008,NdFeAsO1-y,NdFeAsO0.7,53.7,midpoint,0.0,0.0,polycrystal,Solid-State Reaction,
sc_atlas:15171,10.1143/JPSJ.78.034712,,2008,NdFeAsO1-y,NdFeAsO0.7,54.3,onset,0.0,0.0,polycrystal,Solid-State Reaction,
sc_atlas:15177,10.1143/JPSJ.78.034712,,2008,PrFeAsO1-y,PrFeAsO0.7,46.0,zero,0.0,0.0,polycrystal,Solid-State Reaction,
sc_atlas:15174,10.1143/JPSJ.78.034712,,2008,PrFeAsO1-y,PrFeAsO0.7,48.1,onset,0.0,0.0,polycrystal,Solid-State Reaction,
sc_atlas:15176,10.1143/JPSJ.78.034712,,2008,PrFeAsO1-y,PrFeAsO0.7,48.5,midpoint,0.0,0.0,polycrystal,Solid-State Reaction,
sc_atlas:15175,10.1143/JPSJ.78.034712,,2008,PrFeAsO1-y,PrFeAsO0.7,49.2,onset,0.0,0.0,polycrystal,Solid-State Reaction,
sc_atlas:15181,10.1143/JPSJ.78.034712,,2008,SmFeAsO1-y,SmFeAsO0.7,50.5,zero,0.0,0.0,polycrystal,Solid-State Reaction,
sc_atlas:15180,10.1143/JPSJ.78.034712,,2008,SmFeAsO1-y,SmFeAsO0.7,52.1,midpoint,0.0,0.0,polycrystal,Solid-State Reaction,
sc_atlas:15178,10.1143/JPSJ.78.034712,,2008,SmFeAsO1-y,SmFeAsO0.7,52.5,onset,0.0,0.0,polycrystal,Solid-State Reaction,
sc_atlas:15179,10.1143/JPSJ.78.034712,,2008,SmFeAsO1-y,SmFeAsO0.7,53.3,onset,0.0,0.0,polycrystal,Solid-State Reaction,
sc_atlas:15185,10.1143/JPSJ.78.034712,,2008,TbFeAsO1-y,TbFeAsO0.7,50.2,zero,0.0,0.0,polycrystal,Solid-State Reaction,
sc_atlas:15184,10.1143/JPSJ.78.034712,,2008,TbFeAsO1-y,TbFeAsO0.7,52.2,midpoint,0.0,0.0,polycrystal,Solid-State Reaction,
sc_atlas:15182,10.1143/JPSJ.78.034712,,2008,TbFeAsO1-y,TbFeAsO0.7,52.4,onset,0.0,0.0,polycrystal,Solid-State Reaction,
sc_atlas:15183,10.1143/JPSJ.78.034712,,2008,TbFeAsO1-y,TbFeAsO0.7,52.6,onset,0.0,0.0,polycrystal,Solid-State Reaction,
sc_atlas:25487,10.1143/JPSJ.78.063702,,2009,KFe₂As₂,KFe2As2,2.79,midpoint,0.0,0.0,single_crystal,Flux Growth,
sc_atlas:25622,10.1143/JPSJ.78.063703,,2009,URhGe,URhGe,0.25,midpoint,0.0,0.0,unknown,Melt Growth,
sc_atlas:25459,10.1143/JPSJ.78.063704,,2009,FeSe₀.₉₂,FeSe0.92,21.0,zero,3.6,0.0,polycrystal,Solid-State Reaction,
sc_atlas:25460,10.1143/JPSJ.78.063704,,2009,FeSe₀.₉₂,FeSe0.92,37.0,onset,4.15,0.0,polycrystal,Solid-State Reaction,
sc_atlas:25458,10.1143/JPSJ.78.063704,,2009,FeSe,FeSe0.92,8.0,zero,0.0,0.0,polycrystal,Solid-State Reaction,
sc_atlas:15375,10.1143/JPSJ.78.064702,,2009,CsOs2O6,CsOs2O6,3.25,zero,0.0,0.0,polycrystal,Solid-State Reaction; Chemical Vapor Transport,
sc_atlas:15377,10.1143/JPSJ.78.064702,,2009,CsOs2O6,CsOs2O6,3.36,onset,0.0,0.0,polycrystal,Solid-State Reaction; Chemical Vapor Transport,
sc_atlas:15378,10.1143/JPSJ.78.064702,,2009,KOs2O6,KOs2O6,9.6,unknown,0.0,0.0,polycrystal,unknown,
sc_atlas:15381,10.1143/JPSJ.78.064702,,2009,RbOs2O6,RbOs2O6,6.24,onset,0.0,0.0,polycrystal,Solid-State Reaction; Chemical Vapor Transport,
sc_atlas:15379,10.1143/JPSJ.78.064702,,2009,RbOs2O6,RbOs2O6,6.26,zero,0.0,0.0,polycrystal,Solid-State Reaction; Chemical Vapor Transport,
sc_atlas:15380,10.1143/JPSJ.78.064702,,2009,RbOs2O6,RbOs2O6,6.28,unknown,0.0,0.0,polycrystal,Solid-State Reaction; Chemical Vapor Transport,
sc_atlas:25330,10.1143/JPSJ.78.064705,,2009,Ba₂Ca₃Cu₄O₈(FyO₁₋y)₂,Ba2Ca3Cu4O8.4F1.6,77.0,onset,0.0,0.0,polycrystal,Solid-State Reaction,
sc_atlas:25329,10.1143/JPSJ.78.064705,,2009,Ba₂Ca₃Cu₄O₈(FyO₁₋y)₂,Ba2Ca3Cu4O8.6F1.4,91.0,onset,0.0,0.0,polycrystal,Solid-State Reaction,
sc_atlas:25328,10.1143/JPSJ.78.064705,,2009,Ba₂Ca₃Cu₄O₈(FyO₁₋y)₂,Ba2Ca3Cu4O8.8F1.2,102.0,onset,0.0,0.0,polycrystal,Solid-State Reaction,
sc_atlas:25332,10.1143/JPSJ.78.064705,,2009,Ba₂Ca₃Cu₄O₈(FyO₁₋y)₂,Ba2Ca3Cu4O8.8F1.2,70.0,unknown,0.0,0.0,polycrystal,Solid-State Reaction,
sc_atlas:25331,10.1143/JPSJ.78.064705,,2009,Ba₂Ca₃Cu₄O₈(FyO₁₋y)₂,Ba2Ca3Cu4O8F2,55.0,onset,0.0,0.0,polycrystal,Solid-State Reaction,
sc_atlas:25652,10.1143/JPSJ.78.073705,,2009,Ba(Fe₁₋ₓCoₓ)₂As₂,BaFe1.86Co0.14As2,25.0,unknown,0.0,0.0,unknown,Flux Growth,
sc_atlas:25610,10.1143/JPSJ.78.073706,,2009,SrFe₂As₂,SrFe2As2,32.0,zero,5.0,0.0,single_crystal,Flux Growth,
sc_atlas:15083,10.1143/JPSJ.78.074712,,2009,Fe1-xCoxSe,Fe0.95Co0.05Se,10.0,onset,0.0,0.0,polycrystal,Solid-State Reaction,
sc_atlas:15085,10.1143/JPSJ.78.074712,,2009,Fe1-xNixSe,Fe0.95Ni0.05Se,10.0,onset,0.0,0.0,polycrystal,Solid-State Reaction,
sc_atlas:15084,10.1143/JPSJ.78.074712,,2009,Fe1-xCoxSe,Fe0.9Co0.1Se,5.0,onset,0.0,0.0,polycrystal,Solid-State Reaction,
sc_atlas:15090,10.1143/JPSJ.78.074712,,2009,FeSe1-xTex,FeSe0.25Te0.75,11.8,zero,0.0,0.0,polycrystal,Solid-State Reaction,
sc_atlas:15093,10.1143/JPSJ.78.074712,,2009,FeSe1-xTex,FeSe0.25Te0.75,9.5,unknown,0.0,0.0,polycrystal,Solid-State Reaction,
sc_atlas:15092,10.1143/JPSJ.78.074712,,2009,FeSe1-xTex,FeSe0.5Te0.5,10.5,unknown,0.0,0.0,polycrystal,Solid-State Reaction,
sc_atlas:15091,10.1143/JPSJ.78.074712,,2009,FeSe1-xTex,FeSe0.75Te0.25,13.5,unknown,0.0,0.0,polycrystal,Solid-State Reaction,
sc_atlas:15089,10.1143/JPSJ.78.074712,,2009,FeSe1-xTex,FeSe0.75Te0.25,15.3,onset,0.0,0.0,polycrystal,Solid-State Reaction,
sc_atlas:15086,10.1143/JPSJ.78.074712,,2009,FeSe1-xSx,FeSe0.8S0.2,15.5,onset,0.0,0.0,polycrystal,Solid-State Reaction,
sc_atlas:15088,10.1143/JPSJ.78.074712,,2009,FeSe1-xSx,FeSe0.8S0.2,9.9,unknown,0.0,0.0,polycrystal,Solid-State Reaction,
sc_atlas:15087,10.1143/JPSJ.78.074712,,2009,FeSe1-xSx,FeSe0.9S0.1,8.6,unknown,0.0,0.0,polycrystal,Solid-State Reaction,
sc_atlas:25563,10.1143/JPSJ.78.083701,,2009,EuFe₂As₂,EuFe2As2,27.0,zero,2.8000000000000003,0.0,unknown,Melt Growth,
sc_atlas:25561,10.1143/JPSJ.78.083701,,2009,EuFe₂As₂,EuFe2As2,29.0,onset,2.9000000000000004,0.0,unknown,Melt Growth,
sc_atlas:25560,10.1143/JPSJ.78.083701,,2009,EuFe₂As₂,EuFe2As2,31.0,onset,2.8000000000000003,0.0,unknown,Melt Growth,
sc_atlas:25596,10.1143/JPSJ.78.083702,,2009,SrFe₂As₂,SrFe2As2,30.1,zero,4.47,0.0,single_crystal,Flux Growth,
sc_atlas:25595,10.1143/JPSJ.78.083702,,2009,SrFe₂As₂,SrFe2As2,34.0,zero,3.5,0.0,single_crystal,Flux Growth,
sc_atlas:25698,10.1143/JPSJ.78.083712,,2009,KFe₂As₂,KFe2As2,3.4,midpoint,0.0,0.0,polycrystal,Solid-State Reaction,
sc_atlas:25696,10.1143/JPSJ.78.083712,,2009,KFe₂As₂,KFe2As2,3.5,zero,0.0,0.0,polycrystal,Solid-State Reaction,
sc_atlas:25695,10.1143/JPSJ.78.083712,,2009,KFe₂As₂,KFe2As2,4.0,onset,0.0,0.0,polycrystal,Solid-State Reaction,
sc_atlas:25587,10.1143/JPSJ.78.084717,,2009,LaFeAsO₁₋ᵧ,LaFeAsO0.6,22.0,onset,0.0,0.0,polycrystal,Solid-State Reaction,
sc_atlas:25586,10.1143/JPSJ.78.084717,,2009,LaFeAsO₁₋ᵧ,LaFeAsO0.7,28.0,onset,0.0,0.0,polycrystal,Solid-State Reaction,
sc_atlas:25529,10.1143/JPSJ.78.084719,,2009,BaFe₁.₈₄Co₀.₁₆As₂,BaFe1.84Co0.16As2,22.0,midpoint,0.0,0.0,single_crystal,Flux Growth,
sc_atlas:25669,10.1143/JPSJ.78.093703,,2009,FeSe₁.₀,FeSe,10.0,onset,0.54,0.002,polycrystal,Solid-State Reaction,
sc_atlas:25672,10.1143/JPSJ.78.093703,,2009,FeSe₁.₀,FeSe,10.5,onset,1.42,0.0,polycrystal,Solid-State Reaction,
sc_atlas:25670,10.1143/JPSJ.78.093703,,2009,FeSe₁.₀,FeSe,11.0,onset,0.82,0.0,polycrystal,Solid-State Reaction,
sc_atlas:25673,10.1143/JPSJ.78.093703,,2009,FeSe₁.₀,FeSe,12.5,onset,1.64,0.002,polycrystal,Solid-State Reaction,
sc_atlas:25674,10.1143/JPSJ.78.093703,,2009,FeSe₁.₀,FeSe,25.0,onset,3.14,0.002,polycrystal,Solid-State Reaction,
sc_atlas:25668,10.1143/JPSJ.78.093703,,2009,FeSe₁.₀,FeSe,7.0,onset,0.0,0.0,polycrystal,Solid-State Reaction,
sc_atlas:25677,10.1143/JPSJ.78.093703,,2009,FeSe₀.₈,FeSe0.8,11.5,onset,0.96,0.0,polycrystal,Solid-State Reaction,
sc_atlas:25678,10.1143/JPSJ.78.093703,,2009,FeSe₀.₈,FeSe0.8,21.0,onset,3.6,0.0,polycrystal,Solid-State Reaction,
sc_atlas:25676,10.1143/JPSJ.78.093703,,2009,FeSe₀.₈,FeSe0.8,7.0,onset,0.0,0.0,polycrystal,Solid-State Reaction,
sc_atlas:25613,10.1143/JPSJ.78.103702,,2009,Ba₀.₆K₀.₄Fe₂As₂,Ba0.6K0.4Fe2As2,38.0,unknown,0.0,0.0,unknown,Solid-State Reaction,
sc_atlas:15363,10.1143/JPSJ.78.103705,,2009,Sr2RuO4,Sr2RuO4,1.3,unknown,0.0,0.0,bulk,Melt Growth,
sc_atlas:15362,10.1143/JPSJ.78.103705,,2009,Sr2RuO4,Sr2RuO4,1.5,unknown,0.0,0.0,bulk,Melt Growth,
sc_atlas:25711,10.1143/JPSJ.78.113701,,2009,FeSe₀.₂₅Te₀.₇₅,FeSe0.25Te0.75,13.2,zero,0.0,0.0,polycrystal,Solid-State Reaction,
sc_atlas:25710,10.1143/JPSJ.78.113701,,2009,FeSe₀.₂₅Te₀.₇₅,FeSe0.25Te0.75,13.7,midpoint,0.0,0.0,polycrystal,Solid-State Reaction,
sc_atlas:25709,10.1143/JPSJ.78.113701,,2009,FeSe₀.₂₅Te₀.₇₅,FeSe0.25Te0.75,14.2,onset,0.0,0.0,polycrystal,Solid-State Reaction,
sc_atlas:25949,10.1143/JPSJ.78.113709,,2009,UCoGe,UCoGe,0.44,unknown,0.0,0.0,unknown,Melt Growth,
sc_atlas:25951,10.1143/JPSJ.78.113709,,2009,UCoGe,UCoGe,0.48,zero,0.0,0.0,unknown,Melt Growth,
sc_atlas:25952,10.1143/JPSJ.78.113709,,2009,UCoGe,UCoGe,0.55,midpoint,0.0,0.0,unknown,Melt Growth,
sc_atlas:25948,10.1143/JPSJ.78.113709,,2009,UCoGe,UCoGe,0.6,unknown,0.0,0.0,unknown,Melt Growth,
sc_atlas:25953,10.1143/JPSJ.78.113709,,2009,UCoGe,UCoGe,0.71,midpoint,0.0,0.0,unknown,Melt Growth,
sc_atlas:25950,10.1143/JPSJ.78.113709,,2009,UCoGe,UCoGe,0.72,onset,0.0,0.0,unknown,Melt Growth,
sc_atlas:25965,10.1143/JPSJ.78.114712,,2009,LaFePO₁₋ₓFₓ,LaFePO0.87F0.1,6.2,onset,0.0,0.0,polycrystal,Solid-State Reaction,
sc_atlas:25964,10.1143/JPSJ.78.114712,,2009,LaFePO₁₋ₓFₓ,LaFePO0.89F0.08,7.8,onset,0.0,0.0,polycrystal,Solid-State Reaction,
sc_atlas:25963,10.1143/JPSJ.78.114712,,2009,LaFePO₁₋ₓFₓ,LaFePO0.92F0.05,8.0,onset,0.0,0.0,polycrystal,Solid-State Reaction,
sc_atlas:25962,10.1143/JPSJ.78.114712,,2009,LaFePO₁₋ₓFₓ,LaFePO0.94F0.03,7.8,onset,0.0,0.0,polycrystal,Solid-State Reaction,
sc_atlas:25961,10.1143/JPSJ.78.114712,,2009,LaFePO₁₋ₓFₓ,LaFePO0.97,5.8,onset,0.0,0.0,polycrystal,Solid-State Reaction,
sc_atlas:15431,10.1143/JPSJ.78.123707,,2009,Sr2ScFePO3,Sr2ScFePO3,15.6,onset,0.0,0.0,polycrystal,Solid-State Reaction,
sc_atlas:15433,10.1143/JPSJ.78.123707,,2009,Sr2ScFePO3,Sr2ScFePO3,5.0,onset,4.0,0.0,polycrystal,Solid-State Reaction,
sc_atlas:15432,10.1143/JPSJ.78.123707,,2009,Sr2ScFePO3,Sr2ScFePO3,8.4,zero,0.0,0.0,polycrystal,Solid-State Reaction,
sc_atlas:15435,10.1143/JPSJ.78.123707,,2009,Sr2VFeAsO3,Sr2VFeAsO3,32.5,zero,0.0,0.0,polycrystal,Solid-State Reaction,
sc_atlas:15434,10.1143/JPSJ.78.123707,,2009,Sr2VFeAsO3,Sr2VFeAsO3,36.4,onset,0.0,0.0,polycrystal,Solid-State Reaction,
sc_atlas:15437,10.1143/JPSJ.78.123707,,2009,Sr2VFeAsO3,Sr2VFeAsO3,43.2,zero,4.15,0.0,polycrystal,Solid-State Reaction,
sc_atlas:15436,10.1143/JPSJ.78.123707,,2009,Sr2VFeAsO3,Sr2VFeAsO3,46.0,onset,4.0,0.0,polycrystal,Solid-State Reaction,
sc_atlas:15405,10.1143/JPSJ.79.014710,,2010,LaFe_{1-y}Co_yAsO_{1-x}F_x,LaFeAsO0.89F0.11,28.0,unknown,0.0,0.0,polycrystal,Solid-State Reaction,
sc_atlas:15408,10.1143/JPSJ.79.014710,,2010,NdFe_{1-y}Co_yAsO_{1-x}F_x,NdFeAsO0.89F0.11,50.0,unknown,0.0,0.0,polycrystal,Solid-State Reaction,
sc_atlas:26182,10.1143/JPSJ.79.023707,,2009,UCoGe,UCoGe,0.57,midpoint,0.0,0.0,unknown,Melt Growth,
sc_atlas:26178,10.1143/JPSJ.79.023707,,2009,UCoGe,UCoGe,0.6,unknown,0.0,0.0,unknown,Melt Growth,
sc_atlas:26180,10.1143/JPSJ.79.023707,,2009,UCoGe,UCoGe,0.7,onset,0.0,0.0,unknown,Melt Growth,
sc_atlas:26179,10.1143/JPSJ.79.023707,,2009,UCoGe,UCoGe,0.8,unknown,0.0,0.0,unknown,Melt Growth,
sc_atlas:12402,10.1143/jpsj.79.063701,,2010,CeRhSi₃,CeRhSi3,1.1,midpoint,0.0,0.0,unknown,unknown,
sc_atlas:26024,10.1143/JPSJ.79.073704,,2009,Eu₀.₅Ca₀.₅Fe₂As₂,Eu0.5Ca0.5Fe2As2,23.0,onset,1.27,0.0,single_crystal,Flux Growth,
sc_atlas:26025,10.1143/JPSJ.79.073704,,2009,Eu₀.₅Ca₀.₅Fe₂As₂,Eu0.5Ca0.5Fe2As2,24.0,onset,2.14,0.0,single_crystal,Flux Growth,
sc_atlas:26331,10.1143/JPSJ.79.074706,,2010,Fe₁.₀₅Te₀.₈₅Se₀.₁₅,Fe1.05Te0.85Se0.15,14.1,onset,0.0,0.0,single_crystal,Flux Growth,Al2O3
sc_atlas:25687,10.1143/JPSJ.79.074715,,2010,LaFeAsO₁₋ₓFₓ,LaFeAsO0.842F0.158,7.0,onset,0.0,0.0005,unknown,Solid-State Reaction,
sc_atlas:25686,10.1143/JPSJ.79.074715,,2010,LaFeAsO₁₋ₓFₓ,LaFeAsO0.918F0.082,29.0,onset,0.0,0.0005,unknown,Solid-State Reaction,
sc_atlas:25685,10.1143/JPSJ.79.074715,,2010,LaFeAsO₁₋ₓFₓ,LaFeAsO0.943F0.057,25.0,onset,0.0,0.0005,unknown,Solid-State Reaction,
sc_atlas:26416,10.1143/JPSJ.79.083702,,2010,LiFeAs,LiFeAs,16.0,unknown,0.0,0.0,unknown,Solid-State Reaction,
sc_atlas:26415,10.1143/JPSJ.79.083702,,2010,LiFeAs,LiFeAs,17.0,unknown,0.0,0.0,unknown,Solid-State Reaction,
sc_atlas:26510,10.1143/JPSJ.79.083703,,2010,KOs₂O₆,KOs2O6,5.2,unknown,0.0,14.0,unknown,unknown,
sc_atlas:26509,10.1143/JPSJ.79.083703,,2010,KOs₂O₆,KOs2O6,9.6,unknown,0.0,0.0,unknown,unknown,
sc_atlas:26636,10.1143/JPSJ.79.083708,,2010,UCoGe,UCoGe,0.48,onset,0.0,0.0,unknown,Melt Growth,
sc_atlas:26635,10.1143/JPSJ.79.083708,,2010,UCoGe,UCoGe,0.5,unknown,0.0,0.0,unknown,Melt Growth,
sc_atlas:25882,10.1143/JPSJ.79.084705,,2010,URu₂Si₂,URu2Si2,1.4,unknown,0.0,0.0,unknown,Melt Growth,
sc_atlas:12407,10.1143/jpsj.79.084711,,2010,FeSe₁₋ₓTeₓ,Fe1.02Se0.08Te0.92,11.3,onset,0.0,0.001,unknown,Melt Growth,
sc_atlas:12406,10.1143/jpsj.79.084711,,2010,FeSe₁₋ₓTeₓ,Fe1.03Se0.19Te0.81,13.8,onset,0.0,0.001,unknown,Melt Growth,
sc_atlas:12405,10.1143/jpsj.79.084711,,2010,FeSe₁₋ₓTeₓ,Fe1.03Se0.28Te0.72,14.3,onset,0.0,0.001,unknown,Melt Growth,
sc_atlas:12403,10.1143/jpsj.79.084711,,2010,FeSe₁₋ₓTeₓ,Fe1.03Se0.46Te0.54,14.0,onset,0.0,0.001,unknown,Melt Growth,
sc_atlas:12404,10.1143/jpsj.79.084711,,2010,FeSe₁₋ₓTeₓ,FeSe0.39Te0.61,14.2,onset,0.0,0.001,unknown,Melt Growth,
sc_atlas:26701,10.1143/JPSJ.79.095002,,2010,Sr(Fe₁₋ₓPtₓ)₂As₂,SrFe1.75Pt0.25As2,17.0,onset,0.0,0.001,unknown,Solid-State Reaction,
sc_atlas:15714,10.1143/JPSJ.79.103703,,2010,La0.8Y0.2FeAsO1-y,La0.8Y0.2FeAsO0.7,34.0,unknown,0.0,0.0,polycrystal,Solid-State Reaction,
sc_atlas:15715,10.1143/JPSJ.79.103703,,2010,LaFeAsO1-yHx,LaFeAsO0.58H0.58,32.0,unknown,0.0,0.0,polycrystal,Solid-State Reaction,
sc_atlas:26795,10.1143/JPSJ.79.113701,,2010,H-OVD,LaFeAsO0.78F0.22,5.0,onset,0.0,0.0,unknown,Solid-State Reaction,
sc_atlas:26781,10.1143/JPSJ.79.114710,,2010,KOs₂O₆,KOs2O6,2.9,zero,3.7,0.0,single_crystal,Flux Growth,
sc_atlas:26780,10.1143/JPSJ.79.114710,,2010,KOs₂O₆,KOs2O6,3.2,zero,3.6,0.0,single_crystal,Flux Growth,
sc_atlas:26779,10.1143/JPSJ.79.114710,,2010,KOs₂O₆,KOs2O6,6.55,zero,3.5,0.0,single_crystal,Flux Growth,
sc_atlas:26777,10.1143/JPSJ.79.114710,,2010,KOs₂O₆,KOs2O6,9.6,zero,0.0,0.0,single_crystal,Flux Growth,
sc_atlas:26778,10.1143/JPSJ.79.114710,,2010,KOs₂O₆,KOs2O6,9.75,zero,1.0,0.0,single_crystal,Flux Growth,
sc_atlas:26899,10.1143/JPSJ.79.123710,,2010,SrPt₂As₂,SrPt2As2,5.0,unknown,0.0,0.0,polycrystal,Solid-State Reaction,
sc_atlas:26897,10.1143/JPSJ.79.123710,,2010,SrPt₂As₂,SrPt2As2,5.2,zero,0.0,0.0,polycrystal,Solid-State Reaction,
sc_atlas:26896,10.1143/JPSJ.79.123710,,2010,SrPt₂As₂,SrPt2As2,5.7,onset,0.0,0.0,polycrystal,Solid-State Reaction,
sc_atlas:26890,10.1143/JPSJ.79.124705,,2010,Ba(Fe₁₋ₓCoₓ)₂As₂,BaFe1.85Co0.15As2,21.5,onset,0.0,0.005,single_crystal,Flux Growth,
sc_atlas:26889,10.1143/JPSJ.79.124705,,2010,Ba(Fe₁₋ₓCoₓ)₂As₂,BaFe1.918Co0.082As2,11.0,onset,0.0,0.005,single_crystal,Flux Growth,
sc_atlas:26891,10.1143/JPSJ.79.124705,,2010,Ba(Fe₁₋ₓCoₓ)₂As₂,BaFe2As2,10.0,onset,2.6,0.005,single_crystal,Flux Growth,
sc_atlas:12408,10.1143/jpsj.79.124711,,2010,Mg₁₋ₓAlₓB₂,Mg0.84Al0.16B2,28.0,unknown,0.0,0.88,polycrystal,Solid-State Reaction,
sc_atlas:26814,10.1143/JPSJ.79.124713,,2010,KFe₂As₂,KFe2As2,3.4,onset,0.0,0.001,single_crystal,Flux Growth,
sc_atlas:26815,10.1143/JPSJ.79.124713,,2010,KFe₂As₂,KFe2As2,3.5,midpoint,0.0,0.0,single_crystal,Flux Growth,
sc_atlas:27168,10.1143/JPSJ.80.013702,,2011,LiₓRhBᵧ,Li0.9RhB1.5,3.0,unknown,0.0,0.0,polycrystal,Solid-State Reaction,
sc_atlas:27169,10.1143/JPSJ.80.013702,,2011,Li₁.₂RhB₁.₅,Li1.2RhB1.5,2.5,unknown,0.0,0.0,polycrystal,Solid-State Reaction,
sc_atlas:27171,10.1143/JPSJ.80.013702,,2011,Li₁.₂RhB₁.₅,Li1.2RhB1.5,2.6,midpoint,0.0,0.0,polycrystal,Solid-State Reaction,
sc_atlas:27170,10.1143/JPSJ.80.013702,,2011,LiRhB₁.₅,LiRhB1.5,2.5,unknown,0.0,0.0,polycrystal,Solid-State Reaction,
sc_atlas:26822,10.1143/JPSJ.80.013704,,2011,LiFeAs,LiFeAs,15.6,onset,0.0,0.0,single_crystal,Flux Growth,
sc_atlas:26823,10.1143/JPSJ.80.013704,,2011,LiFeAs,LiFeAs,16.3,onset,0.0,0.0,single_crystal,Flux Growth,
sc_atlas:26821,10.1143/JPSJ.80.013704,,2011,LiFeAs,LiFeAs,17.0,onset,0.0,0.0,single_crystal,Flux Growth,
sc_atlas:26963,10.1143/JPSJ.80.013705,,2011,UCoGe,UCoGe,0.6,unknown,0.0,0.0,unknown,Melt Growth,
sc_atlas:26929,10.1143/JPSJ.80.013706,,2011,LiFeAs,LiFeAs,15.5,unknown,0.0,0.0,single_crystal,Flux Growth,
sc_atlas:26928,10.1143/JPSJ.80.013706,,2011,LiFeAs,LiFeAs,16.0,unknown,0.0,0.001,single_crystal,Flux Growth,
sc_atlas:15785,10.1143/JPSJ.80.014712,,2010,"Sr_2(Mg,Ti)FeAsO_3",Sr2Mg0.3Ti0.7FeAsO3,36.7,onset,0.0,0.0,polycrystal,Solid-State Reaction,
sc_atlas:15787,10.1143/JPSJ.80.014712,,2010,Sr_2VFeAsO_3,Sr2VFeAsO3,36.4,onset,0.0,0.0,polycrystal,Solid-State Reaction,
sc_atlas:15786,10.1143/JPSJ.80.014712,,2010,Sr_2VFeAsO_3,Sr2VFeAsO3,37.0,onset,0.0,0.0,polycrystal,Solid-State Reaction,
sc_atlas:15788,10.1143/JPSJ.80.014712,,2010,Sr_2VFeAsO_3,Sr2VFeAsO3,46.0,onset,4.0,0.0,polycrystal,Solid-State Reaction,
sc_atlas:15867,10.1143/JPSJ.80.034601,,2011,PrFeAsO1-xFx,PrFeAsO0.85498F0.13002,47.0,onset,0.0,0.0,polycrystal,Solid-State Reaction,
sc_atlas:15869,10.1143/JPSJ.80.034601,,2011,PrFeAsO1-y,PrFeAsO0.857,45.0,onset,0.0,0.0,polycrystal,Solid-State Reaction,
sc_atlas:15866,10.1143/JPSJ.80.034601,,2011,PrFeAsO1-xFx,PrFeAsO0.86922F0.12078,46.0,onset,0.0,0.0,polycrystal,Solid-State Reaction,
sc_atlas:15868,10.1143/JPSJ.80.034601,,2011,PrFeAsO1-y,PrFeAsO0.908,18.0,onset,0.0,0.0,polycrystal,Solid-State Reaction,
sc_atlas:15865,10.1143/JPSJ.80.034601,,2011,PrFeAsO1-xFx,PrFeAsO0.93177F0.05423,32.0,onset,0.0,0.0,polycrystal,Solid-State Reaction,
sc_atlas:27123,10.1143/JPSJ.80.043708,,2011,K₀.₈Fe₂Se₂,K0.8Fe2Se2,31.0,onset,0.0,8.995,unknown,unknown,
sc_atlas:27122,10.1143/JPSJ.80.043708,,2011,K₀.₈Fe₂Se₂,K0.8Fe2Se2,32.0,unknown,0.0,0.0,unknown,unknown,
sc_atlas:27408,10.1143/JPSJ.80.055002,,2011,SrPtAs,SrPtAs,2.37,zero,0.0,0.0,polycrystal,Solid-State Reaction,
sc_atlas:27406,10.1143/JPSJ.80.055002,,2011,SrPtAs,SrPtAs,2.4,onset,0.0,0.003,polycrystal,Solid-State Reaction,
sc_atlas:27407,10.1143/JPSJ.80.055002,,2011,SrPtAs,SrPtAs,2.45,onset,0.0,0.0,polycrystal,Solid-State Reaction,
sc_atlas:12409,10.1143/jpsj.80.065001,,2011,CePt₃Si,CePt3Si,0.45,unknown,0.0,0.0,unknown,Melt Growth,
sc_atlas:12411,10.1143/jpsj.80.065001,,2011,CePt₃Si,CePt3Si,0.5,unknown,0.0,0.0,unknown,Melt Growth,
sc_atlas:12410,10.1143/jpsj.80.065001,,2011,CePt₃Si,CePt3Si,0.75,unknown,0.0,0.0,unknown,Melt Growth,
sc_atlas:12415,10.1143/jpsj.80.073702,,2011,Ba(Fe₀.₉Co₀.₁)₂As₂,BaFe1.8Co0.2As2,22.0,unknown,0.0,10.0,unknown,Melt Growth,
sc_atlas:12414,10.1143/jpsj.80.073702,,2011,Ba(Fe₀.₉Co₀.₁)₂As₂,BaFe1.8Co0.2As2,23.0,unknown,0.0,0.0,unknown,Melt Growth,
sc_atlas:27083,10.1143/JPSJ.80.075002,,2011,K₀.₈Fe₂Se₂,K0.8Fe2Se2,31.5,zero,0.85,0.0,unknown,Melt Growth,
sc_atlas:27081,10.1143/JPSJ.80.075002,,2011,K₀.₈Fe₂Se₂,K0.8Fe2Se2,33.0,onset,0.0,0.0,unknown,Melt Growth,
sc_atlas:27084,10.1143/JPSJ.80.075002,,2011,K₀.₈Fe₂Se₂,K0.8Fe2Se2,36.6,onset,2.03,0.0,unknown,Melt Growth,
sc_atlas:16013,10.1143/JPSJ.80.093704,,2011,Ca10(Pt4As8)(Fe2-xPtxAs2)5,Ca10Fe8.2Pt5.8As18,29.0,onset,0.0,0.0,unknown,Flux Growth,
sc_atlas:16012,10.1143/JPSJ.80.093704,,2011,Ca10(Pt4As8)(Fe2-xPtxAs2)5,Ca10Fe8.2Pt5.8As18,32.7,zero,0.0,0.0,unknown,Flux Growth,
sc_atlas:16011,10.1143/JPSJ.80.093704,,2011,Ca10(Pt4As8)(Fe2-xPtxAs2)5,Ca10Fe8.2Pt5.8As18,37.0,onset,0.0,0.0,unknown,Flux Growth,
sc_atlas:16010,10.1143/JPSJ.80.093704,,2011,Ca10(Pt4As8)(Fe2-xPtxAs2)5,Ca10Fe8.2Pt5.8As18,38.0,onset,0.0,0.0,unknown,Flux Growth,
sc_atlas:16007,10.1143/JPSJ.80.093704,,2011,Ca10(Pt3As8)(Fe2-xPtxAs2)5,Ca10Fe9.2Pt3.8As18,13.0,onset,0.0,0.0,unknown,Flux Growth,
sc_atlas:16009,10.1143/JPSJ.80.093704,,2011,Ca10(Pt3As8)(Fe2-xPtxAs2)5,Ca10Fe9.2Pt3.8As18,13.5,zero,0.0,0.0,unknown,Flux Growth,
sc_atlas:16008,10.1143/JPSJ.80.093704,,2011,Ca10(Pt3As8)(Fe2-xPtxAs2)5,Ca10Fe9.2Pt3.8As18,27.0,onset,0.0,0.0,unknown,Flux Growth,
sc_atlas:12419,10.1143/jpsj.80.094703,,2011,CeIrSi₃,CeIrSi3,0.4,zero,2.35,17.0,unknown,Melt Growth,
sc_atlas:12420,10.1143/jpsj.80.094703,,2011,CeIrSi₃,CeIrSi3,0.82,zero,2.55,17.0,unknown,Melt Growth,
sc_atlas:12417,10.1143/jpsj.80.094703,,2011,CeIrSi₃,CeIrSi3,1.5,zero,2.35,0.0,unknown,Melt Growth,
sc_atlas:12416,10.1143/jpsj.80.094703,,2011,CeIrSi₃,CeIrSi3,1.6,unknown,2.63,0.0,unknown,Melt Growth,
sc_atlas:27696,10.1143/JPSJ.80.103701,,2011,Ca(Fe₁₋ₓRhₓ)₂As₂,CaFe1.952Rh0.048As2,14.0,onset,0.0,0.0,single_crystal,Flux Growth,
sc_atlas:27695,10.1143/JPSJ.80.103701,,2011,Ca(Fe₁₋ₓRhₓ)₂As₂,CaFe1.956Rh0.044As2,13.0,onset,0.0,0.0,single_crystal,Flux Growth,
sc_atlas:27694,10.1143/JPSJ.80.103701,,2011,Ca(Fe₁₋ₓRhₓ)₂As₂,CaFe1.958Rh0.042As2,13.0,onset,0.0,0.0,single_crystal,Flux Growth,
sc_atlas:27693,10.1143/JPSJ.80.103701,,2011,Ca(Fe₁₋ₓRhₓ)₂As₂,CaFe1.96Rh0.04As2,12.0,onset,0.0,0.0,single_crystal,Flux Growth,
sc_atlas:15642,10.1143/JPSJ.80.104703,,2011,κ-(BEDT-TTF)2Cu(NCS)2,C22H16CuN2S18,10.5,unknown,0.0,0.0,unknown,Solution-based synthesis/processing,
sc_atlas:27728,10.1143/JPSJ.80.104708,,2011,RbOs₂O₆,RbOs2O6,4.9,zero,5.8,0.0,unknown,unknown,
sc_atlas:27724,10.1143/JPSJ.80.104708,,2011,RbOs₂O₆,RbOs2O6,6.0,zero,1.0,0.0,unknown,unknown,
sc_atlas:27723,10.1143/JPSJ.80.104708,,2011,RbOs₂O₆,RbOs2O6,6.3,zero,0.0,0.0,unknown,unknown,
sc_atlas:27725,10.1143/JPSJ.80.104708,,2011,RbOs₂O₆,RbOs2O6,8.7,zero,3.3,0.0,unknown,unknown,
sc_atlas:27726,10.1143/JPSJ.80.104708,,2011,RbOs₂O₆,RbOs2O6,8.8,zero,4.15,0.0,unknown,unknown,
sc_atlas:27699,10.1143/JPSJ.80.114710,,2011,URu₂Si₂,URu2Si2,1.4,zero,0.0,0.0,unknown,Melt Growth,
sc_atlas:27939,10.1143/JPSJ.81.023702,,2012,SrNiₓSi₂₋ₓ,SrNi0.1Si1.9,2.3,zero,0.0,0.0,unknown,Melt Growth,
sc_atlas:27940,10.1143/JPSJ.81.023702,,2012,SrNiₓSi₂₋ₓ,SrNi0.2Si1.8,2.6,zero,0.0,0.0,unknown,Melt Growth,
sc_atlas:27941,10.1143/JPSJ.81.023702,,2012,SrNiₓSi₂₋ₓ,SrNi0.3Si1.7,2.8,zero,0.0,0.0,unknown,Melt Growth,
sc_atlas:16179,10.1143/JPSJ.81.023703,,2012,Al_xV_2Al_20,Al20.3V2,1.49,midpoint,0.0,0.0,polycrystal,Solid-State Reaction,
sc_atlas:16180,10.1143/JPSJ.81.023703,,2012,Al_xV_2Al_20,Al20.3V2,1.5,zero,0.0,0.0,polycrystal,Solid-State Reaction,
sc_atlas:16181,10.1143/JPSJ.81.023703,,2012,Ga_xV_2Al_20,Ga0.2V2Al20,1.66,midpoint,0.0,0.0,polycrystal,Solid-State Reaction,
sc_atlas:16182,10.1143/JPSJ.81.023703,,2012,Ga_xV_2Al_20,Ga0.2V2Al20,1.68,zero,0.0,0.0,polycrystal,Solid-State Reaction,
sc_atlas:16183,10.1143/JPSJ.81.023703,,2012,YV_2Al_20,YV2Al20,0.69,midpoint,0.0,0.0,polycrystal,Solid-State Reaction,
sc_atlas:16184,10.1143/JPSJ.81.023703,,2012,YV_2Al_20,YV2Al20,0.7,zero,0.0,0.0,polycrystal,Solid-State Reaction,
sc_atlas:27816,10.1143/JPSJ.81.024604,,2012,Ba(Fe₁₋ₓCoₓ)₂As₂,BaFe1.768Co0.232As2,10.5,unknown,0.0,0.0,unknown,Flux Growth,
sc_atlas:27815,10.1143/JPSJ.81.024604,,2012,Ba(Fe₁₋ₓCoₓ)₂As₂,BaFe1.804Co0.196As2,16.5,unknown,0.0,0.0,unknown,Flux Growth,
sc_atlas:27814,10.1143/JPSJ.81.024604,,2012,Ba(Fe₁₋ₓCoₓ)₂As₂,BaFe1.832Co0.168As2,20.7,unknown,0.0,0.0,unknown,Flux Growth,
sc_atlas:27812,10.1143/JPSJ.81.024604,,2012,Ba(Fe₁₋ₓCoₓ)₂As₂,BaFe1.86Co0.14As2,25.0,unknown,0.0,0.0,unknown,Flux Growth,
sc_atlas:27813,10.1143/JPSJ.81.024604,,2012,Ba(Fe₁₋ₓCoₓ)₂As₂,BaFe1.88Co0.12As2,24.0,unknown,0.0,0.0,unknown,Flux Growth,
