Repository: zhiyuliu0158-ui/occ-alignn-tc

# P-B-Occ-ALIGNN-full-Tc

Occupancy-aware ALIGNN-style graph neural network for superconducting critical temperature `Tc_K` regression.

本仓库只做一个任务：

```text
CIF + pressure_GPa + magnetic_field_T + field_direction + optional metadata -> Tc_K
```

不做 superconducting / non-superconducting 分类。

## 1. 模型简介

`PBOccALIGNNFullTc` 是一个纯 PyTorch 实现的 ALIGNN-style 图神经网络：

- bond graph 的 node 是 crystallographic site。
- bond graph 的 edge 是周期近邻 directed bond。
- line graph 的 node 是 directed bond。
- line graph 的 edge 是角度 `i-j-k`。
- 所有 scatter / aggregation 使用 `torch.index_add`，不依赖 `torch_scatter`、DGL、PyTorch Geometric 或官方 ALIGNN 包。
- 输出为 `logtc_mu`、`logtc_logvar` 和 `Tc_pred_K = exp(logtc_mu) - 1`。

File: data/sc-atlas-data.csv (part 50 of 62)
source_record_id,doi,source_title,source_year,formula_raw,formula_normalized,tc_value_k,tc_criterion,pressure_gpa,magnetic_field_t,sample_form,preparation_method,substrate
sc_atlas:27866,10.1143/JPSJ.81.033701,,2012,BaFe₂(As₁₋ₓPₓ)₂,BaFe2As1.5P0.5,14.0,unknown,0.0,0.0,unknown,unknown,
sc_atlas:27865,10.1143/JPSJ.81.033701,,2012,BaFe₂(As₁₋ₓPₓ)₂,BaFe2As1.5P0.5,30.0,onset,0.0,0.0,unknown,unknown,
sc_atlas:27864,10.1143/JPSJ.81.033701,,2012,BaFe₂(As₁₋ₓPₓ)₂,BaFe2As1.6P0.4,13.0,unknown,2.0,0.0,unknown,unknown,
sc_atlas:27820,10.1143/JPSJ.81.043702,,2012,electrodeposited at -1.75 V and pH 2.3,FeSe,3.5,unknown,0.0,0.0005,unknown,Solution-based synthesis/processing,Pt
sc_atlas:27523,10.1143/JPSJ.81.044709,,2012,La₂₋ₓSrₓCuO₄,La1.775Sr0.225CuO4,10.9,zero,0.0,0.0,thin_film,Physical Vapor Deposition,LaSrAlO4
sc_atlas:27522,10.1143/JPSJ.81.044709,,2012,La₂₋ₓSrₓCuO₄,La1.775Sr0.225CuO4,16.1,onset,0.0,0.0,thin_film,Physical Vapor Deposition,LaSrAlO4
sc_atlas:27521,10.1143/JPSJ.81.044709,,2012,La₂₋ₓSrₓCuO₄,La1.83Sr0.17CuO4,30.3,zero,0.0,0.0,thin_film,Physical Vapor Deposition,LaSrAlO4
sc_atlas:27520,10.1143/JPSJ.81.044709,,2012,La₂₋ₓSrₓCuO₄,La1.83Sr0.17CuO4,33.4,onset,0.0,0.0,thin_film,Physical Vapor Deposition,LaSrAlO4
sc_atlas:27519,10.1143/JPSJ.81.044709,,2012,La₂₋ₓSrₓCuO₄,La1.84Sr0.16CuO4,32.0,zero,0.0,0.0,thin_film,Physical Vapor Deposition,LaSrAlO4
sc_atlas:27518,10.1143/JPSJ.81.044709,,2012,La₂₋ₓSrₓCuO₄,La1.84Sr0.16CuO4,36.9,onset,0.0,0.0,thin_film,Physical Vapor Deposition,LaSrAlO4
sc_atlas:27517,10.1143/JPSJ.81.044709,,2012,La₂₋ₓSrₓCuO₄,La1.85Sr0.15CuO4,25.0,zero,0.0,0.0,thin_film,Physical Vapor Deposition,LaSrAlO4
sc_atlas:27516,10.1143/JPSJ.81.044709,,2012,La₂₋ₓSrₓCuO₄,La1.85Sr0.15CuO4,29.0,onset,0.0,0.0,thin_film,Physical Vapor Deposition,LaSrAlO4
sc_atlas:27515,10.1143/JPSJ.81.044709,,2012,La₂₋ₓSrₓCuO₄,La1.88Sr0.12CuO4,27.9,zero,0.0,0.0,thin_film,Physical Vapor Deposition,LaSrAlO4
sc_atlas:27514,10.1143/JPSJ.81.044709,,2012,La₂₋ₓSrₓCuO₄,La1.88Sr0.12CuO4,32.9,onset,0.0,0.0,thin_film,Physical Vapor Deposition,LaSrAlO4
sc_atlas:27511,10.1143/JPSJ.81.044709,,2012,La₂₋ₓSrₓCuO₄,La1.93Sr0.07CuO4,18.5,zero,0.0,0.0,thin_film,Physical Vapor Deposition,LaSrAlO4
sc_atlas:27510,10.1143/JPSJ.81.044709,,2012,La₂₋ₓSrₓCuO₄,La1.93Sr0.07CuO4,22.1,onset,0.0,0.0,thin_film,Physical Vapor Deposition,LaSrAlO4
sc_atlas:27513,10.1143/JPSJ.81.044709,,2012,La₂₋ₓSrₓCuO₄,La1.9Sr0.1CuO4,18.7,zero,0.0,0.0,thin_film,Physical Vapor Deposition,LaSrAlO4
sc_atlas:27512,10.1143/JPSJ.81.044709,,2012,La₂₋ₓSrₓCuO₄,La1.9Sr0.1CuO4,27.6,onset,0.0,0.0,thin_film,Physical Vapor Deposition,LaSrAlO4
sc_atlas:28156,10.1143/JPSJ.81.053701,,2012,Ir₁₋ₓPtₓTe₂,Ir0.97Pt0.03Te2,3.1,unknown,0.0,0.0,polycrystal,Solid-State Reaction,
sc_atlas:28138,10.1143/JPSJ.81.053702,,2012,Sr₄(Mg₀.₅₋ₓTi₀.₅₊ₓ)₂O₆Fe₂As₂,Sr4Mg0.6Ti1.4O6Fe2As2,22.0,zero,0.0,0.0,unknown,unknown,
sc_atlas:28137,10.1143/JPSJ.81.053702,,2012,Sr₄(Mg₀.₅₋ₓTi₀.₅₊ₓ)₂O₆Fe₂As₂,Sr4Mg0.6Ti1.4O6Fe2As2,36.0,onset,0.0,0.0,unknown,unknown,
sc_atlas:27798,10.1143/JPSJ.81.054704,,2012,Ba₁₋ₓKₓFe₂As₂,Ba0.06K0.94Fe2As2,4.5,unknown,0.0,0.0,single_crystal,Flux Growth,
sc_atlas:27797,10.1143/JPSJ.81.054704,,2012,Ba₁₋ₓKₓFe₂As₂,Ba0.31K0.69Fe2As2,20.5,unknown,0.0,0.0,single_crystal,Flux Growth,
sc_atlas:27796,10.1143/JPSJ.81.054704,,2012,Ba₁₋ₓKₓFe₂As₂,Ba0.36K0.64Fe2As2,26.5,unknown,0.0,0.0,single_crystal,Flux Growth,
sc_atlas:27795,10.1143/JPSJ.81.054704,,2012,Ba₁₋ₓKₓFe₂As₂,Ba0.42K0.58Fe2As2,30.5,unknown,0.0,0.0,single_crystal,Flux Growth,
sc_atlas:27794,10.1143/JPSJ.81.054704,,2012,Ba₁₋ₓKₓFe₂As₂,Ba0.61K0.39Fe2As2,38.0,unknown,0.0,0.0,single_crystal,Flux Growth,
sc_atlas:27793,10.1143/JPSJ.81.054704,,2012,Ba₁₋ₓKₓFe₂As₂,Ba0.69K0.31Fe2As2,36.5,unknown,0.0,0.0,single_crystal,Flux Growth,
sc_atlas:27792,10.1143/JPSJ.81.054704,,2012,Ba₁₋ₓKₓFe₂As₂,Ba0.73K0.27Fe2As2,38.5,unknown,0.0,0.0,single_crystal,Flux Growth,
sc_atlas:27799,10.1143/JPSJ.81.054704,,2012,Ba₁₋ₓKₓFe₂As₂,KFe2As2,3.5,unknown,0.0,0.0,single_crystal,Flux Growth,
sc_atlas:27783,10.1143/JPSJ.81.054708,,2012,FeSe₁₋ₓTeₓ,FeSe0.1Te0.9,9.1,onset,0.0,0.0,unknown,Melt Growth,
sc_atlas:27786,10.1143/JPSJ.81.054708,,2012,FeSe₁₋ₓTeₓ,FeSe0.2Te0.8,12.8,onset,0.0,0.0,unknown,Melt Growth,
sc_atlas:27782,10.1143/JPSJ.81.054708,,2012,FeSe₁₋ₓTeₓ,FeSe0.2Te0.8,13.7,onset,0.0,0.0,unknown,Melt Growth,
sc_atlas:27781,10.1143/JPSJ.81.054708,,2012,FeSe₁₋ₓTeₓ,FeSe0.3Te0.7,14.6,onset,0.0,0.0,unknown,Melt Growth,
sc_atlas:27785,10.1143/JPSJ.81.054708,,2012,FeSe₁₋ₓTeₓ,FeSe0.3Te0.7,14.8,onset,0.0,0.0,unknown,Melt Growth,
sc_atlas:27780,10.1143/JPSJ.81.054708,,2012,FeSe₁₋ₓTeₓ,FeSe0.4Te0.6,14.0,onset,0.0,0.0,unknown,Melt Growth,
sc_atlas:27784,10.1143/JPSJ.81.054708,,2012,FeSe₁₋ₓTeₓ,FeSe0.4Te0.6,14.4,onset,0.0,0.0,unknown,Melt Growth,
sc_atlas:12422,10.1143/jpsj.81.054711,,2012,CeRhSi₃,CeRhSi3,0.56,unknown,1.97,0.0,unknown,Melt Growth,
sc_atlas:12421,10.1143/jpsj.81.054711,,2012,CeRhSi₃,CeRhSi3,0.93,onset,1.97,0.0,unknown,Melt Growth,
sc_atlas:27898,10.1143/JPSJ.81.063701,,2012,YNi₂B₂C,YNi2B2C,15.6,unknown,0.0,0.0,unknown,unknown,
sc_atlas:12423,10.1143/jpsj.81.084709,,2012,FeSe₁₋ₓClₓ,FeSe0.82Cl0.18,10.5,onset,0.0,0.001,polycrystal,Solid-State Reaction,
sc_atlas:12424,10.1143/jpsj.81.084709,,2012,FeSe₁₋ₓClₓ,FeSe0.82Cl0.18,11.5,onset,0.0,0.0,polycrystal,Solid-State Reaction,
sc_atlas:12425,10.1143/jpsj.81.084709,,2012,FeSe₁₋ₓClₓ,FeSe0.82Cl0.18,8.0,zero,0.0,0.0,polycrystal,Solid-State Reaction,
sc_atlas:28182,10.1143/JPSJ.81.085005,,2012,Fe₀.₉₅Te₀.₈₅S₀.₁₅,Fe0.95Te0.85S0.15,8.0,unknown,0.0,0.001,polycrystal,Solid-State Reaction,
sc_atlas:16333,10.1143/JPSJ.81.103702,,2012,Bi4O4S3,Bi4O4S3,2.9,onset,1.92,0.0,polycrystal,Solid-State Reaction,
sc_atlas:16332,10.1143/JPSJ.81.103702,,2012,Bi4O4S3,Bi4O4S3,4.6,onset,0.0,0.0,polycrystal,Solid-State Reaction,
sc_atlas:16335,10.1143/JPSJ.81.103702,,2012,LaO1-xFxBiS2,LaO0.5F0.5BiS2,10.0,zero,1.0,0.0,polycrystal,Solid-State Reaction,
sc_atlas:16334,10.1143/JPSJ.81.103702,,2012,LaO1-xFxBiS2,LaO0.5F0.5BiS2,10.5,onset,1.0,0.0,polycrystal,Solid-State Reaction,
sc_atlas:16286,10.1143/JPSJ.81.104715,,2012,LaIr2Si2 (HTP),LaIr2Si2,1.24,unknown,0.0,0.0,polycrystal,Melt Growth; Solid-State Reaction,
sc_atlas:16287,10.1143/JPSJ.81.104715,,2012,LaIr2Si2 (HTP),LaIr2Si2,1.4,unknown,0.0,0.0,polycrystal,Melt Growth; Solid-State Reaction,
sc_atlas:16288,10.1143/JPSJ.81.104715,,2012,YIr2Si2 (HTP),YIr2Si2,2.52,unknown,0.0,0.0,polycrystal,Melt Growth; Solid-State Reaction,
sc_atlas:16289,10.1143/JPSJ.81.104715,,2012,YIr2Si2 (HTP),YIr2Si2,2.72,unknown,0.0,0.0,polycrystal,Melt Growth; Solid-State Reaction,
sc_atlas:28242,10.1143/JPSJ.81.113707,,2012,FeTe₁₋ₓSeₓ,FeTe0.65Se0.35,15.0,onset,0.0,0.0,thin_film,Flux Growth; Nanofabrication & Exfoliation,SiO2
sc_atlas:28488,10.1143/JPSJ.81.113708,,2012,β-Bi₂Pd,Bi2Pd,5.0,unknown,0.0,0.0,unknown,Melt Growth,
sc_atlas:28487,10.1143/JPSJ.81.113708,,2012,β-Bi₂Pd,Bi2Pd,5.3,zero,0.0,0.0,unknown,Melt Growth,
sc_atlas:28486,10.1143/JPSJ.81.113708,,2012,β-Bi₂Pd,Bi2Pd,5.4,onset,0.0,0.0,unknown,Melt Growth,
sc_atlas:28435,10.1143/JPSJ.81.114725,,2012,HP method,LaO0.5F0.5BiS2,10.6,onset,0.0,0.0,unknown,Solid-State Reaction,
sc_atlas:28432,10.1143/JPSJ.81.114725,,2012,AP1 method,LaO0.5F0.5BiS2,2.7,onset,0.0,0.0,unknown,Solid-State Reaction,
sc_atlas:28433,10.1143/JPSJ.81.114725,,2012,AP2 method,LaO0.5F0.5BiS2,3.0,onset,0.0,0.0,unknown,Solid-State Reaction,
sc_atlas:16392,10.1143/JPSJ.81.124707,,2012,Al_0.3V_2Al_20,Al20.3V2,1.49,midpoint,0.0,0.0,polycrystal,Melt Growth; Solid-State Reaction,
sc_atlas:16402,10.1143/JPSJ.81.124707,,2012,Ga_xV_2Al_20,Ga0.05V2Al20,1.53,midpoint,0.0,0.0,polycrystal,Melt Growth; Solid-State Reaction,
sc_atlas:16404,10.1143/JPSJ.81.124707,,2012,Ga_xV_2Al_20,Ga0.15V2Al20,1.53,midpoint,0.0,0.0,polycrystal,Melt Growth; Solid-State Reaction,
sc_atlas:16403,10.1143/JPSJ.81.124707,,2012,Ga_xV_2Al_20,Ga0.1V2Al20,1.53,midpoint,0.0,0.0,polycrystal,Melt Growth; Solid-State Reaction,
sc_atlas:16400,10.1143/JPSJ.81.124707,,2012,Ga_xV_2Al_20,Ga0.2V2Al20,1.62,unknown,0.0,0.0,polycrystal,Melt Growth; Solid-State Reaction,
sc_atlas:16397,10.1143/JPSJ.81.124707,,2012,Ga_xV_2Al_20,Ga0.2V2Al20,1.64,zero,0.0,0.0,polycrystal,Melt Growth; Solid-State Reaction,
sc_atlas:16399,10.1143/JPSJ.81.124707,,2012,Ga_xV_2Al_20,Ga0.2V2Al20,1.65,midpoint,0.0,0.0,polycrystal,Melt Growth; Solid-State Reaction,
sc_atlas:16398,10.1143/JPSJ.81.124707,,2012,Ga_xV_2Al_20,Ga0.2V2Al20,1.67,onset,0.0,0.0,polycrystal,Melt Growth; Solid-State Reaction,
sc_atlas:16396,10.1143/JPSJ.81.124707,,2012,Ga_xV_2Al_20,Ga0.2V2Al20,1.69,midpoint,0.0,0.0,polycrystal,Melt Growth; Solid-State Reaction,
sc_atlas:16395,10.1143/JPSJ.81.124707,,2012,Ga_xV_2Al_20,Ga0.2V2Al20,1.76,onset,0.0,0.0,polycrystal,Melt Growth; Solid-State Reaction,
sc_atlas:16406,10.1143/JPSJ.81.124707,,2012,Ga_xV_2Al_20,Ga0.3V2Al20,1.6,midpoint,0.0,0.0,polycrystal,Melt Growth; Solid-State Reaction,
sc_atlas:16407,10.1143/JPSJ.81.124707,,2012,Ga_xV_2Al_20,Ga0.4V2Al20,1.54,midpoint,0.0,0.0,polycrystal,Melt Growth; Solid-State Reaction,
sc_atlas:16408,10.1143/JPSJ.81.124707,,2012,Ga_xV_2Al_20,Ga0.5V2Al20,1.5,midpoint,0.0,0.0,polycrystal,Melt Growth; Solid-State Reaction,
sc_atlas:16409,10.1143/JPSJ.81.124707,,2012,Ga_xV_2Al_20,Ga0.6V2Al20,1.43,midpoint,0.0,0.0,polycrystal,Melt Growth; Solid-State Reaction,
sc_atlas:28731,10.1143/JPSJ.81.125001,,2012,La₃Pt₄,La3Pt4,0.47,unknown,0.0,0.0,unknown,Melt Growth,
sc_atlas:28729,10.1143/JPSJ.81.125001,,2012,La₃Pt₄,La3Pt4,0.5,zero,0.0,0.0,unknown,Melt Growth,
sc_atlas:28728,10.1143/JPSJ.81.125001,,2012,La₃Pt₄,La3Pt4,0.51,onset,0.0,0.0,unknown,Melt Growth,
sc_atlas:28544,10.1143/JPSJ.81.125002,,2012,Bi₄O₄S₃,Bi4O4S3,4.4,unknown,0.0,0.0,polycrystal,Solid-State Reaction,
sc_atlas:28543,10.1143/JPSJ.81.125002,,2012,Bi₄O₄S₃,Bi4O4S3,4.7,unknown,0.0,0.0,polycrystal,Solid-State Reaction,
sc_atlas:14766,10.1143/JPSJS.76SA.140,,2007,CePt3Si,CePt3Si,0.75,unknown,0.0,0.0,unknown,Melt Growth,
sc_atlas:24726,10.1143/JPSJS.77SC.15,,2008,La₁₋ₓSrₓFeAsO,La0.87Sr0.13FeAsO,26.0,onset,0.0,0.0,polycrystal,Solid-State Reaction,
sc_atlas:24725,10.1143/JPSJS.77SC.15,,2008,La₁₋ₓSrₓFeAsO,La0.92Sr0.08FeAsO,19.6,onset,0.0,0.0,polycrystal,Solid-State Reaction,
sc_atlas:24724,10.1143/JPSJS.77SC.15,,2008,La₁₋ₓSrₓFeAsO,La0.9Sr0.1FeAsO,25.0,onset,0.0,0.0,polycrystal,Solid-State Reaction,
sc_atlas:14875,10.1143/JPSJS.77SC.61,,2009,LaFeAsO:F,LaFeAsO0.89F0.11,26.0,unknown,0.0,0.0,unknown,Solid-State Reaction,
sc_atlas:14876,10.1143/JPSJS.77SC.61,,2009,LaFePO:F,LaFePO0.94F0.06,5.0,unknown,0.0,0.0,unknown,Solid-State Reaction,
sc_atlas:12428,10.1143/jpsjs.80sa.sa007,,2011,UCoGe,UCoGe,0.57,midpoint,0.0,0.0,unknown,Melt Growth,
sc_atlas:12427,10.1143/jpsjs.80sa.sa007,,2011,UCoGe,UCoGe,0.7,onset,0.0,0.0,unknown,Melt Growth,
sc_atlas:15842,10.1143/JPSJS.80SA.SA008,,2011,UCoGe,UCoGe,0.44,unknown,0.0,0.0,unknown,Melt Growth,
sc_atlas:15841,10.1143/JPSJS.80SA.SA008,,2011,UCoGe,UCoGe,0.6,unknown,0.0,0.0,unknown,Melt Growth,
sc_atlas:15843,10.1143/JPSJS.80SA.SA008,,2011,URhGe,URhGe,0.25,unknown,0.0,0.0,unknown,Melt Growth,
sc_atlas:15844,10.1143/JPSJS.80SA.SA008,,2011,URhGe,URhGe,0.45,unknown,0.0,0.0,unknown,Melt Growth,
sc_atlas:12429,10.1143/jpsjs.80sa.sa019,,2011,CeRhSi₃,CeRhSi3,1.1,midpoint,0.0,0.0,unknown,Melt Growth,
sc_atlas:12431,10.1143/jpsjs.80sa.sa069,,2011,CeIrSi₃,CeIrSi3,1.5,unknown,2.4,0.0,unknown,Melt Growth,
sc_atlas:12430,10.1143/jpsjs.80sa.sa069,,2011,CeIrSi₃,CeIrSi3,1.6,unknown,2.6,0.0,unknown,Melt Growth,
sc_atlas:12432,10.1143/jpsjs.80sa.sa118,,2011,KFe₂As₂,KFe2As2,3.5,unknown,0.0,0.0,unknown,Flux Growth,
sc_atlas:12434,10.1143/jpsjs.80sa.sa120,,2011,FeSe,FeSe,37.0,unknown,4.15,0.0,polycrystal,Solid-State Reaction,
sc_atlas:12433,10.1143/jpsjs.80sa.sa120,,2011,FeSe,FeSe,8.5,unknown,0.0,0.0,polycrystal,Solid-State Reaction,
sc_atlas:27488,10.1143/JPSJS.80SB.SB023,,2011,Ce_{1-x}La_xCoIn₅,Ce0.98La0.02CoIn5,1.9,unknown,0.0,0.0,unknown,unknown,
sc_atlas:27487,10.1143/JPSJS.80SB.SB023,,2011,Ce_{1-x}La_xCoIn₅,CeCoIn5,2.3,unknown,0.0,0.0,unknown,unknown,
sc_atlas:27968,10.1143/JPSJS.81SB.SB002,,2012,UCoGe,UCoGe,0.6,unknown,0.0,0.0,unknown,Melt Growth,
sc_atlas:12435,10.1143/jpsjs.81sb.sb006,,2012,CePt₃Si,CePt3Si,0.45,unknown,0.0,0.0,unknown,Melt Growth,
sc_atlas:12436,10.1143/jpsjs.81sb.sb014,,2012,CeIrIn₅,CeIrIn5,0.39,unknown,0.0,0.0,single_crystal,Flux Growth,
sc_atlas:12437,10.1143/jpsjs.81sb.sb017,,2012,LaPt₃Si,LaPt3Si,0.63,unknown,0.0,0.0,unknown,Melt Growth,
sc_atlas:27967,10.1143/JPSJS.81SB.SB034,,2012,La₁.₈₄₋ᵧNdᵧSr₀.₁₆CuO₄,La1.44Nd0.4Sr0.16CuO4,12.0,onset,0.0,0.001,unknown,Melt Growth,
sc_atlas:27966,10.1143/JPSJS.81SB.SB034,,2012,La₁.₈₄₋ᵧNdᵧSr₀.₁₆CuO₄,La1.54Nd0.3Sr0.16CuO4,20.0,onset,0.0,0.001,unknown,Melt Growth,
sc_atlas:27965,10.1143/JPSJS.81SB.SB034,,2012,La₁.₈₄₋ᵧNdᵧSr₀.₁₆CuO₄,La1.64Nd0.2Sr0.16CuO4,27.0,onset,0.0,0.001,unknown,Melt Growth,
sc_atlas:27964,10.1143/JPSJS.81SB.SB034,,2012,La₁.₈₄₋ᵧNdᵧSr₀.₁₆CuO₄,La1.74Nd0.1Sr0.16CuO4,35.0,onset,0.0,0.001,unknown,Melt Growth,
sc_atlas:27901,10.1143/JPSJS.81SB.SB045,,2011,SrFe₂(As₁₋ₓPₓ)₂,SrFe2As1.14P0.86,20.0,unknown,0.0,0.0,single_crystal,Flux Growth,
sc_atlas:27900,10.1143/JPSJS.81SB.SB045,,2011,SrFe₂(As₁₋ₓPₓ)₂,SrFe2As1.3P0.7,30.0,unknown,0.0,0.0,single_crystal,Flux Growth,
sc_atlas:27899,10.1143/JPSJS.81SB.SB045,,2011,SrFe₂(As₁₋ₓPₓ)₂,SrFe2As1.4P0.6,30.0,unknown,0.0,0.0,single_crystal,Flux Growth,
sc_atlas:27902,10.1143/JPSJS.81SB.SB045,,2011,SrFe₂(As₁₋ₓPₓ)₂,SrFe2As1P1,10.0,unknown,0.0,0.0,single_crystal,Flux Growth,
sc_atlas:12440,10.1155/2010/484578,,2010,thin film on STO,La1.85Sr0.15CuO4,19.0,onset,0.0,0.0,thin_film,unknown,SrTiO3
sc_atlas:12438,10.1155/2010/484578,,2010,La₂₋ₓSrₓCuO₄,La1.85Sr0.15CuO4,35.0,onset,0.0,0.0,thin_film,unknown,LaSrAlO4; SrTiO3
sc_atlas:12439,10.1155/2010/484578,,2010,thin film on LSAO,La1.85Sr0.15CuO4,43.4,onset,0.0,0.0,thin_film,unknown,LaSrAlO4
sc_atlas:30138,10.1155/2014/454939,,2014,UCoGe,UCoGe,0.5,unknown,0.0,0.0,unknown,Melt Growth,
sc_atlas:12441,10.1155/2014/498747,,2014,Bi₁.₆Pb₀.₄Sr₂Ca₂Cu₃O₁₀,Bi1.6Pb0.4Sr2Ca2Cu3O10,100.0,zero,0.0,0.0,polycrystal,Solution-based synthesis/processing; Solid-State Reaction,
sc_atlas:31197,10.1155/2015/419017,,2015,Ba(Fe₁₋ₓNiₓ)₂As₂,BaFe1.884Ni0.116As2,14.8,unknown,0.0,0.0,unknown,Flux Growth,
sc_atlas:24524,10.1179/143307508X333686,,2008,Pr[O₁₋ₓFₓ]FeAs,PrFeAsO0.89F0.11,35.0,zero,0.0,9.0,unknown,Solid-State Reaction,
sc_atlas:24526,10.1179/143307508X333686,,2008,Pr[O₁₋ₓFₓ]FeAs,PrFeAsO0.89F0.11,38.0,unknown,0.0,0.0001,unknown,Solid-State Reaction,
sc_atlas:24525,10.1179/143307508X333686,,2008,Pr[O₁₋ₓFₓ]FeAs,PrFeAsO0.89F0.11,43.5,unknown,0.0,0.0001,unknown,Solid-State Reaction,
sc_atlas:24522,10.1179/143307508X333686,,2008,Pr[O₁₋ₓFₓ]FeAs,PrFeAsO0.89F0.11,44.0,zero,0.0,0.0,unknown,Solid-State Reaction,
sc_atlas:24523,10.1179/143307508X333686,,2008,Pr[O₁₋ₓFₓ]FeAs,PrFeAsO0.89F0.11,47.0,midpoint,0.0,0.0,unknown,Solid-State Reaction,
sc_atlas:24527,10.1179/143307508X333686,,2008,Pr[O₁₋ₓFₓ]FeAs,PrFeAsO0.89F0.11,50.0,onset,0.0,0.0,unknown,Solid-State Reaction,
sc_atlas:24521,10.1179/143307508X333686,,2008,Pr[O₁₋ₓFₓ]FeAs,PrFeAsO0.89F0.11,52.0,onset,0.0,0.0,unknown,Solid-State Reaction,
sc_atlas:12466,10.1186/1556-276x-8-167,,2013,Si(111)-(√7 × √3)-In,In,2.64,unknown,0.0,0.0,unknown,Physical Vapor Deposition; Nanofabrication & Exfoliation,Si
sc_atlas:12471,10.1186/1556-276x-8-167,,2013,Si(111)-(√7 × √3)-In,In,2.67,unknown,0.0,0.0,unknown,Physical Vapor Deposition; Nanofabrication & Exfoliation,Si
sc_atlas:12469,10.1186/1556-276x-8-167,,2013,Si(111)-(√7 × √3)-In,In,2.76,unknown,0.0,0.0,unknown,Physical Vapor Deposition; Nanofabrication & Exfoliation,Si
sc_atlas:12468,10.1186/1556-276x-8-167,,2013,Si(111)-(√7 × √3)-In,In,2.81,unknown,0.0,0.0,unknown,Physical Vapor Deposition; Nanofabrication & Exfoliation,Si
sc_atlas:12472,10.1186/1556-276x-8-167,,2013,Si(111)-(√7 × √3)-In,In,2.88,unknown,0.0,0.0,unknown,Physical Vapor Deposition; Nanofabrication & Exfoliation,Si
sc_atlas:12467,10.1186/1556-276x-8-167,,2013,Si(111)-(√7 × √3)-In,In,2.99,unknown,0.0,0.0,unknown,Physical Vapor Deposition; Nanofabrication & Exfoliation,Si
sc_atlas:12473,10.1186/2193-1801-3-16,,2014,2H-NbSe₂,NbSe2,7.0,midpoint,0.0,0.0,unknown,Chemical Vapor Transport,
sc_atlas:27774,10.1209/0295-5075/100/46005,,2012,NdFeAsO₀.₈₈F₀.₁₂,NdFeAsO0.88F0.12,51.7,onset,0.0,0.0,unknown,unknown,
sc_atlas:28659,10.1209/0295-5075/100/57007,,2012,Ca(Fe₀.₉₄₄Co₀.₀₅₆)₂As₂,CaFe1.888Co0.112As2,20.0,unknown,0.0,0.0,unknown,Flux Growth,
sc_atlas:28177,10.1209/0295-5075/101/17007,,2013,NaFe₁₋ₓCoₓAs,NaFe0.925Co0.075As,11.0,onset,0.0,0.0,unknown,Flux Growth,
sc_atlas:28176,10.1209/0295-5075/101/17007,,2013,NaFe₁₋ₓCoₓAs,NaFe0.972Co0.028As,20.0,onset,0.0,0.0,unknown,Flux Growth,
sc_atlas:16545,10.1209/0295-5075/101/56005,,2013,FeSe,FeSe,8.0,unknown,0.0,0.0,unknown,Flux Growth,
sc_atlas:28599,10.1209/0295-5075/102/17005,,2013,Ba(Fe₀.₉₃Rh₀.₀₇)₂As₂,BaFe1.86Rh0.14As2,23.0,unknown,0.0,0.0,unknown,unknown,
sc_atlas:16499,10.1209/0295-5075/102/67006,,2013,GdO0.88FeAs,GdO0.88FeAs,52.0,unknown,0.0,0.0,polycrystal,Solid-State Reaction,
sc_atlas:29565,10.1209/0295-5075/103/57013,,2013,FeTe₁₋ₓSeₓ,FeTe0.6Se0.4,14.5,unknown,0.0,0.0005,unknown,Flux Growth,
sc_atlas:29540,10.1209/0295-5075/104/17003,,2013,La₃Ru₈B₆,La3Ru8B6,3.15,unknown,0.0,0.001,unknown,Melt Growth,
sc_atlas:29538,10.1209/0295-5075/104/17003,,2013,La₃Ru₈B₆,La3Ru8B6,3.2,unknown,0.0,0.0,unknown,Melt Growth,
sc_atlas:29541,10.1209/0295-5075/104/17003,,2013,La₃Ru₈B₆,La3Ru8B6,3.21,onset,0.0,0.0,unknown,Melt Growth,
sc_atlas:29539,10.1209/0295-5075/104/17003,,2013,La₃Ru₈B₆,La3Ru8B6,3.31,onset,0.0,0.0,unknown,Melt Growth,
sc_atlas:16700,10.1209/0295-5075/104/27001,,2013,α-Bi2Pd,Bi2Pd,1.7,unknown,0.0,0.0,single_crystal,Flux Growth,
sc_atlas:16702,10.1209/0295-5075/104/27001,,2013,α-Bi2Pd,Bi2Pd,1.72,onset,0.0,0.0,single_crystal,Flux Growth,
sc_atlas:16701,10.1209/0295-5075/104/27001,,2013,α-Bi2Pd,Bi2Pd,1.74,midpoint,0.0,0.0,single_crystal,Flux Growth,
sc_atlas:16698,10.1209/0295-5075/104/27001,,2013,ErPdBi,ErPdBi,1.22,onset,0.0,0.0,single_crystal,Flux Growth,
sc_atlas:16699,10.1209/0295-5075/104/27001,,2013,ErPdBi,ErPdBi,1.24,unknown,0.0,0.0,single_crystal,Flux Growth,
sc_atlas:28664,10.1209/0295-5075/104/27010,,2013,Ir₁₋ₓPtₓTe₂,Ir0.95Pt0.05Te2,3.0,unknown,0.0,0.002,single_crystal,Flux Growth,
sc_atlas:16563,10.1209/0295-5075/104/37007,,2013,Ba0.6K0.4(Fe1-xCux)2As2,Ba0.6K0.4Fe2As2,38.0,onset,0.0,0.0,unknown,Solid-State Reaction,
sc_atlas:28490,10.1209/0295-5075/104/37010,,2013,FeTe₁₋ₓSeₓ,FeTe0.65Se0.35,15.0,unknown,0.0,0.0,unknown,Flux Growth; Nanofabrication & Exfoliation,SiO2
sc_atlas:27492,10.1209/0295-5075/104/47006,,2013,Ba₀.₆K₀.₄Fe₂As₂,Ba0.6K0.4Fe2As2,39.1,onset,0.0,0.0,single_crystal,Flux Growth,
sc_atlas:29930,10.1209/0295-5075/105/47004,,2014,Ca(Fe₁₋ₓCoₓ)₂As₂,CaFe1.854Co0.146As2,15.0,unknown,0.0,0.0,unknown,unknown,
sc_atlas:29589,10.1209/0295-5075/106/67002,,2014,NdO₁₋ₓFₓBi₁₋ᵧS₂,NdO0.5F0.5BiS2,4.83,onset,0.0,0.0,unknown,Solid-State Reaction; Flux Growth,
sc_atlas:29588,10.1209/0295-5075/106/67002,,2014,NdO₁₋ₓFₓBi₁₋ᵧS₂,NdO0.5F0.5BiS2,5.0,unknown,0.0,0.0,unknown,Solid-State Reaction; Flux Growth,
sc_atlas:30335,10.1209/0295-5075/107/37006,,2014,LaO₁₋ₓFₓBiSe₂,LaO0.48F0.52BiSe1.93,3.7,zero,0.0,0.0,single_crystal,Flux Growth,
sc_atlas:30334,10.1209/0295-5075/107/37006,,2014,LaO₁₋ₓFₓBiSe₂,LaO0.48F0.52BiSe1.93,4.2,onset,0.0,0.0,single_crystal,Flux Growth,
sc_atlas:30336,10.1209/0295-5075/107/37006,,2014,LaO₁₋ₓFₓBiSe₂,LaO0.54F0.46Bi0.99Se1.93,3.3,zero,0.0,0.0,single_crystal,Flux Growth,
sc_atlas:30375,10.1209/0295-5075/108/47007,,2014,LaO₀.₅F₀.₅BiSe₂,LaO0.5F0.5BiSe2,2.2,zero,0.76,0.0,single_crystal,Flux Growth,
sc_atlas:30373,10.1209/0295-5075/108/47007,,2014,LaO₀.₅F₀.₅BiSe₂,LaO0.5F0.5BiSe2,3.4,onset,0.0,0.0,single_crystal,Flux Growth,
sc_atlas:30378,10.1209/0295-5075/108/47007,,2014,LaO₀.₅F₀.₅BiSe₂,LaO0.5F0.5BiSe2,5.0,zero,2.44,0.0,single_crystal,Flux Growth,
sc_atlas:30376,10.1209/0295-5075/108/47007,,2014,LaO₀.₅F₀.₅BiSe₂,LaO0.5F0.5BiSe2,6.3,onset,2.16,0.0,single_crystal,Flux Growth,
sc_atlas:30377,10.1209/0295-5075/108/47007,,2014,LaO₀.₅F₀.₅BiSe₂,LaO0.5F0.5BiSe2,6.7,onset,2.44,0.0,single_crystal,Flux Growth,
sc_atlas:30463,10.1209/0295-5075/109/27003,,2014,FeSe,Fe1.02Se,8.6,onset,0.0,0.0,unknown,Chemical Vapor Transport,
sc_atlas:30880,10.1209/0295-5075/109/28003,,2015,LiFeAs,LiFeAs,16.0,unknown,0.0,0.0,thin_film,Molecular Beam Epitaxy,SrTiO3
sc_atlas:17320,10.1209/0295-5075/109/67004,,2015,FeSe,FeSe,8.0,unknown,0.0,0.0,unknown,Solid-State Reaction; Solution-based synthesis/processing,
sc_atlas:17321,10.1209/0295-5075/109/67004,,2015,Li_x(NH_2)_y(NH_3)_{1-y}Fe_2Se_2,Li0.6N1H2.8Fe2Se2,42.0,unknown,0.0,0.0,unknown,Solid-State Reaction; Solution-based synthesis/processing,
sc_atlas:30789,10.1209/0295-5075/111/27004,,2015,1.9(Fe₄.₁)₅-HT,K1.9Fe4.1Se5,28.1,unknown,0.0,0.0,unknown,Solid-State Reaction,
sc_atlas:30790,10.1209/0295-5075/111/27004,,2015,1.9(Fe₄.₁)₅-HT,K1.9Fe4.1Se5,29.7,unknown,0.0,0.0,unknown,Solid-State Reaction,
sc_atlas:30786,10.1209/0295-5075/111/27004,,2015,1.9(Fe₄.₁)₅-HT,K1.9Fe4.1Se5,31.0,onset,0.0,0.0,unknown,Solid-State Reaction,
sc_atlas:30793,10.1209/0295-5075/111/27004,,2015,1.9(Fe₄.₂)5-HT-6h,K1.9Fe4.2Se5,29.3,unknown,0.0,0.0,unknown,Solid-State Reaction,
sc_atlas:30791,10.1209/0295-5075/111/27004,,2015,1.9(Fe₄.₂)5-HT-2h,K1.9Fe4.2Se5,30.8,unknown,0.0,0.0,unknown,Solid-State Reaction,
sc_atlas:30792,10.1209/0295-5075/111/27004,,2015,1.9(Fe₄.₂)5-HT-2h,K1.9Fe4.2Se5,30.9,unknown,0.0,0.0,unknown,Solid-State Reaction,
sc_atlas:30787,10.1209/0295-5075/111/27004,,2015,1.9(Fe₄.₂)₅-HT,K1.9Fe4.2Se5,31.0,unknown,0.0,0.0,unknown,Solid-State Reaction,
sc_atlas:30784,10.1209/0295-5075/111/27004,,2015,₂(Fe₄)₅-HT,K2Fe4Se5,11.0,unknown,0.0,0.0,unknown,Solid-State Reaction,
sc_atlas:30783,10.1209/0295-5075/111/27004,,2015,₂(Fe₄)₅-HT,K2Fe4Se5,29.0,unknown,0.0,0.0,unknown,Solid-State Reaction,
sc_atlas:30785,10.1209/0295-5075/111/27004,,2015,₂(Fe₄)₅-HT,K2Fe4Se5,31.0,unknown,0.0,0.0,unknown,Solid-State Reaction,
sc_atlas:26728,10.1209/0295-5075/111/57007,,2015,EuFe₂(As₀.₈₁P₀.₁₉)₂,EuFe2As1.62P0.38,24.5,unknown,0.0,0.0,polycrystal,Solid-State Reaction,
sc_atlas:31518,10.1209/0295-5075/113/17002,,2016,BaPd₂As₂,BaPd2As2,3.8,zero,0.0,0.0,single_crystal,Flux Growth,
sc_atlas:31517,10.1209/0295-5075/113/17002,,2016,BaPd₂As₂,BaPd2As2,3.85,onset,0.0,0.0,single_crystal,Flux Growth,
sc_atlas:32154,10.1209/0295-5075/116/67002,,2016,Au₂Pb,Au2Pb,1.05,zero,0.0,0.0,single_crystal,Flux Growth,
sc_atlas:32155,10.1209/0295-5075/116/67002,,2016,Au₂Pb,Au2Pb,1.16,unknown,0.0,0.0,single_crystal,Flux Growth,
sc_atlas:32578,10.1209/0295-5075/117/57005,,2017,ThFeAsN,ThFeAsN,30.0,unknown,0.0,0.0,unknown,Solid-State Reaction,
sc_atlas:32448,10.1209/0295-5075/118/47008,,2017,Sr₀.₁Bi₂Se₃,Sr0.1Bi2Se3,1.9,unknown,0.81,0.0,unknown,unknown,
sc_atlas:32447,10.1209/0295-5075/118/47008,,2017,Sr₀.₁Bi₂Se₃,Sr0.1Bi2Se3,2.67,unknown,0.0,0.0,unknown,unknown,
sc_atlas:32446,10.1209/0295-5075/118/47008,,2017,Sr₀.₁Bi₂Se₃,Sr0.1Bi2Se3,3.25,onset,0.0,0.0,unknown,unknown,
sc_atlas:12474,10.1209/0295-5075/118/57004,,2017,ThNiAsN,ThNiAsN,4.3,onset,0.0,0.0,polycrystal,Solid-State Reaction,
sc_atlas:33318,10.1209/0295-5075/119/17007,,2017,Sm₁₋ₓThₓOFeAs,Sm0.7Th0.3OFeAs,49.0,unknown,0.0,0.0,polycrystal,Solid-State Reaction,
sc_atlas:33319,10.1209/0295-5075/119/17007,,2017,Sm₁₋ₓThₓOFeAs,Sm0.7Th0.3OFeAs,50.0,unknown,0.0,0.0,polycrystal,Solid-State Reaction,
sc_atlas:17872,10.1209/0295-5075/120/27006,,2017,Rb2Cr3As3,Rb2Cr3As3,4.7,onset,0.0,0.0,single_crystal,Flux Growth; Solution-based synthesis/processing; Solid-State Reaction,
sc_atlas:17874,10.1209/0295-5075/120/27006,,2017,RbCr3As3,RbCr3As3,6.2,onset,0.0,0.002,single_crystal,Flux Growth; Solution-based synthesis/processing; Solid-State Reaction,
sc_atlas:17873,10.1209/0295-5075/120/27006,,2017,RbCr3As3,RbCr3As3,7.3,onset,0.0,0.0,single_crystal,Flux Growth; Solution-based synthesis/processing; Solid-State Reaction,
sc_atlas:32872,10.1209/0295-5075/122/17004,,2018,La₁₋ₓCeₓOBiSSe,La0.7Ce0.3OBiSSe,3.1,onset,0.0,0.001,polycrystal,Solid-State Reaction,
sc_atlas:12477,10.1209/0295-5075/123/47004,,2018,NaSn₂As₂,NaSn2As2,1.48,zero,0.0,0.0,single_crystal,Flux Growth; Nanofabrication & Exfoliation,
sc_atlas:12476,10.1209/0295-5075/123/47004,,2018,NaSn₂As₂,NaSn2As2,1.6,onset,0.0,0.0,single_crystal,Flux Growth; Nanofabrication & Exfoliation,
sc_atlas:12478,10.1209/0295-5075/123/57001,,2018,K₂Cr₃As₃,K2Cr3As3,6.1,unknown,0.0,0.002,single_crystal,Flux Growth,
sc_atlas:18100,10.1209/0295-5075/124/67001,,2018,Cu-doped TaSe3,Cu0.0078TaSe3,1.69,onset,0.0,0.0,unknown,Chemical Vapor Transport,
sc_atlas:18098,10.1209/0295-5075/124/67001,,2018,Cu-doped TaSe3,Cu0.0083TaSe3,1.15,onset,0.0,0.0,unknown,Chemical Vapor Transport,
sc_atlas:18099,10.1209/0295-5075/124/67001,,2018,Cu-doped TaSe3,Cu0.0083TaSe3,1.51,onset,0.0,0.0,unknown,Chemical Vapor Transport,
sc_atlas:18096,10.1209/0295-5075/124/67001,,2018,Cu-doped TaSe3,Cu0.0086TaSe3,1.07,onset,0.0,0.0,unknown,Chemical Vapor Transport,
sc_atlas:18097,10.1209/0295-5075/124/67001,,2018,Cu-doped TaSe3,Cu0.0104TaSe3,1.14,onset,0.0,0.0,unknown,Chemical Vapor Transport,
sc_atlas:18103,10.1209/0295-5075/124/67001,,2018,TaSe3,TaSe3,1.54,onset,0.0,0.0,unknown,Chemical Vapor Transport,
sc_atlas:18105,10.1209/0295-5075/124/67001,,2018,TaSe3,TaSe3,1.6,onset,0.0,0.0,unknown,Chemical Vapor Transport,
sc_atlas:18104,10.1209/0295-5075/124/67001,,2018,TaSe3,TaSe3,1.72,onset,0.0,0.0,unknown,Chemical Vapor Transport,
sc_atlas:12480,10.1209/0295-5075/128/27001,,2019,68 nm NbN film,NbN,12.44,unknown,0.0,0.0,unknown,Physical Vapor Deposition,
sc_atlas:12481,10.1209/0295-5075/128/27001,,2019,3 nm NbN film,NbN,9.2,unknown,0.0,0.0,unknown,Physical Vapor Deposition,
sc_atlas:34881,10.1209/0295-5075/129/67001,,2019,La₂O₂Bi₂Pb₂S₆₋ₓSeₓ,La2O2Bi2Pb2S5.5Se0.5,1.15,zero,0.0,0.0,polycrystal,Solid-State Reaction,
sc_atlas:34882,10.1209/0295-5075/129/67001,,2019,La₂O₂Bi₂Pb₂S₆₋ₓSeₓ,La2O2Bi2Pb2S5Se1,1.9,zero,0.0,0.0,polycrystal,Solid-State Reaction,
sc_atlas:12485,10.1209/0295-5075/130/67004,,2020,(CTA)₀.₃FeSe,C5.7H12.6FeN0.3Se,16.0,onset,2.0,0.0,unknown,Solution-based synthesis/processing,
sc_atlas:12486,10.1209/0295-5075/130/67004,,2020,(CTA)₀.₃FeSe,C5.7H12.6FeN0.3Se,22.0,onset,3.0,0.0,unknown,Solution-based synthesis/processing,
sc_atlas:12489,10.1209/0295-5075/130/67004,,2020,(CTA)₀.₃FeSe,C5.7H12.6FeN0.3Se,27.0,onset,8.0,0.0,unknown,Solution-based synthesis/processing,
sc_atlas:12483,10.1209/0295-5075/130/67004,,2020,(CTA)₀.₃FeSe,C5.7H12.6FeN0.3Se,32.0,unknown,0.0,0.002,unknown,Solution-based synthesis/processing,
sc_atlas:12487,10.1209/0295-5075/130/67004,,2020,(CTA)₀.₃FeSe,C5.7H12.6FeN0.3Se,36.0,onset,4.0,0.0,unknown,Solution-based synthesis/processing,
sc_atlas:12488,10.1209/0295-5075/130/67004,,2020,(CTA)₀.₃FeSe,C5.7H12.6FeN0.3Se,40.0,onset,5.0,0.0,unknown,Solution-based synthesis/processing,
sc_atlas:12482,10.1209/0295-5075/130/67004,,2020,(CTA)₀.₃FeSe,C5.7H12.6FeN0.3Se,45.0,unknown,0.0,0.002,unknown,Solution-based synthesis/processing,
sc_atlas:12490,10.1209/0295-5075/131/47001,,2020,Co,Co,5.4,onset,0.0,0.0,thin_film,Physical Vapor Deposition,Si
sc_atlas:12491,10.1209/0295-5075/131/47001,,2020,Co,Co,9.2,unknown,0.0,0.0,thin_film,Physical Vapor Deposition,Si
sc_atlas:12492,10.1209/0295-5075/131/47001,,2020,Co,Co,9.8,unknown,0.0,0.0,thin_film,Physical Vapor Deposition,Si
sc_atlas:24005,10.1209/0295-5075/79/17006,,2007,CeCoIn₅,CeCoIn5,2.3,unknown,0.0,0.0,unknown,unknown,
sc_atlas:24041,10.1209/0295-5075/79/57005,,2007,Sr₀.₉La₀.₁CuO₂,Sr0.9La0.1CuO2,43.81,unknown,0.0,0.0,unknown,unknown,
sc_atlas:24441,10.1209/0295-5075/81/57007,,2008,La₂₋ₓSrₓCuO₄,La1.762Sr0.238CuO4,20.0,onset,0.0,0.0,unknown,Melt Growth,
sc_atlas:24439,10.1209/0295-5075/81/57007,,2008,La₂₋ₓSrₓCuO₄,La1.782Sr0.218CuO4,25.0,onset,0.0,0.0,unknown,Melt Growth,
sc_atlas:24440,10.1209/0295-5075/81/57007,,2008,La₂₋ₓSrₓCuO₄,La1.78Sr0.22CuO4,27.4,onset,0.0,0.0,unknown,Melt Growth,
sc_atlas:24438,10.1209/0295-5075/81/57007,,2008,La₂₋ₓSrₓCuO₄,La1.798Sr0.202CuO4,30.5,onset,0.0,0.0,unknown,Melt Growth,
sc_atlas:24437,10.1209/0295-5075/81/57007,,2008,La₂₋ₓSrₓCuO₄,La1.81Sr0.19CuO4,32.0,onset,0.0,0.0,unknown,Melt Growth,
sc_atlas:24436,10.1209/0295-5075/81/57007,,2008,La₂₋ₓSrₓCuO₄,La1.822Sr0.178CuO4,36.0,onset,0.0,0.0,unknown,Melt Growth,
sc_atlas:24435,10.1209/0295-5075/81/57007,,2008,La₂₋ₓSrₓCuO₄,La1.85Sr0.15CuO4,36.1,onset,0.0,0.0,unknown,Melt Growth,
sc_atlas:24434,10.1209/0295-5075/81/57007,,2008,La₂₋ₓSrₓCuO₄,La1.89Sr0.11CuO4,29.3,onset,0.0,0.0,unknown,Melt Growth,
sc_atlas:24433,10.1209/0295-5075/81/57007,,2008,La₂₋ₓSrₓCuO₄,La1.91Sr0.09CuO4,24.6,onset,0.0,0.0,unknown,Melt Growth,
sc_atlas:24432,10.1209/0295-5075/81/57007,,2008,La₂₋ₓSrₓCuO₄,La1.925Sr0.075CuO4,15.7,onset,0.0,0.0,unknown,Melt Growth,
sc_atlas:24431,10.1209/0295-5075/81/57007,,2008,La₂₋ₓSrₓCuO₄,La1.931Sr0.069CuO4,12.0,onset,0.0,0.0,unknown,Melt Growth,
sc_atlas:24430,10.1209/0295-5075/81/57007,,2008,La₂₋ₓSrₓCuO₄,La1.937Sr0.063CuO4,9.0,onset,0.0,0.0,unknown,Melt Growth,
sc_atlas:24478,10.1209/0295-5075/82/17009,,2008,La₁₋ₓSrₓOFeAs,La0.87Sr0.13FeAsO,15.0,zero,0.0,0.0,polycrystal,Solid-State Reaction,
sc_atlas:24477,10.1209/0295-5075/82/17009,,2008,La₁₋ₓSrₓOFeAs,La0.87Sr0.13FeAsO,25.6,onset,0.0,0.0,polycrystal,Solid-State Reaction,
sc_atlas:24512,10.1209/0295-5075/82/57002,,2008,Nd[O₁₋ₓFₓ]FeAs,NdFeAsO0.89F0.11,50.1,midpoint,0.0,0.0,polycrystal,Solid-State Reaction,
sc_atlas:24513,10.1209/0295-5075/82/57002,,2008,Nd[O₁₋ₓFₓ]FeAs,NdFeAsO0.89F0.11,51.0,onset,0.0,0.0,polycrystal,Solid-State Reaction,
sc_atlas:24511,10.1209/0295-5075/82/57002,,2008,Nd[O₁₋ₓFₓ]FeAs,NdFeAsO0.89F0.11,51.9,onset,0.0,0.0,polycrystal,Solid-State Reaction,
sc_atlas:14843,10.1209/0295-5075/83/17002,,2008,CeFeAsO1-δ,CeFeAsO0.85,41.0,zero,0.0,0.0,polycrystal,Solid-State Reaction,
sc_atlas:14844,10.1209/0295-5075/83/17002,,2008,CeFeAsO1-δ,CeFeAsO0.85,42.6,onset,0.0,0.0,polycrystal,Solid-State Reaction,
sc_atlas:14842,10.1209/0295-5075/83/17002,,2008,CeFeAsO1-δ,CeFeAsO0.85,46.5,onset,0.0,0.0,polycrystal,Solid-State Reaction,
sc_atlas:14846,10.1209/0295-5075/83/17002,,2008,LaFeAsO1-δ,LaFeAsO0.85,25.9,zero,0.0,0.0,polycrystal,Solid-State Reaction,
sc_atlas:14847,10.1209/0295-5075/83/17002,,2008,LaFeAsO1-δ,LaFeAsO0.85,28.3,onset,0.0,0.0,polycrystal,Solid-State Reaction,
sc_atlas:14845,10.1209/0295-5075/83/17002,,2008,LaFeAsO1-δ,LaFeAsO0.85,31.2,onset,0.0,0.0,polycrystal,Solid-State Reaction,
sc_atlas:14850,10.1209/0295-5075/83/17002,,2008,NdFeAsO1-δ,NdFeAsO0.85,50.9,zero,0.0,0.0,polycrystal,Solid-State Reaction,
sc_atlas:14851,10.1209/0295-5075/83/17002,,2008,NdFeAsO1-δ,NdFeAsO0.85,51.0,onset,0.0,0.0,polycrystal,Solid-State Reaction,
sc_atlas:14849,10.1209/0295-5075/83/17002,,2008,NdFeAsO1-δ,NdFeAsO0.85,53.5,onset,0.0,0.0,polycrystal,Solid-State Reaction,
sc_atlas:14853,10.1209/0295-5075/83/17002,,2008,PrFeAsO1-δ,PrFeAsO0.85,43.2,zero,0.0,0.0,polycrystal,Solid-State Reaction,
sc_atlas:14854,10.1209/0295-5075/83/17002,,2008,PrFeAsO1-δ,PrFeAsO0.85,48.2,onset,0.0,0.0,polycrystal,Solid-State Reaction,
sc_atlas:14852,10.1209/0295-5075/83/17002,,2008,PrFeAsO1-δ,PrFeAsO0.85,51.3,onset,0.0,0.0,polycrystal,Solid-State Reaction,
sc_atlas:14856,10.1209/0295-5075/83/17002,,2008,SmFeAsO1-δ,SmFeAsO0.85,52.8,zero,0.0,0.0,polycrystal,Solid-State Reaction,
sc_atlas:14855,10.1209/0295-5075/83/17002,,2008,SmFeAsO1-δ,SmFeAsO0.85,55.0,onset,0.0,0.0,polycrystal,Solid-State Reaction,
sc_atlas:14780,10.1209/0295-5075/83/27007,,2008,Sr2RuO4,Sr2RuO4,1.5,unknown,0.0,0.0,unknown,Melt Growth,
sc_atlas:14782,10.1209/0295-5075/83/27007,,2008,Sr3Ru2O7,Sr3Ru2O7,1.31,unknown,0.0,0.0,unknown,Melt Growth,
sc_atlas:14781,10.1209/0295-5075/83/27007,,2008,Sr3Ru2O7,Sr3Ru2O7,1.39,zero,0.0,0.0,unknown,Melt Growth,
sc_atlas:24710,10.1209/0295-5075/83/37003,,2008,ErNi₂B₂C,ErNi2B2C,11.0,unknown,0.0,0.0,unknown,Flux Growth,
sc_atlas:24795,10.1209/0295-5075/83/47001,,2008,Ba₀.₆K₀.₄Fe₂As₂,Ba0.6K0.4Fe2As2,37.0,unknown,0.0,0.0,unknown,Flux Growth,
sc_atlas:24686,10.1209/0295-5075/83/57001,,2008,PrO₀.₈₉F₀.₁₁FeAs,PrO0.89F0.11FeAs,38.0,unknown,0.0,7.5,polycrystal,Solid-State Reaction,
sc_atlas:24685,10.1209/0295-5075/83/57001,,2008,PrO₀.₈₉F₀.₁₁FeAs,PrO0.89F0.11FeAs,40.0,unknown,0.0,1.375,polycrystal,Solid-State Reaction,
sc_atlas:24684,10.1209/0295-5075/83/57001,,2008,PrO₀.₈₉F₀.₁₁FeAs,PrO0.89F0.11FeAs,45.0,unknown,0.0,0.0,polycrystal,Solid-State Reaction,
sc_atlas:14982,10.1209/0295-5075/83/57002,,2008,NdFeAsO_{1-δ},NdFeAsO0.85,51.9,onset,0.0,0.0,polycrystal,Solid-State Reaction,
sc_atlas:14983,10.1209/0295-5075/83/57002,,2008,SmFeAsO_{1-δ},SmFeAsO0.85,55.0,onset,0.0,0.0,polycrystal,Solid-State Reaction,
sc_atlas:24596,10.1209/0295-5075/83/67006,,2008,Gd₁₋ₓThₓFeAsO,Gd0.8Th0.2FeAsO,56.0,unknown,0.0,0.0,polycrystal,Solid-State Reaction,
sc_atlas:24597,10.1209/0295-5075/83/67006,,2008,Gd₁₋ₓThₓFeAsO,Gd0.8Th0.2FeAsO,56.3,onset,0.0,0.001,polycrystal,Solid-State Reaction,
sc_atlas:14940,10.1209/0295-5075/84/27010,,2008,Ba0.5K0.5OFe2As2,Ba0.5K0.5Fe2As2O,36.0,unknown,0.0,0.0,polycrystal,Solid-State Reaction,
sc_atlas:14942,10.1209/0295-5075/84/27010,,2008,Ba1-xKxFe2As2,Ba0.6K0.4Fe2As2,38.0,unknown,0.0,0.0,polycrystal,Solid-State Reaction,
sc_atlas:24934,10.1209/0295-5075/84/37002,,2008,FeSe₁₋ₓTeₓ,FeSe,8.0,onset,0.0,0.003,polycrystal,Solid-State Reaction,
sc_atlas:24938,10.1209/0295-5075/84/37002,,2008,FeSe₁₋ₓTeₓ,FeSe0.1Te0.9,11.4,onset,0.0,0.0,polycrystal,Solid-State Reaction,
sc_atlas:24937,10.1209/0295-5075/84/37002,,2008,FeSe₁₋ₓTeₓ,FeSe0.5Te0.5,15.2,onset,0.0,0.0,polycrystal,Solid-State Reaction,
sc_atlas:24935,10.1209/0295-5075/84/37002,,2008,FeSe₁₋ₓTeₓ,FeSe0.8Te0.2,12.0,onset,0.0,0.003,polycrystal,Solid-State Reaction,
sc_atlas:24936,10.1209/0295-5075/84/37002,,2008,FeSe₁₋ₓTeₓ,FeSe0.8Te0.2,13.7,onset,0.0,0.0,polycrystal,Solid-State Reaction,
sc_atlas:24778,10.1209/0295-5075/84/37005,,2008,LaFeAsO₀.₉₅F₀.₀₅,LaFeAsO0.95F0.05,26.3,unknown,0.0,0.0,polycrystal,Solid-State Reaction,
sc_atlas:24706,10.1209/0295-5075/84/57010,,2008,Na₀.₄₂CoO₂·1.3H₂O,Na0.42CoH2.6O3.3,4.25,unknown,0.0,0.0,unknown,Melt Growth,
sc_atlas:15111,10.1209/0295-5075/84/67004,,2008,YNi2B2C,YNi2B2C,15.0,unknown,0.0,0.0,single_crystal,Melt Growth; Flux Growth,
sc_atlas:15033,10.1209/0295-5075/84/67009,,2008,LaFeAs(O_{0.5}F_{0.5}) prepared at HPHT,LaFeAsO0.5F0.5,37.5,onset,0.0,0.0,unknown,Solid-State Reaction,
sc_atlas:15034,10.1209/0295-5075/84/67009,,2008,LaFeAs(O_{0.89}F_{0.11}) prepared at ambient,LaFeAsO0.89F0.11,26.3,onset,0.0,0.0,unknown,Solid-State Reaction,
sc_atlas:24853,10.1209/0295-5075/84/67014,,2008,Sm₀.₉₅La₀.₀₅FeAsO₀.₈₅F₀.₁₅,Sm0.95La0.05FeAsO0.85F0.15,52.0,unknown,0.0,0.0,polycrystal,Solid-State Reaction,
sc_atlas:25012,10.1209/0295-5075/85/17004,,2009,Sr₀.₉La₀.₁CuO₂,Sr0.9La0.1CuO2,43.0,unknown,0.0,0.0,unknown,unknown,
sc_atlas:24876,10.1209/0295-5075/85/17006,,2009,Ba₁₋ₓKₓFe₂As₂,Ba0.5K0.5Fe2As2,37.5,unknown,0.0,0.0,polycrystal,Solid-State Reaction,
sc_atlas:24874,10.1209/0295-5075/85/17006,,2009,Ba₁₋ₓKₓFe₂As₂,Ba0.8K0.2Fe2As2,14.0,onset,0.0,0.0,polycrystal,Solid-State Reaction,
sc_atlas:24875,10.1209/0295-5075/85/17006,,2009,Ba₁₋ₓKₓFe₂As₂,Ba0.8K0.2Fe2As2,3.0,zero,0.0,0.0,polycrystal,Solid-State Reaction,
sc_atlas:24877,10.1209/0295-5075/85/17006,,2009,Ba₁₋ₓKₓFe₂As₂,KFe2As2,3.8,unknown,0.0,0.0,polycrystal,Solid-State Reaction,
sc_atlas:25101,10.1209/0295-5075/85/17011,,2009,Sr₁₋ₓLaₓFeAsF,Sr0.6La0.4FeAsF,24.6,zero,0.0,0.0,polycrystal,Solid-State Reaction,
sc_atlas:25102,10.1209/0295-5075/85/17011,,2009,Sr₁₋ₓLaₓFeAsF,Sr0.6La0.4FeAsF,27.0,midpoint,0.0,0.001,polycrystal,Solid-State Reaction,
sc_atlas:25100,10.1209/0295-5075/85/17011,,2009,Sr₁₋ₓLaₓFeAsF,Sr0.6La0.4FeAsF,32.0,onset,0.0,0.0,polycrystal,Solid-State Reaction,
sc_atlas:25099,10.1209/0295-5075/85/17011,,2009,Sr₁₋ₓLaₓFeAsF,Sr0.8La0.2FeAsF,25.0,onset,0.0,0.0,polycrystal,Solid-State Reaction,
sc_atlas:25334,10.1209/0295-5075/85/27005,,2009,LiFeAs,LiFeAs,18.0,unknown,0.0,0.0,unknown,unknown,
sc_atlas:25242,10.1209/0295-5075/85/67002,,2009,Ba₀.₆K₀.₄Fe₂As₂,Ba0.6K0.4Fe2As2,37.0,unknown,0.0,0.0,unknown,Flux Growth,
sc_atlas:15139,10.1209/0295-5075/85/67003,,2009,Ca1-xNdxFeAsF,Ca0.4Nd0.6FeAsF,54.0,onset,0.0,0.005,unknown,Solid-State Reaction,
sc_atlas:15138,10.1209/0295-5075/85/67003,,2009,Ca1-xNdxFeAsF,Ca0.4Nd0.6FeAsF,57.4,onset,0.0,0.0,unknown,Solid-State Reaction,
sc_atlas:15141,10.1209/0295-5075/85/67003,,2009,Ca1-xPrxFeAsF,Ca0.4Pr0.6FeAsF,50.0,onset,0.0,0.005,unknown,Solid-State Reaction,
sc_atlas:15140,10.1209/0295-5075/85/67003,,2009,Ca1-xPrxFeAsF,Ca0.4Pr0.6FeAsF,52.8,onset,0.0,0.0,unknown,Solid-State Reaction,
sc_atlas:25491,10.1209/0295-5075/86/27001,,2009,FeSe,FeSe,34.0,onset,22.0,0.0,polycrystal,Solid-State Reaction,
sc_atlas:25490,10.1209/0295-5075/86/27001,,2009,FeSe,FeSe,7.0,unknown,0.0,0.0,polycrystal,Solid-State Reaction,
sc_atlas:25226,10.1209/0295-5075/86/47002,,2009,LaFeAs₁₋ₓPₓO,LaFeAs0.6P0.4O,5.0,midpoint,0.0,0.0,polycrystal,Solid-State Reaction,
sc_atlas:25224,10.1209/0295-5075/86/47002,,2009,LaFeAs₁₋ₓPₓO,LaFeAs0.75P0.25O,10.3,midpoint,0.0,0.0,polycrystal,Solid-State Reaction,
sc_atlas:25225,10.1209/0295-5075/86/47002,,2009,LaFeAs₁₋ₓPₓO,LaFeAs0.7P0.3O,10.8,midpoint,0.0,0.0,polycrystal,Solid-State Reaction,
sc_atlas:25666,10.1209/0295-5075/86/67007,,2009,CaₓLa₁₋ₓBa₁.₇₅₋ₓLa₁.₂₅₊ₓCu₃O₆₊ᵧ,Ba1.75La1.25Cu3O7.13,45.0,unknown,0.0,0.0,polycrystal,Solid-State Reaction,
sc_atlas:25667,10.1209/0295-5075/86/67007,,2009,CaₓLa₁₋ₓBa₁.₇₅₋ₓLa₁.₂₅₊ₓCu₃O₆₊ᵧ,Ca0.4Ba1.35La1.25Cu3O7.13,80.0,unknown,0.0,0.0,polycrystal,Solid-State Reaction,
sc_atlas:25492,10.1209/0295-5075/87/17004,,2009,BaFe₂As₂,BaFe2As2,31.8,onset,0.8,0.0,single_crystal,Flux Growth,
sc_atlas:25493,10.1209/0295-5075/87/17004,,2009,BaFe₂As₂,BaFe2As2,32.8,unknown,0.8,0.0,single_crystal,Flux Growth,
sc_atlas:25494,10.1209/0295-5075/87/17004,,2009,BaFe₂As₂,BaFe2As2,35.4,zero,1.4,0.0,single_crystal,Flux Growth,
sc_atlas:25508,10.1209/0295-5075/87/27012,,2009,Ba₁₋ₓKₓFe₂As₂,Ba0.72K0.28Fe2As2,29.5,unknown,0.0,7.5,single_crystal,Flux Growth,
sc_atlas:25507,10.1209/0295-5075/87/27012,,2009,Ba₁₋ₓKₓFe₂As₂,Ba0.72K0.28Fe2As2,31.0,unknown,0.0,7.5,single_crystal,Flux Growth,
sc_atlas:25506,10.1209/0295-5075/87/27012,,2009,Ba₁₋ₓKₓFe₂As₂,Ba0.72K0.28Fe2As2,31.5,unknown,0.0,0.0,single_crystal,Flux Growth,
sc_atlas:15371,10.1209/0295-5075/87/37001,,2009,Ba1-xKxFe2As2,Ba0.6K0.4Fe2As2,37.0,onset,0.0,0.0,unknown,Flux Growth,
sc_atlas:15373,10.1209/0295-5075/87/37001,,2009,Ba(Fe1-xCox)2As2,BaFe1.9Co0.1As2,15.0,onset,0.0,0.0,unknown,Flux Growth,
sc_atlas:25844,10.1209/0295-5075/87/37004,,2009,LiFeP,LiFeP,6.0,onset,0.0,0.0,unknown,Solid-State Reaction,
sc_atlas:15041,10.1209/0295-5075/88/27008,,2009,La2-xSrxCuO4,La1.895Sr0.105CuO4,30.0,unknown,0.0,0.0,unknown,Flux Growth,
sc_atlas:26141,10.1209/0295-5075/88/47008,,2009,Na₁₋ₓFeAs,Na0.86FeAs,26.0,onset,0.0,0.0,unknown,Solid-State Reaction,
sc_atlas:26142,10.1209/0295-5075/88/47008,,2009,Na₁₋ₓFeAs,Na0.86FeAs,31.0,onset,3.0,0.0,unknown,Solid-State Reaction,
sc_atlas:26107,10.1209/0295-5075/88/57006,,2009,Nb,Nb,3.83,midpoint,0.0,0.0,thin_film,Physical Vapor Deposition,Si
sc_atlas:25918,10.1209/0295-5075/89/27002,,2010,Tb₁₋ₓCaₓFeAsO,Tb0.56Ca0.44FeAsO,15.6,onset,0.0,0.0,polycrystal,Solid-State Reaction,
sc_atlas:15352,10.1209/0295-5075/89/67007,,2010,SmFe1-xIrxAsO,SmFe0.825Ir0.175AsO,10.5,midpoint,0.0,0.0,polycrystal,Solid-State Reaction,
sc_atlas:15353,10.1209/0295-5075/89/67007,,2010,SmFe1-xIrxAsO,SmFe0.825Ir0.175AsO,10.8,unknown,0.0,0.0,polycrystal,Solid-State Reaction,
sc_atlas:15357,10.1209/0295-5075/89/67007,,2010,SmFe1-xRhxAsO,SmFe0.85Rh0.15AsO,4.8,unknown,0.0,0.0,polycrystal,Solid-State Reaction,
sc_atlas:15356,10.1209/0295-5075/89/67007,,2010,SmFe1-xRhxAsO,SmFe0.95Rh0.05AsO,6.5,unknown,0.0,0.0,polycrystal,Solid-State Reaction,
sc_atlas:15351,10.1209/0295-5075/89/67007,,2010,SmFe1-xCoxAsO,SmFe0.9Co0.1AsO,13.6,midpoint,0.0,0.0,polycrystal,Solid-State Reaction,
sc_atlas:15354,10.1209/0295-5075/89/67007,,2010,SmFe1-xRhxAsO,SmFe0.9Rh0.1AsO,6.8,midpoint,0.0,0.0,polycrystal,Solid-State Reaction,
sc_atlas:15355,10.1209/0295-5075/89/67007,,2010,SmFe1-xRhxAsO,SmFe0.9Rh0.1AsO,9.5,unknown,0.0,0.0,polycrystal,Solid-State Reaction,
sc_atlas:15411,10.1209/0295-5075/90/27011,,2010,Fe_{1.1}Te_{1-x}Se_{x},Fe1.1Te0.6Se0.4,15.0,onset,0.0,0.0,polycrystal,Solid-State Reaction,
