Repository: zhiyuliu0158-ui/occ-alignn-tc

# P-B-Occ-ALIGNN-full-Tc

Occupancy-aware ALIGNN-style graph neural network for superconducting critical temperature `Tc_K` regression.

本仓库只做一个任务：

```text
CIF + pressure_GPa + magnetic_field_T + field_direction + optional metadata -> Tc_K
```

不做 superconducting / non-superconducting 分类。

## 1. 模型简介

`PBOccALIGNNFullTc` 是一个纯 PyTorch 实现的 ALIGNN-style 图神经网络：

- bond graph 的 node 是 crystallographic site。
- bond graph 的 edge 是周期近邻 directed bond。
- line graph 的 node 是 directed bond。
- line graph 的 edge 是角度 `i-j-k`。
- 所有 scatter / aggregation 使用 `torch.index_add`，不依赖 `torch_scatter`、DGL、PyTorch Geometric 或官方 ALIGNN 包。
- 输出为 `logtc_mu`、`logtc_logvar` 和 `Tc_pred_K = exp(logtc_mu) - 1`。

File: data/sc-atlas-data.csv (part 51 of 62)
source_record_id,doi,source_title,source_year,formula_raw,formula_normalized,tc_value_k,tc_criterion,pressure_gpa,magnetic_field_t,sample_form,preparation_method,substrate
sc_atlas:15413,10.1209/0295-5075/90/27011,,2010,FeTe_{1-x}Se_{x},FeTe0.6Se0.4,15.0,onset,0.0,0.0,polycrystal,Solid-State Reaction,
sc_atlas:26106,10.1209/0295-5075/90/37005,,2010,BaFe₂₋ₓCoₓAs₂,BaFe1.86Co0.14As2,23.0,unknown,0.0,0.0,single_crystal,Flux Growth,
sc_atlas:26346,10.1209/0295-5075/90/57002,,2010,FeTe₀.₈S₀.₂,FeTe0.8S0.2,10.7,onset,0.0,0.0,polycrystal,Solid-State Reaction,
sc_atlas:26345,10.1209/0295-5075/90/57002,,2010,FeTe₀.₈S₀.₂,FeTe0.8S0.2,4.3,zero,0.0,0.0,polycrystal,Solid-State Reaction,
sc_atlas:26344,10.1209/0295-5075/90/57002,,2010,FeTe₀.₈S₀.₂,FeTe0.8S0.2,5.0,onset,0.0,0.0,polycrystal,Solid-State Reaction,
sc_atlas:26342,10.1209/0295-5075/90/57002,,2010,FeTe₀.₈S₀.₂,FeTe0.8S0.2,7.0,unknown,0.0,0.0,polycrystal,Solid-State Reaction,
sc_atlas:26347,10.1209/0295-5075/90/57002,,2010,FeTe₀.₈S₀.₂,FeTe0.8S0.2,8.5,zero,0.0,0.0,polycrystal,Solid-State Reaction,
sc_atlas:26343,10.1209/0295-5075/90/57002,,2010,FeTe₀.₈S₀.₂,FeTe0.8S0.2,9.0,unknown,0.0,0.0,polycrystal,Solid-State Reaction,
sc_atlas:26574,10.1209/0295-5075/91/37005,,2010,YBa₂Cu₃O₆₊ₓ,YBa2Cu3O6.54,57.1,midpoint,0.0,0.0,unknown,unknown,
sc_atlas:26575,10.1209/0295-5075/91/37005,,2010,YBa₂Cu₃O₆₊ₓ,YBa2Cu3O6.8,84.6,midpoint,0.0,0.0,unknown,unknown,
sc_atlas:26086,10.1209/0295-5075/91/47005,,2010,SmFeAsO₁₋ₓFᵧ,SmFeAsO0.85F0.15,54.0,onset,0.0,0.0,unknown,Solid-State Reaction,
sc_atlas:26085,10.1209/0295-5075/91/47005,,2010,SmFeAsO₁₋ₓFᵧ,SmFeAsO0.8F0.2,47.0,onset,0.0,0.0,unknown,Solid-State Reaction,
sc_atlas:26639,10.1209/0295-5075/91/47008,,2010,Ba(Fe₁₋ₓCoₓ)₂As₂,BaFe1.885Co0.115As2,24.2,unknown,0.0,0.0,unknown,Flux Growth,
sc_atlas:25753,10.1209/0295-5075/91/57008,,2010,CeFeAsO₁₋ₓFₓ,CeFeAsO0.7F0.3,46.0,onset,0.0,0.0,polycrystal,Solid-State Reaction,
sc_atlas:25752,10.1209/0295-5075/91/57008,,2010,CeFeAsO₁₋ₓFₓ,CeFeAsO0.84F0.16,41.0,onset,0.0,0.0,polycrystal,Solid-State Reaction,
sc_atlas:26726,10.1209/0295-5075/91/67002,,2010,LiFeAs,LiFeAs,16.8,onset,0.0,0.0,single_crystal,Flux Growth,
sc_atlas:26725,10.1209/0295-5075/91/67002,,2010,LiFeAs,LiFeAs,17.1,zero,0.0,0.0,single_crystal,Flux Growth,
sc_atlas:26724,10.1209/0295-5075/91/67002,,2010,LiFeAs,LiFeAs,18.2,onset,0.0,0.0,single_crystal,Flux Growth,
sc_atlas:26096,10.1209/0295-5075/92/47004,,2010,Ce₁₋ₓYbₓCoIn₅,Ce0.2Yb0.8CoIn5,0.77,onset,0.0,0.0,single_crystal,Flux Growth,
sc_atlas:26095,10.1209/0295-5075/92/47004,,2010,Ce₁₋ₓYbₓCoIn₅,Ce0.45Yb0.55CoIn5,1.45,onset,0.0,0.0,single_crystal,Flux Growth,
sc_atlas:26094,10.1209/0295-5075/92/47004,,2010,Ce₁₋ₓYbₓCoIn₅,Ce0.7Yb0.3CoIn5,1.68,onset,0.0,0.0,single_crystal,Flux Growth,
sc_atlas:26093,10.1209/0295-5075/92/47004,,2010,Ce₁₋ₓYbₓCoIn₅,Ce0.8Yb0.2CoIn5,1.98,onset,0.0,0.0,single_crystal,Flux Growth,
sc_atlas:26092,10.1209/0295-5075/92/47004,,2010,Ce₁₋ₓYbₓCoIn₅,Ce0.9Yb0.1CoIn5,2.19,onset,0.0,0.0,single_crystal,Flux Growth,
sc_atlas:26091,10.1209/0295-5075/92/47004,,2010,Ce₁₋ₓYbₓCoIn₅,CeCoIn5,2.3,onset,0.0,0.0,single_crystal,Flux Growth,
sc_atlas:12494,10.1209/0295-5075/92/57004,,2010,Fe₁.₀₄Te₀.₆₀Se₀.₄₀,Fe1.04Te0.6Se0.4,14.0,unknown,0.0,0.0,single_crystal,Flux Growth,
sc_atlas:26967,10.1209/0295-5075/92/57011,,2010,ErFeAsO₁₋ᵧ(H),ErFeAsO0.75,33.2,onset,0.0,0.0,polycrystal,Solid-State Reaction,
sc_atlas:26966,10.1209/0295-5075/92/57011,,2010,ErFeAsO₁₋ᵧ(H),ErFeAsO0.75,33.5,zero,0.0,0.0,polycrystal,Solid-State Reaction,
sc_atlas:26965,10.1209/0295-5075/92/57011,,2010,ErFeAsO₁₋ᵧ(H),ErFeAsO0.75,35.9,onset,0.0,0.0,polycrystal,Solid-State Reaction,
sc_atlas:26970,10.1209/0295-5075/92/57011,,2010,ErFeAsO₁₋ᵧ(H),ErFeAsO0.95,39.5,onset,0.0,0.0,polycrystal,Solid-State Reaction,
sc_atlas:26969,10.1209/0295-5075/92/57011,,2010,ErFeAsO₁₋ᵧ(H),ErFeAsO0.95,40.6,zero,0.0,0.0,polycrystal,Solid-State Reaction,
sc_atlas:26973,10.1209/0295-5075/92/57011,,2010,ErFeAsO₁₋ᵧ(H),ErFeAsO0.95,41.0,onset,0.0,0.0,polycrystal,Solid-State Reaction,
sc_atlas:26972,10.1209/0295-5075/92/57011,,2010,ErFeAsO₁₋ᵧ(H),ErFeAsO0.95,41.9,zero,0.0,0.0,polycrystal,Solid-State Reaction,
sc_atlas:26968,10.1209/0295-5075/92/57011,,2010,ErFeAsO₁₋ᵧ(H),ErFeAsO0.95,43.0,onset,0.0,0.0,polycrystal,Solid-State Reaction,
sc_atlas:26971,10.1209/0295-5075/92/57011,,2010,ErFeAsO₁₋ᵧ(H),ErFeAsO0.95,44.5,onset,0.0,0.0,polycrystal,Solid-State Reaction,
sc_atlas:26836,10.1209/0295-5075/92/57012,,2010,BaCoₓFe₂₋ₓAs₂,BaCo0.08Fe1.92As2,14.0,unknown,0.0,0.0,unknown,unknown,
sc_atlas:26835,10.1209/0295-5075/92/57012,,2010,BaCoₓFe₂₋ₓAs₂,BaCo0.14Fe1.86As2,22.0,unknown,0.0,0.0,unknown,unknown,
sc_atlas:26837,10.1209/0295-5075/92/57012,,2010,BaCoₓFe₂₋ₓAs₂,BaCo0.21Fe1.79As2,13.0,unknown,0.0,0.0,unknown,unknown,
sc_atlas:27077,10.1209/0295-5075/93/47004,,2011,Tl₀.₅₈Rb₀.₄₂Fe₁.₇₂Se₂,Tl0.58Rb0.42Fe1.72Se2,31.4,zero,0.0,0.0,unknown,Melt Growth,
sc_atlas:27076,10.1209/0295-5075/93/47004,,2011,Tl₀.₅₈Rb₀.₄₂Fe₁.₇₂Se₂,Tl0.58Rb0.42Fe1.72Se2,31.5,midpoint,0.0,0.0,unknown,Melt Growth,
sc_atlas:27075,10.1209/0295-5075/93/47004,,2011,Tl₀.₅₈Rb₀.₄₂Fe₁.₇₂Se₂,Tl0.58Rb0.42Fe1.72Se2,32.0,onset,0.0,0.0,unknown,Melt Growth,
sc_atlas:27127,10.1209/0295-5075/93/57001,,2011,Tl₀.₆₃K₀.₃₇Fe₁.₇₈Se₂,Tl0.63K0.37Fe1.78Se2,27.5,zero,0.0,0.0,unknown,Melt Growth,
sc_atlas:27126,10.1209/0295-5075/93/57001,,2011,Tl₀.₆₃K₀.₃₇Fe₁.₇₈Se₂,Tl0.63K0.37Fe1.78Se2,28.6,midpoint,0.0,0.0,unknown,Melt Growth,
sc_atlas:27124,10.1209/0295-5075/93/57001,,2011,Tl₀.₆₃K₀.₃₇Fe₁.₇₈Se₂,Tl0.63K0.37Fe1.78Se2,29.0,unknown,0.0,0.0,unknown,Melt Growth,
sc_atlas:27125,10.1209/0295-5075/93/57001,,2011,Tl₀.₆₃K₀.₃₇Fe₁.₇₈Se₂,Tl0.63K0.37Fe1.78Se2,29.1,onset,0.0,0.0,unknown,Melt Growth,
sc_atlas:27060,10.1209/0295-5075/94/27009,,2011,Tl₁₋yK_yFe_xSe₂,Tl0.54K0.46Fe1.88Se2,30.4,unknown,0.0,0.0,unknown,Flux Growth,
sc_atlas:27061,10.1209/0295-5075/94/27009,,2011,Tl₁₋yK_yFe_xSe₂,Tl0.54K0.46Fe1.88Se2,34.1,unknown,0.0,0.0,unknown,Flux Growth,
sc_atlas:27062,10.1209/0295-5075/94/27009,,2011,Tl₁₋yK_yFe_xSe₂,Tl0.54K0.46Fe1.88Se2,40.4,unknown,0.0,0.0,unknown,Flux Growth,
sc_atlas:27052,10.1209/0295-5075/94/27009,,2011,Tl₁₋yK_yFe_xSe₂,Tl0.59K0.41Fe1.69Se2,25.8,onset,0.0,0.0,unknown,Flux Growth,
sc_atlas:27053,10.1209/0295-5075/94/27009,,2011,Tl₁₋yK_yFe_xSe₂,Tl0.61K0.39Fe1.76Se2,27.6,onset,0.0,0.0,unknown,Flux Growth,
sc_atlas:27055,10.1209/0295-5075/94/27009,,2011,Tl₁₋yK_yFe_xSe₂,Tl0.63K0.37Fe1.78Se2,27.4,zero,0.0,0.0,unknown,Flux Growth,
sc_atlas:27054,10.1209/0295-5075/94/27009,,2011,Tl₁₋yK_yFe_xSe₂,Tl0.63K0.37Fe1.78Se2,28.4,midpoint,0.0,0.0,unknown,Flux Growth,
sc_atlas:27057,10.1209/0295-5075/94/27009,,2011,Tl₁₋yK_yFe_xSe₂,Tl0.64K0.36Fe1.83Se2,30.0,zero,0.0,0.0,unknown,Flux Growth,
sc_atlas:27056,10.1209/0295-5075/94/27009,,2011,Tl₁₋yK_yFe_xSe₂,Tl0.64K0.36Fe1.83Se2,31.1,midpoint,0.0,0.0,unknown,Flux Growth,
sc_atlas:27063,10.1209/0295-5075/94/27009,,2011,Tl₁₋yK_yFe_xSe₂,Tl0.64K0.36Fe1.83Se2,40.0,onset,0.0,0.0,unknown,Flux Growth,
sc_atlas:27058,10.1209/0295-5075/94/27009,,2011,Tl₁₋yK_yFe_xSe₂,Tl0.75K0.25Fe1.84Se2,29.8,unknown,0.0,0.0,unknown,Flux Growth,
sc_atlas:27059,10.1209/0295-5075/94/27009,,2011,Tl₁₋yK_yFe_xSe₂,Tl0.75K0.25Fe1.84Se2,33.0,unknown,0.0,0.0,unknown,Flux Growth,
sc_atlas:27051,10.1209/0295-5075/94/27009,,2011,Tl₁₋yK_yFe_xSe₂,TlFe1.70Se2,20.0,zero,0.0,0.0,unknown,Flux Growth,
sc_atlas:27050,10.1209/0295-5075/94/27009,,2011,Tl₁₋yK_yFe_xSe₂,TlFe1.70Se2,22.4,midpoint,0.0,0.0,unknown,Flux Growth,
sc_atlas:26680,10.1209/0295-5075/94/57008,,2011,LiFeAs,LiFeAs,17.5,zero,0.0,0.0,unknown,unknown,
sc_atlas:27603,10.1209/0295-5075/95/17011,,2011,Ni₀.₀₅ZrTe₃,Ni0.05ZrTe3,3.1,onset,0.0,0.0,unknown,Chemical Vapor Transport,
sc_atlas:27607,10.1209/0295-5075/95/17011,,2011,Ni₀.₀₅ZrTe₃,Ni0.05ZrTe3,3.48,onset,0.0,0.0,unknown,Chemical Vapor Transport,
sc_atlas:27606,10.1209/0295-5075/95/17011,,2011,Ni₀.₀₅ZrTe₃,Ni0.05ZrTe3,3.51,onset,0.0,0.0,unknown,Chemical Vapor Transport,
sc_atlas:27602,10.1209/0295-5075/95/17011,,2011,Ni₀.₀₅ZrTe₃,Ni0.05ZrTe3,3.59,onset,0.0,0.0,unknown,Chemical Vapor Transport,
sc_atlas:27601,10.1209/0295-5075/95/17011,,2011,Ni₀.₀₅ZrTe₃,Ni0.05ZrTe3,3.74,onset,0.0,0.0,unknown,Chemical Vapor Transport,
sc_atlas:27466,10.1209/0295-5075/95/67002,,2011,Ca₁₋ₓLaₓFe₂As₂,Ca0.8La0.2Fe2As2,42.7,onset,0.0,0.0,single_crystal,Flux Growth,
sc_atlas:27752,10.1209/0295-5075/96/57002,,2011,stoichiometric Sr₂VO₃FeAs,Sr2VO3FeAs,40.0,onset,0.0,0.0,unknown,Solid-State Reaction,
sc_atlas:27721,10.1209/0295-5075/97/17012,,2012,"S01, determination: quantum contribution fit",TiN,0.521,unknown,0.0,0.0,thin_film,Chemical Vapor Deposition; Nanofabrication & Exfoliation,Si/SiO2
sc_atlas:27720,10.1209/0295-5075/97/17012,,2012,"S₁₅, determination: quantum contribution fit",TiN,1.115,unknown,0.0,0.0,thin_film,Chemical Vapor Deposition; Nanofabrication & Exfoliation,Si/SiO2
sc_atlas:27719,10.1209/0295-5075/97/17012,,2012,"S03, determination: quantum contribution fit",TiN,1.26,unknown,0.0,0.0,thin_film,Chemical Vapor Deposition; Nanofabrication & Exfoliation,Si/SiO2
sc_atlas:27718,10.1209/0295-5075/97/17012,,2012,"S₀₄, determination: quantum contribution fit",TiN,2.538,unknown,0.0,0.0,thin_film,Chemical Vapor Deposition; Nanofabrication & Exfoliation,Si/SiO2
sc_atlas:27713,10.1209/0295-5075/97/67005,,2012,1T-FeₓTa₁₋ₓS₂,Fe0.02Ta0.98S2,2.1,onset,0.0,0.001,unknown,Chemical Vapor Transport,
sc_atlas:27711,10.1209/0295-5075/97/67005,,2012,1T-FeₓTa₁₋ₓS₂,Fe0.02Ta0.98S2,2.8,unknown,0.0,0.0,unknown,Chemical Vapor Transport,
sc_atlas:27712,10.1209/0295-5075/97/67005,,2012,1T-FeₓTa₁₋ₓS₂,Fe0.03Ta0.97S2,2.6,unknown,0.0,0.0,unknown,Chemical Vapor Transport,
sc_atlas:12495,10.1209/0295-5075/98/17012,,2012,CeCu₂Si₂,CeCu2Si2,0.78,zero,0.0,0.0,unknown,unknown,
sc_atlas:12496,10.1209/0295-5075/98/17012,,2012,CeCu₂Si₂,CeCu2Si2,2.4,zero,0.0,0.0,unknown,unknown,
sc_atlas:28027,10.1209/0295-5075/98/27002,,2012,KₓFe₂₋ᵧSe₂,K0.78Fe1.68Se2,31.0,unknown,0.0,0.0,unknown,Flux Growth,
sc_atlas:28028,10.1209/0295-5075/98/27002,,2012,KₓFe₂₋ᵧSe₂,K0.78Fe1.68Se2,31.2,unknown,0.0,0.0,unknown,Flux Growth,
sc_atlas:28030,10.1209/0295-5075/98/27002,,2012,KₓFe₂₋ᵧSe₂,K0.78Fe1.68Se2,32.1,zero,0.0,0.0,unknown,Flux Growth,
sc_atlas:28029,10.1209/0295-5075/98/27002,,2012,KₓFe₂₋ᵧSe₂,K0.78Fe1.68Se2,32.9,onset,0.0,0.0,unknown,Flux Growth,
sc_atlas:28104,10.1209/0295-5075/98/57010,,2012,Ba(Fe₁₋yCoy)₂(As₁₋xPx)₂,BaFe1.86Co0.14As1.6P0.4,13.0,onset,0.0,0.0,polycrystal,Solid-State Reaction,
sc_atlas:28103,10.1209/0295-5075/98/57010,,2012,Ba(Fe₁₋yCoy)₂(As₁₋xPx)₂,BaFe1.86Co0.14As1.84P0.16,21.0,onset,0.0,0.0,polycrystal,Solid-State Reaction,
sc_atlas:28095,10.1209/0295-5075/98/57010,,2012,Ba(Fe₁₋yCoy)₂(As₁₋xPx)₂,BaFe1.9356Co0.0644As1.86P0.14,14.0,onset,0.0,0.0,polycrystal,Solid-State Reaction,
sc_atlas:28099,10.1209/0295-5075/98/57010,,2012,Ba(Fe₁₋yCoy)₂(As₁₋xPx)₂,BaFe1.94Co0.06As1.1P0.9,5.0,onset,0.0,0.0,polycrystal,Solid-State Reaction,
sc_atlas:28098,10.1209/0295-5075/98/57010,,2012,Ba(Fe₁₋yCoy)₂(As₁₋xPx)₂,BaFe1.94Co0.06As1.2P0.8,15.0,onset,0.0,0.0,polycrystal,Solid-State Reaction,
sc_atlas:28097,10.1209/0295-5075/98/57010,,2012,Ba(Fe₁₋yCoy)₂(As₁₋xPx)₂,BaFe1.94Co0.06As1.48P0.52,25.0,onset,0.0,0.0,polycrystal,Solid-State Reaction,
sc_atlas:28096,10.1209/0295-5075/98/57010,,2012,Ba(Fe₁₋yCoy)₂(As₁₋xPx)₂,BaFe1.94Co0.06As1.6P0.4,28.0,onset,0.0,0.0,polycrystal,Solid-State Reaction,
sc_atlas:28102,10.1209/0295-5075/98/57010,,2012,Ba(Fe₁₋yCoy)₂(As₁₋xPx)₂,BaFe1.9Co0.1As1.28P0.72,14.5,onset,0.0,0.0,polycrystal,Solid-State Reaction,
sc_atlas:28101,10.1209/0295-5075/98/57010,,2012,Ba(Fe₁₋yCoy)₂(As₁₋xPx)₂,BaFe1.9Co0.1As1.54P0.46,22.0,onset,0.0,0.0,polycrystal,Solid-State Reaction,
sc_atlas:28100,10.1209/0295-5075/98/57010,,2012,Ba(Fe₁₋yCoy)₂(As₁₋xPx)₂,BaFe1.9Co0.1As1.68P0.32,24.0,onset,0.0,0.0,polycrystal,Solid-State Reaction,
sc_atlas:28726,10.1209/0295-5075/99/26002,,2012,FeSe₀.₉₂,FeSe0.92,22.9,onset,4.4,0.0,single_crystal,Flux Growth,
sc_atlas:28727,10.1209/0295-5075/99/26002,,2012,FeSe₀.₉₂,FeSe0.92,28.0,onset,6.0,0.0,single_crystal,Flux Growth,
sc_atlas:28725,10.1209/0295-5075/99/26002,,2012,FeSe₀.₉₂,FeSe0.92,8.5,unknown,0.0,0.0,single_crystal,Flux Growth,
sc_atlas:28229,10.1209/0295-5075/99/67001,,2012,Tl₀.₆₃K₀.₃₇Fe₁.₇₈Se₂,Tl0.63K0.37Fe1.78Se2,27.5,zero,0.0,0.0,unknown,Melt Growth,
sc_atlas:28228,10.1209/0295-5075/99/67001,,2012,Tl₀.₆₃K₀.₃₇Fe₁.₇₈Se₂,Tl0.63K0.37Fe1.78Se2,28.6,midpoint,0.0,0.0,unknown,Melt Growth,
sc_atlas:28226,10.1209/0295-5075/99/67001,,2012,Tl₀.₆₃K₀.₃₇Fe₁.₇₈Se₂,Tl0.63K0.37Fe1.78Se2,29.0,unknown,0.0,0.0,unknown,Melt Growth,
sc_atlas:28227,10.1209/0295-5075/99/67001,,2012,Tl₀.₆₃K₀.₃₇Fe₁.₇₈Se₂,Tl0.63K0.37Fe1.78Se2,29.1,onset,0.0,0.0,unknown,Melt Growth,
sc_atlas:28598,10.1209/0295-5075/99/67004,,2012,KₓFe₂₋ᵧSe₂,K0.77Fe1.85Se2,32.0,unknown,0.0,0.0,unknown,Melt Growth,
sc_atlas:37699,10.1209/0295-5075/acc8f5,,2023,Sn₄Au,Sn4Au,2.1,zero,0.0,0.0,unknown,Melt Growth,
sc_atlas:37698,10.1209/0295-5075/acc8f5,,2023,Sn₄Au,Sn4Au,2.3,onset,0.0,0.0,unknown,Melt Growth,
sc_atlas:16281,10.12693/APhysPolA.121.816,,2012,Fe_{1-y}Co_yTe_{0.65}Se_{0.35},Fe0.99Co0.01Te0.65Se0.35,12.6,midpoint,0.0,0.0,unknown,Melt Growth,
sc_atlas:16282,10.12693/APhysPolA.121.816,,2012,Fe_{1-y}Cu_yTe_{0.65}Se_{0.35},Fe0.99Cu0.01Te0.65Se0.35,8.3,midpoint,0.0,0.0,unknown,Melt Growth,
sc_atlas:16283,10.12693/APhysPolA.121.816,,2012,Fe_{1-y}Ni_yTe_{0.65}Se_{0.35},Fe0.99Ni0.01Te0.65Se0.35,10.7,midpoint,0.0,0.0,unknown,Melt Growth,
sc_atlas:16285,10.12693/APhysPolA.121.816,,2012,FeTe_{0.65}Se_{0.35},FeTe0.65Se0.35,13.9,midpoint,0.0,0.0,unknown,Melt Growth,
sc_atlas:16284,10.12693/APhysPolA.121.816,,2012,FeTe_{0.65}Se_{0.35},FeTe0.65Se0.35,14.1,midpoint,0.0,0.0,unknown,Melt Growth,
sc_atlas:34507,10.12693/APhysPolA.137.791,,2019,Lu₁₋ₓZrₓB₁₂,LuB12,0.42,unknown,0.0,0.0,unknown,Melt Growth,
sc_atlas:37235,10.12693/APhysPolA.143.123,,2022,Nb,Nb,9.2,unknown,0.0,0.0,thin_film,Physical Vapor Deposition; Nanofabrication & Exfoliation,glass
sc_atlas:12523,10.14419/ijet.v7i3.28.20979,,2018,YBa₂₋ₓSbₓCu₃O₈,YBa1.5Sb0.5Cu3O8,81.0,onset,0.0,0.0,polycrystal,Solid-State Reaction,
sc_atlas:12522,10.14419/ijet.v7i3.28.20979,,2018,YBa₂₋ₓSbₓCu₃O₈,YBa1.6Sb0.4Cu3O8,83.0,onset,0.0,0.0,polycrystal,Solid-State Reaction,
sc_atlas:12521,10.14419/ijet.v7i3.28.20979,,2018,YBa₂₋ₓSbₓCu₃O₈,YBa1.7Sb0.3Cu3O8,72.0,zero,0.0,0.0,polycrystal,Solid-State Reaction,
sc_atlas:12520,10.14419/ijet.v7i3.28.20979,,2018,YBa₂₋ₓSbₓCu₃O₈,YBa1.7Sb0.3Cu3O8,86.0,onset,0.0,0.0,polycrystal,Solid-State Reaction,
sc_atlas:12517,10.14419/ijet.v7i3.28.20979,,2018,YBa₂₋ₓSbₓCu₃O₈,YBa1.85Sb0.15Cu3O8,85.0,zero,0.0,0.0,polycrystal,Solid-State Reaction,
sc_atlas:12516,10.14419/ijet.v7i3.28.20979,,2018,YBa₂₋ₓSbₓCu₃O₈,YBa1.85Sb0.15Cu3O8,91.0,onset,0.0,0.0,polycrystal,Solid-State Reaction,
sc_atlas:12519,10.14419/ijet.v7i3.28.20979,,2018,YBa₂₋ₓSbₓCu₃O₈,YBa1.8Sb0.2Cu3O8,81.0,zero,0.0,0.0,polycrystal,Solid-State Reaction,
sc_atlas:12518,10.14419/ijet.v7i3.28.20979,,2018,YBa₂₋ₓSbₓCu₃O₈,YBa1.8Sb0.2Cu3O8,84.0,onset,0.0,0.0,polycrystal,Solid-State Reaction,
sc_atlas:12513,10.14419/ijet.v7i3.28.20979,,2018,YBa₂₋ₓSbₓCu₃O₈,YBa1.95Sb0.05Cu3O8,83.0,zero,0.0,0.0,polycrystal,Solid-State Reaction,
sc_atlas:12512,10.14419/ijet.v7i3.28.20979,,2018,YBa₂₋ₓSbₓCu₃O₈,YBa1.95Sb0.05Cu3O8,88.0,onset,0.0,0.0,polycrystal,Solid-State Reaction,
sc_atlas:12515,10.14419/ijet.v7i3.28.20979,,2018,YBa₂₋ₓSbₓCu₃O₈,YBa1.9Sb0.1Cu3O8,80.0,zero,0.0,0.0,polycrystal,Solid-State Reaction,
sc_atlas:12514,10.14419/ijet.v7i3.28.20979,,2018,YBa₂₋ₓSbₓCu₃O₈,YBa1.9Sb0.1Cu3O8,90.0,onset,0.0,0.0,polycrystal,Solid-State Reaction,
sc_atlas:12511,10.14419/ijet.v7i3.28.20979,,2018,YBa₂₋ₓSbₓCu₃O₈,YBa2Cu3O8,85.0,zero,0.0,0.0,polycrystal,Solid-State Reaction,
sc_atlas:12510,10.14419/ijet.v7i3.28.20979,,2018,YBa₂₋ₓSbₓCu₃O₈,YBa2Cu3O8,90.0,onset,0.0,0.0,polycrystal,Solid-State Reaction,
sc_atlas:12525,10.14723/tmrsj.39.331,,2014,MgB₂,MgB2,36.0,onset,0.0,0.5,polycrystal,Solid-State Reaction; Nanofabrication & Exfoliation,
sc_atlas:12524,10.14723/tmrsj.39.331,,2014,MgB₂,MgB2,39.0,unknown,0.0,0.0,polycrystal,Solid-State Reaction; Nanofabrication & Exfoliation,
sc_atlas:17296,10.1515/nsm-2015-0007,,2015,"Ce(O,F)BiS2",CeO0.71F0.29BiS2,2.9,unknown,0.0,0.0,unknown,Flux Growth; Nanofabrication & Exfoliation,
sc_atlas:17294,10.1515/nsm-2015-0007,,2015,"Ce(O,F)BiS2",CeO0.72F0.28BiS2,3.1,unknown,0.0,0.0,unknown,Flux Growth; Nanofabrication & Exfoliation,
sc_atlas:17295,10.1515/nsm-2015-0007,,2015,"Ce(O,F)BiS2",CeO0.73F0.27BiS2,3.1,unknown,0.0,0.0,unknown,Flux Growth; Nanofabrication & Exfoliation,
sc_atlas:17293,10.1515/nsm-2015-0007,,2015,"Ce(O,F)BiS2",CeO0.74F0.26BiS2,3.2,unknown,0.0,0.0,unknown,Flux Growth; Nanofabrication & Exfoliation,
sc_atlas:17292,10.1515/nsm-2015-0007,,2015,"Ce(O,F)BiS2",CeO0.76F0.24BiS2,3.0,unknown,0.0,0.0,unknown,Flux Growth; Nanofabrication & Exfoliation,
sc_atlas:17291,10.1515/nsm-2015-0007,,2015,"Ce(O,F)BiS2",CeO0.8F0.2BiS2,2.1,unknown,0.0,0.0,unknown,Flux Growth; Nanofabrication & Exfoliation,
sc_atlas:17300,10.1515/nsm-2015-0007,,2015,"La(O,F)BiS2",LaO0.54F0.46BiS2,3.0,unknown,0.0,0.0,unknown,Flux Growth; Nanofabrication & Exfoliation,
sc_atlas:17302,10.1515/nsm-2015-0007,,2015,"La(O,F)BiS2",LaO0.54F0.46BiS2,3.2,unknown,0.0,0.0,unknown,Flux Growth; Nanofabrication & Exfoliation,
sc_atlas:17299,10.1515/nsm-2015-0007,,2015,"La(O,F)BiS2",LaO0.55F0.45BiS2,3.1,unknown,0.0,0.0,unknown,Flux Growth; Nanofabrication & Exfoliation,
sc_atlas:17301,10.1515/nsm-2015-0007,,2015,"La(O,F)BiS2",LaO0.56F0.44BiS2,3.3,unknown,0.0,0.0,unknown,Flux Growth; Nanofabrication & Exfoliation,
sc_atlas:17298,10.1515/nsm-2015-0007,,2015,"La(O,F)BiS2",LaO0.57F0.43BiS2,3.3,unknown,0.0,0.0,unknown,Flux Growth; Nanofabrication & Exfoliation,
sc_atlas:17297,10.1515/nsm-2015-0007,,2015,"La(O,F)BiS2",LaO0.63F0.37BiS2,2.7,unknown,0.0,0.0,unknown,Flux Growth; Nanofabrication & Exfoliation,
sc_atlas:17306,10.1515/nsm-2015-0007,,2015,"Nd(O,F)BiS2",NdO0.58F0.42BiS2,5.1,unknown,0.0,0.0,unknown,Flux Growth; Nanofabrication & Exfoliation,
sc_atlas:17308,10.1515/nsm-2015-0007,,2015,"Nd(O,F)BiS2",NdO0.58F0.42BiS2,5.2,unknown,0.0,0.0,unknown,Flux Growth; Nanofabrication & Exfoliation,
sc_atlas:17307,10.1515/nsm-2015-0007,,2015,"Nd(O,F)BiS2",NdO0.59F0.41BiS2,5.2,unknown,0.0,0.0,unknown,Flux Growth; Nanofabrication & Exfoliation,
sc_atlas:17304,10.1515/nsm-2015-0007,,2015,"Nd(O,F)BiS2",NdO0.63F0.37BiS2,4.8,unknown,0.0,0.0,unknown,Flux Growth; Nanofabrication & Exfoliation,
sc_atlas:17305,10.1515/nsm-2015-0007,,2015,"Nd(O,F)BiS2",NdO0.63F0.37BiS2,5.0,unknown,0.0,0.0,unknown,Flux Growth; Nanofabrication & Exfoliation,
sc_atlas:17309,10.1515/nsm-2015-0007,,2015,"Nd(O,F)BiS2",NdO0.6F0.4BiS2,5.3,unknown,0.0,0.0,unknown,Flux Growth; Nanofabrication & Exfoliation,
sc_atlas:17303,10.1515/nsm-2015-0007,,2015,"Nd(O,F)BiS2",NdO0.71F0.29BiS2,5.1,unknown,0.0,0.0,unknown,Flux Growth; Nanofabrication & Exfoliation,
sc_atlas:17316,10.1515/nsm-2015-0007,,2015,"Pr(O,F)BiS2",PrO0.72F0.28BiS2,4.6,unknown,0.0,0.0,unknown,Flux Growth; Nanofabrication & Exfoliation,SrTiO3
sc_atlas:17313,10.1515/nsm-2015-0007,,2015,"Pr(O,F)BiS2",PrO0.74F0.26BiS2,4.1,unknown,0.0,0.0,unknown,Flux Growth; Nanofabrication & Exfoliation,SrTiO3
sc_atlas:17314,10.1515/nsm-2015-0007,,2015,"Pr(O,F)BiS2",PrO0.74F0.26BiS2,4.3,unknown,0.0,0.0,unknown,Flux Growth; Nanofabrication & Exfoliation,SrTiO3
sc_atlas:17315,10.1515/nsm-2015-0007,,2015,"Pr(O,F)BiS2",PrO0.74F0.26BiS2,4.4,unknown,0.0,0.0,unknown,Flux Growth; Nanofabrication & Exfoliation,SrTiO3
sc_atlas:17312,10.1515/nsm-2015-0007,,2015,"Pr(O,F)BiS2",PrO0.77F0.23BiS2,4.0,unknown,0.0,0.0,unknown,Flux Growth; Nanofabrication & Exfoliation,SrTiO3
sc_atlas:17311,10.1515/nsm-2015-0007,,2015,"Pr(O,F)BiS2",PrO0.82F0.18BiS2,3.8,unknown,0.0,0.0,unknown,Flux Growth; Nanofabrication & Exfoliation,SrTiO3
sc_atlas:17310,10.1515/nsm-2015-0007,,2015,"Pr(O,F)BiS2",PrO0.87F0.13BiS2,2.4,unknown,0.0,0.0,unknown,Flux Growth; Nanofabrication & Exfoliation,SrTiO3
sc_atlas:12531,10.1557/jmr.2010.0044,,2010,FeSe,FeSe,36.0,onset,9.5,0.0,single_crystal,Flux Growth,
sc_atlas:12530,10.1557/jmr.2010.0044,,2010,FeSe,FeSe,8.0,unknown,0.0,0.0,single_crystal,Flux Growth,
sc_atlas:12533,10.1557/opl.2011.1360,,2011,Nb,Nb,5.0,unknown,0.0,0.0,thin_film,Physical Vapor Deposition; Nanofabrication & Exfoliation,Al2O3
sc_atlas:12534,10.1557/opl.2011.97,,2011,Pr₂CuO₄,Pr2CuO4,26.0,unknown,0.0,0.0,thin_film,Molecular Beam Epitaxy; Solid-State Reaction,SrTiO3
sc_atlas:12538,10.1557/opl.2013.709,,2013,MoS₂,MoS2,10.0,unknown,0.0,0.0,thin_film,Nanofabrication & Exfoliation,substrate
sc_atlas:12539,10.1557/opl.2013.709,,2013,MoS₂,MoS2,10.8,unknown,0.0,0.0,thin_film,Nanofabrication & Exfoliation,substrate
sc_atlas:12543,10.1557/proc-1254-l02-02,,2010,Ca(Fe₁₋ₓCoₓ)AsF,CaFe0.8Co0.2AsF,16.4,onset,0.0,0.0,polycrystal,Solid-State Reaction,
sc_atlas:12545,10.1557/proc-1254-l02-02,,2010,Ca(Fe₁₋ₓCoₓ)AsF,CaFe0.8Co0.2AsF,16.7,onset,0.4,0.0,polycrystal,Solid-State Reaction,
sc_atlas:12546,10.1557/proc-1254-l02-02,,2010,Ca(Fe₁₋ₓCoₓ)AsF,CaFe0.95Co0.05AsF,26.0,onset,0.0,0.0,polycrystal,Solid-State Reaction,
sc_atlas:12542,10.1557/proc-1254-l02-02,,2010,Ca(Fe₁₋ₓCoₓ)AsF,CaFe0.9Co0.1AsF,23.8,onset,0.0,0.0,polycrystal,Solid-State Reaction,
sc_atlas:12544,10.1557/proc-1254-l02-02,,2010,Ca(Fe₁₋ₓCoₓ)AsF,CaFe0.9Co0.1AsF,24.7,onset,1.0,0.0,polycrystal,Solid-State Reaction,
sc_atlas:12540,10.1557/proc-1254-l02-02,,2010,Ca(Fe₁₋ₓCoₓ)AsF,CaFeAsF,29.0,onset,4.0,0.0,polycrystal,Solid-State Reaction,
sc_atlas:1266,10.21203/RS.3.RS-404809/V1,,2021,CsV₃Sb₅,CsV3Sb5,2.5,onset,0.0,0.0,single_crystal,Flux Growth; Nanofabrication & Exfoliation,
sc_atlas:1268,10.21203/RS.3.RS-404809/V1,,2021,CsV₃Sb₅,CsV3Sb5,2.7,zero,0.0,0.0,single_crystal,Flux Growth; Nanofabrication & Exfoliation,
sc_atlas:1267,10.21203/RS.3.RS-404809/V1,,2021,CsV₃Sb₅,CsV3Sb5,3.6,onset,0.0,0.0,single_crystal,Flux Growth; Nanofabrication & Exfoliation,
sc_atlas:1269,10.21203/RS.3.RS-404809/V1,,2021,CsV₃Sb₅,CsV3Sb5,5.6,onset,0.8,0.0,single_crystal,Flux Growth; Nanofabrication & Exfoliation,
sc_atlas:38096,10.21468/SciPostPhys.16.6.148,,2024,La₁.₈₃Sr₀.₁₇CuO₄,La1.83Sr0.17CuO4,36.0,unknown,0.0,0.0,unknown,Melt Growth,
sc_atlas:38095,10.21468/SciPostPhys.16.6.148,,2024,La₁.₈₃Sr₀.₁₇CuO₄,La1.83Sr0.17CuO4,36.5,unknown,0.0,0.0,unknown,Melt Growth,
sc_atlas:38836,10.21468/SciPostPhys.17.4.116,,2024,AuSn₄,AuSn4,2.4,onset,0.0,0.0,single_crystal,Flux Growth,
sc_atlas:38842,10.21468/SciPostPhys.17.4.117,,2024,Mo₈Ga₄₁,Mo8Ga41,9.7,unknown,0.0,0.0,single_crystal,Flux Growth,
sc_atlas:12575,10.2320/jinstmet.74.428,,2010,MgB₂,MgB2,40.0,unknown,0.0,0.0,polycrystal,Solid-State Reaction; Solution-based synthesis/processing,
sc_atlas:12576,10.2320/jinstmet.74.453,,2010,Ba₁₋ₓKₓFe₂As₂,Ba0.6K0.4Fe2As2,37.0,onset,0.0,0.0,unknown,Solid-State Reaction,
sc_atlas:12577,10.2320/materia.59.429,,2020,MgB₂,MgB2,38.0,zero,0.0,0.0,unknown,Solid-State Reaction,
sc_atlas:12578,10.2320/materia.59.429,,2020,MgB₂,MgB2,38.7,onset,0.0,0.0,unknown,Solid-State Reaction,
sc_atlas:12580,10.2320/materia.59.429,,2020,MgB₂,MgB2,39.0,unknown,0.0,0.0,unknown,Solid-State Reaction,
sc_atlas:12581,10.24193/mathcluj.2020.1.02,,2020,MgB₂,MgB2,33.5,unknown,0.0,0.0,thin_film,Physical Vapor Deposition,W
sc_atlas:12582,10.2478/s13536-011-0033-5,,2011,YBa₂Cu₃O₇,YBa2Cu3O7,91.0,onset,0.0,0.0,unknown,Solid-State Reaction,
sc_atlas:12593,10.2493/jjspe.85.1048,,2019,Bi₂Pb₀.₃Sr₂Ca₂Cu₃₋ₓCoₓO₁₀₊δ,Bi2Pb0.3Sr2Ca2Cu1Co2O10.1011,106.0,unknown,0.0,0.0,polycrystal,Solid-State Reaction,
sc_atlas:12591,10.2493/jjspe.85.1048,,2019,Bi₂Pb₀.₃Sr₂Ca₂Cu₃₋ₓCoₓO₁₀₊δ,Bi2Pb0.3Sr2Ca2Cu2.2Co0.8O10.31519,118.0,unknown,0.0,0.0,polycrystal,Solid-State Reaction,
sc_atlas:12590,10.2493/jjspe.85.1048,,2019,Bi₂Pb₀.₃Sr₂Ca₂Cu₃₋ₓCoₓO₁₀₊δ,Bi2Pb0.3Sr2Ca2Cu2.4Co0.6O10.2929,117.0,unknown,0.0,0.0,polycrystal,Solid-State Reaction,
sc_atlas:12589,10.2493/jjspe.85.1048,,2019,Bi₂Pb₀.₃Sr₂Ca₂Cu₃₋ₓCoₓO₁₀₊δ,Bi2Pb0.3Sr2Ca2Cu2.6Co0.4O10.2863,114.0,unknown,0.0,0.0,polycrystal,Solid-State Reaction,
sc_atlas:12588,10.2493/jjspe.85.1048,,2019,Bi₂Pb₀.₃Sr₂Ca₂Cu₃₋ₓCoₓO₁₀₊δ,Bi2Pb0.3Sr2Ca2Cu2.8Co0.2O10.2434,113.0,unknown,0.0,0.0,polycrystal,Solid-State Reaction,
sc_atlas:12592,10.2493/jjspe.85.1048,,2019,Bi₂Pb₀.₃Sr₂Ca₂Cu₃₋ₓCoₓO₁₀₊δ,Bi2Pb0.3Sr2Ca2Cu2Co1O10.1592,108.0,unknown,0.0,0.0,polycrystal,Solid-State Reaction,
sc_atlas:12587,10.2493/jjspe.85.1048,,2019,Bi₂Pb₀.₃Sr₂Ca₂Cu₃₋ₓCoₓO₁₀₊δ,Bi2Pb0.3Sr2Ca2Cu3O10.2347,112.0,unknown,0.0,0.0,polycrystal,Solid-State Reaction,
sc_atlas:37979,10.3103/S1060992X23070184,,2023,Re,Re,3.57,unknown,0.0,0.0,thin_film,Physical Vapor Deposition,Al2O3
sc_atlas:12597,10.3103/s1061386210010024,,2010,δ-NbNₓ,NbN0.9,14.4,unknown,0.0,0.0,unknown,Solid-State Reaction,
sc_atlas:12595,10.3103/s1061386210010024,,2010,δ-NbNₓ,NbN0.98,15.8,unknown,0.0,0.0,unknown,Solid-State Reaction,
sc_atlas:12598,10.3103/s1061386216020138,,2016,MgB₂,MgB2,38.5,onset,0.0,0.01,unknown,Solid-State Reaction,
sc_atlas:12606,10.3103/s1062873814090226,,2014,Nd₂₋ₓCeₓCuO₄,Nd1.86Ce0.14CuO4,21.77,onset,0.0,0.0,thin_film,Solid-State Reaction,SrTiO3
sc_atlas:12607,10.3103/s1062873815060180,,2015,YBa₂Cu₃O₆.₉₂,YBa2Cu3O6.92,91.5,unknown,0.0,0.0,polycrystal,Solid-State Reaction,
sc_atlas:12623,10.3103/s106287381807016x,,2018,La₂₋ₓSrₓCuO₄,La1.85Sr0.15CuO4,12.0,zero,0.0,0.0,polycrystal,Solid-State Reaction,
sc_atlas:12622,10.3103/s106287381807016x,,2018,La₂₋ₓSrₓCuO₄,La1.85Sr0.15CuO4,20.0,zero,0.0,0.0,polycrystal,Solid-State Reaction,
sc_atlas:12621,10.3103/s106287381807016x,,2018,La₂₋ₓSrₓCuO₄,La1.85Sr0.15CuO4,21.0,zero,0.0,0.0,polycrystal,Solid-State Reaction,
sc_atlas:12620,10.3103/s106287381807016x,,2018,La₂₋ₓSrₓCuO₄,La1.85Sr0.15CuO4,31.0,unknown,0.0,0.0,polycrystal,Solid-State Reaction,
sc_atlas:12616,10.3103/s106287381807016x,,2018,La₂₋ₓSrₓCuO₄,La1.85Sr0.15CuO4,36.0,onset,0.0,0.0,polycrystal,Solid-State Reaction,
sc_atlas:12609,10.3103/s106287381807016x,,2018,La₂₋ₓSrₓCuO₄,La1.85Sr0.15CuO4,39.0,unknown,0.0,0.001,polycrystal,Solid-State Reaction,
sc_atlas:12617,10.3103/s106287381807016x,,2018,La₂₋ₓSrₓCuO₄,La1.85Sr0.15CuO4,40.0,unknown,0.0,0.0,polycrystal,Solid-State Reaction,
sc_atlas:12615,10.3103/s106287381807016x,,2018,La₂₋ₓSrₓCuO₄,La1.85Sr0.15CuO4,44.35,onset,0.0,0.0,polycrystal,Solid-State Reaction,
sc_atlas:12614,10.3103/s106287381807016x,,2018,La₂₋ₓSrₓCuO₄,La1.85Sr0.15CuO4,45.5,onset,0.0,0.0,polycrystal,Solid-State Reaction,
sc_atlas:12613,10.3103/s106287381807016x,,2018,La₂₋ₓSrₓCuO₄,La1.85Sr0.15CuO4,46.8,onset,0.0,0.0,polycrystal,Solid-State Reaction,
sc_atlas:12636,10.3103/s106287381807016x,,2018,La₂₋ₓSrₓCuO₄,La1.95Sr0.05CuO4,10.36,onset,0.0,0.0,polycrystal,Solid-State Reaction,
sc_atlas:12612,10.3103/s106287381807016x,,2018,La₂₋ₓSrₓCuO₄,La1.95Sr0.05CuO4,8.6,unknown,0.0,0.001,polycrystal,Solid-State Reaction,
sc_atlas:12634,10.3103/s106287381807016x,,2018,La₂₋ₓSrₓCuO₄,La1.9Sr0.1CuO4,16.2,zero,0.0,0.0,polycrystal,Solid-State Reaction,
sc_atlas:12631,10.3103/s106287381807016x,,2018,La₂₋ₓSrₓCuO₄,La1.9Sr0.1CuO4,20.0,unknown,0.0,0.0,polycrystal,Solid-State Reaction,
sc_atlas:12633,10.3103/s106287381807016x,,2018,La₂₋ₓSrₓCuO₄,La1.9Sr0.1CuO4,20.6,zero,0.0,0.0,polycrystal,Solid-State Reaction,
sc_atlas:12632,10.3103/s106287381807016x,,2018,La₂₋ₓSrₓCuO₄,La1.9Sr0.1CuO4,22.0,zero,0.0,0.0,polycrystal,Solid-State Reaction,
sc_atlas:12630,10.3103/s106287381807016x,,2018,La₂₋ₓSrₓCuO₄,La1.9Sr0.1CuO4,28.6,unknown,0.0,0.0,polycrystal,Solid-State Reaction,
sc_atlas:12629,10.3103/s106287381807016x,,2018,La₂₋ₓSrₓCuO₄,La1.9Sr0.1CuO4,30.0,unknown,0.0,0.0,polycrystal,Solid-State Reaction,
sc_atlas:12610,10.3103/s106287381807016x,,2018,La₂₋ₓSrₓCuO₄,La1.9Sr0.1CuO4,31.5,unknown,0.0,0.001,polycrystal,Solid-State Reaction,
sc_atlas:12627,10.3103/s106287381807016x,,2018,La₂₋ₓSrₓCuO₄,La1.9Sr0.1CuO4,32.0,onset,0.0,0.0,polycrystal,Solid-State Reaction,
sc_atlas:12611,10.3103/s106287381807016x,,2018,La₂₋ₓSrₓCuO₄,La1.9Sr0.1CuO4,36.2,unknown,0.0,0.001,polycrystal,Solid-State Reaction,
sc_atlas:12626,10.3103/s106287381807016x,,2018,La₂₋ₓSrₓCuO₄,La1.9Sr0.1CuO4,40.6,onset,0.0,0.0,polycrystal,Solid-State Reaction,
sc_atlas:12624,10.3103/s106287381807016x,,2018,La₂₋ₓSrₓCuO₄,La1.9Sr0.1CuO4,43.6,onset,0.0,0.0,polycrystal,Solid-State Reaction,
sc_atlas:12637,10.3103/s1068335614020043,,2014,Ce₂CoIn₈,Ce2CoIn8,0.4,zero,0.0,0.0,single_crystal,Flux Growth,
sc_atlas:12639,10.3103/s1068335619080025,,2019,Ba₁₋ₓKₓFe₂As₂,Ba0.6K0.4Fe2As2,37.0,onset,0.0,0.0,unknown,Solid-State Reaction,
sc_atlas:17388,10.3367/UFNe.0184.201408i.0888,,2014,CeO0.88F0.12FeAs,CeFeAsO0.88F0.12,41.0,unknown,0.0,0.0,unknown,unknown,
sc_atlas:17389,10.3367/UFNe.0184.201408i.0888,,2014,FeSe,FeSe,10.0,unknown,0.0,0.0,unknown,unknown,
sc_atlas:17390,10.3367/UFNe.0184.201408i.0888,,2014,FeSe,FeSe,11.0,unknown,0.0,0.0,unknown,unknown,
sc_atlas:17393,10.3367/UFNe.0184.201408i.0888,,2014,GdO1-xFxFeAs,GdFeAsO0.88,49.0,unknown,0.0,0.0,unknown,Solid-State Reaction,
sc_atlas:17392,10.3367/UFNe.0184.201408i.0888,,2014,GdO1-xFxFeAs,GdFeAsO0.88,50.0,unknown,0.0,0.0,unknown,Solid-State Reaction,
sc_atlas:17396,10.3367/UFNe.0184.201408i.0888,,2014,LaO0.9F0.1FeAs,LaFeAsO0.9F0.1,21.0,unknown,0.0,0.0,unknown,unknown,
sc_atlas:17757,10.3367/UFNe.2016.10.038002,,2017,Ba0.65K0.35Fe2As2,Ba0.65K0.35Fe2As2,34.0,unknown,0.0,0.0,single_crystal,Flux Growth,
sc_atlas:17755,10.3367/UFNe.2016.10.038002,,2017,Ba0.67K0.33Fe2As2,Ba0.67K0.33Fe2As2,36.5,unknown,0.0,0.0,single_crystal,Flux Growth,
sc_atlas:17756,10.3367/UFNe.2016.10.038002,,2017,Ba0.67K0.33Fe2As2,Ba0.67K0.33Fe2As2,37.0,unknown,0.0,0.0,single_crystal,Flux Growth,
sc_atlas:17760,10.3367/UFNe.2016.10.038002,,2017,BaFe1.82Ni0.18As2,BaFe1.82Ni0.18As2,9.3,unknown,0.0,0.0,single_crystal,Flux Growth,
sc_atlas:17759,10.3367/UFNe.2016.10.038002,,2017,BaFe1.92Ni0.08As2,BaFe1.92Ni0.08As2,19.0,unknown,0.0,0.0,single_crystal,Flux Growth,
sc_atlas:17761,10.3367/UFNe.2016.10.038002,,2017,BaFe2-xNixAs2,BaFe1.9Ni0.1As2,18.0,unknown,0.0,0.0,single_crystal,Flux Growth,
sc_atlas:36342,10.3367/UFNe.2021.05.039018,,2022,EuRbFe₄As₄,EuRbFe4As4,35.0,unknown,0.0,0.0,unknown,Flux Growth,
sc_atlas:36341,10.3367/UFNe.2021.05.039018,,2022,EuRbFe₄As₄,EuRbFe4As4,36.0,unknown,0.0,0.0,unknown,Flux Growth,
sc_atlas:1731,10.3389/femat.2022.869495,,2022,YbRh₂Si₂,YbRh2Si2,0.002,unknown,0.0,0.0,unknown,unknown,
sc_atlas:1733,10.3389/femat.2022.869495,,2022,YbRh₂Si₂,YbRh2Si2,0.0079,midpoint,0.0,0.0,unknown,unknown,
sc_atlas:1734,10.3389/femat.2022.869495,,2022,YbRh₂Si₂,YbRh2Si2,0.009,onset,0.0,0.0,unknown,unknown,
sc_atlas:1735,10.3389/femat.2022.869495,,2022,YbRh₂Si₂,YbRh2Si2,0.01,onset,0.0,0.0,unknown,unknown,
sc_atlas:36808,10.3389/femat.2022.878308,,2022,UPt₃,UPt3,0.557,unknown,0.0,0.0,single_crystal,Flux Growth,
sc_atlas:36807,10.3389/femat.2022.878308,,2022,UPt₃,UPt3,0.56,unknown,0.0,0.0,single_crystal,Flux Growth,
sc_atlas:36834,10.3389/femat.2022.880579,,2022,CeRh₂As₂,CeRh2As2,0.26,unknown,0.0,0.0,single_crystal,Flux Growth,
sc_atlas:36835,10.3389/femat.2022.880579,,2022,CeRh₂As₂,CeRh2As2,0.36,midpoint,0.0,0.0,single_crystal,Flux Growth,
sc_atlas:34794,10.3389/fphy.2020.00002,,2020,NdFeAsO₀.₆₅F₀.₃₅,NdFeAsO0.65F0.35,30.6,unknown,0.0,0.0005,single_crystal,Flux Growth,
sc_atlas:34795,10.3389/fphy.2020.00002,,2020,NdFeAsO₀.₆₅F₀.₃₅,NdFeAsO0.65F0.35,33.7,unknown,0.0,0.0,single_crystal,Flux Growth,
sc_atlas:36144,10.3389/fphy.2021.719534,,2021,Nd₁₋ₓSrₓNiO₂,Nd0.8Sr0.2NiO2,14.7,onset,0.0,0.0,thin_film,Molecular Beam Epitaxy,SrTiO3
sc_atlas:36145,10.3389/fphy.2021.719534,,2021,Nd₁₋ₓSrₓNiO₂,Nd0.8Sr0.2NiO2,4.7,zero,0.0,0.0,thin_film,Molecular Beam Epitaxy,SrTiO3
sc_atlas:38474,10.3389/fphy.2023.1336501,,2024,RbCa₂Fe₄As₄F₂,RbCa2Fe4As4F2,29.0,unknown,0.0,0.0,single_crystal,Flux Growth,
sc_atlas:38473,10.3389/fphy.2023.1336501,,2024,RbCa₂Fe₄As₄F₂,RbCa2Fe4As4F2,31.3,midpoint,0.0,0.0,single_crystal,Flux Growth,
sc_atlas:19531,10.3389/fphy.2024.1406242,,2024,La2-xSrxCuO4,La1.81Sr0.19CuO4,38.0,unknown,0.0,0.0,unknown,unknown,
sc_atlas:19536,10.3389/fphy.2024.1406242,,2024,YBa2Cu3O6+x,YBa2Cu3O6.6,5.0,unknown,0.0,0.0,unknown,unknown,
sc_atlas:19535,10.3389/fphy.2024.1406242,,2024,YBa2Cu3O6+x,YBa2Cu3O6.6,57.0,unknown,0.0,0.0,unknown,unknown,
sc_atlas:19533,10.3389/fphy.2024.1406242,,2024,YBa2Cu3O6+x,YBa2Cu3O6.95,93.0,unknown,0.0,0.0,unknown,unknown,
sc_atlas:19538,10.3389/fphy.2024.1406242,,2024,YBa2Cu3O6+x,YBa2Cu3O7,1.5,unknown,0.0,0.0,unknown,unknown,
sc_atlas:19537,10.3389/fphy.2024.1406242,,2024,YBa2Cu3O6+x,YBa2Cu3O7,1.9,unknown,0.0,0.0,unknown,unknown,
sc_atlas:19534,10.3389/fphy.2024.1406242,,2024,YBa2Cu3O6+x,YBa2Cu3O7,92.0,unknown,0.0,0.0,unknown,unknown,
sc_atlas:36304,10.3390/condmat4030069,,2019,FeTe₀.₅Se₀.₅,FeTe0.5Se0.5,13.0,unknown,0.0,0.001,unknown,Melt Growth,
sc_atlas:12685,10.3390/condmat4030074,,2019,YBa₂Cu₄O₈,YBa2Cu4O8,79.6,unknown,0.0,0.0,single_crystal,Flux Growth,
sc_atlas:35568,10.3390/condmat5040078,,2020,KₓC₁₈H₁₄,K1.85C18H14,73.0,unknown,0.0,0.0,unknown,Solid-State Reaction,
sc_atlas:35570,10.3390/condmat5040078,,2020,KₓC₁₈H₁₄,K1.85C18H14,87.0,midpoint,0.0,0.0,unknown,Solid-State Reaction,
sc_atlas:35569,10.3390/condmat5040078,,2020,KₓC₁₈H₁₄,K1.85C18H14,94.0,onset,0.0,0.0,unknown,Solid-State Reaction,
sc_atlas:37775,10.3390/condmat8020039,,2023,FeSe₀.₅Te₀.₅,FeSe0.5Te0.5,13.82,unknown,0.0,0.00098,unknown,Nanofabrication & Exfoliation,
sc_atlas:38876,10.3390/condmat904004,,2024,La₂CuO₄/La₁.₅₅Sr₀.₄₅CuO₄ superlattice,La1.85Sr0.15CuO4,43.0,unknown,0.0,0.0,thin_film,Molecular Beam Epitaxy,LaSrAlO4
sc_atlas:12689,10.3390/cryst10040288,,2020,TaP,TaP,3.0,unknown,0.0,0.0,unknown,Chemical Vapor Transport; Nanofabrication & Exfoliation,
sc_atlas:12690,10.3390/cryst10040288,,2020,FIB-processed sample 4,TaP,3.3,zero,0.0,0.0,unknown,Chemical Vapor Transport; Nanofabrication & Exfoliation,SiO2
sc_atlas:12691,10.3390/cryst10080650,,2020,CuO,CuO,4.0,onset,0.0,0.0,thin_film,Chemical Vapor Deposition,Si; planar SiO2/Si; three-dimensional SiO2/Si
sc_atlas:17668,10.3390/cryst7020055,,2017,(Pb1-xSnx)1-yInyTe,Pb0.35Sn0.35In0.3Te,4.7,unknown,0.0,0.0,unknown,Melt Growth,
sc_atlas:35707,10.3390/ma14113066,,2021,aMgB₂ pure,MgB2,37.4,unknown,0.0,0.0,unknown,Nanofabrication & Exfoliation; Solid-State Reaction,
sc_atlas:35706,10.3390/ma14113066,,2021,aMgB₂ pure,MgB2,38.2,onset,0.0,0.0,unknown,Nanofabrication & Exfoliation; Solid-State Reaction,
sc_atlas:36108,10.3390/ma14123267,,2021,EuFe₂(As₁₋ₓPₓ)₂,EuFe2As1.54P0.46,12.0,onset,0.0,0.0,single_crystal,Flux Growth,
sc_atlas:36107,10.3390/ma14123267,,2021,EuFe₂(As₁₋ₓPₓ)₂,EuFe2As1.54P0.46,16.0,onset,0.0,0.0,single_crystal,Flux Growth,
sc_atlas:36106,10.3390/ma14123267,,2021,EuFe₂(As₁₋ₓPₓ)₂,EuFe2As1.54P0.46,24.0,onset,0.0,0.0,single_crystal,Flux Growth,
sc_atlas:36197,10.3390/ma14154322,,2021,Li,Li,10.0,onset,0.0,0.0,unknown,unknown,
sc_atlas:36201,10.3390/ma14154322,,2021,Li,Li,13.8,onset,0.0,0.0,unknown,unknown,
sc_atlas:36198,10.3390/ma14154322,,2021,Li,Li,20.0,onset,48.0,0.0,unknown,unknown,
sc_atlas:36196,10.3390/ma14154322,,2021,Li,Li,6.0,onset,40.0,0.0,unknown,unknown,
sc_atlas:36195,10.3390/ma14154322,,2021,Li,Li,7.0,onset,27.0,0.0,unknown,unknown,
sc_atlas:35361,10.3390/ma15031027,,2020,WP,WP,0.84,unknown,0.0,0.0,unknown,Chemical Vapor Transport,
sc_atlas:18956,10.3390/ma15041401,,2022,BaFe2+δSe3,BaFe2.2Se3,14.0,onset,13.0,0.0,single_crystal,Flux Growth,
sc_atlas:18950,10.3390/ma15041401,,2022,BaFe2(S1-xSex)3,BaFe2S2.25Se0.75,10.0,onset,10.0,0.0,single_crystal,Flux Growth,
sc_atlas:18953,10.3390/ma15041401,,2022,BaFe2+δSe3,BaFe2Se3,10.0,onset,11.0,0.0,single_crystal,Flux Growth,
sc_atlas:18952,10.3390/ma15041401,,2022,BaFe2+δSe3,BaFe2Se3,11.0,onset,11.5,0.0,single_crystal,Flux Growth,
sc_atlas:37198,10.3390/ma15176120,,2022,GdO₀.₈₈F₀.₁₂FeAs,GdO0.88F0.12FeAs,49.0,unknown,0.0,0.0,polycrystal,Solid-State Reaction,
sc_atlas:37200,10.3390/ma15176120,,2022,GdO₀.₈₈F₀.₁₂FeAs,GdO0.88F0.12FeAs,50.0,unknown,0.0,0.0,polycrystal,Solid-State Reaction,
sc_atlas:19147,10.3390/ma15217694,,2022,HfRuP,HfRuP,6.5,unknown,2.8,0.0,single_crystal,Flux Growth,
sc_atlas:19148,10.3390/ma15217694,,2022,ZrRuAs,ZrRuAs,7.44,zero,0.0,0.0,single_crystal,Flux Growth,
sc_atlas:19149,10.3390/ma15217694,,2022,ZrRuAs,ZrRuAs,7.74,unknown,0.0,0.0,single_crystal,Flux Growth,
sc_atlas:19150,10.3390/ma15217694,,2022,ZrRuAs,ZrRuAs,7.93,unknown,2.0,0.0,single_crystal,Flux Growth,
sc_atlas:37588,10.3390/ma16051840,,2023,FeSe,FeSe,12.0,unknown,0.0,0.0,single_crystal,Flux Growth; Nanofabrication & Exfoliation,
sc_atlas:37585,10.3390/ma16051840,,2023,FeSe,FeSe,8.0,unknown,0.0,0.0,single_crystal,Flux Growth; Nanofabrication & Exfoliation,
sc_atlas:37586,10.3390/ma16051840,,2023,FeSe,FeSe,8.5,midpoint,0.0,0.0,single_crystal,Flux Growth; Nanofabrication & Exfoliation,
sc_atlas:38000,10.3390/ma16072892,,2023,FeSe₀.₅Te₀.₅,FeSe0.5Te0.5,14.0,unknown,0.0,0.002,polycrystal,Solid-State Reaction,
sc_atlas:38004,10.3390/ma16072892,,2023,FeSe₀.₅Te₀.₅,FeSe0.5Te0.5,14.8,onset,0.0,0.0,polycrystal,Solid-State Reaction,
sc_atlas:38002,10.3390/ma16072892,,2023,FeSe₀.₅Te₀.₅,FeSe0.5Te0.5Pb0.01Sn0.01,14.8,unknown,0.0,0.002,polycrystal,Solid-State Reaction,
sc_atlas:38005,10.3390/ma16072892,,2023,FeSe₀.₅Te₀.₅,FeSe0.5Te0.5Pb0.01Sn0.01,15.6,onset,0.0,0.0,polycrystal,Solid-State Reaction,
sc_atlas:38003,10.3390/ma16072892,,2023,FeSe₀.₅Te₀.₅,FeSe0.5Te0.5Pb0.02Sn0.02,14.7,onset,0.0,0.002,polycrystal,Solid-State Reaction,
sc_atlas:38006,10.3390/ma16072892,,2023,FeSe₀.₅Te₀.₅,FeSe0.5Te0.5Pb0.02Sn0.02,15.4,onset,0.0,0.0,polycrystal,Solid-State Reaction,
sc_atlas:38007,10.3390/ma16072892,,2023,FeSe₀.₅Te₀.₅,FeSe0.5Te0.5Pb0.03Sn0.03,12.8,onset,0.0,0.0,polycrystal,Solid-State Reaction,
sc_atlas:38008,10.3390/ma16072892,,2023,FeSe₀.₅Te₀.₅,FeSe0.5Te0.5Pb0.04Sn0.04,12.1,onset,0.0,0.0,polycrystal,Solid-State Reaction,
sc_atlas:38001,10.3390/ma16072892,,2023,FeSe₀.₅Te₀.₅,FeSe0.5Te0.5Pb0.05,13.3,onset,0.0,0.002,polycrystal,Solid-State Reaction,
sc_atlas:38009,10.3390/ma16072892,,2023,FeSe₀.₅Te₀.₅,FeSe0.5Te0.5Pb0.05Sn0.05,11.87,onset,0.0,0.0,polycrystal,Solid-State Reaction,
sc_atlas:38010,10.3390/ma16072892,,2023,FeSe₀.₅Te₀.₅,FeSe0.5Te0.5Pb0.1Sn0.1,11.6,onset,0.0,0.0,polycrystal,Solid-State Reaction,
sc_atlas:37822,10.3390/ma16134520,,2023,Ba₁₋ₓKₓFe₂As₂,Ba0.2K0.8Fe2As2,19.3,unknown,0.0,0.0,unknown,Melt Growth,
sc_atlas:37821,10.3390/ma16134520,,2023,Ba₁₋ₓKₓFe₂As₂,Ba0.2K0.8Fe2As2,20.2,onset,0.0,0.0,unknown,Melt Growth,
sc_atlas:37987,10.3390/ma16155358,,2023,FeSe₀.₅Te₀.₅,FeSe0.5Te0.5,11.7,onset,0.0,0.0,polycrystal,Solid-State Reaction,
sc_atlas:37991,10.3390/ma16155358,,2023,FeSe₀.₅Te₀.₅,FeSe0.5Te0.5,11.9,onset,0.0,0.0,polycrystal,Solid-State Reaction,
sc_atlas:37993,10.3390/ma16155358,,2023,FeSe₀.₅Te₀.₅,FeSe0.5Te0.5,12.0,onset,0.0,0.0,polycrystal,Solid-State Reaction,
sc_atlas:37988,10.3390/ma16155358,,2023,FeSe₀.₅Te₀.₅,FeSe0.5Te0.5,12.4,onset,0.0,0.0,polycrystal,Solid-State Reaction,
sc_atlas:37989,10.3390/ma16155358,,2023,FeSe₀.₅Te₀.₅,FeSe0.5Te0.5,12.6,onset,0.0,0.0,polycrystal,Solid-State Reaction,
sc_atlas:37986,10.3390/ma16155358,,2023,FeSe₀.₅Te₀.₅,FeSe0.5Te0.5,13.9,onset,0.0,0.0,polycrystal,Solid-State Reaction,
sc_atlas:37984,10.3390/ma16155358,,2023,FeSe₀.₅Te₀.₅,FeSe0.5Te0.5,14.0,onset,0.0,0.0,polycrystal,Solid-State Reaction,
sc_atlas:37983,10.3390/ma16155358,,2023,FeSe₀.₅Te₀.₅,FeSe0.5Te0.5,14.8,onset,0.0,0.0,polycrystal,Solid-State Reaction,
sc_atlas:37996,10.3390/ma16155358,,2023,FeSe₀.₅Te₀.₅,FeSe0.5Te0.5,15.1,onset,0.0,0.005,polycrystal,Solid-State Reaction,
sc_atlas:37997,10.3390/ma16155358,,2023,FeSe₀.₅Te₀.₅,FeSe0.5Te0.5,16.1,onset,0.0,0.005,polycrystal,Solid-State Reaction,
sc_atlas:37990,10.3390/ma16155358,,2023,FeSe₀.₅Te₀.₅,FeSe0.5Te0.5,16.2,onset,0.0,0.0,polycrystal,Solid-State Reaction,
sc_atlas:37992,10.3390/ma16155358,,2023,FeSe₀.₅Te₀.₅,FeSe0.5Te0.5,17.3,onset,0.0,0.0,polycrystal,Solid-State Reaction,
sc_atlas:38906,10.3390/ma16237468,,2024,NbN,NbN,11.5,midpoint,0.0,0.0,thin_film,Physical Vapor Deposition,Si
sc_atlas:38905,10.3390/ma16237468,,2024,NbN,NbN,14.5,midpoint,0.0,0.0,thin_film,Physical Vapor Deposition,Si
sc_atlas:38907,10.3390/ma16237468,,2024,NbN,NbN,15.6,midpoint,0.0,0.0,thin_film,Physical Vapor Deposition,Si
sc_atlas:38903,10.3390/ma16237468,,2024,50 nm NbN with AlN buffer,NbN,16.41,midpoint,0.0,0.0,thin_film,Physical Vapor Deposition,Si
sc_atlas:38902,10.3390/ma16237468,,2024,50 nm NbN with AlN buffer,NbN,16.62,midpoint,0.0,0.0,thin_film,Physical Vapor Deposition,Si
