Repository: zhiyuliu0158-ui/occ-alignn-tc

# P-B-Occ-ALIGNN-full-Tc

Occupancy-aware ALIGNN-style graph neural network for superconducting critical temperature `Tc_K` regression.

本仓库只做一个任务：

```text
CIF + pressure_GPa + magnetic_field_T + field_direction + optional metadata -> Tc_K
```

不做 superconducting / non-superconducting 分类。

## 1. 模型简介

`PBOccALIGNNFullTc` 是一个纯 PyTorch 实现的 ALIGNN-style 图神经网络：

- bond graph 的 node 是 crystallographic site。
- bond graph 的 edge 是周期近邻 directed bond。
- line graph 的 node 是 directed bond。
- line graph 的 edge 是角度 `i-j-k`。
- 所有 scatter / aggregation 使用 `torch.index_add`，不依赖 `torch_scatter`、DGL、PyTorch Geometric 或官方 ALIGNN 包。
- 输出为 `logtc_mu`、`logtc_logvar` 和 `Tc_pred_K = exp(logtc_mu) - 1`。

File: data/sc-atlas-data.csv (part 52 of 62)
source_record_id,doi,source_title,source_year,formula_raw,formula_normalized,tc_value_k,tc_criterion,pressure_gpa,magnetic_field_t,sample_form,preparation_method,substrate
sc_atlas:38901,10.3390/ma16237468,,2024,50 nm NbN with AlN buffer,NbN,16.66,midpoint,0.0,0.0,thin_film,Physical Vapor Deposition,Si
sc_atlas:38904,10.3390/ma16237468,,2024,NbN,NbN,9.9,midpoint,0.0,0.0,thin_film,Physical Vapor Deposition,Si
sc_atlas:38810,10.3390/ma17143476,,2024,PtAs₂,PtAs2,3.0,onset,92.0,0.0,single_crystal,Flux Growth,
sc_atlas:12693,10.3390/ma5050882,,2012,Y₃Ba₅Cu₈O₁₈,Y3Ba5Cu8O18,58.0,zero,0.0,1.5,polycrystal,Solid-State Reaction,
sc_atlas:12695,10.3390/ma7031984,,2014,Ca₁₋ₓNaₓFFeAs,Ca0.89Na0.11FFeAs,34.5,unknown,0.0,0.01,single_crystal,Solid-State Reaction; Flux Growth,
sc_atlas:12694,10.3390/ma7031984,,2014,Ca₁₋ₓNaₓFFeAs,Ca0.9Na0.1FFeAs,34.0,unknown,0.0,0.01,single_crystal,Solid-State Reaction; Flux Growth,
sc_atlas:37926,10.3390/magnetochemistry9050117,,2023,LaOs₄As₁₂,LaOs4As12,3.2,unknown,0.0,0.0,unknown,Flux Growth,
sc_atlas:12696,10.3390/nano11041019,,2021,Ca₁₋ₓPrₓFe₂As₂,Ca0.91Pr0.09Fe2As2,30.0,onset,0.0,0.002,unknown,Flux Growth,
sc_atlas:38893,10.3390/nano14151319,,2024,CaK(Fe₁₋ₓCoₓ)₄As₄,CaKFe3.708Co0.292As4,21.1,unknown,0.0,0.0,single_crystal,Flux Growth,
sc_atlas:38891,10.3390/nano14151319,,2024,CaK(Fe₁₋ₓCoₓ)₄As₄,CaKFe3.708Co0.292As4,21.3,midpoint,0.0,0.0,single_crystal,Flux Growth,
sc_atlas:38892,10.3390/nano14151319,,2024,CaK(Fe₁₋ₓCoₓ)₄As₄,CaKFe4As4,35.7,unknown,0.0,0.0,single_crystal,Flux Growth,
sc_atlas:38890,10.3390/nano14151319,,2024,CaK(Fe₁₋ₓCoₓ)₄As₄,CaKFe4As4,35.8,midpoint,0.0,0.0,single_crystal,Flux Growth,
sc_atlas:38889,10.3390/nano14151319,,2024,CaK(Fe₁₋ₓCoₓ)₄As₄,CaKFe4As4,36.0,unknown,0.0,0.0,single_crystal,Flux Growth,
sc_atlas:12736,10.3390/qubs5020018,,2021,FeSe₀.₅Te₀.₅,FeSe0.5Te0.5,16.6,onset,0.0,0.0002,thin_film,Physical Vapor Deposition,SrTiO3
sc_atlas:12735,10.3390/qubs5020018,,2021,FeSe₀.₅Te₀.₅,FeSe0.5Te0.5,16.8,onset,0.0,0.0002,thin_film,Physical Vapor Deposition,SrTiO3
sc_atlas:12739,10.3390/qubs5020018,,2021,FeSe₀.₅Te₀.₅,FeSe0.5Te0.5,17.5,unknown,0.0,0.0,thin_film,Physical Vapor Deposition,SrTiO3
sc_atlas:19174,10.3390/sym15040812,,2023,α-MoB2,MoB2,26.6,unknown,109.7,0.0,unknown,unknown,
sc_atlas:19175,10.3390/sym15040812,,2023,α-MoB2,MoB2,28.2,unknown,109.7,0.0,unknown,unknown,
sc_atlas:19173,10.3390/sym15040812,,2023,α-MoB2,MoB2,32.0,unknown,110.0,0.0,unknown,unknown,
sc_atlas:19168,10.3390/sym15040812,,2023,Nb0.75Mo0.25B2,Nb0.75Mo0.25B2,7.2,unknown,0.0,0.0,unknown,unknown,
sc_atlas:19167,10.3390/sym15040812,,2023,Nb0.75Mo0.25B2,Nb0.75Mo0.25B2,8.0,unknown,0.0,0.0,unknown,unknown,
sc_atlas:19172,10.3390/sym15040812,,2023,WB2,WB2,12.2,unknown,121.3,0.0,unknown,unknown,
sc_atlas:19171,10.3390/sym15040812,,2023,WB2,WB2,12.45,unknown,121.3,0.0,unknown,unknown,
sc_atlas:19170,10.3390/sym15040812,,2023,WB2,WB2,12.5,unknown,121.3,0.0,unknown,unknown,
sc_atlas:19169,10.3390/sym15040812,,2023,WB2,WB2,15.0,unknown,121.0,0.0,unknown,unknown,
sc_atlas:19176,10.3390/sym15091632,,2023,LaBeH8,LaBeH8,269.0,zero,120.0,0.0,unknown,unknown,
sc_atlas:19181,10.3390/sym15091632,,2023,P (violet),P,4.0,unknown,34.8,0.0,unknown,unknown,
sc_atlas:19177,10.3390/sym15091632,,2023,P (black),P,5.3,zero,15.0,0.0,unknown,unknown,
sc_atlas:19178,10.3390/sym15091632,,2023,P (black),P,5.9,zero,15.0,0.0,unknown,unknown,
sc_atlas:19180,10.3390/sym15091632,,2023,P (violet),P,9.0,unknown,34.8,0.0,unknown,unknown,
sc_atlas:19179,10.3390/sym15091632,,2023,P (violet),P,9.4,zero,40.2,0.0,unknown,unknown,
sc_atlas:19182,10.3390/sym15091632,,2023,TaH3,TaH3,25.6,zero,197.0,0.0,unknown,unknown,
sc_atlas:19183,10.3390/sym15091632,,2023,Ti,Ti,2.1,unknown,18.0,0.0,unknown,unknown,
sc_atlas:19185,10.3390/sym15091632,,2023,Ti,Ti,21.4,zero,180.0,0.0,unknown,unknown,
sc_atlas:19186,10.3390/sym15091632,,2023,Ti,Ti,21.7,unknown,183.0,0.0,unknown,unknown,
sc_atlas:19184,10.3390/sym15091632,,2023,Ti,Ti,22.1,zero,154.0,0.0,unknown,unknown,
sc_atlas:19187,10.3390/sym15091632,,2023,Ti,Ti,22.4,zero,245.0,0.0,unknown,unknown,
sc_atlas:27811,10.3390/sym4010251,,2011,LiFeAs,LiFeAs,18.0,unknown,0.0,0.0,unknown,Flux Growth,
sc_atlas:35204,10.35848/1347-4065/abdc33,,2021,NdO₀.₇F₀.₃BiS₂,NdO0.7F0.3BiS2,5.2,zero,0.0,0.0,single_crystal,Solid-State Reaction; Flux Growth,
sc_atlas:35203,10.35848/1347-4065/abdc33,,2021,NdO₀.₇F₀.₃BiS₂,NdO0.7F0.3BiS2,5.8,onset,0.0,0.0,single_crystal,Solid-State Reaction; Flux Growth,
sc_atlas:39976,10.35848/1347-4065/adf424,,2025,MoS₂,MoS2,4.2,onset,0.0,0.0,polycrystal,Solid-State Reaction,
sc_atlas:18366,10.35848/1882-0786/ab7482,,2020,AgCdInPbBiTe5,AgCdInPbBiTe5,0.9,zero,0.0,0.0,polycrystal,Solid-State Reaction,
sc_atlas:18365,10.35848/1882-0786/ab7482,,2020,AgCdInPbBiTe5,AgCdInPbBiTe5,1.0,onset,0.0,0.0,polycrystal,Solid-State Reaction,
sc_atlas:18368,10.35848/1882-0786/ab7482,,2020,AgCdInSnBiTe5,AgCdInSnBiTe5,0.9,zero,0.0,0.0,polycrystal,Solid-State Reaction,
sc_atlas:18367,10.35848/1882-0786/ab7482,,2020,AgCdInSnBiTe5,AgCdInSnBiTe5,1.0,onset,0.0,0.0,polycrystal,Solid-State Reaction,
sc_atlas:18370,10.35848/1882-0786/ab7482,,2020,AgCdInSnSbTe5,AgCdInSnSbTe5,0.6,zero,0.0,0.0,polycrystal,Solid-State Reaction,
sc_atlas:18369,10.35848/1882-0786/ab7482,,2020,AgCdInSnSbTe5,AgCdInSnSbTe5,0.7,onset,0.0,0.0,polycrystal,Solid-State Reaction,
sc_atlas:18371,10.35848/1882-0786/ab7482,,2020,AgCdSnPbBiTe5,AgCdSnPbBiTe5,1.0,onset,0.0,0.0,polycrystal,Solid-State Reaction,
sc_atlas:18373,10.35848/1882-0786/ab7482,,2020,AgCdSnSbPbTe5,AgCdSnSbPbTe5,0.9,zero,0.0,0.0,polycrystal,Solid-State Reaction,
sc_atlas:18372,10.35848/1882-0786/ab7482,,2020,AgCdSnSbPbTe5,AgCdSnSbPbTe5,1.2,onset,0.0,0.0,polycrystal,Solid-State Reaction,
sc_atlas:18375,10.35848/1882-0786/ab7482,,2020,AgInSnSbPbTe5,AgInSnSbPbTe5,1.3,zero,0.0,0.0,polycrystal,Solid-State Reaction,
sc_atlas:18374,10.35848/1882-0786/ab7482,,2020,AgInSnSbPbTe5,AgInSnSbPbTe5,1.4,onset,0.0,0.0,polycrystal,Solid-State Reaction,
sc_atlas:35134,10.35848/1882-0786/aba649,,2020,FeSe,FeSe,10.0,zero,0.0,0.0,thin_film,Physical Vapor Deposition,LaAlO3
sc_atlas:35225,10.35848/1882-0786/abacdf,,2020,"#32-c, isotope: ³²S",Bi4O4S3,4.53,midpoint,0.0,0.0,unknown,Solid-State Reaction,
sc_atlas:35228,10.35848/1882-0786/abacdf,,2020,"#34-f, isotope: ³⁴S",Bi4O4S3,4.54,midpoint,0.0,0.0,unknown,Solid-State Reaction,
sc_atlas:35223,10.35848/1882-0786/abacdf,,2020,"#32-a, isotope: ³²S",Bi4O4S3,4.57,midpoint,0.0,0.0,unknown,Solid-State Reaction,
sc_atlas:35226,10.35848/1882-0786/abacdf,,2020,"#34-d, isotope: ³⁴S",Bi4O4S3,4.59,midpoint,0.0,0.0,unknown,Solid-State Reaction,
sc_atlas:35227,10.35848/1882-0786/abacdf,,2020,"#34-e, isotope: ³⁴S",Bi4O4S3,4.64,midpoint,0.0,0.0,unknown,Solid-State Reaction,
sc_atlas:35224,10.35848/1882-0786/abacdf,,2020,"#32-b, isotope: ³²S",Bi4O4S3,4.66,midpoint,0.0,0.0,unknown,Solid-State Reaction,
sc_atlas:35219,10.35848/1882-0786/abacdf,,2020,"#32-c, isotope: ³²S",Bi4O4S3,4.73,unknown,0.0,0.001,unknown,Solid-State Reaction,
sc_atlas:35218,10.35848/1882-0786/abacdf,,2020,"#32-b, isotope: ³²S",Bi4O4S3,4.74,unknown,0.0,0.001,unknown,Solid-State Reaction,
sc_atlas:35217,10.35848/1882-0786/abacdf,,2020,"#32-a, isotope: ³²S",Bi4O4S3,4.76,unknown,0.0,0.001,unknown,Solid-State Reaction,
sc_atlas:36743,10.35848/1882-0786/ac4533,,2022,Pr₂Ba₄Cu₇O₁₅-δ,Pr2Ba4Cu7O14.35,18.0,onset,0.0,0.0001,polycrystal,Solid-State Reaction,
sc_atlas:19612,10.35848/1882-0786/adb6ee,,2025,In0.68Sn0.32/In0.30Sn0.70 (phase-separated composite),In0.3Sn0.7,4.7,unknown,0.0,0.0,unknown,unknown,In0.30Sn0.70(phase-separatedcomposite)
sc_atlas:19611,10.35848/1882-0786/adb6ee,,2025,In0.68Sn0.32/In0.30Sn0.70 (phase-separated composite),In0.68Sn0.32,6.5,unknown,0.0,0.0,unknown,unknown,In0.30Sn0.70(phase-separatedcomposite)
sc_atlas:12748,10.3762/bjnano.7.162,,2016,W–C,W40C43Ga10O7,4.4,unknown,0.0,0.0,thin_film,Physical Vapor Deposition,Si3N4
sc_atlas:12752,10.3906/fiz-1105-12,,2012,Bi₂Sr₂Ca₂₋ₓLaₓCu₃O₁₀₊δ,Bi2Sr2Ca1.5La0.5Cu3O10.18,109.0,zero,0.0,0.0,polycrystal,Solid-State Reaction,
sc_atlas:12751,10.3906/fiz-1105-12,,2012,Bi₂Sr₂Ca₂₋ₓLaₓCu₃O₁₀₊δ,Bi2Sr2Ca1.5La0.5Cu3O10.18,117.0,onset,0.0,0.0,polycrystal,Solid-State Reaction,
sc_atlas:12749,10.3906/fiz-1105-12,,2012,Bi₂Sr₂Ca₂₋ₓLaₓCu₃O₁₀₊δ,Bi2Sr2Ca2Cu3O10.23,101.0,onset,0.0,0.0,polycrystal,Solid-State Reaction,
sc_atlas:12750,10.3906/fiz-1105-12,,2012,Bi₂Sr₂Ca₂₋ₓLaₓCu₃O₁₀₊δ,Bi2Sr2Ca2Cu3O10.23,89.0,zero,0.0,0.0,polycrystal,Solid-State Reaction,
sc_atlas:15100,10.3938/jkps.55.383,,2008,NdFeAsO0.85,NdFeAsO0.85,45.0,unknown,0.0,0.0,polycrystal,Solid-State Reaction,
sc_atlas:15101,10.3938/jkps.55.383,,2008,NdFeAsO0.85F0.15,NdFeAsO0.85F0.15,45.0,unknown,0.0,0.0,polycrystal,Solid-State Reaction,
sc_atlas:1770,10.3938/jkps.58.77,,2011,SmFeAsO₀.₈₅,SmFeAsO0.85,51.9,midpoint,0.0,0.0,single_crystal,Flux Growth; Nanofabrication & Exfoliation,Al2O3
sc_atlas:1769,10.3938/jkps.58.77,,2011,SmFeAsO₀.₈₅,SmFeAsO0.85,53.8,midpoint,0.0,0.0,single_crystal,Flux Growth; Nanofabrication & Exfoliation,Al2O3
sc_atlas:26046,10.3938/jkps.59.312,,2009,FeSe,FeSe,12.5,onset,0.0,0.0,single_crystal,Flux Growth,
sc_atlas:26045,10.3938/jkps.59.312,,2009,FeSe,FeSe,9.4,zero,0.0,0.0,single_crystal,Flux Growth,
sc_atlas:12754,10.3938/jkps.62.1555,,2013,LaRu₄As₁₂,LaRu4As12,10.45,unknown,0.0,0.0,single_crystal,Flux Growth,
sc_atlas:12756,10.3938/jkps.62.1832,,2013,YBa₂Cu₄O₈,YBa2Cu4O8,47.0,unknown,0.0,0.0,polycrystal,Solid-State Reaction,
sc_atlas:12755,10.3938/jkps.62.1832,,2013,YBa₂Cu₄O₈,YBa2Cu4O8,81.0,unknown,0.0,0.0,polycrystal,Solid-State Reaction,
sc_atlas:28667,10.3938/jkps.62.2001,,2013,CeFeAsO₁₋ₓFₓ,CeFeAsO0.92F0.08,15.0,unknown,0.0,40.0,polycrystal,Solid-State Reaction,
sc_atlas:28666,10.3938/jkps.62.2001,,2013,CeFeAsO₁₋ₓFₓ,CeFeAsO0.92F0.08,25.0,unknown,0.0,0.0,polycrystal,Solid-State Reaction,
sc_atlas:12757,10.3938/jkps.62.2011,,2013,Ba₀.₅₅K₀.₄₅Fe₂As₂,Ba0.55K0.45Fe2As2,37.0,unknown,0.0,0.001,polycrystal,Solid-State Reaction,
sc_atlas:12758,10.3938/jkps.62.2139,,2013,MgB₂,MgB2,35.8,onset,0.0,0.01,unknown,Solid-State Reaction,
sc_atlas:12760,10.3938/jkps.63.409,,2013,CeIrSi₃,CeIrSi3,1.56,unknown,2.65,0.0,unknown,unknown,
sc_atlas:12761,10.3938/jkps.63.409,,2013,CeIrSi₃,CeIrSi3,1.59,unknown,2.65,0.0,unknown,unknown,
sc_atlas:12763,10.3938/jkps.63.463,,2013,LaNiC₂,LaNiC2,3.1,unknown,0.0,0.0,unknown,Melt Growth,
sc_atlas:12762,10.3938/jkps.63.463,,2013,LaNiC₂,LaNiC2,3.5,unknown,0.0,0.0,unknown,Melt Growth,
sc_atlas:12784,10.4028/www.scientific.net/amr.1107.589,,2015,Mg(B₁₋ₓCₓ)₂,MgB1.9106C0.0894,30.8,unknown,0.0,0.0,unknown,Solid-State Reaction,
sc_atlas:12786,10.4028/www.scientific.net/amr.1108.85,,2015,"(Bi,Pb)₂₂₂₃",Bi1.6Pb0.4Sr2Ca2Cu3O10,103.0,zero,0.0,0.0,unknown,Solution-based synthesis/processing,
sc_atlas:12785,10.4028/www.scientific.net/amr.1108.85,,2015,"(Bi,Pb)₂₂₂₃",Bi1.6Pb0.4Sr2Ca2Cu3O10,114.0,onset,0.0,0.0,unknown,Solution-based synthesis/processing,
sc_atlas:12809,10.4028/www.scientific.net/amr.418-420.914,,2011,Tl₀.₈Bi₀.₂Sr₂Ca₀.₈Y₀.₂Cu₂O₇,Tl0.8Bi0.2Sr2Ca0.8Y0.2Cu2Mg0.0249O7.0249,104.0,onset,0.0,0.0,unknown,Solution-based synthesis/processing,
sc_atlas:12810,10.4028/www.scientific.net/amr.418-420.914,,2011,Tl₀.₈Bi₀.₂Sr₂Ca₀.₈Y₀.₂Cu₂O₇,Tl0.8Bi0.2Sr2Ca0.8Y0.2Cu2Mg0.0249O7.0249,86.0,zero,0.0,0.0,unknown,Solution-based synthesis/processing,
sc_atlas:12811,10.4028/www.scientific.net/amr.418-420.914,,2011,Tl₀.₈Bi₀.₂Sr₂Ca₀.₈Y₀.₂Cu₂O₇,Tl0.8Bi0.2Sr2Ca0.8Y0.2Cu2Mg0.0415O7.0415,105.0,onset,0.0,0.0,unknown,Solution-based synthesis/processing,
sc_atlas:12812,10.4028/www.scientific.net/amr.418-420.914,,2011,Tl₀.₈Bi₀.₂Sr₂Ca₀.₈Y₀.₂Cu₂O₇,Tl0.8Bi0.2Sr2Ca0.8Y0.2Cu2Mg0.0415O7.0415,73.0,zero,0.0,0.0,unknown,Solution-based synthesis/processing,
sc_atlas:12813,10.4028/www.scientific.net/amr.418-420.914,,2011,Tl₀.₈Bi₀.₂Sr₂Ca₀.₈Y₀.₂Cu₂O₇,Tl0.8Bi0.2Sr2Ca0.8Y0.2Cu2Mg0.0831O7.0831,104.0,onset,0.0,0.0,unknown,Solution-based synthesis/processing,
sc_atlas:12814,10.4028/www.scientific.net/amr.418-420.914,,2011,Tl₀.₈Bi₀.₂Sr₂Ca₀.₈Y₀.₂Cu₂O₇,Tl0.8Bi0.2Sr2Ca0.8Y0.2Cu2Mg0.0831O7.0831,42.0,zero,0.0,0.0,unknown,Solution-based synthesis/processing,
sc_atlas:12807,10.4028/www.scientific.net/amr.418-420.914,,2011,Tl₀.₈Bi₀.₂Sr₂Ca₀.₈Y₀.₂Cu₂O₇,Tl0.8Bi0.2Sr2Ca0.8Y0.2Cu2O7,103.0,onset,0.0,0.0,unknown,Solution-based synthesis/processing,
sc_atlas:12808,10.4028/www.scientific.net/amr.418-420.914,,2011,Tl₀.₈Bi₀.₂Sr₂Ca₀.₈Y₀.₂Cu₂O₇,Tl0.8Bi0.2Sr2Ca0.8Y0.2Cu2O7,94.0,zero,0.0,0.0,unknown,Solution-based synthesis/processing,
sc_atlas:12817,10.4028/www.scientific.net/amr.501.299,,2012,Y₁₋ₓCaₓBa₂Cu₃O₇,Y0.8Ca0.2Ba2Cu3O7,67.0,zero,0.0,0.0,unknown,Solution-based synthesis/processing,
sc_atlas:12820,10.4028/www.scientific.net/amr.501.299,,2012,Y₁₋ₓCaₓBa₂Cu₃O₇,Y0.8Ca0.2Ba2Cu3O7,84.0,onset,0.0,0.0,unknown,Solution-based synthesis/processing,
sc_atlas:12815,10.4028/www.scientific.net/amr.501.299,,2012,Y₁₋ₓCaₓBa₂Cu₃O₇,Y0.95Ca0.05Ba2Cu3O7,83.0,zero,0.0,0.0,unknown,Solution-based synthesis/processing,
sc_atlas:12819,10.4028/www.scientific.net/amr.501.299,,2012,Y₁₋ₓCaₓBa₂Cu₃O₇,Y0.95Ca0.05Ba2Cu3O7,89.0,onset,0.0,0.0,unknown,Solution-based synthesis/processing,
sc_atlas:12816,10.4028/www.scientific.net/amr.501.299,,2012,Y₁₋ₓCaₓBa₂Cu₃O₇,YBa2Cu3O7,84.0,zero,0.0,0.0,unknown,Solution-based synthesis/processing,
sc_atlas:12818,10.4028/www.scientific.net/amr.501.299,,2012,Y₁₋ₓCaₓBa₂Cu₃O₇,YBa2Cu3O7,89.0,onset,0.0,0.0,unknown,Solution-based synthesis/processing,
sc_atlas:12822,10.4028/www.scientific.net/amr.545.387,,2012,Bi₂Sr₂CaCu₂O₈,Bi2Sr2CaCu2O8,103.0,onset,0.0,0.0,polycrystal,Solid-State Reaction,
sc_atlas:12821,10.4028/www.scientific.net/amr.545.387,,2012,Bi₂Sr₂CaCu₂O₈,Bi2Sr2CaCu2O8,84.0,zero,0.0,0.0,polycrystal,Solid-State Reaction,
sc_atlas:12832,10.4028/www.scientific.net/amr.569.3,,2012,"MPF-2, carbon substitution: x=0.037",MgB1.926C0.074,38.42,unknown,0.0,0.0,unknown,Solid-State Reaction,
sc_atlas:12830,10.4028/www.scientific.net/amr.569.3,,2012,"MF-2, carbon substitution: x=0.019",MgB1.962C0.038,38.13,unknown,0.0,0.0,unknown,Solid-State Reaction,
sc_atlas:12831,10.4028/www.scientific.net/amr.569.3,,2012,"MPF-1, carbon substitution: x=0.20",MgB1.96C0.04,38.68,unknown,0.0,0.0,unknown,Solid-State Reaction,
sc_atlas:12829,10.4028/www.scientific.net/amr.569.3,,2012,"MF-1, carbon substitution: x=0.013",MgB1.974C0.026,38.75,unknown,0.0,0.0,unknown,Solid-State Reaction,
sc_atlas:12833,10.4028/www.scientific.net/amr.569.3,,2012,"MgB₂, carbon substitution: x=0",MgB2,38.88,unknown,0.0,0.0,unknown,Solid-State Reaction,
sc_atlas:12840,10.4028/www.scientific.net/amr.887-888.737,,2014,MgB₂,MgB2,35.0,zero,0.0,0.0,thin_film,Physical Vapor Deposition,SiC
sc_atlas:12834,10.4028/www.scientific.net/amr.887-888.737,,2014,MgB₂,MgB2,35.1,unknown,0.0,0.0,thin_film,Physical Vapor Deposition,SiC
sc_atlas:12839,10.4028/www.scientific.net/amr.887-888.737,,2014,MgB₂,MgB2,35.3,onset,0.0,0.0,thin_film,Physical Vapor Deposition,SiC
sc_atlas:12835,10.4028/www.scientific.net/amr.887-888.737,,2014,MgB₂,MgB2,35.8,unknown,0.0,0.0,thin_film,Physical Vapor Deposition,SiC
sc_atlas:12838,10.4028/www.scientific.net/amr.887-888.737,,2014,MgB₂,MgB2,36.1,unknown,0.0,0.0,thin_film,Physical Vapor Deposition,SiC
sc_atlas:12837,10.4028/www.scientific.net/amr.887-888.737,,2014,"D, beam current: 13.3 mA",MgB2,36.2,unknown,0.0,0.0,thin_film,Physical Vapor Deposition,SiC
sc_atlas:12836,10.4028/www.scientific.net/amr.887-888.737,,2014,MgB₂,MgB2,36.3,unknown,0.0,0.0,thin_film,Physical Vapor Deposition,SiC
sc_atlas:12844,10.4028/www.scientific.net/amr.895.71,,2014,Y(Ba₁₋ₓCaₓ)₂Cu₃O₇₋δ,YBa1.4Ca0.6Cu3O6.4,72.0,zero,0.0,0.0,polycrystal,Solid-State Reaction,
sc_atlas:12848,10.4028/www.scientific.net/amr.895.71,,2014,Y(Ba₁₋ₓCaₓ)₂Cu₃O₇₋δ,YBa1.4Ca0.6Cu3O6.7,73.0,zero,0.0,0.0,polycrystal,Solid-State Reaction,
sc_atlas:12843,10.4028/www.scientific.net/amr.895.71,,2014,Y(Ba₁₋ₓCaₓ)₂Cu₃O₇₋δ,YBa1.6Ca0.4Cu3O6.4,73.0,zero,0.0,0.0,polycrystal,Solid-State Reaction,
sc_atlas:12847,10.4028/www.scientific.net/amr.895.71,,2014,Y(Ba₁₋ₓCaₓ)₂Cu₃O₇₋δ,YBa1.6Ca0.4Cu3O6.5,71.0,zero,0.0,0.0,polycrystal,Solid-State Reaction,
sc_atlas:12842,10.4028/www.scientific.net/amr.895.71,,2014,Y(Ba₁₋ₓCaₓ)₂Cu₃O₇₋δ,YBa1.8Ca0.2Cu3O6.4,78.0,zero,0.0,0.0,polycrystal,Solid-State Reaction,
sc_atlas:12846,10.4028/www.scientific.net/amr.895.71,,2014,Y(Ba₁₋ₓCaₓ)₂Cu₃O₇₋δ,YBa1.8Ca0.2Cu3O6.7,77.0,zero,0.0,0.0,polycrystal,Solid-State Reaction,
sc_atlas:12845,10.4028/www.scientific.net/amr.895.71,,2014,Y(Ba₁₋ₓCaₓ)₂Cu₃O₇₋δ,YBa2Cu3O6.7,74.0,zero,0.0,0.0,polycrystal,Solid-State Reaction,
sc_atlas:12841,10.4028/www.scientific.net/amr.895.71,,2014,Y(Ba₁₋ₓCaₓ)₂Cu₃O₇₋δ,YBa2Cu3O6.7,83.0,zero,0.0,0.0,polycrystal,Solid-State Reaction,
sc_atlas:12880,10.4028/www.scientific.net/ddf.319-320.161,,2011,Bi₂₋ₓTeₓSr₂CaCu₂O₈,Bi1.6Te0.4Sr2CaCu2O8,15.0,zero,0.0,0.0,polycrystal,Solid-State Reaction,
sc_atlas:12879,10.4028/www.scientific.net/ddf.319-320.161,,2011,Bi₂₋ₓTeₓSr₂CaCu₂O₈,Bi2Sr2CaCu2O8,84.0,zero,0.0,0.0,polycrystal,Solid-State Reaction,
sc_atlas:12892,10.4028/www.scientific.net/kem.512-515.11,,2012,Mg(B₁-₂ₓ(SiC)ₓ)₂,MgB1.6Si0.2C0.2,36.8,onset,0.0,0.001,unknown,Solid-State Reaction,
sc_atlas:12891,10.4028/www.scientific.net/kem.512-515.11,,2012,Mg(B₁-₂ₓ(SiC)ₓ)₂,MgB1.8Si0.1C0.1,37.0,onset,0.0,0.001,unknown,Solid-State Reaction,
sc_atlas:12890,10.4028/www.scientific.net/kem.512-515.11,,2012,Mg(B₁-₂ₓ(SiC)ₓ)₂,MgB2,37.6,onset,0.0,0.001,unknown,Solid-State Reaction,
sc_atlas:12903,10.4028/www.scientific.net/kem.855.215,,2020,MgB₂,MgB2,43.7,onset,0.0,0.0,polycrystal,Solid-State Reaction,
sc_atlas:12901,10.4028/www.scientific.net/kem.855.215,,2020,MgB₂,MgB2,43.8,onset,0.0,0.0,polycrystal,Solid-State Reaction,
sc_atlas:12908,10.4028/www.scientific.net/msf.1002.230,,2020,Hg₂Sr₂₋ₓBaₓCa₂Cu₃O₁₀,Hg2Ba2Ca2Cu3O10,136.0,midpoint,0.0,0.0,polycrystal,Solid-State Reaction,
sc_atlas:12906,10.4028/www.scientific.net/msf.1002.230,,2020,Hg₂Sr₂₋ₓBaₓCa₂Cu₃O₁₀,Hg2Sr1Ba1Ca2Cu3O10,138.0,midpoint,0.0,0.0,polycrystal,Solid-State Reaction,
sc_atlas:12912,10.4028/www.scientific.net/msf.654-656.1840,,2010,MgB₂,MgB2,34.0,onset,0.0,1.0,thin_film,Solution-based synthesis/processing,Si
sc_atlas:12913,10.4028/www.scientific.net/msf.654-656.1840,,2010,MgB₂,MgB2,39.0,unknown,0.0,0.0,thin_film,Solution-based synthesis/processing,gold; silver; copper; silicon
sc_atlas:12909,10.4028/www.scientific.net/msf.654-656.1840,,2010,MgB₂,MgB2,40.0,onset,0.0,0.02,thin_film,Solution-based synthesis/processing,Au
sc_atlas:12918,10.4028/www.scientific.net/msf.750.288,,2013,Ba₁₋ₓKₓFe₂As₂ (x=0.4),Ba0.6K0.4Fe2As2,36.0,unknown,0.0,0.0,unknown,Flux Growth,
sc_atlas:12919,10.4028/www.scientific.net/msf.750.288,,2013,Ba₁₋ₓKₓFe₂As₂ (x=0.4),Ba0.6K0.4Fe2As2,36.2,unknown,0.0,0.0,unknown,Flux Growth,
sc_atlas:12928,10.4028/www.scientific.net/msf.848.657,,2016,FeSe,FeSe,8.0,onset,0.0,0.001,unknown,Solid-State Reaction,
sc_atlas:12943,10.4028/www.scientific.net/msf.899.400,,2017,905 °C/2h/2h/5h,Bi2Sr2CaCu2O8,68.6,midpoint,0.0,0.0,unknown,Solid-State Reaction,
sc_atlas:12942,10.4028/www.scientific.net/msf.899.400,,2017,905 °C/10min/2h/5h,Bi2Sr2CaCu2O8,73.2,midpoint,0.0,0.0,unknown,Solid-State Reaction,
sc_atlas:12944,10.4028/www.scientific.net/msf.899.400,,2017,890 °C/10min/12h/5h,Bi2Sr2CaCu2O8,75.1,midpoint,0.0,0.0,unknown,Solid-State Reaction,
sc_atlas:12950,10.4028/www.scientific.net/msf.899.400,,2017,890 °C/10min./12h/50h,Bi2Sr2CaCu2O8,75.7,midpoint,0.0,0.0,unknown,Solid-State Reaction,
sc_atlas:12949,10.4028/www.scientific.net/msf.899.400,,2017,905 °C/2h/12h/50h,Bi2Sr2CaCu2O8,76.0,midpoint,0.0,0.0,unknown,Solid-State Reaction,
sc_atlas:12940,10.4028/www.scientific.net/msf.899.400,,2017,905 °C/10min/12h/5h,Bi2Sr2CaCu2O8,76.5,midpoint,0.0,0.0,unknown,Solid-State Reaction,
sc_atlas:12951,10.4028/www.scientific.net/msf.899.400,,2017,890 °C/2h/12h/50h,Bi2Sr2CaCu2O8,76.6,midpoint,0.0,0.0,unknown,Solid-State Reaction,
sc_atlas:12947,10.4028/www.scientific.net/msf.899.400,,2017,890 °C/2h/2h/5h,Bi2Sr2CaCu2O8,77.1,midpoint,0.0,0.0,unknown,Solid-State Reaction,
sc_atlas:12948,10.4028/www.scientific.net/msf.899.400,,2017,905 °C/10min./12h/50h,Bi2Sr2CaCu2O8,77.2,midpoint,0.0,0.0,unknown,Solid-State Reaction,
sc_atlas:12952,10.4028/www.scientific.net/msf.899.400,,2017,890 °C/10min./12h/30h,Bi2Sr2CaCu2O8,77.7,midpoint,0.0,0.0,unknown,Solid-State Reaction,
sc_atlas:12946,10.4028/www.scientific.net/msf.899.400,,2017,890 °C/10min/2h/5h,Bi2Sr2CaCu2O8,78.1,midpoint,0.0,0.0,unknown,Solid-State Reaction,
sc_atlas:12953,10.4028/www.scientific.net/msf.899.400,,2017,890 °C/2h/12h/30h,Bi2Sr2CaCu2O8,79.0,midpoint,0.0,0.0,unknown,Solid-State Reaction,
sc_atlas:12945,10.4028/www.scientific.net/msf.899.400,,2017,890 °C/2h/12h/5h,Bi2Sr2CaCu2O8,79.5,midpoint,0.0,0.0,unknown,Solid-State Reaction,
sc_atlas:12954,10.4028/www.scientific.net/msf.966.296,,2019,λ-(BETS)₂GaCl₄,C20H16Cl4GaS8Se8,5.4,onset,0.0,0.0,unknown,Solution-based synthesis/processing,
sc_atlas:12960,10.4028/www.scientific.net/ssp.280.21,,2018,Bi₂Sr₂CaCu₂O₈,Bi2Sr2CaCu2O8,120.0,onset,0.0,0.0,polycrystal,Solid-State Reaction,
sc_atlas:12961,10.4028/www.scientific.net/ssp.280.21,,2018,Bi₂Sr₂CaCu₂O₈,Bi2Sr2CaCu2O8,83.0,zero,0.0,0.0,polycrystal,Solid-State Reaction,
sc_atlas:12959,10.4028/www.scientific.net/ssp.280.21,,2018,Bi₂Sr₂CaCu₂O₈,Bi2Sr2CaCu2O8,84.0,zero,0.0,0.0,polycrystal,Solid-State Reaction,
sc_atlas:12958,10.4028/www.scientific.net/ssp.280.21,,2018,Bi₂Sr₂CaCu₂O₈,Bi2Sr2CaCu2O8,96.0,onset,0.0,0.0,polycrystal,Solid-State Reaction,
sc_atlas:12962,10.4028/www.scientific.net/ssp.289.85,,2019,BaOs₄As₁₂,BaOs4As12,3.0,unknown,0.0,0.0,polycrystal,Solid-State Reaction,
sc_atlas:12971,10.4131/jshpreview.26.27,,2016,EuFe₂As₂,EuFe2As2,30.0,unknown,0.0,0.0,bulk,Melt Growth,
sc_atlas:12985,10.5185/amlett.2020.111574,,2020,MgB₂,MgB2,39.0,unknown,0.0,0.0,thin_film,Chemical Vapor Deposition,Cu
sc_atlas:12990,10.7498/aps.62.197401,,2013,MgB₂,MgB2,36.5,zero,0.0,0.0,thin_film,Chemical Vapor Deposition,SiC
sc_atlas:12991,10.7498/aps.62.197401,,2013,MgB₂,MgB2,41.4,zero,0.0,0.0,thin_film,Chemical Vapor Deposition,SiC
sc_atlas:12992,10.7498/aps.67.20181522,,2018,K-adsorbed FeSe/SrTiO3,K0.22FeSe,23.9,zero,0.0,0.0,thin_film,Molecular Beam Epitaxy; Physical Vapor Deposition,SrTiO3
sc_atlas:12993,10.7498/aps.67.20181692,,2018,RbCr₃As₃,RbCr3As3,6.2,onset,0.0,0.001,polycrystal,Solid-State Reaction,
sc_atlas:12994,10.7498/aps.67.20181692,,2018,RbCr₃As₃,RbCr3As3,6.6,zero,0.0,0.0,polycrystal,Solid-State Reaction,
sc_atlas:12997,10.7498/aps.68.20181996,,2019,Re₃W,Re3W,7.4,unknown,0.0,0.0,unknown,Melt Growth,
sc_atlas:12998,10.7498/aps.68.20181996,,2019,Re₃W,Re3W,7.6,unknown,0.0,0.0,unknown,Melt Growth,
sc_atlas:12995,10.7498/aps.68.20181996,,2019,Re₃W,Re3W,9.0,unknown,0.0,0.0,unknown,Melt Growth,
sc_atlas:12996,10.7498/aps.68.20181996,,2019,Re₃W,Re3W,9.1,unknown,0.0,0.0,unknown,Melt Growth,
sc_atlas:39964,10.7498/aps.74.20251080,,2025,"S₈, grown on annealed substrate",La1.5Pr0.75Sm0.75Ni2O7,31.0,onset,0.0,0.0,thin_film,Physical Vapor Deposition,SrLaAlO4
sc_atlas:39965,10.7498/aps.74.20251080,,2025,"(La,Pr,Sm)₃Ni₂O₇",La1.5Pr0.75Sm0.75Ni2O7,37.0,onset,0.0,0.0,thin_film,Physical Vapor Deposition,SrLaAlO4
sc_atlas:39962,10.7498/aps.74.20251080,,2025,"S₂, cation stoichiometric",La1.5Pr0.75Sm0.75Ni2O7,50.0,onset,0.0,0.0,thin_film,Physical Vapor Deposition,SrLaAlO4
sc_atlas:34716,10.7566/JPSCP.30.011055,,2019,Nb₅Ir₃₋ₓPtₓO,Nb5Ir3O,10.1,onset,0.0,0.0,unknown,Melt Growth,
sc_atlas:34717,10.7566/JPSCP.30.011055,,2019,Nb₅Ir₃₋ₓPtₓO,Nb5Pt3O,4.3,onset,0.0,0.0,unknown,Melt Growth,
sc_atlas:35011,10.7566/JPSCP.30.011065,,2020,UTe₂,UTe2,1.23,unknown,0.0,0.0,single_crystal,Chemical Vapor Transport; Flux Growth,
sc_atlas:35010,10.7566/JPSCP.30.011065,,2020,UTe₂,UTe2,1.65,unknown,0.0,0.0,single_crystal,Chemical Vapor Transport; Flux Growth,
sc_atlas:37345,10.7566/JPSCP.38.011023,,2022,FeTe₁₋ₓSeₓ,FeTe0.6Se0.4,14.7,midpoint,0.0,0.0,unknown,Melt Growth,
sc_atlas:37344,10.7566/JPSCP.38.011023,,2022,FeTe₁₋ₓSeₓ,FeTe0.7Se0.3,14.4,midpoint,0.0,0.0,unknown,Melt Growth,
sc_atlas:37343,10.7566/JPSCP.38.011023,,2022,FeTe₁₋ₓSeₓ,FeTe0.8Se0.2,12.5,midpoint,0.0,0.0,unknown,Melt Growth,
sc_atlas:37342,10.7566/JPSCP.38.011023,,2022,FeTe₁₋ₓSeₓ,FeTe0.9Se0.1,11.2,midpoint,0.0,0.0,unknown,Melt Growth,
sc_atlas:28816,10.7566/JPSJ.82.014709,,2013,Cs₃C₆₀,Cs3C60,33.8,unknown,0.6200000000000001,0.0,unknown,Solution-based synthesis/processing,
sc_atlas:28819,10.7566/JPSJ.82.014709,,2013,Cs₃C₆₀,Cs3C60,34.0,onset,0.47,0.0,unknown,Solution-based synthesis/processing,
sc_atlas:28818,10.7566/JPSJ.82.014709,,2013,Cs₃C₆₀,Cs3C60,34.5,unknown,1.13,0.0,unknown,Solution-based synthesis/processing,
sc_atlas:28817,10.7566/JPSJ.82.014709,,2013,Cs₃C₆₀,Cs3C60,35.6,unknown,0.92,0.0,unknown,Solution-based synthesis/processing,
sc_atlas:28835,10.7566/JPSJ.82.023703,,2013,Fe₁₊ᵧTeₓSe₁₋ₓ,Fe1.06Te0.83Se0.17,11.0,zero,0.0,0.0,unknown,Melt Growth; Solid-State Reaction,
sc_atlas:28834,10.7566/JPSJ.82.023703,,2013,Fe₁₊ᵧTeₓSe₁₋ₓ,Fe1.09Te0.83Se0.17,10.0,zero,0.0,0.0,unknown,Melt Growth; Solid-State Reaction,
sc_atlas:28836,10.7566/JPSJ.82.023703,,2013,Fe₁₊ᵧTeₓSe₁₋ₓ,FeTe0.82Se0.18,13.0,zero,0.0,0.0,unknown,Melt Growth; Solid-State Reaction,
sc_atlas:28744,10.7566/JPSJ.82.024705,,2013,SmFeAsO₁₋ₓFₓ,SmFeAsO0.9F0.1,31.3,zero,0.0,0.0,unknown,Solid-State Reaction,
sc_atlas:28743,10.7566/JPSJ.82.024705,,2013,SmFeAsO₁₋ₓFₓ,SmFeAsO0.9F0.1,53.6,onset,0.0,0.0,unknown,Solid-State Reaction,
sc_atlas:28802,10.7566/JPSJ.82.024707,,2013,UPt₃,UPt3,0.52,unknown,0.0,0.0,single_crystal,Melt Growth,
sc_atlas:13000,10.7566/jpsj.82.033708,,2013,NdO₁₋ₓFₓBiS₂,NdO0.7F0.3BiS2,5.2,zero,0.0,0.0,polycrystal,Solid-State Reaction,
sc_atlas:12999,10.7566/jpsj.82.033708,,2013,NdO₁₋ₓFₓBiS₂,NdO0.7F0.3BiS2,6.7,onset,0.0,0.0,polycrystal,Solid-State Reaction,
sc_atlas:27766,10.7566/JPSJ.82.054714,,2013,Ba(Fe₁₋ₓCoₓ)₂As₂,BaFe1.74Co0.26As2,12.5,unknown,0.0,0.0,single_crystal,Flux Growth,
sc_atlas:29083,10.7566/JPSJ.82.055001,,2013,Ca₂₋ₓNaₓCuO₂Cl₂,Ca1.8Na0.2CuO2Cl2,28.0,unknown,0.0,0.0,unknown,Solid-State Reaction,
sc_atlas:29212,10.7566/JPSJ.82.063704,,2013,Au₁₋ₓPtₓTe₂,Au0.65Pt0.35Te2,3.84,unknown,0.0,0.0,polycrystal,Solid-State Reaction,
sc_atlas:29211,10.7566/JPSJ.82.063704,,2013,Au₁₋ₓPtₓTe₂,Au0.65Pt0.35Te2,4.0,zero,0.0,0.0,polycrystal,Solid-State Reaction,
sc_atlas:29239,10.7566/JPSJ.82.063705,,2013,Sr₁₋ₓLaₓCuO₂,Sr0.875La0.125CuO2,39.0,onset,0.0,0.001,polycrystal,Solid-State Reaction,
sc_atlas:29237,10.7566/JPSJ.82.063705,,2013,Sr₁₋ₓLaₓCuO₂,Sr0.9La0.1CuO2,42.0,onset,0.0,0.001,polycrystal,Solid-State Reaction,
sc_atlas:29238,10.7566/JPSJ.82.063705,,2013,Sr₁₋ₓLaₓCuO₂,Sr0.9La0.1CuO2,45.0,onset,15.0,0.0,polycrystal,Solid-State Reaction,
sc_atlas:13001,10.7566/jpsj.82.064711,,2013,κ-(BEDT-TTF)₂Cu[N(CN)₂]Br,C22H16BrCuN3S16,12.0,unknown,0.0,0.0,unknown,Solution-based synthesis/processing,
sc_atlas:13002,10.7566/jpsj.82.064715,,2013,LaPt₂Si₂,LaPt2Si2,1.8,unknown,0.0,0.0,unknown,Melt Growth,
sc_atlas:13003,10.7566/jpsj.82.064716,,2013,κ-(ET)₂Cu(NCS)₂,C22H16CuN2S18,10.4,midpoint,0.0,0.0,unknown,Solution-based synthesis/processing,
sc_atlas:13004,10.7566/jpsj.82.064716,,2013,κ-(ET)₂Cu(NCS)₂,C22H16CuN2S18,6.0,midpoint,0.0,13.0,unknown,Solution-based synthesis/processing,
sc_atlas:13005,10.7566/jpsj.82.064716,,2013,κ-(ET)₂Cu(NCS)₂,C22H16CuN2S18,7.9,unknown,0.0,13.0,unknown,Solution-based synthesis/processing,
sc_atlas:16583,10.7566/JPSJ.82.065002,,2013,LaPt2-xGe2+x,LaPt1.85Ge2.15,1.85,onset,0.0,0.0,polycrystal,Melt Growth; Solid-State Reaction,
sc_atlas:16584,10.7566/JPSJ.82.065002,,2013,LaPt2-xGe2+x,LaPt1.8Ge2.2,1.95,onset,0.0,0.0,polycrystal,Melt Growth; Solid-State Reaction,
sc_atlas:16585,10.7566/JPSJ.82.065002,,2013,LaPt2Ge2,LaPt2Ge2,0.41,unknown,0.0,0.0,polycrystal,Melt Growth; Solid-State Reaction,
sc_atlas:13006,10.7566/jpsj.82.073706,,2013,κ-(BEDT-TTF)₂Cu[N(CN)₂]Br,C22H16BrCuN3S16,11.6,onset,0.0,0.0,unknown,Solution-based synthesis/processing,
sc_atlas:29265,10.7566/JPSJ.82.074713,,2013,Sc₅Ir₄Si₁₀,Sc5Ir4Si10,8.0,unknown,0.0,0.001,unknown,Melt Growth,
sc_atlas:28021,10.7566/JPSJ.82.083701,,2013,β″-(BEDT-TTF)₄[(H₃O)Ga(C₂O₄)₃]·C₆H₅NO₂,C52H40GaNO15S32,2.8,midpoint,0.0,7.0,unknown,Solution-based synthesis/processing,
sc_atlas:28020,10.7566/JPSJ.82.083701,,2013,β″-(BEDT-TTF)₄[(H₃O)Ga(C₂O₄)₃]·C₆H₅NO₂,C52H40GaNO15S32,3.5,midpoint,0.0,4.0,unknown,Solution-based synthesis/processing,
sc_atlas:28019,10.7566/JPSJ.82.083701,,2013,β″-(BEDT-TTF)₄[(H₃O)Ga(C₂O₄)₃]·C₆H₅NO₂,C52H40GaNO15S32,6.7,midpoint,0.0,0.0,unknown,Solution-based synthesis/processing,
sc_atlas:28018,10.7566/JPSJ.82.083701,,2013,β″-(BEDT-TTF)₄[(H₃O)Ga(C₂O₄)₃]·C₆H₅NO₂,C52H40GaNO15S32,7.5,unknown,0.0,0.0,unknown,Solution-based synthesis/processing,
sc_atlas:16631,10.7566/JPSJ.82.084711,,2013,BiPd,BiPd,1.2,unknown,0.0,0.0,unknown,Melt Growth,
sc_atlas:16632,10.7566/JPSJ.82.084711,,2013,LaBiPt,LaBiPt,3.8,unknown,0.0,0.0,unknown,Melt Growth,
sc_atlas:16634,10.7566/JPSJ.82.084711,,2013,Re7B3,Re7B3,2.6,unknown,0.0,0.24,unknown,Melt Growth,
sc_atlas:16633,10.7566/JPSJ.82.084711,,2013,Re7B3,Re7B3,3.3,unknown,0.0,0.0,unknown,Melt Growth,
sc_atlas:13007,10.7566/jpsj.82.084713,,2013,LaPt₃Si,LaPt3Si,0.65,unknown,0.0,0.0,unknown,Melt Growth,
sc_atlas:13008,10.7566/jpsj.82.084713,,2013,LaPt₃Si,LaPt3Si,0.68,midpoint,0.0,0.0,unknown,Melt Growth,
sc_atlas:29307,10.7566/JPSJ.82.085001,,2013,Ir₁₋ₓRhₓTe₂,Ir0.9Rh0.1Te2,2.6,unknown,0.0,0.0,polycrystal,Solid-State Reaction,
sc_atlas:29272,10.7566/JPSJ.82.094702,,2013,NbₓGe₁₋ₓ,Nb0.78Ge0.22,3.5,unknown,0.0,0.0,unknown,Physical Vapor Deposition; Nanofabrication & Exfoliation,Si
sc_atlas:29271,10.7566/JPSJ.82.094702,,2013,NbₓGe₁₋ₓ,Nb0.78Ge0.22,4.09,unknown,0.0,0.0,unknown,Physical Vapor Deposition; Nanofabrication & Exfoliation,Si
sc_atlas:29007,10.7566/JPSJ.82.094707,,2013,SmFeAsO₁₋ₓFₓ,SmFeAsO0.8F0.2,47.2,zero,0.0,0.0,unknown,Solid-State Reaction,
sc_atlas:29005,10.7566/JPSJ.82.094707,,2013,SmFeAsO₁₋ₓFₓ,SmFeAsO0.8F0.2,48.4,zero,0.0,0.0,unknown,Solid-State Reaction,
sc_atlas:29003,10.7566/JPSJ.82.094707,,2013,SmFeAsO₁₋ₓFₓ,SmFeAsO0.8F0.2,51.7,zero,0.0,0.0,unknown,Solid-State Reaction,
sc_atlas:28993,10.7566/JPSJ.82.094707,,2013,SmFeAsO₁₋ₓFₓ,SmFeAsO0.8F0.2,51.8,zero,0.0,0.0,unknown,Solid-State Reaction,
sc_atlas:29001,10.7566/JPSJ.82.094707,,2013,SmFeAsO₁₋ₓFₓ,SmFeAsO0.8F0.2,52.3,zero,0.0,0.0,unknown,Solid-State Reaction,
sc_atlas:28999,10.7566/JPSJ.82.094707,,2013,SmFeAsO₁₋ₓFₓ,SmFeAsO0.8F0.2,52.6,zero,0.0,0.0,unknown,Solid-State Reaction,
sc_atlas:28997,10.7566/JPSJ.82.094707,,2013,SmFeAsO₁₋ₓFₓ,SmFeAsO0.8F0.2,52.9,zero,0.0,0.0,unknown,Solid-State Reaction,
sc_atlas:28995,10.7566/JPSJ.82.094707,,2013,SmFeAsO₁₋ₓFₓ,SmFeAsO0.8F0.2,53.4,zero,0.0,0.0,unknown,Solid-State Reaction,
sc_atlas:28990,10.7566/JPSJ.82.094707,,2013,SmFeAsO₁₋ₓFₓ,SmFeAsO0.8F0.2,54.3,zero,0.0,0.0,unknown,Solid-State Reaction,
sc_atlas:28992,10.7566/JPSJ.82.094707,,2013,SmFeAsO₁₋ₓFₓ,SmFeAsO0.8F0.2,56.9,onset,0.0,0.0,unknown,Solid-State Reaction,
sc_atlas:29006,10.7566/JPSJ.82.094707,,2013,SmFeAsO₁₋ₓFₓ,SmFeAsO0.8F0.2,57.0,onset,0.0,0.0,unknown,Solid-State Reaction,
sc_atlas:28991,10.7566/JPSJ.82.094707,,2013,SmFeAsO₁₋ₓFₓ,SmFeAsO0.8F0.2,57.4,onset,0.0,0.0001,unknown,Solid-State Reaction,
sc_atlas:29004,10.7566/JPSJ.82.094707,,2013,SmFeAsO₁₋ₓFₓ,SmFeAsO0.8F0.2,57.5,onset,0.0,0.0,unknown,Solid-State Reaction,
sc_atlas:28994,10.7566/JPSJ.82.094707,,2013,SmFeAsO₁₋ₓFₓ,SmFeAsO0.8F0.2,57.6,onset,0.0,0.0,unknown,Solid-State Reaction,
sc_atlas:28989,10.7566/JPSJ.82.094707,,2013,SmFeAsO₁₋ₓFₓ,SmFeAsO0.8F0.2,57.8,onset,0.0,0.0,unknown,Solid-State Reaction,
sc_atlas:29560,10.7566/JPSJ.82.113701,,2013,NdO₁₋ₓFₓBiS₂,Nd0.98O0.7F0.3Bi0.98S2,5.0,zero,0.0,0.0,single_crystal,Flux Growth,
sc_atlas:29559,10.7566/JPSJ.82.113701,,2013,NdO₁₋ₓFₓBiS₂,Nd0.98O0.7F0.3Bi0.98S2,5.5,onset,0.0,0.0,single_crystal,Flux Growth,
sc_atlas:29533,10.7566/JPSJ.82.113704,,2013,AuTe₂,AuTe2,2.3,zero,2.34,0.0,polycrystal,Solid-State Reaction,
sc_atlas:29600,10.7566/JPSJ.82.114604,,2013,Ba(Fe₁₋ₓCoₓ)₂As₂,BaFe1.804Co0.196As2,16.7,unknown,0.0,0.0,unknown,Flux Growth,
sc_atlas:29599,10.7566/JPSJ.82.114604,,2013,Ba(Fe₁₋ₓCoₓ)₂As₂,BaFe1.832Co0.168As2,20.6,unknown,0.0,0.0,unknown,Flux Growth,
sc_atlas:29596,10.7566/JPSJ.82.114604,,2013,Ba(Fe₁₋ₓCoₓ)₂As₂,BaFe1.88Co0.12As2,24.0,zero,0.0,0.0,unknown,Flux Growth,
sc_atlas:29597,10.7566/JPSJ.82.114604,,2013,Ba(Fe₁₋ₓCoₓ)₂As₂,BaFe1.88Co0.12As2,24.2,zero,0.0,0.0,unknown,Flux Growth,
sc_atlas:13009,10.7566/jpsj.82.114712,,2013,MgB₂,MgB2,39.0,unknown,0.0,0.0,thin_film,Chemical Vapor Deposition,Al2O3
sc_atlas:29698,10.7566/JPSJ.82.123702,,2013,Ca₁₋ₓLaₓFeAs₂,Ca0.81La0.19Fe1.03As2.34,25.0,onset,0.0,0.003,single_crystal,Flux Growth,
sc_atlas:29697,10.7566/JPSJ.82.123702,,2013,Ca₁₋ₓLaₓFeAs₂,Ca0.81La0.19Fe1.03As2.34,45.0,onset,0.0,0.0,single_crystal,Flux Growth,
sc_atlas:29696,10.7566/JPSJ.82.123702,,2013,Ca₁₋ₓLaₓFeAs₂,Ca0.84La0.16Fe1.03As2.37,34.0,onset,0.0,0.003,single_crystal,Flux Growth,
sc_atlas:16733,10.7566/JPSJ.82.123705,,2013,FeSe,FeSe,8.0,unknown,0.0,0.001,polycrystal,Solid-State Reaction; Solution-based synthesis/processing,
sc_atlas:29721,10.7566/JPSJ.82.123706,,2013,CeRu₂,CeRu2,6.22,unknown,0.0,0.001,unknown,Melt Growth,
sc_atlas:29720,10.7566/JPSJ.82.123706,,2013,CeRu₂,CeRu2,6.28,unknown,0.0,0.001,unknown,Melt Growth,
sc_atlas:33442,10.7566/JPSJ.82.124701,,2013,IrGe,IrGe,4.7,unknown,0.0,0.0,single_crystal,Solid-State Reaction; Flux Growth,
sc_atlas:33443,10.7566/JPSJ.82.124701,,2013,IrGe,IrGe,5.17,unknown,0.0,0.0,single_crystal,Solid-State Reaction; Flux Growth,
sc_atlas:29672,10.7566/JPSJ.83.013702,,2014,FeSe,FeSe,10.0,onset,1.6,0.0,single_crystal,Flux Growth,
sc_atlas:29673,10.7566/JPSJ.83.013702,,2014,FeSe,FeSe,13.0,onset,1.9,0.0,single_crystal,Flux Growth,
sc_atlas:29676,10.7566/JPSJ.83.013702,,2014,FeSe,FeSe,20.0,onset,3.8,0.0,single_crystal,Flux Growth,
sc_atlas:29674,10.7566/JPSJ.83.013702,,2014,FeSe,FeSe,25.0,onset,3.0,0.0,single_crystal,Flux Growth,
sc_atlas:29675,10.7566/JPSJ.83.013702,,2014,FeSe,FeSe,34.0,onset,7.5,0.0,single_crystal,Flux Growth,
sc_atlas:29670,10.7566/JPSJ.83.013702,,2014,FeSe,FeSe,7.5,onset,0.0,0.0,single_crystal,Flux Growth,
sc_atlas:29671,10.7566/JPSJ.83.013702,,2014,FeSe,FeSe,9.5,onset,0.39,0.0,single_crystal,Flux Growth,
sc_atlas:29799,10.7566/JPSJ.83.013704,,2014,KFe₂As₂,KFe2As2,3.4,unknown,0.0,0.0,unknown,Flux Growth,
sc_atlas:29750,10.7566/JPSJ.83.014709,,2013,Sr₁₋ₓLaₓFBiS₂,Sr0.4La0.6FBiS2,2.8,zero,0.0,0.0,polycrystal,Solid-State Reaction,
sc_atlas:29748,10.7566/JPSJ.83.014709,,2013,Sr₁₋ₓLaₓFBiS₂,Sr0.55La0.45FBiS2,3.0,zero,0.0,0.0,polycrystal,Solid-State Reaction,
sc_atlas:29537,10.7566/JPSJ.83.014711,,2013,KFe₂As₂,KFe2As2,3.4,unknown,0.0,0.0,unknown,Flux Growth,
sc_atlas:29406,10.7566/JPSJ.83.023702,,2014,single crystal Ta₂Pd₀.₉₂S₅,Ta2Pd0.92S4.99,5.4,midpoint,0.0,0.0,polycrystal,Solid-State Reaction; Chemical Vapor Transport,
sc_atlas:29405,10.7566/JPSJ.83.023702,,2014,Ta₂PdₓS₅,Ta2Pd0.97S5,5.8,unknown,0.0,0.0,polycrystal,Solid-State Reaction; Chemical Vapor Transport,
sc_atlas:13011,10.7566/jpsj.83.023705,,2014,YBa₂Cu₄O₈,YBa2Cu4O8,100.0,onset,10.5,0.0,unknown,unknown,
sc_atlas:13010,10.7566/jpsj.83.023705,,2014,YBa₂Cu₄O₈,YBa2Cu4O8,82.0,onset,0.0,0.0,unknown,unknown,
sc_atlas:29867,10.7566/JPSJ.83.023707,,2014,LaFe(As₁₋ₓPₓ)O,LaFeAs0.6P0.4O,8.0,unknown,0.0,0.0,polycrystal,Solid-State Reaction,
sc_atlas:29866,10.7566/JPSJ.83.023707,,2014,LaFe(As₁₋ₓPₓ)O,LaFeAs0.7P0.3O,11.0,unknown,0.0,0.0,polycrystal,Solid-State Reaction,
sc_atlas:16742,10.7566/JPSJ.83.025001,,2014,Ca1-xLaxFe(As1-yPny)2,Ca0.81La0.19FeAs2,45.0,onset,0.0,0.0,unknown,Flux Growth,
sc_atlas:16746,10.7566/JPSJ.83.025001,,2014,Ca1-xLaxFe(As1-yPny)2,Ca0.82La0.18FeAs1.99P0.01,39.0,onset,0.0,0.0,unknown,Flux Growth,
sc_atlas:16745,10.7566/JPSJ.83.025001,,2014,Ca1-xLaxFe(As1-yPny)2,Ca0.84La0.16FeAs1.99P0.01,40.0,zero,0.0,0.0,unknown,Flux Growth,
sc_atlas:16743,10.7566/JPSJ.83.025001,,2014,Ca1-xLaxFe(As1-yPny)2,Ca0.84La0.16FeAs1.99P0.01,41.0,onset,0.0,0.0,unknown,Flux Growth,
sc_atlas:16744,10.7566/JPSJ.83.025001,,2014,Ca1-xLaxFe(As1-yPny)2,Ca0.84La0.16FeAs1.99P0.01,44.0,onset,0.0,0.0,unknown,Flux Growth,
sc_atlas:16740,10.7566/JPSJ.83.025001,,2014,Ca1-xLaxFe(As1-yPny)2,Ca0.84La0.16FeAs2,34.0,unknown,0.0,0.0,unknown,Flux Growth,
sc_atlas:16749,10.7566/JPSJ.83.025001,,2014,Ca1-xLaxFe(As1-yPny)2,Ca0.85La0.15FeAs1.98Sb0.02,35.0,zero,0.0,0.0,unknown,Flux Growth,
sc_atlas:16747,10.7566/JPSJ.83.025001,,2014,Ca1-xLaxFe(As1-yPny)2,Ca0.85La0.15FeAs1.98Sb0.02,43.0,onset,0.0,0.0,unknown,Flux Growth,
sc_atlas:16748,10.7566/JPSJ.83.025001,,2014,Ca1-xLaxFe(As1-yPny)2,Ca0.85La0.15FeAs1.98Sb0.02,44.0,onset,0.0,0.0,unknown,Flux Growth,
sc_atlas:16741,10.7566/JPSJ.83.025001,,2014,Ca1-xLaxFe(As1-yPny)2,Ca0.85La0.15FeAs2,35.0,zero,0.0,0.0,unknown,Flux Growth,
sc_atlas:29843,10.7566/JPSJ.83.033705,,2014,Ca₁₋ₓLaₓFeAsH,Ca0.67La0.33FeAsH,35.7,unknown,0.0,0.001,polycrystal,Solid-State Reaction,
sc_atlas:29842,10.7566/JPSJ.83.033705,,2014,Ca₁₋ₓLaₓFeAsH,Ca0.77La0.23FeAsH,40.6,unknown,0.0,0.001,polycrystal,Solid-State Reaction,
sc_atlas:29838,10.7566/JPSJ.83.033705,,2014,Ca₁₋ₓLaₓFeAsH,Ca0.77La0.23FeAsH,47.0,onset,0.0,0.0,polycrystal,Solid-State Reaction,
sc_atlas:29839,10.7566/JPSJ.83.033705,,2014,Ca₁₋ₓLaₓFeAsH,Ca0.77La0.23FeAsH,47.4,onset,0.0,0.0,polycrystal,Solid-State Reaction,
sc_atlas:29841,10.7566/JPSJ.83.033705,,2014,Ca₁₋ₓLaₓFeAsH,Ca0.92La0.08FeAsH,28.2,unknown,0.0,0.001,polycrystal,Solid-State Reaction,
sc_atlas:29906,10.7566/JPSJ.83.033706,,2014,CeCo(In₁₋ₓZnₓ)₅,CeCoIn4.65Zn0.35,1.36,unknown,0.0,0.0,single_crystal,Flux Growth,
sc_atlas:29905,10.7566/JPSJ.83.033706,,2014,CeCo(In₁₋ₓZnₓ)₅,CeCoIn4.65Zn0.35,1.78,onset,0.0,0.0,single_crystal,Flux Growth,
sc_atlas:29904,10.7566/JPSJ.83.033706,,2014,CeCo(In₁₋ₓZnₓ)₅,CeCoIn4.75Zn0.25,1.8,unknown,0.0,0.0,single_crystal,Flux Growth,
sc_atlas:29903,10.7566/JPSJ.83.033706,,2014,CeCo(In₁₋ₓZnₓ)₅,CeCoIn5,2.25,unknown,0.0,0.0,single_crystal,Flux Growth,
sc_atlas:29255,10.7566/JPSJ.83.044704,,2013,FeSe₀.₃Te₀.₇,FeSe0.3Te0.7,14.0,zero,0.0,0.0,unknown,Melt Growth,
sc_atlas:29955,10.7566/JPSJ.83.053704,,2014,LaO₀.₅F₀.₅BiS₂,LaO0.5F0.5BiS2,10.8,onset,0.0,0.0,polycrystal,Solid-State Reaction,
sc_atlas:29948,10.7566/JPSJ.83.053704,,2014,LaO₀.₅F₀.₅BiS₂,LaO0.5F0.5BiS2,11.1,onset,0.0,0.0,polycrystal,Solid-State Reaction,
sc_atlas:29959,10.7566/JPSJ.83.053704,,2014,LaO₀.₅F₀.₅BiS₂,LaO0.5F0.5BiS2,11.2,onset,0.0,0.0,polycrystal,Solid-State Reaction,
sc_atlas:29950,10.7566/JPSJ.83.053704,,2014,LaO₀.₅F₀.₅BiS₂,LaO0.5F0.5BiS2,11.5,onset,0.0,0.0,polycrystal,Solid-State Reaction,
sc_atlas:29952,10.7566/JPSJ.83.053704,,2014,LaO₀.₅F₀.₅BiS₂,LaO0.5F0.5BiS2,2.5,unknown,0.0,0.0,polycrystal,Solid-State Reaction,
sc_atlas:29953,10.7566/JPSJ.83.053704,,2014,LaO₀.₅F₀.₅BiS₂,LaO0.5F0.5BiS2,3.5,onset,0.0,0.0,polycrystal,Solid-State Reaction,
sc_atlas:29962,10.7566/JPSJ.83.053704,,2014,LaO₀.₅F₀.₅BiS₂,LaO0.5F0.5BiS2,4.1,unknown,0.0,0.0,polycrystal,Solid-State Reaction,
sc_atlas:29954,10.7566/JPSJ.83.053704,,2014,LaO₀.₅F₀.₅BiS₂,LaO0.5F0.5BiS2,6.6,unknown,0.0,0.0,polycrystal,Solid-State Reaction,
sc_atlas:29960,10.7566/JPSJ.83.053704,,2014,LaO₀.₅F₀.₅BiS₂,LaO0.5F0.5BiS2,7.0,unknown,0.0,0.0,polycrystal,Solid-State Reaction,
sc_atlas:29949,10.7566/JPSJ.83.053704,,2014,LaO₀.₅F₀.₅BiS₂,LaO0.5F0.5BiS2,8.5,zero,0.0,0.0,polycrystal,Solid-State Reaction,
sc_atlas:29963,10.7566/JPSJ.83.053704,,2014,LaO₀.₅F₀.₅BiS₂,LaO0.5F0.5BiS2,8.6,onset,0.0,0.0,polycrystal,Solid-State Reaction,
sc_atlas:29961,10.7566/JPSJ.83.053704,,2014,LaO₀.₅F₀.₅BiS₂,LaO0.5F0.5BiS2,9.1,onset,0.0,0.0,polycrystal,Solid-State Reaction,
sc_atlas:29951,10.7566/JPSJ.83.053704,,2014,LaO₀.₅F₀.₅BiS₂,LaO0.5F0.5BiS2,9.4,unknown,0.0,0.0,polycrystal,Solid-State Reaction,
sc_atlas:13013,10.7566/jpsj.83.061013,,2014,UPt₃,UPt3,0.49,unknown,0.0,0.0,unknown,Melt Growth,
sc_atlas:13012,10.7566/jpsj.83.061013,,2014,UPt₃,UPt3,0.54,unknown,0.0,0.0,unknown,Melt Growth,
sc_atlas:29531,10.7566/JPSJ.83.063704,,2013,LaO₁₋ₓFₓBiS₂,LaO0.5F0.5BiS2,10.0,onset,2.0,0.0,polycrystal,Solid-State Reaction,
sc_atlas:29529,10.7566/JPSJ.83.063704,,2013,LaO₁₋ₓFₓBiS₂,LaO0.5F0.5BiS2,10.7,onset,0.8,0.0,polycrystal,Solid-State Reaction,
sc_atlas:29527,10.7566/JPSJ.83.063704,,2013,LaO₁₋ₓFₓBiS₂,LaO0.5F0.5BiS2,2.5,onset,0.0,0.0,polycrystal,Solid-State Reaction,
sc_atlas:29528,10.7566/JPSJ.83.063704,,2013,LaO₁₋ₓFₓBiS₂,LaO0.5F0.5BiS2,2.6,onset,0.0,0.0,polycrystal,Solid-State Reaction,
