Repository: zhiyuliu0158-ui/occ-alignn-tc

# P-B-Occ-ALIGNN-full-Tc

Occupancy-aware ALIGNN-style graph neural network for superconducting critical temperature `Tc_K` regression.

本仓库只做一个任务：

```text
CIF + pressure_GPa + magnetic_field_T + field_direction + optional metadata -> Tc_K
```

不做 superconducting / non-superconducting 分类。

## 1. 模型简介

`PBOccALIGNNFullTc` 是一个纯 PyTorch 实现的 ALIGNN-style 图神经网络：

- bond graph 的 node 是 crystallographic site。
- bond graph 的 edge 是周期近邻 directed bond。
- line graph 的 node 是 directed bond。
- line graph 的 edge 是角度 `i-j-k`。
- 所有 scatter / aggregation 使用 `torch.index_add`，不依赖 `torch_scatter`、DGL、PyTorch Geometric 或官方 ALIGNN 包。
- 输出为 `logtc_mu`、`logtc_logvar` 和 `Tc_pred_K = exp(logtc_mu) - 1`。

File: data/sc-atlas-data.csv (part 53 of 62)
source_record_id,doi,source_title,source_year,formula_raw,formula_normalized,tc_value_k,tc_criterion,pressure_gpa,magnetic_field_t,sample_form,preparation_method,substrate
sc_atlas:29532,10.7566/JPSJ.83.063704,,2013,LaO₁₋ₓFₓBiS₂,LaO0.5F0.5BiS2,5.5,onset,18.0,0.0,polycrystal,Solid-State Reaction,
sc_atlas:29913,10.7566/JPSJ.83.063707,,2014,Sr₀.₅La₀.₅FBiS₂,Sr0.5La0.5FBiS2,10.0,zero,1.38,0.0,polycrystal,Solid-State Reaction,
sc_atlas:29910,10.7566/JPSJ.83.063707,,2014,Sr₀.₅La₀.₅FBiS₂,Sr0.5La0.5FBiS2,2.0,zero,0.0,0.0,polycrystal,Solid-State Reaction,
sc_atlas:29911,10.7566/JPSJ.83.063707,,2014,Sr₀.₅La₀.₅FBiS₂,Sr0.5La0.5FBiS2,2.3,onset,0.0,0.0,polycrystal,Solid-State Reaction,
sc_atlas:29912,10.7566/JPSJ.83.063707,,2014,Sr₀.₅La₀.₅FBiS₂,Sr0.5La0.5FBiS2,8.6,zero,0.97,0.0,polycrystal,Solid-State Reaction,
sc_atlas:29891,10.7566/JPSJ.83.065002,,2014,PrO₀.₅F₀.₅BiS₂,PrO0.5F0.5BiS2,3.5,unknown,0.0,0.0005,polycrystal,Solid-State Reaction,
sc_atlas:29890,10.7566/JPSJ.83.065002,,2014,PrO₀.₅F₀.₅BiS₂,PrO0.5F0.5BiS2,3.6,zero,0.0,0.0,polycrystal,Solid-State Reaction,
sc_atlas:29889,10.7566/JPSJ.83.065002,,2014,PrO₀.₅F₀.₅BiS₂,PrO0.5F0.5BiS2,4.0,onset,0.0,0.0,polycrystal,Solid-State Reaction,
sc_atlas:29894,10.7566/JPSJ.83.065002,,2014,PrO₀.₅F₀.₅BiS₂,PrO0.5F0.5BiS2,5.0,unknown,0.0,0.0005,polycrystal,Solid-State Reaction,
sc_atlas:29893,10.7566/JPSJ.83.065002,,2014,PrO₀.₅F₀.₅BiS₂,PrO0.5F0.5BiS2,5.5,zero,0.0,0.0,polycrystal,Solid-State Reaction,
sc_atlas:29892,10.7566/JPSJ.83.065002,,2014,PrO₀.₅F₀.₅BiS₂,PrO0.5F0.5BiS2,9.4,onset,0.0,0.0,polycrystal,Solid-State Reaction,
sc_atlas:30254,10.7566/JPSJ.83.083706,,2014,Sr₂RuO₄,Sr2RuO4,1.45,unknown,0.0,0.0,unknown,Melt Growth,
sc_atlas:30252,10.7566/JPSJ.83.083706,,2014,Sr₂RuO₄,Sr2RuO4,1.5,unknown,0.0,0.0,unknown,Melt Growth,
sc_atlas:16992,10.7566/JPSJ.83.093601,,2014,YBa2Cu4O8 (low-pressure phase),YBa2Cu4O8,108.0,unknown,12.0,0.0,unknown,Solid-State Reaction; Flux Growth,
sc_atlas:16991,10.7566/JPSJ.83.093601,,2014,YBa2Cu4O8 (low-pressure phase),YBa2Cu4O8,80.0,unknown,0.0,0.0,unknown,Solid-State Reaction; Flux Growth,
sc_atlas:30301,10.7566/JPSJ.83.093702,,2014,CrAs,CrAs,2.17,zero,0.0,0.0,single_crystal,Flux Growth,
sc_atlas:30429,10.7566/JPSJ.83.093703,,2014,Ba(Fe₁₋ₓCoₓ)₂As₂,BaFe1.8Co0.2As2,22.5,unknown,0.0,0.0,unknown,unknown,
sc_atlas:17003,10.7566/JPSJ.83.093705,,2014,Ca1-xLaxFe(As1-ySby)2,Ca0.85La0.15FeAs1.98Sb0.02,43.0,onset,0.0,0.0,unknown,Flux Growth,
sc_atlas:17002,10.7566/JPSJ.83.093705,,2014,Ca1-xLaxFe(As1-ySby)2,Ca0.85La0.15FeAs2,35.0,onset,0.0,0.0,unknown,Flux Growth,
sc_atlas:17004,10.7566/JPSJ.83.093705,,2014,Ca1-xLaxFe(As1-ySby)2,Ca0.88La0.12FeAs1.8Sb0.2,47.0,onset,0.0,0.0,unknown,Flux Growth,
sc_atlas:17005,10.7566/JPSJ.83.093705,,2014,Ca1-xLaxFe(As1-ySby)2,Ca0.88La0.12FeAs1.8Sb0.2,49.0,onset,0.0,0.0,unknown,Flux Growth,
sc_atlas:30319,10.7566/JPSJ.83.093706,,2014,Li₂IrSi₃,Li1.8IrSi3,3.7,zero,0.0,0.0,unknown,Melt Growth,
sc_atlas:30320,10.7566/JPSJ.83.093706,,2014,Li₂IrSi₃,Li1.8IrSi3,3.75,unknown,0.0,0.0,unknown,Melt Growth,
sc_atlas:30317,10.7566/JPSJ.83.093706,,2014,Li₂IrSi₃,Li1.8IrSi3,3.8,unknown,0.0,0.0,unknown,Melt Growth,
sc_atlas:30318,10.7566/JPSJ.83.093706,,2014,Li₂IrSi₃,Li1.8IrSi3,3.9,onset,0.0,0.0,unknown,Melt Growth,
sc_atlas:30360,10.7566/JPSJ.83.094721,,2014,FeSe₁₋ₓTeₓ,FeSe0.1Te0.9,12.0,onset,0.0,0.0,unknown,Melt Growth,
sc_atlas:17035,10.7566/JPSJ.83.103703,,2014,Li2IrSi3,Li2IrSi3,3.7,midpoint,0.0,0.0,polycrystal,Solid-State Reaction,
sc_atlas:17037,10.7566/JPSJ.83.103703,,2014,Li2RhSi3,Li2RhSi3,2.2,unknown,0.0,0.0,polycrystal,Solid-State Reaction,
sc_atlas:30394,10.7566/JPSJ.83.104702,,2014,SrFe₂(As₁₋ₓPₓ)₂,SrFe2As0.8P1.2,5.0,unknown,0.0,0.001,single_crystal,Flux Growth,
sc_atlas:30390,10.7566/JPSJ.83.104702,,2014,SrFe₂(As₁₋ₓPₓ)₂,SrFe2As1.3P0.7,26.0,zero,0.0,0.0,single_crystal,Flux Growth,
sc_atlas:30391,10.7566/JPSJ.83.104702,,2014,SrFe₂(As₁₋ₓPₓ)₂,SrFe2As1.3P0.7,33.0,onset,0.0,0.001,single_crystal,Flux Growth,
sc_atlas:30392,10.7566/JPSJ.83.104702,,2014,SrFe₂(As₁₋ₓPₓ)₂,SrFe2As1.4P0.6,33.0,unknown,0.0,0.001,single_crystal,Flux Growth,
sc_atlas:17273,10.7566/JPSJ.83.113704,,2014,FeSe,FeSe,8.0,unknown,0.0,0.0,unknown,Solid-State Reaction; Solution-based synthesis/processing,
sc_atlas:17276,10.7566/JPSJ.83.113704,,2014,Li_x(C6H16N2)_yFe_{2-z}Se_2,Li1.25C3.84H10.24N1.28Fe2.05Se2,18.0,midpoint,0.0,0.0,unknown,Solid-State Reaction; Solution-based synthesis/processing,
sc_atlas:17274,10.7566/JPSJ.83.113704,,2014,Li_x(C6H16N2)_yFe_{2-z}Se_2,Li1.25C3.84H10.24N1.28Fe2.05Se2,38.0,onset,0.0,0.0,unknown,Solid-State Reaction; Solution-based synthesis/processing,
sc_atlas:17275,10.7566/JPSJ.83.113704,,2014,Li_x(C6H16N2)_yFe_{2-z}Se_2,Li1.25C3.84H10.24N1.28Fe2.05Se2,44.0,onset,0.0,0.0,unknown,Solid-State Reaction; Solution-based synthesis/processing,
sc_atlas:30206,10.7566/JPSJ.83.114709,,2014,F-substituted LaOBiSe₂,LaO0.5F0.5BiSe2,3.05,zero,0.0,0.0,unknown,Flux Growth,
sc_atlas:30205,10.7566/JPSJ.83.114709,,2014,F-substituted LaOBiSe₂,LaO0.5F0.5BiSe2,3.75,onset,0.0,0.0,unknown,Flux Growth,
sc_atlas:13015,10.7566/jpsj.84.013702,,2015,LaNiC₂,LaNiC2,2.7,unknown,0.0,0.0,unknown,Melt Growth,
sc_atlas:13017,10.7566/jpsj.84.013702,,2015,LaNiC₂,LaNiC2,2.75,unknown,0.0,0.0,unknown,Melt Growth,
sc_atlas:13014,10.7566/jpsj.84.013702,,2015,LaNiC₂,LaNiC2,3.0,unknown,0.0,0.0,unknown,Melt Growth,
sc_atlas:13019,10.7566/jpsj.84.014701,,2015,FeSe₀.₃Te₀.₇,FeSe0.3Te0.7,14.0,unknown,0.0,0.001,single_crystal,Melt Growth,
sc_atlas:30717,10.7566/JPSJ.84.014707,,2015,Sr₂RuO₄,Sr2RuO4,1.5,unknown,0.0,0.0,unknown,Melt Growth,
sc_atlas:30720,10.7566/JPSJ.84.014707,,2015,Sr₂RuO₄,Sr2RuO4,2.5,onset,0.0,0.0,unknown,Melt Growth,
sc_atlas:30718,10.7566/JPSJ.84.014707,,2015,Sr₂RuO₄,Sr2RuO4,3.3,onset,0.05,0.0,unknown,Melt Growth,
sc_atlas:17097,10.7566/JPSJ.84.023705,,2015,Au63.5Ge20.5Yb16.0,Au63.5Ge20.5Yb16,0.36,midpoint,0.0,0.0,unknown,Melt Growth,
sc_atlas:17099,10.7566/JPSJ.84.023705,,2015,Au64.0Ge22.0Yb14.0,Au64Ge22Yb14,0.68,midpoint,0.0,0.0,unknown,Melt Growth,
sc_atlas:29728,10.7566/JPSJ.84.024709,,2015,HP annealed,CeFBiS2,3.0,onset,0.0,0.0,unknown,Solid-State Reaction,
sc_atlas:29733,10.7566/JPSJ.84.024709,,2015,HP annealed,CeO0.1F0.9BiS2,6.0,unknown,0.0,0.0,unknown,Solid-State Reaction,
sc_atlas:29731,10.7566/JPSJ.84.024709,,2015,HP annealed,CeO0.1F0.9BiS2,8.0,onset,0.0,0.0,unknown,Solid-State Reaction,
sc_atlas:29732,10.7566/JPSJ.84.024709,,2015,HP annealed,CeO0.3F0.7BiS2,6.0,unknown,0.0,0.0,unknown,Solid-State Reaction,
sc_atlas:29730,10.7566/JPSJ.84.024709,,2015,HP annealed,CeO0.3F0.7BiS2,7.8,onset,0.0,0.0,unknown,Solid-State Reaction,
sc_atlas:29729,10.7566/JPSJ.84.024709,,2015,HP annealed,CeO0.4F0.6BiS2,6.0,onset,0.0,0.0,unknown,Solid-State Reaction,
sc_atlas:29727,10.7566/JPSJ.84.024709,,2015,HP annealed,CeO0.55F0.45BiS2,3.0,onset,0.0,0.0,unknown,Solid-State Reaction,
sc_atlas:29726,10.7566/JPSJ.84.024709,,2015,HP annealed,CeO0.6F0.4BiS2,3.0,onset,0.0,0.0,unknown,Solid-State Reaction,
sc_atlas:29725,10.7566/JPSJ.84.024709,,2015,HP annealed,CeO0.7F0.3BiS2,3.0,onset,0.0,0.0,unknown,Solid-State Reaction,
sc_atlas:13022,10.7566/jpsj.84.024713,,2015,FeSe₁₋ₓSₓ,FeSe0.7S0.3,6.8,onset,0.0,0.0,polycrystal,Solid-State Reaction,
sc_atlas:13021,10.7566/jpsj.84.024713,,2015,FeSe₁₋ₓSₓ,FeSe0.8S0.2,11.6,onset,0.0,0.0,polycrystal,Solid-State Reaction,
sc_atlas:13024,10.7566/jpsj.84.024713,,2015,FeSe₁₋ₓSₓ,FeSe0.8S0.2,36.3,onset,6.0,0.0,polycrystal,Solid-State Reaction,
sc_atlas:13020,10.7566/jpsj.84.024713,,2015,FeSe₁₋ₓSₓ,FeSe0.9S0.1,11.8,onset,0.0,0.0,polycrystal,Solid-State Reaction,
sc_atlas:13023,10.7566/jpsj.84.024713,,2015,FeSe₁₋ₓSₓ,FeSe0.9S0.1,34.8,onset,5.0,0.0,polycrystal,Solid-State Reaction,
sc_atlas:30531,10.7566/JPSJ.84.024723,,2015,LaO₀.₅F₀.₅Bi(S₁₋ₓSeₓ)₂,LaO0.5F0.5BiS1.8Se0.2,2.2,onset,0.0,0.0005,polycrystal,Solid-State Reaction,
sc_atlas:30530,10.7566/JPSJ.84.024723,,2015,LaO₀.₅F₀.₅Bi(S₁₋ₓSeₓ)₂,LaO0.5F0.5BiS2,2.5,onset,0.0,0.0005,polycrystal,Solid-State Reaction,
sc_atlas:30532,10.7566/JPSJ.84.024723,,2015,LaO₀.₅F₀.₅Bi(S₁₋ₓSeₓ)₂,LaO0.5F0.5BiSSe,3.8,onset,0.0,0.0005,polycrystal,Solid-State Reaction,
sc_atlas:30893,10.7566/JPSJ.84.044709,,2015,YBa₂Cu₃O₆.₈₅,YBa2Cu3O6.85,90.5,unknown,0.0,0.0,single_crystal,Flux Growth,
sc_atlas:13025,10.7566/jpsj.84.044710,,2015,RbₓFe₂₋ySe₂,Rb0.516Fe1.914Se2,30.0,unknown,0.0,0.0,unknown,Flux Growth,
sc_atlas:16996,10.7566/JPSJ.84.044712,,2015,Nd_{1-z}Sm_zO_{1-y}F_yBiS_2,Nd0.2Sm0.8O0.7F0.3BiS2,5.6,onset,0.0,0.0,polycrystal,Solid-State Reaction,
sc_atlas:16997,10.7566/JPSJ.84.044712,,2015,Nd_{1-z}Sm_zO_{1-y}F_yBiS_2,Nd0.4Sm0.6O0.5F0.5BiS2,5.5,onset,0.0,0.0,polycrystal,Solid-State Reaction,
sc_atlas:16994,10.7566/JPSJ.84.044712,,2015,Ce_{1-x}Nd_xO_{1-y}F_yBiS_2,NdO0.3F0.7BiS2,4.8,onset,0.0,0.0,polycrystal,Solid-State Reaction,
sc_atlas:16993,10.7566/JPSJ.84.044712,,2015,Ce_{1-x}Nd_xO_{1-y}F_yBiS_2,NdO0.5F0.5BiS2,4.8,onset,0.0,0.0,polycrystal,Solid-State Reaction,
sc_atlas:16995,10.7566/JPSJ.84.044712,,2015,Ce_{1-x}Nd_xO_{1-y}F_yBiS_2,NdO0.7F0.3BiS2,3.6,onset,0.0,0.0,polycrystal,Solid-State Reaction,
sc_atlas:30819,10.7566/JPSJ.84.063701,,2015,FeSe,FeSe,10.2,zero,1.16,0.0,unknown,Chemical Vapor Transport,
sc_atlas:30824,10.7566/JPSJ.84.063701,,2015,FeSe,FeSe,10.4,onset,1.04,0.0,unknown,Chemical Vapor Transport,
sc_atlas:30818,10.7566/JPSJ.84.063701,,2015,FeSe,FeSe,12.2,zero,0.48,0.0,unknown,Chemical Vapor Transport,
sc_atlas:30823,10.7566/JPSJ.84.063701,,2015,FeSe,FeSe,12.8,onset,0.5,0.0,unknown,Chemical Vapor Transport,
sc_atlas:30820,10.7566/JPSJ.84.063701,,2015,FeSe,FeSe,18.7,zero,2.5,0.0,unknown,Chemical Vapor Transport,
sc_atlas:30825,10.7566/JPSJ.84.063701,,2015,FeSe,FeSe,23.2,onset,2.24,0.0,unknown,Chemical Vapor Transport,
sc_atlas:30826,10.7566/JPSJ.84.063701,,2015,FeSe,FeSe,26.2,onset,2.5,0.0,unknown,Chemical Vapor Transport,
sc_atlas:30821,10.7566/JPSJ.84.063701,,2015,FeSe,FeSe,27.7,onset,2.5,0.0,unknown,Chemical Vapor Transport,
sc_atlas:30817,10.7566/JPSJ.84.063701,,2015,FeSe,FeSe,8.6,zero,0.0,0.0,unknown,Chemical Vapor Transport,
sc_atlas:30822,10.7566/JPSJ.84.063701,,2015,FeSe,FeSe,9.0,onset,0.0,0.0,unknown,Chemical Vapor Transport,
sc_atlas:17232,10.7566/JPSJ.84.084703,,2015,Bi2OS2,Bi2OS2,2.0,unknown,0.0,0.0,polycrystal,Solid-State Reaction,
sc_atlas:13028,10.7566/jpsj.84.094709,,2015,β″-(ET)₂SF₅CH₂CF₂SO₃,C22H18F7O3S18,5.0,midpoint,0.0,0.0,unknown,Solution-based synthesis/processing,
sc_atlas:13026,10.7566/jpsj.84.094709,,2015,β″-(ET)₂SF₅CH₂CF₂SO₃,C22H18F7O3S18,5.1,midpoint,0.0,0.0,unknown,Solution-based synthesis/processing,
sc_atlas:13027,10.7566/jpsj.84.094709,,2015,β″-(ET)₂SF₅CH₂CF₂SO₃,C22H18F7O3S18,5.2,midpoint,0.0,0.0,unknown,Solution-based synthesis/processing,
sc_atlas:13029,10.7566/jpsj.84.094714,,2015,UBe₁₃,UBe13,0.8,zero,0.0,0.0,single_crystal,Flux Growth; Melt Growth,
sc_atlas:13030,10.7566/jpsj.84.094714,,2015,UBe₁₃,UBe13,0.91,zero,0.0,0.0,single_crystal,Flux Growth; Melt Growth,
sc_atlas:13031,10.7566/jpsj.84.104709,,2015,λ-(BETS)₂GaCl₄,C20H16Cl4GaS8Se8,6.0,unknown,0.0,0.0,unknown,Solution-based synthesis/processing,
sc_atlas:30552,10.7566/JPSJ.84.114701,,2015,Ba₀.₅₉K₀.₄₁Fe₂As₂,Ba0.59K0.41Fe2As2,36.9,unknown,0.0,0.0,single_crystal,Flux Growth,
sc_atlas:31066,10.7566/JPSJ.84.115003,,2015,EuFBiS₂,EuFBiS2,2.1,zero,0.7,0.0,polycrystal,Solid-State Reaction,
sc_atlas:31065,10.7566/JPSJ.84.115003,,2015,EuFBiS₂,EuFBiS2,5.2,onset,0.7,0.0,polycrystal,Solid-State Reaction,
sc_atlas:31067,10.7566/JPSJ.84.115003,,2015,EuFBiS₂,EuFBiS2,8.6,unknown,1.8,0.0,polycrystal,Solid-State Reaction,
sc_atlas:13032,10.7566/jpsj.84.123801,,2015,κ-(ET)₂Ag(CN)[N(CN)₂],C23H16AgN4S16,6.6,midpoint,0.0,0.0,unknown,Solution-based synthesis/processing,
sc_atlas:13033,10.7566/jpsj.84.123801,,2015,κ-(ET)₂Ag(CN)[N(CN)₂],C23H16AgN4S16,7.2,onset,0.0,0.0,unknown,Solution-based synthesis/processing,
sc_atlas:13035,10.7566/jpsj.84.124701,,2015,La₁₋ₓSmₓO₀.₅F₀.₅BiS₂,La0.2Sm0.8O0.5F0.5BiS2,4.6,unknown,0.0,0.0,polycrystal,Solid-State Reaction,
sc_atlas:13034,10.7566/jpsj.84.124701,,2015,La₁₋ₓSmₓO₀.₅F₀.₅BiS₂,La0.8Sm0.2O0.5F0.5BiS2,3.2,unknown,0.0,0.0,polycrystal,Solid-State Reaction,
sc_atlas:17449,10.7566/JPSJ.85.013702,,2016,FeSe,FeSe,8.0,unknown,0.0,0.0,unknown,Solid-State Reaction; Solution-based synthesis/processing,
sc_atlas:31495,10.7566/JPSJ.85.013704,,2016,ScIrP,ScIrP,3.4,onset,0.0,0.0,polycrystal,Solid-State Reaction,
sc_atlas:30682,10.7566/JPSJ.85.015001,,2016,deposited at -1.0 V,FeSe,8.0,unknown,0.0,0.01,thin_film,Solution-based synthesis/processing,Ni
sc_atlas:13039,10.7566/jpsj.85.025002,,2016,LaIrSi₃,LaIrSi3,0.72,unknown,0.0,0.0,unknown,Melt Growth,
sc_atlas:13038,10.7566/jpsj.85.025002,,2016,LaIrSi₃,LaIrSi3,0.77,unknown,0.0,0.0,unknown,Melt Growth,
sc_atlas:31454,10.7566/JPSJ.85.033704,,2016,URu₂Si₂,URu2Si2,1.4,unknown,0.0,0.0,unknown,Melt Growth,
sc_atlas:31455,10.7566/JPSJ.85.033704,,2016,URu₂Si₂,URu2Si2,1.41,unknown,0.0,0.0,unknown,Melt Growth,
sc_atlas:13043,10.7566/jpsj.85.043701,,2016,SrPd₂Sb₂,SrPd2Sb2,0.6,zero,0.0,0.0,polycrystal,Solid-State Reaction,
sc_atlas:13042,10.7566/jpsj.85.043701,,2016,SrPd₂Sb₂,SrPd2Sb2,1.85,midpoint,0.0,0.0,polycrystal,Solid-State Reaction,
sc_atlas:13041,10.7566/jpsj.85.043701,,2016,SrPd₂Sb₂,SrPd2Sb2,1.9,zero,0.0,0.0,polycrystal,Solid-State Reaction,
sc_atlas:13040,10.7566/jpsj.85.043701,,2016,SrPd₂Sb₂,SrPd2Sb2,1.95,zero,0.0,0.0,polycrystal,Solid-State Reaction,
sc_atlas:13045,10.7566/jpsj.85.043705,,2016,λ-(BETS)₂GaCl₄,C20H16Cl4GaS8Se8,4.8,unknown,0.0,0.0,unknown,Solution-based synthesis/processing,
sc_atlas:30965,10.7566/JPSJ.85.044710,,2016,KₓFe₂₋ᵧSe₂,K0.40Fe1.95Se2,33.0,zero,0.0,0.0,unknown,Flux Growth,
sc_atlas:30966,10.7566/JPSJ.85.044710,,2016,KₓFe₂₋ᵧSe₂,K0.40Fe1.95Se2,43.0,onset,0.0,0.0,unknown,Flux Growth,
sc_atlas:30964,10.7566/JPSJ.85.044710,,2016,KₓFe₂₋ᵧSe₂,K0.40Fe1.95Se2,44.0,onset,0.0,0.0,unknown,Flux Growth,
sc_atlas:30963,10.7566/JPSJ.85.044710,,2016,quenched at 700 °C,K0.63Fe1.71Se2,32.0,unknown,0.0,0.0,unknown,Flux Growth,
sc_atlas:31648,10.7566/JPSJ.85.053702,,2016,Sn₁₋ₓAgₓTe,Sn0.8Ag0.2Te,2.0,zero,0.0,0.0,polycrystal,Solid-State Reaction,
sc_atlas:31645,10.7566/JPSJ.85.053702,,2016,Sn₁₋ₓAgₓTe,Sn0.8Ag0.2Te,2.4,onset,0.0,0.0,polycrystal,Solid-State Reaction,
sc_atlas:31764,10.7566/JPSJ.85.053706,,2016,LaFe(As₁₋ₓPₓ)(O₁₋ᵧFᵧ),LaFeAs0.6P0.4O0.9F0.1,27.0,onset,0.0,0.0,unknown,Solid-State Reaction,
sc_atlas:17459,10.7566/JPSJ.85.063705,,2016,Ba0.5Sr0.5Fe2(As1-xPx)2,Ba0.5Sr0.5Fe2As1.4P0.6,30.0,unknown,0.0,0.0,unknown,Flux Growth,
sc_atlas:17460,10.7566/JPSJ.85.063705,,2016,EuFe2(As1-xPx)2,EuFe2As1.64P0.36,27.0,unknown,0.0,0.0,unknown,Flux Growth,
sc_atlas:17461,10.7566/JPSJ.85.063705,,2016,Sr0.84Ca0.16Fe2(As1-xPx)2,Sr0.84Ca0.16Fe2As1.52P0.48,30.0,unknown,0.0,0.0,unknown,Flux Growth,
sc_atlas:17462,10.7566/JPSJ.85.063705,,2016,Sr0.92Ca0.08Fe2(As1-xPx)2,Sr0.92Ca0.08Fe2As1.5P0.5,32.0,unknown,0.0,0.0,unknown,Flux Growth,
sc_atlas:31585,10.7566/JPSJ.85.064705,,2016,(Pb₁₋ₓSnₓSe)₁.₁₆(TiSe₂)₂,Pb0.928Sn0.232Ti2Se5.16,4.5,unknown,0.0,0.0,polycrystal,Solid-State Reaction; Chemical Vapor Transport,
sc_atlas:32014,10.7566/JPSJ.85.073703,,2016,FeSe₁₋ₓTeₓ,FeSe,13.2,zero,0.0,0.0,thin_film,Physical Vapor Deposition,CaF2
sc_atlas:32013,10.7566/JPSJ.85.073703,,2016,FeSe₁₋ₓTeₓ,FeSe,14.6,onset,0.0,0.0,thin_film,Physical Vapor Deposition,CaF2
sc_atlas:32029,10.7566/JPSJ.85.073703,,2016,FeSe₁₋ₓTeₓ,FeSe0.2Te0.8,10.4,onset,0.0,0.0,thin_film,Physical Vapor Deposition,CaF2
sc_atlas:32030,10.7566/JPSJ.85.073703,,2016,FeSe₁₋ₓTeₓ,FeSe0.2Te0.8,9.5,zero,0.0,0.0,thin_film,Physical Vapor Deposition,CaF2
sc_atlas:32028,10.7566/JPSJ.85.073703,,2016,FeSe₁₋ₓTeₓ,FeSe0.3Te0.7,12.9,zero,0.0,0.0,thin_film,Physical Vapor Deposition,CaF2
sc_atlas:32027,10.7566/JPSJ.85.073703,,2016,FeSe₁₋ₓTeₓ,FeSe0.3Te0.7,13.4,onset,0.0,0.0,thin_film,Physical Vapor Deposition,CaF2
sc_atlas:32026,10.7566/JPSJ.85.073703,,2016,FeSe₁₋ₓTeₓ,FeSe0.4Te0.6,15.4,zero,0.0,0.0,thin_film,Physical Vapor Deposition,CaF2
sc_atlas:32025,10.7566/JPSJ.85.073703,,2016,FeSe₁₋ₓTeₓ,FeSe0.4Te0.6,16.0,onset,0.0,0.0,thin_film,Physical Vapor Deposition,CaF2
sc_atlas:32024,10.7566/JPSJ.85.073703,,2016,FeSe₁₋ₓTeₓ,FeSe0.5Te0.5,17.6,zero,0.0,0.0,thin_film,Physical Vapor Deposition,CaF2
sc_atlas:32023,10.7566/JPSJ.85.073703,,2016,FeSe₁₋ₓTeₓ,FeSe0.5Te0.5,18.3,onset,0.0,0.0,thin_film,Physical Vapor Deposition,CaF2
sc_atlas:32022,10.7566/JPSJ.85.073703,,2016,FeSe₁₋ₓTeₓ,FeSe0.6Te0.4,20.5,zero,0.0,0.0,thin_film,Physical Vapor Deposition,CaF2
sc_atlas:32021,10.7566/JPSJ.85.073703,,2016,FeSe₁₋ₓTeₓ,FeSe0.6Te0.4,21.7,onset,0.0,0.0,thin_film,Physical Vapor Deposition,CaF2
sc_atlas:32020,10.7566/JPSJ.85.073703,,2016,FeSe₁₋ₓTeₓ,FeSe0.7Te0.3,20.8,zero,0.0,0.0,thin_film,Physical Vapor Deposition,CaF2
sc_atlas:32019,10.7566/JPSJ.85.073703,,2016,FeSe₁₋ₓTeₓ,FeSe0.7Te0.3,22.1,onset,0.0,0.0,thin_film,Physical Vapor Deposition,CaF2
sc_atlas:32018,10.7566/JPSJ.85.073703,,2016,FeSe₁₋ₓTeₓ,FeSe0.8Te0.2,20.3,zero,0.0,0.0,thin_film,Physical Vapor Deposition,CaF2
sc_atlas:32017,10.7566/JPSJ.85.073703,,2016,FeSe₁₋ₓTeₓ,FeSe0.8Te0.2,22.6,onset,0.0,0.0,thin_film,Physical Vapor Deposition,CaF2
sc_atlas:32031,10.7566/JPSJ.85.073703,,2016,FeSe₁₋ₓTeₓ,FeSe0.8Te0.2,23.0,unknown,0.0,0.0,thin_film,Physical Vapor Deposition,CaF2
sc_atlas:32016,10.7566/JPSJ.85.073703,,2016,FeSe₁₋ₓTeₓ,FeSe0.9Te0.1,10.1,zero,0.0,0.0,thin_film,Physical Vapor Deposition,CaF2
sc_atlas:32015,10.7566/JPSJ.85.073703,,2016,FeSe₁₋ₓTeₓ,FeSe0.9Te0.1,11.5,onset,0.0,0.0,thin_film,Physical Vapor Deposition,CaF2
sc_atlas:31558,10.7566/JPSJ.85.073707,,2016,NdO₀.₇₁F₀.₂₉BiS₂,NdO0.71F0.29BiS2,5.0,unknown,0.0,0.0,single_crystal,Flux Growth,
sc_atlas:31559,10.7566/JPSJ.85.073707,,2016,NdO₀.₇₁F₀.₂₉BiS₂,NdO0.71F0.29BiS2,5.2,onset,0.0,0.0,single_crystal,Flux Growth,
sc_atlas:31913,10.7566/JPSJ.85.073713,,2016,U₆Co,U6Co,2.17,unknown,0.0,0.0,single_crystal,Flux Growth,
sc_atlas:31911,10.7566/JPSJ.85.073713,,2016,U₆Co,U6Co,2.3,unknown,0.0,0.0,single_crystal,Flux Growth,
sc_atlas:31912,10.7566/JPSJ.85.073713,,2016,U₆Co,U6Co,2.36,midpoint,0.0,0.0,single_crystal,Flux Growth,
sc_atlas:32069,10.7566/JPSJ.85.094706,,2016,ScRhP,ScRhP,1.4,midpoint,0.0,0.0,polycrystal,Solid-State Reaction,
sc_atlas:32071,10.7566/JPSJ.85.094706,,2016,ScRhP,ScRhP,1.5,onset,0.0,0.0,polycrystal,Solid-State Reaction,
sc_atlas:32072,10.7566/JPSJ.85.094706,,2016,ScRhP,ScRhP,2.0,unknown,0.0,0.0,polycrystal,Solid-State Reaction,
sc_atlas:32068,10.7566/JPSJ.85.094706,,2016,ScRhP,ScRhP,2.1,onset,0.0,0.0,polycrystal,Solid-State Reaction,
sc_atlas:32070,10.7566/JPSJ.85.094706,,2016,ScRhP,ScRhP,2.2,onset,0.0,0.0,polycrystal,Solid-State Reaction,
sc_atlas:32006,10.7566/JPSJ.85.094713,,2016,CeCo₁₋ₓNiₓIn₅,CeCo0.8Ni0.2In5,0.8,unknown,0.0,0.0,single_crystal,Flux Growth,
sc_atlas:32008,10.7566/JPSJ.85.094713,,2016,CeCo₁₋ₓNiₓIn₅,CeCo0.8Ni0.2In5,0.88,unknown,0.0,0.0,single_crystal,Flux Growth,
sc_atlas:32007,10.7566/JPSJ.85.094713,,2016,CeCo₁₋ₓNiₓIn₅,CeCoIn5,2.25,unknown,0.0,0.0,single_crystal,Flux Growth,
sc_atlas:32005,10.7566/JPSJ.85.094713,,2016,CeCo₁₋ₓNiₓIn₅,CeCoIn5,2.3,unknown,0.0,0.0,single_crystal,Flux Growth,
sc_atlas:31983,10.7566/JPSJ.85.103701,,2016,AP-Sn₀.₈Ag₀.₂Te,Sn0.8Ag0.2Te,1.2,unknown,0.0,0.0,polycrystal,Solid-State Reaction,
sc_atlas:31982,10.7566/JPSJ.85.103701,,2016,HP-Sn₀.₈Ag₀.₂Te,Sn0.8Ag0.2Te,2.1,unknown,0.0,0.0,polycrystal,Solid-State Reaction,
sc_atlas:31981,10.7566/JPSJ.85.103701,,2016,Sn₀.₈Ag₀.₂Te,Sn0.8Ag0.2Te,2.4,unknown,0.0,0.0,polycrystal,Solid-State Reaction,
sc_atlas:17567,10.7566/JPSJ.85.103702,,2016,FeSe,FeSe,8.0,unknown,0.0,0.0,polycrystal,Solid-State Reaction; Solution-based synthesis/processing,
sc_atlas:17566,10.7566/JPSJ.85.103702,,2016,FeSe,FeSe,9.0,unknown,0.0,0.001,polycrystal,Solid-State Reaction; Solution-based synthesis/processing,
sc_atlas:17482,10.7566/JPSJ.85.104701,,2016,FeSe,FeSe,8.0,unknown,0.0,0.0,unknown,Solid-State Reaction; Solution-based synthesis/processing,
sc_atlas:32066,10.7566/JPSJ.85.114712,,2016,Fe₁₊ᵧTe₁₋ₓSₓ,Fe1.01Te0.91S0.09,10.0,onset,0.0,0.0,unknown,Flux Growth,
sc_atlas:32064,10.7566/JPSJ.85.114712,,2016,Fe₁₊ᵧTe₁₋ₓSₓ,Fe1.01Te0.91S0.09,10.2,onset,0.0,0.0,unknown,Flux Growth,
sc_atlas:32049,10.7566/JPSJ.85.114712,,2016,Fe₁₊ᵧTe₁₋ₓSₓ,Fe1.01Te0.91S0.09,7.0,onset,0.0,0.002,unknown,Flux Growth,
sc_atlas:32061,10.7566/JPSJ.85.114712,,2016,Fe₁₊ᵧTe₁₋ₓSₓ,Fe1.01Te0.91S0.09,7.8,unknown,0.0,0.0,unknown,Flux Growth,
sc_atlas:32059,10.7566/JPSJ.85.114712,,2016,Fe₁₊ᵧTe₁₋ₓSₓ,Fe1.01Te0.91S0.09,8.0,unknown,0.0,0.0,unknown,Flux Growth,
sc_atlas:32063,10.7566/JPSJ.85.114712,,2016,Fe₁₊ᵧTe₁₋ₓSₓ,Fe1.01Te0.91S0.09,8.1,unknown,0.0,0.0,unknown,Flux Growth,
sc_atlas:32051,10.7566/JPSJ.85.114712,,2016,Fe₁₊ᵧTe₁₋ₓSₓ,Fe1.01Te0.91S0.09,8.4,onset,0.0,0.002,unknown,Flux Growth,
sc_atlas:32053,10.7566/JPSJ.85.114712,,2016,Fe₁₊ᵧTe₁₋ₓSₓ,Fe1.01Te0.91S0.09,8.6,onset,0.0,0.002,unknown,Flux Growth,
sc_atlas:32048,10.7566/JPSJ.85.114712,,2016,Fe₁₊ᵧTe₁₋ₓSₓ,Fe1.01Te0.91S0.09,8.8,onset,0.0,0.002,unknown,Flux Growth,
sc_atlas:32057,10.7566/JPSJ.85.114712,,2016,Fe₁₊ᵧTe₁₋ₓSₓ,Fe1.01Te0.91S0.09,8.9,onset,0.0,0.002,unknown,Flux Growth,
sc_atlas:32058,10.7566/JPSJ.85.114712,,2016,Fe₁₊ᵧTe₁₋ₓSₓ,Fe1.01Te0.91S0.09,9.0,onset,0.0,0.0,unknown,Flux Growth,
sc_atlas:32056,10.7566/JPSJ.85.114712,,2016,Fe₁₊ᵧTe₁₋ₓSₓ,Fe1.01Te0.91S0.09,9.2,onset,0.0,0.002,unknown,Flux Growth,
sc_atlas:32050,10.7566/JPSJ.85.114712,,2016,Fe₁₊ᵧTe₁₋ₓSₓ,Fe1.01Te0.91S0.09,9.4,onset,0.0,0.002,unknown,Flux Growth,
sc_atlas:32060,10.7566/JPSJ.85.114712,,2016,Fe₁₊ᵧTe₁₋ₓSₓ,Fe1.01Te0.91S0.09,9.5,onset,0.0,0.0,unknown,Flux Growth,
sc_atlas:32062,10.7566/JPSJ.85.114712,,2016,Fe₁₊ᵧTe₁₋ₓSₓ,Fe1.01Te0.91S0.09,9.6,onset,0.0,0.0,unknown,Flux Growth,
sc_atlas:32116,10.7566/JPSJ.85.124704,,2016,Pr₂Ba₄Cu₇O₁₅−δ,Pr2Ba4Cu7O14.44,18.0,onset,1.6,0.0,unknown,Solution-based synthesis/processing,
sc_atlas:32118,10.7566/JPSJ.85.124704,,2016,Pr₂Ba₄Cu₇O₁₅−δ,Pr2Ba4Cu7O14.44,20.1,onset,1.2,0.0,unknown,Solution-based synthesis/processing,
sc_atlas:32115,10.7566/JPSJ.85.124704,,2016,Pr₂Ba₄Cu₇O₁₅−δ,Pr2Ba4Cu7O14.44,24.1,onset,0.8,0.0,unknown,Solution-based synthesis/processing,
sc_atlas:32117,10.7566/JPSJ.85.124704,,2016,Pr₂Ba₄Cu₇O₁₅−δ,Pr2Ba4Cu7O14.44,25.3,onset,0.4,0.0,unknown,Solution-based synthesis/processing,
sc_atlas:32114,10.7566/JPSJ.85.124704,,2016,Pr₂Ba₄Cu₇O₁₅−δ,Pr2Ba4Cu7O14.44,26.5,onset,0.0,0.0,unknown,Solution-based synthesis/processing,
sc_atlas:32038,10.7566/JPSJ.85.124708,,2016,Eu₀.₅La₀.₅FBiS₂₋ₓSeₓ,Eu0.5La0.5FBiS1.2Se0.8,3.7,unknown,0.0,0.0,polycrystal,Solid-State Reaction,
sc_atlas:32039,10.7566/JPSJ.85.124708,,2016,Eu₀.₅La₀.₅FBiS₂₋ₓSeₓ,Eu0.5La0.5FBiS1.2Se0.8,3.8,zero,0.0,0.0,polycrystal,Solid-State Reaction,
sc_atlas:32040,10.7566/JPSJ.85.124708,,2016,Eu₀.₅La₀.₅FBiS₂₋ₓSeₓ,Eu0.5La0.5FBiS1.2Se0.8,6.2,onset,0.0,0.0,polycrystal,Solid-State Reaction,
sc_atlas:32037,10.7566/JPSJ.85.124708,,2016,Eu₀.₅La₀.₅FBiS₂₋ₓSeₓ,Eu0.5La0.5FBiS1.8Se0.2,0.5,zero,0.0,0.0,polycrystal,Solid-State Reaction,
sc_atlas:32036,10.7566/JPSJ.85.124708,,2016,Eu₀.₅La₀.₅FBiS₂₋ₓSeₓ,Eu0.5La0.5FBiS1.8Se0.2,1.3,onset,0.0,0.0,polycrystal,Solid-State Reaction,
sc_atlas:32035,10.7566/JPSJ.85.124708,,2016,Eu₀.₅La₀.₅FBiS₂₋ₓSeₓ,Eu0.5La0.5FBiS1.8Se0.2,2.7,onset,0.0,0.0,polycrystal,Solid-State Reaction,
sc_atlas:32034,10.7566/JPSJ.85.124708,,2016,Eu₀.₅La₀.₅FBiS₂₋ₓSeₓ,Eu0.5La0.5FBiS2,1.2,zero,0.0,0.0,polycrystal,Solid-State Reaction,
sc_atlas:32033,10.7566/JPSJ.85.124708,,2016,Eu₀.₅La₀.₅FBiS₂₋ₓSeₓ,Eu0.5La0.5FBiS2,2.2,onset,0.0,0.0,polycrystal,Solid-State Reaction,
sc_atlas:13048,10.7566/jpsj.86.014706,,2017,κ-(BETS)₂FeBr₄,C20H16Br4FeS8Se8,1.5,unknown,0.0,0.0,unknown,unknown,
sc_atlas:31963,10.7566/JPSJ.86.014707,,2017,FeSe,FeSe,8.0,zero,0.0,0.0,unknown,Chemical Vapor Transport,
sc_atlas:32428,10.7566/JPSJ.86.025002,,2017,Ca₁₋ₓLaₓFe(As₁₋ySb_y)₂,Ca0.9La0.1FeAs1.88Sb0.12,47.0,unknown,0.0,0.0,unknown,Flux Growth,
sc_atlas:32430,10.7566/JPSJ.86.035001,,2017,Sr₁₋ₓBaₓNi₂P₂,BaNi2P2,2.53,unknown,0.0,0.0,polycrystal,Solid-State Reaction,
sc_atlas:32429,10.7566/JPSJ.86.035001,,2017,Sr₁₋ₓBaₓNi₂P₂,Sr0.6Ba0.4Ni2P2,2.85,unknown,0.0,0.0,polycrystal,Solid-State Reaction,
sc_atlas:32431,10.7566/JPSJ.86.035001,,2017,Sr₁₋ₓBaₓNi₂P₂,SrNi2P2,1.4,unknown,0.0,0.0,polycrystal,Solid-State Reaction,
sc_atlas:32366,10.7566/JPSJ.86.043703,,2017,KₓFe₂₋ᵧSe₂,K0.35Fe1.83Se2,30.1,onset,0.0,0.001,unknown,Melt Growth,
sc_atlas:32363,10.7566/JPSJ.86.043703,,2017,KₓFe₂₋ᵧSe₂,K0.35Fe1.83Se2,30.7,zero,0.0,0.0,unknown,Melt Growth,
sc_atlas:32360,10.7566/JPSJ.86.043703,,2017,KₓFe₂₋ᵧSe₂,K0.35Fe1.83Se2,31.5,onset,0.0,0.0,unknown,Melt Growth,
sc_atlas:32367,10.7566/JPSJ.86.043703,,2017,KₓFe₂₋ᵧSe₂,K0.53Fe1.74Se2,27.2,onset,0.0,0.001,unknown,Melt Growth,
sc_atlas:32364,10.7566/JPSJ.86.043703,,2017,KₓFe₂₋ᵧSe₂,K0.53Fe1.74Se2,28.6,zero,0.0,0.0,unknown,Melt Growth,
sc_atlas:32361,10.7566/JPSJ.86.043703,,2017,KₓFe₂₋ᵧSe₂,K0.53Fe1.74Se2,31.1,onset,0.0,0.0,unknown,Melt Growth,
sc_atlas:32368,10.7566/JPSJ.86.043703,,2017,KₓFe₂₋ᵧSe₂,K0.58Fe1.71Se2,24.6,onset,0.0,0.001,unknown,Melt Growth,
sc_atlas:32365,10.7566/JPSJ.86.043703,,2017,KₓFe₂₋ᵧSe₂,K0.58Fe1.71Se2,26.0,zero,0.0,0.0,unknown,Melt Growth,
sc_atlas:32362,10.7566/JPSJ.86.043703,,2017,KₓFe₂₋ᵧSe₂,K0.58Fe1.71Se2,31.6,onset,0.0,0.0,unknown,Melt Growth,
sc_atlas:31663,10.7566/JPSJ.86.044710,,2017,Cs₂Cr₃As₃,Cs2Cr3As3,2.1,unknown,0.0,0.0,polycrystal,Solid-State Reaction,
sc_atlas:32421,10.7566/JPSJ.86.054711,,2017,AgSn₁₋ₓBiₓSe₂,AgSn0.7Bi0.3Se2,4.0,onset,0.0,0.0,polycrystal,Solid-State Reaction,
sc_atlas:32424,10.7566/JPSJ.86.054711,,2017,AgSn₁₋ₓBiₓSe₂,AgSn0.8Bi0.2Se2,4.8,zero,0.0,0.0,polycrystal,Solid-State Reaction,
sc_atlas:32420,10.7566/JPSJ.86.054711,,2017,AgSn₁₋ₓBiₓSe₂,AgSn0.8Bi0.2Se2,5.1,onset,0.0,0.0,polycrystal,Solid-State Reaction,
sc_atlas:32427,10.7566/JPSJ.86.054711,,2017,AgSn₁₋ₓBiₓSe₂,AgSn0.8Bi0.2Se2,9.7,onset,0.0,0.0,polycrystal,Solid-State Reaction,
sc_atlas:32423,10.7566/JPSJ.86.054711,,2017,AgSn₁₋ₓBiₓSe₂,AgSn0.9Bi0.1Se2,5.0,zero,0.0,0.0,polycrystal,Solid-State Reaction,
sc_atlas:32419,10.7566/JPSJ.86.054711,,2017,AgSn₁₋ₓBiₓSe₂,AgSn0.9Bi0.1Se2,5.2,onset,0.0,0.0,polycrystal,Solid-State Reaction,
sc_atlas:32426,10.7566/JPSJ.86.054711,,2017,AgSn₁₋ₓBiₓSe₂,AgSn0.9Bi0.1Se2,6.3,onset,0.0,0.0,polycrystal,Solid-State Reaction,
sc_atlas:32422,10.7566/JPSJ.86.054711,,2017,AgSn₁₋ₓBiₓSe₂,AgSnSe2,4.5,zero,0.0,0.0,polycrystal,Solid-State Reaction,
sc_atlas:32418,10.7566/JPSJ.86.054711,,2017,AgSn₁₋ₓBiₓSe₂,AgSnSe2,4.7,onset,0.0,0.0,polycrystal,Solid-State Reaction,
sc_atlas:32425,10.7566/JPSJ.86.054711,,2017,AgSn₁₋ₓBiₓSe₂,AgSnSe2,5.7,onset,0.0,0.0,polycrystal,Solid-State Reaction,
sc_atlas:32672,10.7566/JPSJ.86.063704,,2017,BaPd₂As₂,BaPd2As2,3.5,unknown,0.0,0.0,polycrystal,Solid-State Reaction,
sc_atlas:32671,10.7566/JPSJ.86.063704,,2017,BaPd₂As₂,BaPd2As2,3.85,unknown,0.0,0.001,polycrystal,Solid-State Reaction,
sc_atlas:32676,10.7566/JPSJ.86.064706,,2017,Ba(Fe₁₋ₓCoₓ)₂As₂,BaFe1.858Co0.142As2,23.0,unknown,0.0,0.0,unknown,Melt Growth,
sc_atlas:32677,10.7566/JPSJ.86.064706,,2017,Ba(Fe₁₋ₓCoₓ)₂As₂,BaFe1.928Co0.072As2,16.4,unknown,0.0,0.0,unknown,Melt Growth,
sc_atlas:32248,10.7566/JPSJ.86.064710,,2017,CeAu₂Si₂,CeAu2Si2,1.4,onset,13.6,0.0,single_crystal,Flux Growth,
sc_atlas:32249,10.7566/JPSJ.86.064710,,2017,CeAu₂Si₂,CeAu2Si2,1.6,midpoint,16.5,0.0,single_crystal,Flux Growth,
sc_atlas:32250,10.7566/JPSJ.86.064710,,2017,CeAu₂Si₂,CeAu2Si2,2.2,midpoint,20.4,0.0,single_crystal,Flux Growth,
sc_atlas:32251,10.7566/JPSJ.86.064710,,2017,CeAu₂Si₂,CeAu2Si2,2.6,onset,20.4,0.0,single_crystal,Flux Growth,
sc_atlas:32670,10.7566/JPSJ.86.073701,,2017,U₆Co,U6Co,2.1,unknown,0.0,1.0,unknown,unknown,
sc_atlas:32668,10.7566/JPSJ.86.073701,,2017,U₆Co,U6Co,2.33,unknown,0.0,0.0,unknown,unknown,
sc_atlas:32669,10.7566/JPSJ.86.073701,,2017,U₆Co,U6Co,2.34,unknown,0.0,0.0,unknown,unknown,
sc_atlas:32443,10.7566/JPSJ.86.074701,,2017,LaO₁₋ₓFₓBiSSe,LaO0.95F0.05BiSSe,1.5,zero,0.0,0.0,polycrystal,Solid-State Reaction,
sc_atlas:32444,10.7566/JPSJ.86.074701,,2017,LaO₁₋ₓFₓBiSSe,LaO0.9F0.1BiSSe,3.2,zero,0.0,0.0,polycrystal,Solid-State Reaction,
sc_atlas:13050,10.7566/jpsj.86.084704,,2017,β-(BDA-TTP)₂SbF₆,C24H24F6S16Sb,7.0,unknown,0.0,0.0,unknown,Solution-based synthesis/processing,
sc_atlas:32790,10.7566/JPSJ.86.093703,,2017,CaKFe₄As₄,CaKFe4As4,35.0,unknown,0.0,0.0,polycrystal,Solid-State Reaction,
sc_atlas:17809,10.7566/JPSJ.86.104701,,2017,(C_2H_8N_2)_yTiSe_2,C0.6H2.4N0.6TiSe2,2.15,onset,0.0,0.0,unknown,Solution-based synthesis/processing,
sc_atlas:17808,10.7566/JPSJ.86.104701,,2017,(C_2H_8N_2)_yTiSe_2,C0.6H2.4N0.6TiSe2,2.8,onset,0.0,0.0,unknown,Solution-based synthesis/processing,
sc_atlas:17818,10.7566/JPSJ.86.104701,,2017,Li_xTiSe_2,LiTiSe2,2.4,onset,0.0,0.0,unknown,Solid-State Reaction; Solution-based synthesis/processing,
sc_atlas:32804,10.7566/JPSJ.86.104712,,2017,Eu₀.₅Ce₀.₅FBiS₂₋ₓSeₓ,Eu0.5Ce0.5FBiS1.4Se0.6,3.5,unknown,0.0,0.0005,polycrystal,Solid-State Reaction,
sc_atlas:32806,10.7566/JPSJ.86.104712,,2017,Eu₀.₅Ce₀.₅FBiS₂₋ₓSeₓ,Eu0.5Ce0.5FBiS1.4Se0.6,5.4,onset,0.0,0.0,polycrystal,Solid-State Reaction,
sc_atlas:32803,10.7566/JPSJ.86.104712,,2017,Eu₀.₅Ce₀.₅FBiS₂₋ₓSeₓ,Eu0.5Ce0.5FBiS2,2.3,onset,0.0,0.0,polycrystal,Solid-State Reaction,
sc_atlas:33026,10.7566/JPSJ.86.113705,,2017,Ca₁₋ₓLaₓFeAs₂,Ca0.74La0.26FeAs2,14.0,zero,3.4,0.0,polycrystal,Solid-State Reaction,
sc_atlas:33025,10.7566/JPSJ.86.113705,,2017,Ca₁₋ₓLaₓFeAs₂,Ca0.79La0.21FeAs2,32.0,zero,3.8,0.0,polycrystal,Solid-State Reaction,
sc_atlas:33023,10.7566/JPSJ.86.113705,,2017,Ca₁₋ₓLaₓFeAs₂,Ca0.82La0.18FeAs2,20.5,zero,0.0,0.0,polycrystal,Solid-State Reaction,
sc_atlas:33024,10.7566/JPSJ.86.113705,,2017,Ca₁₋ₓLaₓFeAs₂,Ca0.82La0.18FeAs2,36.3,zero,1.3,0.0,polycrystal,Solid-State Reaction,
sc_atlas:32921,10.7566/JPSJ.86.123701,,2017,NaSn₂As₂,NaSn2As2,1.1,zero,0.0,0.0,unknown,Melt Growth,
sc_atlas:32920,10.7566/JPSJ.86.123701,,2017,NaSn₂As₂,NaSn2As2,1.3,onset,0.0,0.0,unknown,Melt Growth,
sc_atlas:33170,10.7566/JPSJ.87.013701,,2018,UPd₂Al₃,UPd2Al3,2.0,unknown,0.0,0.0,unknown,Melt Growth,
sc_atlas:33208,10.7566/JPSJ.87.013704,,2018,FeSe,FeSe,9.0,unknown,0.0,0.0,unknown,Chemical Vapor Transport,
sc_atlas:17920,10.7566/JPSJ.87.033707,,2018,LaNb2Al20,LaNb2Al20,1.05,unknown,0.0,0.0,single_crystal,Flux Growth,
sc_atlas:17921,10.7566/JPSJ.87.033707,,2018,LaNb2Al20,LaNb2Al20,1.15,midpoint,0.0,0.0,single_crystal,Flux Growth,
sc_atlas:17922,10.7566/JPSJ.87.033707,,2018,LaTa2Al20,LaTa2Al20,1.03,unknown,0.0,0.0,single_crystal,Flux Growth,
sc_atlas:17923,10.7566/JPSJ.87.033707,,2018,LaTa2Al20,LaTa2Al20,1.1,midpoint,0.0,0.0,single_crystal,Flux Growth,
sc_atlas:17925,10.7566/JPSJ.87.033707,,2018,LaTi2Al20,LaTi2Al20,0.3,midpoint,0.0,0.0,single_crystal,Flux Growth,
sc_atlas:17924,10.7566/JPSJ.87.033707,,2018,LaTi2Al20,LaTi2Al20,0.46,unknown,0.0,0.0,single_crystal,Flux Growth,
sc_atlas:17926,10.7566/JPSJ.87.033707,,2018,LaV2Al20,LaV2Al20,0.15,midpoint,0.0,0.0,single_crystal,Flux Growth,
sc_atlas:33324,10.7566/JPSJ.87.034702,,2018,CeCo(In₁₋ₓZnₓ)₅,CeCoIn4.965Zn0.035,1.8,unknown,0.0,0.0,unknown,Molecular Beam Epitaxy,MgF2
sc_atlas:33323,10.7566/JPSJ.87.034702,,2018,CeCo(In₁₋ₓZnₓ)₅,CeCoIn5,2.0,unknown,0.0,0.0,unknown,Molecular Beam Epitaxy,MgF2
sc_atlas:33409,10.7566/JPSJ.87.054705,,2018,Fe₁₊ᵧTe₁₋ₓSₓ,Fe1.07Te0.88S0.12,11.8,onset,0.4,0.002,unknown,Melt Growth,
sc_atlas:33406,10.7566/JPSJ.87.054705,,2018,Fe₁₊ᵧTe₁₋ₓSₓ,Fe1.07Te0.88S0.12,8.0,unknown,0.0,0.0,unknown,Melt Growth,
sc_atlas:33407,10.7566/JPSJ.87.054705,,2018,Fe₁₊ᵧTe₁₋ₓSₓ,Fe1.07Te0.88S0.12,8.2,zero,0.0,0.0,unknown,Melt Growth,
sc_atlas:33408,10.7566/JPSJ.87.054705,,2018,Fe₁₊ᵧTe₁₋ₓSₓ,Fe1.07Te0.88S0.12,8.4,onset,0.0,0.002,unknown,Melt Growth,
sc_atlas:33841,10.7566/JPSJ.87.063702,,2018,BaPtSb,BaPtSb,1.64,unknown,0.0,0.0,single_crystal,Flux Growth,
sc_atlas:18058,10.7566/JPSJ.87.073708,,2018,BaPtAs (YPtAs-type),BaPtAs,2.22,onset,0.0,0.0,unknown,Solid-State Reaction,
sc_atlas:18059,10.7566/JPSJ.87.073708,,2018,BaPtAs (YPtAs-type),BaPtAs,2.75,unknown,0.0,0.0,unknown,Solid-State Reaction,
sc_atlas:18054,10.7566/JPSJ.87.073708,,2018,BaPtAs (SrPtSb-type),BaPtAs,2.8,unknown,0.0,0.0,unknown,Solid-State Reaction,
sc_atlas:18055,10.7566/JPSJ.87.073708,,2018,BaPtAs (SrPtSb-type),BaPtAs,2.82,onset,0.0,0.0,unknown,Solid-State Reaction,
sc_atlas:18057,10.7566/JPSJ.87.073708,,2018,BaPtAs (YPtAs-type),BaPtAs,2.92,onset,0.0,0.0,unknown,Solid-State Reaction,
sc_atlas:33256,10.7566/JPSJ.87.074710,,2018,Ba(Fe₁₋ₓCoₓ)₂As₂,BaFe1.768Co0.232As2,10.5,unknown,0.0,0.0,unknown,Flux Growth,
sc_atlas:33255,10.7566/JPSJ.87.074710,,2018,Ba(Fe₁₋ₓCoₓ)₂As₂,BaFe1.804Co0.196As2,16.7,unknown,0.0,0.0,unknown,Flux Growth,
sc_atlas:33254,10.7566/JPSJ.87.074710,,2018,Ba(Fe₁₋ₓCoₓ)₂As₂,BaFe1.832Co0.168As2,20.6,unknown,0.0,0.0,unknown,Flux Growth,
sc_atlas:33253,10.7566/JPSJ.87.074710,,2018,Ba(Fe₁₋ₓCoₓ)₂As₂,BaFe1.88Co0.12As2,24.0,unknown,0.0,0.0,unknown,Flux Growth,
sc_atlas:33657,10.7566/JPSJ.87.083704,,2018,La₂O₂Bi₃AgS₆,La2O2Bi3AgS6,0.5,zero,0.0,0.0,polycrystal,Solid-State Reaction,
sc_atlas:33700,10.7566/JPSJ.87.093703,,2018,Sr₂RuO₄,Sr2RuO4,1.5,unknown,0.0,0.0,unknown,Melt Growth,
sc_atlas:33701,10.7566/JPSJ.87.093703,,2018,Sr₂RuO₄,Sr2RuO4,1.505,midpoint,0.0,0.0,unknown,Melt Growth,
sc_atlas:18071,10.7566/JPSJ.87.123705,,2018,Lu_{1-x}Nd_xBa_2Cu_4O_8,Lu0.8Nd0.2Ba2Cu4O8,65.0,zero,0.0,0.0,single_crystal,Flux Growth,
sc_atlas:18069,10.7566/JPSJ.87.123705,,2018,Lu_{1-x}Nd_xBa_2Cu_4O_8,Lu0.8Nd0.2Ba2Cu4O8,75.0,onset,0.0,0.0,single_crystal,Flux Growth,
sc_atlas:33390,10.7566/JPSJ.87.124705,,2018,RbCa₂Fe₄As₄F₂,RbCa2Fe4As4F2,29.19,unknown,0.0,0.0,unknown,unknown,
sc_atlas:33388,10.7566/JPSJ.87.124705,,2018,RbCa₂Fe₄As₄F₂,RbCa2Fe4As4F2,30.0,onset,0.0,0.001,unknown,unknown,
sc_atlas:33389,10.7566/JPSJ.87.124705,,2018,RbCa₂Fe₄As₄F₂,RbCa2Fe4As4F2,30.4,unknown,0.0,0.0,unknown,unknown,
sc_atlas:18006,10.7566/JPSJ.87.124706,,2018,SnSe0.99S0.01,SnSe0.99S0.01,3.4,zero,57.5,0.0,unknown,Melt Growth,
sc_atlas:18004,10.7566/JPSJ.87.124706,,2018,SnSe0.99S0.01,SnSe0.99S0.01,3.9,unknown,42.4,0.0,unknown,Melt Growth,
sc_atlas:18005,10.7566/JPSJ.87.124706,,2018,SnSe0.99S0.01,SnSe0.99S0.01,4.3,onset,57.5,0.0,unknown,Melt Growth,
sc_atlas:34185,10.7566/JPSJ.88.033703,,2019,FeSe₁₋ₓSₓ (x=0.12),FeSe0.88S0.12,24.0,unknown,3.0,6.02,unknown,unknown,
sc_atlas:34184,10.7566/JPSJ.88.033703,,2019,FeSe₁₋ₓSₓ (x=0.12),FeSe0.88S0.12,25.0,unknown,3.0,0.0,unknown,unknown,
sc_atlas:34182,10.7566/JPSJ.88.033703,,2019,FeSe₁₋ₓSₓ (x=0.12),FeSe0.88S0.12,30.0,unknown,3.0,0.0,unknown,unknown,
sc_atlas:33982,10.7566/JPSJ.88.033704,,2019,LaO₀.₅F₀.₅BiSSe,LaO0.5F0.5BiSSe,3.7,zero,0.0,0.0,single_crystal,Solid-State Reaction; Flux Growth,
sc_atlas:33981,10.7566/JPSJ.88.033704,,2019,LaO₀.₅F₀.₅BiSSe,LaO0.5F0.5BiSSe,4.3,onset,0.0,0.0,single_crystal,Solid-State Reaction; Flux Growth,
sc_atlas:34216,10.7566/JPSJ.88.043702,,2019,UTe₂,UTe2,1.1,midpoint,0.0,0.0,single_crystal,Chemical Vapor Transport; Flux Growth,
sc_atlas:34218,10.7566/JPSJ.88.043702,,2019,UTe₂,UTe2,1.46,unknown,0.0,0.0,single_crystal,Chemical Vapor Transport; Flux Growth,
sc_atlas:34217,10.7566/JPSJ.88.043702,,2019,#O,UTe2,1.57,unknown,0.0,0.0,single_crystal,Chemical Vapor Transport; Flux Growth,
sc_atlas:34215,10.7566/JPSJ.88.043702,,2019,#O,UTe2,1.65,midpoint,0.0,0.0,single_crystal,Chemical Vapor Transport; Flux Growth,
sc_atlas:34323,10.7566/JPSJ.88.063705,,2019,UTe₂,UTe2,1.5,unknown,0.0,0.0,unknown,Chemical Vapor Transport,
sc_atlas:34322,10.7566/JPSJ.88.063705,,2019,UTe₂,UTe2,1.6,unknown,0.0,0.0,unknown,Chemical Vapor Transport,
sc_atlas:13052,10.7566/jpsj.88.063707,,2019,UTe₂,UTe2,1.5,unknown,0.0,0.0,unknown,Chemical Vapor Transport,
sc_atlas:13051,10.7566/jpsj.88.063707,,2019,UTe₂,UTe2,1.6,unknown,0.0,0.0,unknown,Chemical Vapor Transport,
sc_atlas:13053,10.7566/jpsj.88.064706,,2019,UPt₃,UPt3,0.555,unknown,0.0,0.0,unknown,unknown,
sc_atlas:34370,10.7566/JPSJ.88.065002,,2019,LaRu₄P₁₂,LaRu4P12,7.2,unknown,0.0,0.0,single_crystal,Flux Growth,
sc_atlas:34497,10.7566/JPSJ.88.083705,,2019,UTe₂,UTe2,1.65,unknown,0.0,0.0,unknown,Chemical Vapor Transport,
sc_atlas:34934,10.7566/JPSJ.88.084701,,2019,"Sr₁₋ᵧCaᵧFe₂(As₁₋ₓPₓ)₂ (x=0.25, y=0.08)",Sr0.92Ca0.08Fe2As1.5P0.5,32.0,unknown,0.0,0.0,unknown,Flux Growth,
sc_atlas:34295,10.7566/JPSJ.88.084709,,2019,La₁₋ₓ/₂Eu₁₋ₓ/₂SrₓCuO₄,La0.86Eu0.86Sr0.28CuO4,9.0,onset,0.0,0.001,polycrystal,Solid-State Reaction,
sc_atlas:34294,10.7566/JPSJ.88.084709,,2019,La₁₋ₓ/₂Eu₁₋ₓ/₂SrₓCuO₄,La0.93Eu0.93Sr0.14CuO4,24.5,onset,0.0,0.001,polycrystal,Solid-State Reaction,
sc_atlas:34620,10.7566/JPSJ.88.093709,,2019,PtSbS,PtSbS,0.15,zero,0.0,0.0,polycrystal,Solid-State Reaction,
sc_atlas:34649,10.7566/JPSJ.88.103703,,2019,Nd₁₋ₓCeₓOBiS₂,Nd0.5Ce0.5OBiS2,3.85,onset,0.0,0.0005,single_crystal,Flux Growth,
sc_atlas:34653,10.7566/JPSJ.88.103703,,2019,Nd₁₋ₓCeₓOBiS₂,Nd0.5Ce0.5OBiS2,4.11,midpoint,0.0,0.0,single_crystal,Flux Growth,
sc_atlas:34648,10.7566/JPSJ.88.103703,,2019,Nd₁₋ₓCeₓOBiS₂,Nd0.6Ce0.4OBiS2,4.42,onset,0.0,0.0005,single_crystal,Flux Growth,
sc_atlas:34652,10.7566/JPSJ.88.103703,,2019,Nd₁₋ₓCeₓOBiS₂,Nd0.6Ce0.4OBiS2,4.47,midpoint,0.0,0.0,single_crystal,Flux Growth,
sc_atlas:34647,10.7566/JPSJ.88.103703,,2019,Nd₁₋ₓCeₓOBiS₂,Nd0.7Ce0.3OBiS2,4.55,onset,0.0,0.0005,single_crystal,Flux Growth,
sc_atlas:34651,10.7566/JPSJ.88.103703,,2019,Nd₁₋ₓCeₓOBiS₂,Nd0.7Ce0.3OBiS2,4.92,midpoint,0.0,0.0,single_crystal,Flux Growth,
sc_atlas:34650,10.7566/JPSJ.88.103703,,2019,Nd₁₋ₓCeₓOBiS₂,Nd0.8Ce0.2OBiS2,4.18,midpoint,0.0,0.0,single_crystal,Flux Growth,
sc_atlas:34645,10.7566/JPSJ.88.103703,,2019,Nd₁₋ₓCeₓOBiS₂,Nd0.8Ce0.2OBiS2,4.7,onset,0.0,0.0,single_crystal,Flux Growth,
sc_atlas:34646,10.7566/JPSJ.88.103703,,2019,Nd₁₋ₓCeₓOBiS₂,Nd0.8Ce0.2OBiS2,4.75,onset,0.0,0.0005,single_crystal,Flux Growth,
sc_atlas:34425,10.7566/JPSJ.88.104710,,2019,Sr₁₋ₓNaₓFe₂As₂,Sr0.68Na0.32Fe2As2,8.5,unknown,0.0,0.0,single_crystal,Flux Growth,
sc_atlas:34426,10.7566/JPSJ.88.104710,,2019,Sr₁₋ₓNaₓFe₂As₂,Sr0.68Na0.32Fe2As2,9.6,onset,0.0,0.0,single_crystal,Flux Growth,
sc_atlas:34641,10.7566/JPSJ.88.113702,,2019,(La₀.₅₋ₓNa₀.₅₊ₓ)Fe₂As₂,La0.2Na0.8Fe2As2,27.0,unknown,0.0,0.0,polycrystal,Solid-State Reaction,
sc_atlas:34640,10.7566/JPSJ.88.113702,,2019,(La₀.₅₋ₓNa₀.₅₊ₓ)Fe₂As₂,LaFe2As2,9.4,unknown,0.0,0.0,polycrystal,Solid-State Reaction,
sc_atlas:34707,10.7566/JPSJ.88.113703,,2019,UTe₂,UTe2,1.6,unknown,0.0,0.0,unknown,Chemical Vapor Transport,
sc_atlas:34753,10.7566/JPSJ.88.113704,,2019,UCoGe,UCoGe,0.5,unknown,0.3,0.0,unknown,unknown,
sc_atlas:34579,10.7566/JPSJ.88.123701,,2019,H₃S,H3S,186.0,unknown,146.0,0.0,unknown,Solid-State Reaction,
sc_atlas:34578,10.7566/JPSJ.88.123701,,2019,H₃S,H3S,200.0,onset,146.0,0.0,unknown,Solid-State Reaction,
sc_atlas:34699,10.7566/JPSJ.88.124708,,2019,AgInSnPbBiTe₅,AgInSnPbBiTe5,2.55,zero,0.0,0.0,polycrystal,Solid-State Reaction,
sc_atlas:34696,10.7566/JPSJ.88.124708,,2019,AgInSnPbBiTe₅,AgInSnPbBiTe5,2.6,unknown,0.0,0.0,polycrystal,Solid-State Reaction,
sc_atlas:34698,10.7566/JPSJ.88.124708,,2019,AgInSnPbBiTe₅,AgInSnPbBiTe5,2.8,onset,0.0,0.0,polycrystal,Solid-State Reaction,
sc_atlas:35009,10.7566/JPSJ.89.014701,,2020,T′-La₁.₈Eu₀.₂CuO₄₋yF_y,La1.8Eu0.2CuO3.975F0.025,23.0,onset,0.0,0.001,unknown,Solid-State Reaction,
sc_atlas:34541,10.7566/JPSJ.89.034712,,2019,Sr₂RuO₄,Sr2RuO4,1.5,unknown,0.0,0.0,polycrystal,Solid-State Reaction,
sc_atlas:13058,10.7566/jpsj.89.051004,,2020,PdHₓ,PdD0.79,1.23,onset,0.0,0.0025,polycrystal,Solid-State Reaction; Physical Vapor Deposition,
sc_atlas:13055,10.7566/jpsj.89.051004,,2020,PdHₓ,PdH0.82,1.35,onset,0.0,0.0,polycrystal,Solid-State Reaction; Physical Vapor Deposition,
sc_atlas:13054,10.7566/jpsj.89.051004,,2020,PdHₓ,PdH0.87,2.52,onset,0.0,0.0025,polycrystal,Solid-State Reaction; Physical Vapor Deposition,
sc_atlas:13056,10.7566/jpsj.89.051004,,2020,PdHₓ,PdH0.87,2.6,onset,0.0,0.0,polycrystal,Solid-State Reaction; Physical Vapor Deposition,
sc_atlas:13057,10.7566/jpsj.89.051004,,2020,PdHₓ,PdH0.91,3.6,onset,0.0,0.0,polycrystal,Solid-State Reaction; Physical Vapor Deposition,
sc_atlas:35065,10.7566/JPSJ.89.053701,,2020,Cd₂Re₂O₇,Cd2Re2O7,1.0,onset,0.0,0.0,unknown,Chemical Vapor Transport,
sc_atlas:35066,10.7566/JPSJ.89.053701,,2020,Cd₂Re₂O₇,Cd2Re2O7,2.5,unknown,4.0,0.0,unknown,Chemical Vapor Transport,
sc_atlas:35086,10.7566/JPSJ.89.053702,,2020,Sr₂RuO₄,Sr2RuO4,1.35,onset,0.0,0.0,single_crystal,Melt Growth,
sc_atlas:34282,10.7566/JPSJ.89.053702,,2019,Sr₂RuO₄,Sr2RuO4,1.4,onset,0.0,0.0,single_crystal,Melt Growth,
sc_atlas:34281,10.7566/JPSJ.89.053702,,2019,Sr₂RuO₄,Sr2RuO4,1.5,unknown,0.0,0.0,single_crystal,Melt Growth,
