Repository: zhiyuliu0158-ui/occ-alignn-tc

# P-B-Occ-ALIGNN-full-Tc

Occupancy-aware ALIGNN-style graph neural network for superconducting critical temperature `Tc_K` regression.

本仓库只做一个任务：

```text
CIF + pressure_GPa + magnetic_field_T + field_direction + optional metadata -> Tc_K
```

不做 superconducting / non-superconducting 分类。

## 1. 模型简介

`PBOccALIGNNFullTc` 是一个纯 PyTorch 实现的 ALIGNN-style 图神经网络：

- bond graph 的 node 是 crystallographic site。
- bond graph 的 edge 是周期近邻 directed bond。
- line graph 的 node 是 directed bond。
- line graph 的 edge 是角度 `i-j-k`。
- 所有 scatter / aggregation 使用 `torch.index_add`，不依赖 `torch_scatter`、DGL、PyTorch Geometric 或官方 ALIGNN 包。
- 输出为 `logtc_mu`、`logtc_logvar` 和 `Tc_pred_K = exp(logtc_mu) - 1`。

File: data/sc-atlas-data.csv (part 54 of 62)
source_record_id,doi,source_title,source_year,formula_raw,formula_normalized,tc_value_k,tc_criterion,pressure_gpa,magnetic_field_t,sample_form,preparation_method,substrate
sc_atlas:35033,10.7566/JPSJ.89.053705,,2020,UTe₂,UTe2,0.85,unknown,0.7,0.0,unknown,Chemical Vapor Transport,
sc_atlas:35030,10.7566/JPSJ.89.053705,,2020,UTe₂,UTe2,1.6,unknown,0.0,0.0,unknown,Chemical Vapor Transport,
sc_atlas:35031,10.7566/JPSJ.89.053705,,2020,UTe₂,UTe2,2.65,zero,0.69,0.0,unknown,Chemical Vapor Transport,
sc_atlas:35032,10.7566/JPSJ.89.053705,,2020,UTe₂,UTe2,2.8,unknown,0.7,0.0,unknown,Chemical Vapor Transport,
sc_atlas:14647,10.7566/jpsj.89.053707,,1989,UTe₂,UTe2,1.6,unknown,0.0,0.0,unknown,Chemical Vapor Transport,
sc_atlas:34925,10.7566/JPSJ.89.064702,,2020,CeOBiS₂₋ₓSeₓ,CeOBiS1.4Se0.6,2.7,zero,0.0,0.0,polycrystal,Solid-State Reaction,
sc_atlas:34923,10.7566/JPSJ.89.064702,,2020,CeOBiS₂₋ₓSeₓ,CeOBiS1.4Se0.6,3.0,onset,0.0,0.0,polycrystal,Solid-State Reaction,
sc_atlas:34924,10.7566/JPSJ.89.064702,,2020,CeOBiS₂₋ₓSeₓ,CeOBiS1.6Se0.4,2.7,zero,0.0,0.0,polycrystal,Solid-State Reaction,
sc_atlas:35788,10.7566/JPSJ.90.034710,,2021,NaAlSi,NaAlSi,6.8,unknown,0.0,0.0,single_crystal,Flux Growth,
sc_atlas:35789,10.7566/JPSJ.90.034710,,2021,NaAlSi,NaAlSi,7.2,onset,0.0,0.0,single_crystal,Flux Growth,
sc_atlas:35791,10.7566/JPSJ.90.034710,,2021,NaAlSi,NaAlSi,9.0,unknown,2.0,0.0,single_crystal,Flux Growth,
sc_atlas:18687,10.7566/JPSJ.90.063705,,2021,Nb2Pd3Te5,Nb2Pd3Te5,3.3,midpoint,0.0,0.0,polycrystal,Solid-State Reaction; Chemical Vapor Transport,
sc_atlas:36115,10.7566/JPSJ.90.073702,,2021,CaSb₂,CaSb2,1.7,unknown,0.0,0.0,unknown,unknown,
sc_atlas:36116,10.7566/JPSJ.90.073702,,2021,CaSb₂,CaSb2,1.8,onset,0.0,0.0,unknown,unknown,
sc_atlas:35945,10.7566/JPSJ.90.073706,,2021,FeSe,FeSe,15.0,zero,2.0,0.0,unknown,Chemical Vapor Transport,
sc_atlas:35943,10.7566/JPSJ.90.073706,,2021,FeSe,FeSe,25.0,onset,5.1,0.002,unknown,Chemical Vapor Transport,
sc_atlas:35948,10.7566/JPSJ.90.073706,,2021,FeSe,FeSe,30.0,onset,6.7,0.002,unknown,Chemical Vapor Transport,
sc_atlas:35946,10.7566/JPSJ.90.073706,,2021,FeSe,FeSe,37.0,onset,6.4,0.0,unknown,Chemical Vapor Transport,
sc_atlas:35947,10.7566/JPSJ.90.073706,,2021,FeSe,FeSe,5.0,zero,6.4,0.0,unknown,Chemical Vapor Transport,
sc_atlas:35941,10.7566/JPSJ.90.073706,,2021,FeSe,FeSe,9.0,onset,0.0,0.002,unknown,Chemical Vapor Transport,
sc_atlas:35964,10.7566/JPSJ.90.074705,,2021,UTe₂,UTe2,0.7,zero,1.45,0.0,unknown,Chemical Vapor Transport,
sc_atlas:35963,10.7566/JPSJ.90.074705,,2021,UTe₂,UTe2,1.6,unknown,0.0,0.0,unknown,Chemical Vapor Transport,
sc_atlas:35965,10.7566/JPSJ.90.074705,,2021,UTe₂,UTe2,3.0,unknown,1.1,0.0,unknown,Chemical Vapor Transport,
sc_atlas:33245,10.7566/JPSJ.90.094704,,2021,FeSe,FeSe,8.0,zero,0.0,0.0,thin_film,Chemical Vapor Deposition,
sc_atlas:33244,10.7566/JPSJ.90.094704,,2021,FeSe,FeSe,9.0,onset,0.0,0.0,thin_film,Chemical Vapor Deposition,
sc_atlas:36279,10.7566/JPSJ.90.113706,,2021,UTe₂,UTe2,1.6,unknown,0.0,0.0,unknown,unknown,
sc_atlas:36666,10.7566/JPSJ.91.024702,,2022,NaAlSi,NaAlSi,6.8,zero,0.0,0.0,single_crystal,Flux Growth,
sc_atlas:37101,10.7566/JPSJ.91.074709,,2022,2H-NbSe₂,NbSe2,7.04,onset,0.0,0.0,unknown,Chemical Vapor Transport,
sc_atlas:37100,10.7566/JPSJ.91.074709,,2022,2H-NbSe₂,NbSe2,7.15,onset,0.0,0.0,unknown,Chemical Vapor Transport,
sc_atlas:37499,10.7566/JPSJ.91.123704,,2022,Si(111)-(√7 × √3)-In,In,2.81,unknown,0.0,0.0,unknown,Physical Vapor Deposition,Si
sc_atlas:37501,10.7566/JPSJ.91.123704,,2022,Si(111)-(√7 × √3)-In,In,3.1,unknown,0.0,0.0,unknown,Physical Vapor Deposition,Si
sc_atlas:37500,10.7566/JPSJ.91.123704,,2022,Si(111)-(√7 × √3)-In,In,3.13,unknown,0.0,0.0,unknown,Physical Vapor Deposition,Si
sc_atlas:37493,10.7566/JPSJ.92.013701,,2023,EuAuBi,EuAuBi,2.2,onset,0.0,0.0,single_crystal,Flux Growth,
sc_atlas:37440,10.7566/JPSJ.92.044702,,2023,UTe₂,UTe2,1.6,unknown,0.0,0.0,unknown,Chemical Vapor Transport,
sc_atlas:37441,10.7566/JPSJ.92.044702,,2023,UTe₂,UTe2,2.2,onset,9.0,0.0,unknown,Chemical Vapor Transport,
sc_atlas:37774,10.7566/JPSJ.92.063701,,2023,UTe₂,UTe2,1.6,unknown,0.0,0.0,single_crystal,Flux Growth,
sc_atlas:37773,10.7566/JPSJ.92.063701,,2023,UTe₂,UTe2,2.1,unknown,0.0,0.0,single_crystal,Flux Growth,
sc_atlas:37492,10.7566/JPSJ.92.064707,,2022,FeSe,FeSe,10.0,onset,0.0,0.0,unknown,Chemical Vapor Transport,
sc_atlas:37491,10.7566/JPSJ.92.064707,,2022,FeSe,FeSe,9.0,zero,0.0,0.0,unknown,Chemical Vapor Transport,
sc_atlas:37632,10.7566/JPSJ.92.064711,,2023,K₂Cr₃As₃,K2Cr3As3,6.2,onset,0.0,0.001,single_crystal,Flux Growth,
sc_atlas:19274,10.7566/JPSJ.92.103701,,2023,Sc6CoTe2,Sc6CoTe2,3.6,zero,0.0,0.0,unknown,Melt Growth,
sc_atlas:19275,10.7566/JPSJ.92.103701,,2023,Sc6FeTe2,Sc6FeTe2,4.7,zero,0.0,0.0,unknown,Melt Growth,
sc_atlas:19276,10.7566/JPSJ.92.103701,,2023,Sc6IrTe2,Sc6IrTe2,2.0,zero,0.0,0.0,unknown,Melt Growth,
sc_atlas:19277,10.7566/JPSJ.92.103701,,2023,Sc6NiTe2,Sc6NiTe2,2.7,zero,0.0,0.0,unknown,Melt Growth,
sc_atlas:19278,10.7566/JPSJ.92.103701,,2023,Sc6OsTe2,Sc6OsTe2,2.4,zero,0.0,0.0,unknown,Melt Growth,
sc_atlas:19279,10.7566/JPSJ.92.103701,,2023,Sc6RhTe2,Sc6RhTe2,1.9,zero,0.0,0.0,unknown,Melt Growth,
sc_atlas:19280,10.7566/JPSJ.92.103701,,2023,Sc6RuTe2,Sc6RuTe2,1.9,zero,0.0,0.0,unknown,Melt Growth,
sc_atlas:19438,10.7566/JPSJ.93.023701,,2024,ScPdGe,ScPdGe,0.9,unknown,0.0,0.0,unknown,Melt Growth,
sc_atlas:19440,10.7566/JPSJ.93.023701,,2024,ScPdGe,ScPdGe,0.94,zero,0.0,0.0,unknown,Melt Growth,
sc_atlas:19439,10.7566/JPSJ.93.023701,,2024,ScPdGe,ScPdGe,0.97,onset,0.0,0.0,unknown,Melt Growth,
sc_atlas:19443,10.7566/JPSJ.93.023701,,2024,ScPdSi,ScPdSi,1.68,zero,0.0,0.0,unknown,Melt Growth,
sc_atlas:19441,10.7566/JPSJ.93.023701,,2024,ScPdSi,ScPdSi,1.7,unknown,0.0,0.0,unknown,Melt Growth,
sc_atlas:19442,10.7566/JPSJ.93.023701,,2024,ScPdSi,ScPdSi,1.73,onset,0.0,0.0,unknown,Melt Growth,
sc_atlas:19469,10.7566/JPSJ.93.023705,,2024,Zr6CoTe2,Zr6CoTe2,0.13,zero,0.0,0.0,unknown,Melt Growth,
sc_atlas:19470,10.7566/JPSJ.93.023705,,2024,Zr6CoTe2,Zr6CoTe2,0.17,onset,0.0,0.0,unknown,Melt Growth,
sc_atlas:19471,10.7566/JPSJ.93.023705,,2024,Zr6FeTe2,Zr6FeTe2,0.76,zero,0.0,0.0,unknown,Melt Growth,
sc_atlas:19472,10.7566/JPSJ.93.023705,,2024,Zr6FeTe2,Zr6FeTe2,0.85,onset,0.0,0.0,unknown,Melt Growth,
sc_atlas:38541,10.7566/JPSJ.93.043703,,2024,UTe₂,UTe2,1.45,unknown,0.0,0.0,single_crystal,Flux Growth; Chemical Vapor Transport,
sc_atlas:38538,10.7566/JPSJ.93.043703,,2024,UTe₂,UTe2,1.47,unknown,0.0,0.0,single_crystal,Flux Growth; Chemical Vapor Transport,
sc_atlas:38546,10.7566/JPSJ.93.043703,,2024,UTe₂,UTe2,1.6,unknown,0.0,0.0,single_crystal,Flux Growth; Chemical Vapor Transport,
sc_atlas:38537,10.7566/JPSJ.93.043703,,2024,UTe₂,UTe2,1.65,zero,0.0,0.0,single_crystal,Flux Growth; Chemical Vapor Transport,
sc_atlas:38540,10.7566/JPSJ.93.043703,,2024,UTe₂,UTe2,1.97,unknown,0.0,0.0,single_crystal,Flux Growth; Chemical Vapor Transport,
sc_atlas:38547,10.7566/JPSJ.93.043703,,2024,UTe₂,UTe2,2.0,unknown,0.0,0.0,single_crystal,Flux Growth; Chemical Vapor Transport,
sc_atlas:38539,10.7566/JPSJ.93.043703,,2024,UTe₂,UTe2,2.01,zero,0.0,0.0,single_crystal,Flux Growth; Chemical Vapor Transport,
sc_atlas:38543,10.7566/JPSJ.93.043703,,2024,UTe₂,UTe2,2.04,unknown,0.0,0.0,single_crystal,Flux Growth; Chemical Vapor Transport,
sc_atlas:38535,10.7566/JPSJ.93.043703,,2024,UTe₂,UTe2,2.05,unknown,0.0,0.0,single_crystal,Flux Growth; Chemical Vapor Transport,
sc_atlas:38542,10.7566/JPSJ.93.043703,,2024,UTe₂,UTe2,2.06,zero,0.0,0.0,single_crystal,Flux Growth; Chemical Vapor Transport,
sc_atlas:38536,10.7566/JPSJ.93.043703,,2024,UTe₂,UTe2,2.09,zero,0.0,0.0,single_crystal,Flux Growth; Chemical Vapor Transport,
sc_atlas:38534,10.7566/JPSJ.93.043703,,2024,UTe₂,UTe2,2.1,zero,0.0,0.0,single_crystal,Flux Growth; Chemical Vapor Transport,
sc_atlas:38484,10.7566/JPSJ.93.044705,,2024,Pr₂Ba₄Cu₇O₁₅-δ,Pr2Ba4Cu7O14.13,30.0,onset,0.0,0.0,polycrystal,Solution-based synthesis/processing; Solid-State Reaction,
sc_atlas:38483,10.7566/JPSJ.93.044705,,2024,Pr₂Ba₄Cu₇O₁₅-δ,Pr2Ba4Cu7O14.19,28.0,onset,0.0,0.0,polycrystal,Solution-based synthesis/processing; Solid-State Reaction,
sc_atlas:38482,10.7566/JPSJ.93.044705,,2024,Pr₂Ba₄Cu₇O₁₅-δ,Pr2Ba4Cu7O14.27,26.5,onset,0.0,0.0,polycrystal,Solution-based synthesis/processing; Solid-State Reaction,
sc_atlas:39034,10.7566/JPSJ.93.044706,,2024,β-IrSn₄,IrSn4,1.05,unknown,0.0,0.0,single_crystal,Flux Growth,
sc_atlas:39035,10.7566/JPSJ.93.044706,,2024,β-IrSn₄,IrSn4,1.06,unknown,0.0,0.0,single_crystal,Flux Growth,
sc_atlas:39738,10.7566/JPSJ.93.055001,,2024,UTe₂,UTe2,1.0,zero,0.0,0.0,unknown,Chemical Vapor Transport,
sc_atlas:38755,10.7566/JPSJ.93.074704,,2024,Ba₀.₆K₀.₄Fe₂As₂,Ba0.6K0.4Fe2As2,38.0,unknown,0.0,0.0,unknown,Flux Growth,
sc_atlas:38777,10.7566/JPSJ.93.074707,,2024,LaO₀.₅F₀.₅Bi₁₋ₓPbₓS₂,LaO0.5F0.5Bi0.91Pb0.09S2,3.4,onset,0.0,0.0,single_crystal,Flux Growth,
sc_atlas:38769,10.7566/JPSJ.93.095003,,2024,La₄Ni₃O₁₀₊δ,La4Ni3O10.04,36.0,onset,48.0,0.0,polycrystal,Solid-State Reaction,
sc_atlas:39129,10.7566/JPSJ.93.123701,,2024,UTe₂,UTe2,1.6,unknown,0.0,0.0,unknown,Chemical Vapor Transport,
sc_atlas:39130,10.7566/JPSJ.93.123701,,2024,UTe₂,UTe2,2.1,unknown,0.0,0.0,unknown,Chemical Vapor Transport,
sc_atlas:19661,10.7566/JPSJ.94.013701,,2025,Zr6FeBi2,Zr6FeBi2,1.4,midpoint,0.0,0.0,polycrystal,Melt Growth; Solid-State Reaction,
sc_atlas:19662,10.7566/JPSJ.94.013701,,2025,Zr6FeBi2,Zr6FeBi2,2.0,onset,0.0,0.0,polycrystal,Melt Growth; Solid-State Reaction,
sc_atlas:19666,10.7566/JPSJ.94.013701,,2025,Zr6RuBi2,Zr6RuBi2,4.8,zero,0.0,0.0,polycrystal,Melt Growth; Solid-State Reaction,
sc_atlas:19664,10.7566/JPSJ.94.013701,,2025,Zr6RuBi2,Zr6RuBi2,4.9,midpoint,0.0,0.0,polycrystal,Melt Growth; Solid-State Reaction,
sc_atlas:19665,10.7566/JPSJ.94.013701,,2025,Zr6RuBi2,Zr6RuBi2,5.0,onset,0.0,0.0,polycrystal,Melt Growth; Solid-State Reaction,
sc_atlas:38899,10.7566/JPSJ.94.013703,,2025,La₃Ni₂O₇₊𝛿,La3Ni2O7,80.0,unknown,25.6,0.0,polycrystal,Solid-State Reaction,
sc_atlas:38900,10.7566/JPSJ.94.013703,,2025,La₃Ni₂O₇₊𝛿,La3Ni2O7.12,80.0,unknown,26.1,0.0,polycrystal,Solid-State Reaction,
sc_atlas:39737,10.7566/JPSJ.94.063706,,2025,LaRu₄P₁₂,LaRu4P12,7.2,unknown,0.0,0.0,unknown,Flux Growth,
sc_atlas:39817,10.7566/JPSJ.94.085001,,2025,Zr₆RuTe₂,Zr6RuTe2,1.1,midpoint,0.0,0.0,polycrystal,Melt Growth,
sc_atlas:40369,10.7566/JPSJ.95.013701,,2026,LaRh₂As₂,LaRh2As2,0.31,unknown,0.0,0.0,single_crystal,Flux Growth,
sc_atlas:40368,10.7566/JPSJ.95.013701,,2026,LaRh₂As₂,LaRh2As2,0.36,unknown,0.0,0.0,single_crystal,Flux Growth,
sc_atlas:40203,10.7566/JPSJ.95.014704,,2025,Sr₂RuO₄,Sr2RuO4,1.483,midpoint,0.0,0.0,unknown,Melt Growth,
sc_atlas:40204,10.7566/JPSJ.95.014704,,2025,Sr₂RuO₄,Sr2RuO4,1.515,unknown,0.0,0.0,unknown,Melt Growth,
sc_atlas:40202,10.7566/JPSJ.95.014704,,2025,Sr₂RuO₄,Sr2RuO4,1.525,onset,0.0,0.0,unknown,Melt Growth,
sc_atlas:34288,10.7567/1347-4065/ab2866,,2019,YBa₂Cu₄O₈,YBa2Cu4O8,64.0,zero,0.0,0.0,thin_film,Solution-based synthesis/processing,SrTiO3
sc_atlas:34286,10.7567/1347-4065/ab2866,,2019,YBa₂Cu₄O₈,YBa2Cu4O8,70.0,onset,0.0,0.001,thin_film,Solution-based synthesis/processing,SrTiO3
sc_atlas:34287,10.7567/1347-4065/ab2866,,2019,YBa₂Cu₄O₈,YBa2Cu4O8,80.0,onset,0.0,0.0,thin_film,Solution-based synthesis/processing,SrTiO3
sc_atlas:18281,10.7567/1347-4065/ab2eb1,,2019,Na_{0.8}Sn_{2}As_{2},Na0.8Sn2As2,1.0,unknown,0.0,0.0,polycrystal,Solid-State Reaction,
sc_atlas:18282,10.7567/1347-4065/ab2eb1,,2019,Na_{1+x}Sn_{2-x}As_{2},Na1.4Sn1.6As2,2.1,midpoint,0.0,0.0,polycrystal,Solid-State Reaction,
sc_atlas:18284,10.7567/1347-4065/ab2eb1,,2019,NaSn_{1.8}As_{2},NaSn1.8As2,1.7,onset,0.0,0.0,polycrystal,Solid-State Reaction,
sc_atlas:18283,10.7567/1347-4065/ab2eb1,,2019,Na_{1+x}Sn_{2-x}As_{2},NaSn2As2,0.9,midpoint,0.0,0.0,polycrystal,Solid-State Reaction,
sc_atlas:33434,10.7567/1882-0786/aaff89,,2018,2H-NbS₂,NbS2,2.0,unknown,0.0,0.0,thin_film,Nanofabrication & Exfoliation,SiO2
sc_atlas:32139,10.7567/APEX.10.023101,,2017,KₓFe₂₋ᵧSe₂,K0.43Fe2.02Se2,43.0,onset,0.0,0.001,unknown,Solid-State Reaction,
sc_atlas:32137,10.7567/APEX.10.023101,,2017,KₓFe₂₋ᵧSe₂,K0.43Fe2.02Se2,44.0,onset,0.0,0.0,unknown,Solid-State Reaction,
sc_atlas:33496,10.7567/APEX.11.053102,,2018,REO₀.₅F₀.₅BiS₂ (HEA-type RE site),La0.1Ce0.1Pr0.2Nd0.3Sm0.3O0.5F0.5BiS2,4.4,onset,0.0,0.001,unknown,Solid-State Reaction,
sc_atlas:33492,10.7567/APEX.11.053102,,2018,REO₀.₅F₀.₅BiS₂ (HEA-type RE site),La0.1Ce0.1Pr0.2Nd0.3Sm0.3O0.5F0.5BiS2,4.5,zero,0.0,0.0,unknown,Solid-State Reaction,
sc_atlas:33488,10.7567/APEX.11.053102,,2018,REO₀.₅F₀.₅BiS₂ (HEA-type RE site),La0.1Ce0.1Pr0.2Nd0.3Sm0.3O0.5F0.5BiS2,4.9,onset,0.0,0.0,unknown,Solid-State Reaction,
sc_atlas:33491,10.7567/APEX.11.053102,,2018,REO₀.₅F₀.₅BiS₂ (HEA-type RE site),La0.1Ce0.1Pr0.3Nd0.3Sm0.2O0.5F0.5BiS2,4.2,zero,0.0,0.0,unknown,Solid-State Reaction,
sc_atlas:33487,10.7567/APEX.11.053102,,2018,REO₀.₅F₀.₅BiS₂ (HEA-type RE site),La0.1Ce0.1Pr0.3Nd0.3Sm0.2O0.5F0.5BiS2,4.7,onset,0.0,0.0,unknown,Solid-State Reaction,
sc_atlas:33490,10.7567/APEX.11.053102,,2018,REO₀.₅F₀.₅BiS₂ (HEA-type RE site),La0.2Ce0.2Pr0.2Nd0.2Sm0.2O0.5F0.5BiS2,3.8,zero,0.0,0.0,unknown,Solid-State Reaction,
sc_atlas:33486,10.7567/APEX.11.053102,,2018,REO₀.₅F₀.₅BiS₂ (HEA-type RE site),La0.2Ce0.2Pr0.2Nd0.2Sm0.2O0.5F0.5BiS2,4.3,onset,0.0,0.0,unknown,Solid-State Reaction,
sc_atlas:33489,10.7567/APEX.11.053102,,2018,REO₀.₅F₀.₅BiS₂ (HEA-type RE site),La0.3Ce0.3Pr0.2Nd0.1Sm0.1O0.5F0.5BiS2,3.0,zero,0.0,0.0,unknown,Solid-State Reaction,
sc_atlas:33493,10.7567/APEX.11.053102,,2018,REO₀.₅F₀.₅BiS₂ (HEA-type RE site),La0.3Ce0.3Pr0.2Nd0.1Sm0.1O0.5F0.5BiS2,3.1,onset,0.0,0.001,unknown,Solid-State Reaction,
sc_atlas:33485,10.7567/APEX.11.053102,,2018,REO₀.₅F₀.₅BiS₂ (HEA-type RE site),La0.3Ce0.3Pr0.2Nd0.1Sm0.1O0.5F0.5BiS2,3.4,onset,0.0,0.0,unknown,Solid-State Reaction,
sc_atlas:33632,10.7567/APEX.11.093101,,2018,SnBi₂Se₄,SnBi2Se4,2.1,zero,42.9,0.0,unknown,Melt Growth,
sc_atlas:33631,10.7567/APEX.11.093101,,2018,SnBi₂Se₄,SnBi2Se4,2.5,onset,42.9,0.0,unknown,Melt Growth,
sc_atlas:33633,10.7567/APEX.11.093101,,2018,SnBi₂Se₄,SnBi2Se4,5.9,onset,63.2,0.0,unknown,Melt Growth,
sc_atlas:30185,10.7567/APEX.7.063102,,2014,Ca₁₋ₓLaₓFeAs₂,Ca0.77La0.18Fe0.90As2,40.8,zero,0.0,0.0,unknown,Flux Growth,
sc_atlas:30186,10.7567/APEX.7.063102,,2014,Ca₁₋ₓLaₓFeAs₂,Ca0.77La0.18Fe0.90As2,42.6,onset,0.0,0.0,unknown,Flux Growth,
sc_atlas:30184,10.7567/APEX.7.063102,,2014,Ca₁₋ₓLaₓFeAs₂,Ca0.77La0.18Fe0.90As2,43.0,onset,0.0,0.0,unknown,Flux Growth,
sc_atlas:16860,10.7567/APEX.7.073102,,2014,Ca_{1-x}Eu_{x}FeAs_{2},Ca0.85Eu0.15FeAs2,13.2,onset,0.0,0.0,unknown,Solid-State Reaction,
sc_atlas:16859,10.7567/APEX.7.073102,,2014,Ca_{1-x}Eu_{x}FeAs_{2},Ca0.85Eu0.15FeAs2,9.3,onset,0.0,0.0,unknown,Solid-State Reaction,
sc_atlas:16861,10.7567/APEX.7.073102,,2014,Ca_{1-x}Gd_{x}FeAs_{2},Ca0.85Gd0.15FeAs2,12.6,onset,0.0,0.0,unknown,Solid-State Reaction,
sc_atlas:16862,10.7567/APEX.7.073102,,2014,Ca_{1-x}Gd_{x}FeAs_{2},Ca0.85Gd0.15FeAs2,22.8,onset,0.0,0.0,unknown,Solid-State Reaction,
sc_atlas:16864,10.7567/APEX.7.073102,,2014,Ca_{1-x}La_{x}FeAs_{2},Ca0.85La0.15FeAs2,22.7,onset,0.0,0.0,unknown,Solid-State Reaction,
sc_atlas:16863,10.7567/APEX.7.073102,,2014,Ca_{1-x}La_{x}FeAs_{2},Ca0.85La0.15FeAs2,24.5,onset,0.0,0.0,unknown,Solid-State Reaction,
sc_atlas:16865,10.7567/APEX.7.073102,,2014,Ca_{1-x}Nd_{x}FeAs_{2},Ca0.85Nd0.15FeAs2,11.9,onset,0.0,0.0,unknown,Solid-State Reaction,
sc_atlas:16866,10.7567/APEX.7.073102,,2014,Ca_{1-x}Nd_{x}FeAs_{2},Ca0.85Nd0.15FeAs2,17.9,onset,0.0,0.0,unknown,Solid-State Reaction,
sc_atlas:16867,10.7567/APEX.7.073102,,2014,Ca_{1-x}Pr_{x}FeAs_{2},Ca0.85Pr0.15FeAs2,13.2,onset,0.0,0.0,unknown,Solid-State Reaction,
sc_atlas:16868,10.7567/APEX.7.073102,,2014,Ca_{1-x}Pr_{x}FeAs_{2},Ca0.85Pr0.15FeAs2,24.6,onset,0.0,0.0,unknown,Solid-State Reaction,
sc_atlas:16869,10.7567/APEX.7.073102,,2014,Ca_{1-x}Sm_{x}FeAs_{2},Ca0.85Sm0.15FeAs2,11.6,onset,0.0,0.0,unknown,Solid-State Reaction,
sc_atlas:16870,10.7567/APEX.7.073102,,2014,Ca_{1-x}Sm_{x}FeAs_{2},Ca0.85Sm0.15FeAs2,25.5,onset,0.0,0.0,unknown,Solid-State Reaction,
sc_atlas:13066,10.7567/apex.8.053101,,2015,Pr₂CuO₄,Pr2CuO4,12.2,unknown,0.0,3.5,thin_film,Molecular Beam Epitaxy,GdScO3
sc_atlas:13065,10.7567/apex.8.053101,,2015,Pr₂CuO₄,Pr2CuO4,26.0,unknown,0.0,0.0,thin_film,Molecular Beam Epitaxy,GdScO3
sc_atlas:31453,10.7567/APEX.8.113102,,2015,FeSe,FeSe,9.0,unknown,0.0,0.0,unknown,Chemical Vapor Transport; Nanofabrication & Exfoliation,
sc_atlas:13067,10.7567/jjap.54.048001,,2015,LaPt₃Si,LaPt3Si,0.65,unknown,0.0,0.0,unknown,unknown,
sc_atlas:31132,10.7567/JJAP.54.083101,,2015,PrO₁₋ₐFₐBiS₂,Pr1.05O0.82F0.18Bi1.03S2,2.7,zero,0.0,0.0,unknown,Flux Growth; Nanofabrication & Exfoliation,SrTiO3
sc_atlas:31131,10.7567/JJAP.54.083101,,2015,PrO₁₋ₐFₐBiS₂,Pr1.05O0.82F0.18Bi1.03S2,2.95,zero,0.0,0.0,unknown,Flux Growth; Nanofabrication & Exfoliation,
sc_atlas:31130,10.7567/JJAP.54.083101,,2015,PrO₁₋ₐFₐBiS₂,PrO0.72F0.28BiS2,4.6,onset,0.0,0.0,unknown,Flux Growth; Nanofabrication & Exfoliation,
sc_atlas:31127,10.7567/JJAP.54.083101,,2015,PrO₁₋ₐFₐBiS₂,PrO0.74F0.26BiS2,4.1,onset,0.0,0.0,unknown,Flux Growth; Nanofabrication & Exfoliation,
sc_atlas:31128,10.7567/JJAP.54.083101,,2015,PrO₁₋ₐFₐBiS₂,PrO0.74F0.26BiS2,4.3,onset,0.0,0.0,unknown,Flux Growth; Nanofabrication & Exfoliation,
sc_atlas:31129,10.7567/JJAP.54.083101,,2015,PrO₁₋ₐFₐBiS₂,PrO0.74F0.26BiS2,4.4,onset,0.0,0.0,unknown,Flux Growth; Nanofabrication & Exfoliation,
sc_atlas:31126,10.7567/JJAP.54.083101,,2015,PrO₁₋ₐFₐBiS₂,PrO0.77F0.23BiS2,4.0,onset,0.0,0.0,unknown,Flux Growth; Nanofabrication & Exfoliation,
sc_atlas:31125,10.7567/JJAP.54.083101,,2015,PrO₁₋ₐFₐBiS₂,PrO0.82F0.18BiS2,3.8,onset,0.0,0.0,unknown,Flux Growth; Nanofabrication & Exfoliation,
sc_atlas:31124,10.7567/JJAP.54.083101,,2015,PrO₁₋ₐFₐBiS₂,PrO0.87F0.13BiS2,2.4,onset,0.0,0.0,unknown,Flux Growth; Nanofabrication & Exfoliation,
sc_atlas:31755,10.7567/JJAP.55.053101,,2016,FeSe,FeSe,9.0,unknown,0.0,0.0,unknown,Melt Growth,
sc_atlas:13072,10.7567/jjap.56.020308,,2017,FeSe/FeTe superlattice,Fe10Se5Te5,11.8,unknown,0.0,0.0,thin_film,Physical Vapor Deposition,LaAlO3
sc_atlas:13069,10.7567/jjap.56.020308,,2017,FeSe/FeTe superlattice,Fe10Se5Te5,13.4,unknown,0.0,0.0,thin_film,Physical Vapor Deposition,CaF2
sc_atlas:13070,10.7567/jjap.56.020308,,2017,FeSe/FeTe superlattice,Fe14Se8Te6,13.7,unknown,0.0,0.0,thin_film,Physical Vapor Deposition,CaF2
sc_atlas:13073,10.7567/jjap.56.020308,,2017,FeSe/FeTe superlattice,Fe14Se8Te6,8.7,unknown,0.0,0.0,thin_film,Physical Vapor Deposition,LaAlO3
sc_atlas:13071,10.7567/jjap.56.020308,,2017,FeSe/FeTe superlattice,Fe8Se4Te4,12.8,unknown,0.0,0.0,thin_film,Physical Vapor Deposition,LaAlO3
sc_atlas:13068,10.7567/jjap.56.020308,,2017,FeSe/FeTe superlattice,Fe8Se4Te4,15.8,unknown,0.0,0.0,thin_film,Physical Vapor Deposition,CaF2
sc_atlas:33625,10.7567/JJAP.57.120314,,2018,FeSe,FeSe,12.0,zero,0.0,0.0,thin_film,Physical Vapor Deposition,LaAlO3; LSAT
sc_atlas:33624,10.7567/JJAP.57.120314,,2018,FeSe,FeSe,9.0,unknown,0.0,0.0,thin_film,Physical Vapor Deposition,LaAlO3; LSAT
sc_atlas:30080,10.7868/S0370274X13230161,,2013,LiFeAs,LiFeAs,16.0,unknown,0.0,0.0,unknown,unknown,
sc_atlas:30077,10.7868/S0370274X13230161,,2013,LiFeAs,LiFeAs,16.5,unknown,0.0,0.0,unknown,unknown,
sc_atlas:30076,10.7868/S0370274X13230161,,2013,LiFeAs,LiFeAs,17.0,unknown,0.0,0.0,unknown,unknown,
sc_atlas:29937,10.7868/S0370274X14030060,,2014,Sm₁₋ₓThₓOFeAs,Sm0.85Th0.15OFeAs,37.0,unknown,0.0,0.0,unknown,Solid-State Reaction,
sc_atlas:29935,10.7868/S0370274X14030060,,2014,Sm₁₋ₓThₓOFeAs,Sm0.85Th0.15OFeAs,40.0,unknown,0.0,0.0,unknown,Solid-State Reaction,
sc_atlas:13074,10.9714/psac.2011.13.1.031,,2011,Cd₂Re₂O₇,Cd2Re2O7,0.99,midpoint,0.0,0.0,single_crystal,Chemical Vapor Transport,
sc_atlas:13075,10.9714/psac.2011.13.3.010,,2011,YBa₂Cu₃O₇,YBa2Cu3O7,91.5,onset,0.0,0.0,unknown,Melt Growth,
sc_atlas:13076,10.9714/psac.2011.13.3.010,,2011,YBa₂Cu₃O₇,YBa2Cu3O7,92.0,unknown,0.0,0.0,unknown,Melt Growth,
sc_atlas:13078,10.9714/psac.2014.16.2.024,,2014,MgB₂,MgB2,37.2,zero,0.0,0.0,polycrystal,Solid-State Reaction,
sc_atlas:13080,10.9714/psac.2014.16.2.024,,2014,ArH,MgB2,37.5,zero,0.0,0.0,polycrystal,Solid-State Reaction,
sc_atlas:13082,10.9714/psac.2014.16.2.024,,2014,ArHMg,MgB2,37.8,zero,0.0,0.0,polycrystal,Solid-State Reaction,
sc_atlas:13083,10.9714/psac.2014.16.2.024,,2014,ArMg,MgB2,38.5,onset,0.0,0.0,polycrystal,Solid-State Reaction,
sc_atlas:13081,10.9714/psac.2014.16.2.024,,2014,ArHMg,MgB2,38.8,onset,0.0,0.0,polycrystal,Solid-State Reaction,
sc_atlas:13077,10.9714/psac.2014.16.2.024,,2014,MgB₂,MgB2,39.2,onset,0.0,0.0,polycrystal,Solid-State Reaction,
sc_atlas:13079,10.9714/psac.2014.16.2.024,,2014,ArH,MgB2,39.5,onset,0.0,0.0,polycrystal,Solid-State Reaction,
sc_atlas:13094,10.9714/psac.2016.18.2.025,,2016,MgB₂,MgB2,33.1,unknown,0.0,0.0,thin_film,Physical Vapor Deposition,Si
sc_atlas:36182,10948-021-05994-9,,2021,NbC,NbC,8.9,onset,0.0,0.0008,polycrystal,Solid-State Reaction,
sc_atlas:24002,,,2008,YBa₂Cu₄O₈,YBa2Cu4O8,79.9,unknown,0.0,0.0005,unknown,unknown,
sc_atlas:24018,,,2007,La₂₋ₓSrₓCuO₄,La1.91Sr0.09CuO4,19.0,unknown,0.0,0.0,unknown,unknown,
sc_atlas:24028,,,2007,MgB₂,MgB2,25.0,onset,0.0,0.0,unknown,Physical Vapor Deposition; Nanofabrication & Exfoliation,Al2O3
sc_atlas:24027,,,2007,MgB₂,MgB2,30.8,zero,0.0,0.0,unknown,Physical Vapor Deposition; Nanofabrication & Exfoliation,Al2O3
sc_atlas:24029,,,2007,MgB₂,MgB2,31.0,onset,0.0,0.0,unknown,Physical Vapor Deposition; Nanofabrication & Exfoliation,Al2O3
sc_atlas:24026,,,2007,MgB₂,MgB2,31.3,onset,0.0,0.0,unknown,Physical Vapor Deposition; Nanofabrication & Exfoliation,Al2O3
sc_atlas:24025,,,2007,MgB₂,MgB2,32.0,zero,0.0,0.0,unknown,Physical Vapor Deposition; Nanofabrication & Exfoliation,Al2O3
sc_atlas:24024,,,2007,MgB₂,MgB2,33.7,onset,0.0,0.0,unknown,Physical Vapor Deposition; Nanofabrication & Exfoliation,Al2O3
sc_atlas:24035,,,2007,PrOs₄Sb₁₂,PrOs4Sb12,1.71,unknown,0.0,0.0,unknown,Flux Growth,
sc_atlas:24033,,,2007,PrOs₄Sb₁₂,PrOs4Sb12,1.73,onset,0.0,0.0,unknown,Flux Growth,
sc_atlas:24034,,,2007,PrOs₄Sb₁₂,PrOs4Sb12,1.76,onset,0.0,0.0,unknown,Flux Growth,
sc_atlas:24032,,,2007,PrOs₄Sb₁₂,PrOs4Sb12,1.84,onset,0.0,0.0,unknown,Flux Growth,
sc_atlas:24096,,,2007,Re₃W,Re3W,7.4,unknown,0.0,0.0,unknown,Melt Growth,
sc_atlas:14709,,,1981,V3Ge,V3Ge,6.0,unknown,0.0,0.0,unknown,Melt Growth,
sc_atlas:24170,,,2007,MgB₂,MgB2,39.8,unknown,0.0,0.0,unknown,Chemical Vapor Deposition,Al2O3
sc_atlas:24169,,,2007,MgB₂,MgB2,40.5,unknown,0.0,0.0,unknown,Chemical Vapor Deposition,Al2O3
sc_atlas:24174,,,2007,CeIrSi₃,CeIrSi3,0.55,unknown,1.71,0.0,unknown,Melt Growth,
sc_atlas:24173,,,2007,CeIrSi₃,CeIrSi3,0.85,unknown,1.71,0.0,unknown,Melt Growth,
sc_atlas:24175,,,2007,CeIrSi₃,CeIrSi3,1.02,unknown,1.99,0.0,unknown,Melt Growth,
sc_atlas:24176,,,2007,CeIrSi₃,CeIrSi3,1.32,unknown,2.14,0.0,unknown,Melt Growth,
sc_atlas:24177,,,2007,CeIrSi₃,CeIrSi3,1.4,zero,2.19,0.0,unknown,Melt Growth,
sc_atlas:24180,,,2007,CeIrSi₃,CeIrSi3,1.58,unknown,2.65,0.0,unknown,Melt Growth,
sc_atlas:24179,,,2007,CeIrSi₃,CeIrSi3,1.59,unknown,2.58,0.0,unknown,Melt Growth,
sc_atlas:24178,,,2007,CeIrSi₃,CeIrSi3,1.62,unknown,2.58,0.0,unknown,Melt Growth,
sc_atlas:24188,,,2007,Li₂PdₓPt₃₋ₓB,Li2Pd1.5Pt1.5B,3.56,unknown,0.0,0.0,unknown,Melt Growth,
sc_atlas:24187,,,2007,Li₂PdₓPt₃₋ₓB,Li2Pd2.25Pt0.75B,5.16,unknown,0.0,0.0,unknown,Melt Growth,
sc_atlas:24186,,,2007,Li₂PdₓPt₃₋ₓB,Li2Pd3B,7.66,unknown,0.0,0.0,unknown,Melt Growth,
sc_atlas:24189,,,2007,Li₂PdₓPt₃₋ₓB,Li2Pt3B,2.6,unknown,0.0,0.0,unknown,Melt Growth,
sc_atlas:24243,,,2009,La₂₋ₓSrₓCuO₄,La1.81Sr0.19CuO4,26.7,zero,0.0,0.0,unknown,Physical Vapor Deposition,LaSrAlO4
sc_atlas:24244,,,2009,La₂₋ₓSrₓCuO₄,La1.81Sr0.19CuO4,26.9,unknown,0.0,0.0,unknown,Physical Vapor Deposition,LaSrAlO4
sc_atlas:24241,,,2009,La₂₋ₓSrₓCuO₄,La1.82Sr0.18CuO4,27.8,zero,0.0,0.0,unknown,Physical Vapor Deposition,LaSrAlO4
sc_atlas:24240,,,2009,La₂₋ₓSrₓCuO₄,La1.82Sr0.18CuO4,27.9,zero,0.0,0.0,unknown,Physical Vapor Deposition,LaSrAlO4
sc_atlas:24242,,,2009,La₂₋ₓSrₓCuO₄,La1.82Sr0.18CuO4,28.2,unknown,0.0,0.0,unknown,Physical Vapor Deposition,LaSrAlO4
sc_atlas:24238,,,2009,La₂₋ₓSrₓCuO₄,La1.82Sr0.18CuO4,34.5,zero,0.0,0.0,unknown,Physical Vapor Deposition,LaSrAlO4
sc_atlas:24239,,,2009,La₂₋ₓSrₓCuO₄,La1.82Sr0.18CuO4,34.8,unknown,0.0,0.0,unknown,Physical Vapor Deposition,LaSrAlO4
sc_atlas:24234,,,2009,La₂₋ₓSrₓCuO₄,La1.83Sr0.17CuO4,34.4,zero,0.0,0.0,unknown,Physical Vapor Deposition,LaSrAlO4
sc_atlas:24235,,,2009,La₂₋ₓSrₓCuO₄,La1.83Sr0.17CuO4,34.7,unknown,0.0,0.0,unknown,Physical Vapor Deposition,LaSrAlO4
sc_atlas:24232,,,2009,La₂₋ₓSrₓCuO₄,La1.84Sr0.16CuO4,35.5,zero,0.0,0.0,unknown,Physical Vapor Deposition,LaSrAlO4
sc_atlas:24233,,,2009,La₂₋ₓSrₓCuO₄,La1.84Sr0.16CuO4,35.9,unknown,0.0,0.0,unknown,Physical Vapor Deposition,LaSrAlO4
sc_atlas:24230,,,2009,La₂₋ₓSrₓCuO₄,La1.85Sr0.15CuO4,31.6,zero,0.0,0.0,unknown,Physical Vapor Deposition,LaSrAlO4
sc_atlas:24231,,,2009,La₂₋ₓSrₓCuO₄,La1.85Sr0.15CuO4,32.1,unknown,0.0,0.0,unknown,Physical Vapor Deposition,LaSrAlO4
sc_atlas:24228,,,2009,La₂₋ₓSrₓCuO₄,La1.86Sr0.14CuO4,38.9,zero,0.0,0.0,unknown,Physical Vapor Deposition,LaSrAlO4
sc_atlas:24226,,,2009,La₂₋ₓSrₓCuO₄,La1.88Sr0.12CuO4,33.7,zero,0.0,0.0,unknown,Physical Vapor Deposition,LaSrAlO4
sc_atlas:24245,,,2009,La₂₋ₓSrₓCuO₄,La1.8Sr0.2CuO4,32.4,zero,0.0,0.0,unknown,Physical Vapor Deposition,LaSrAlO4
sc_atlas:24246,,,2009,La₂₋ₓSrₓCuO₄,La1.8Sr0.2CuO4,32.8,unknown,0.0,0.0,unknown,Physical Vapor Deposition,LaSrAlO4
sc_atlas:24222,,,2009,La₂₋ₓSrₓCuO₄,La1.93Sr0.07CuO4,18.0,zero,0.0,0.0,unknown,Physical Vapor Deposition,LaSrAlO4
sc_atlas:24223,,,2009,La₂₋ₓSrₓCuO₄,La1.93Sr0.07CuO4,18.2,unknown,0.0,0.0,unknown,Physical Vapor Deposition,LaSrAlO4
sc_atlas:24224,,,2009,La₂₋ₓSrₓCuO₄,La1.9Sr0.1CuO4,28.2,zero,0.0,0.0,unknown,Physical Vapor Deposition,LaSrAlO4
sc_atlas:24225,,,2009,La₂₋ₓSrₓCuO₄,La1.9Sr0.1CuO4,28.5,unknown,0.0,0.0,unknown,Physical Vapor Deposition,LaSrAlO4
sc_atlas:24302,,,2007,CeCoIn₅,CeCoIn5,2.3,unknown,0.0,0.0,unknown,Flux Growth,
sc_atlas:24344,,,2008,MgB₂,MgB2,40.0,unknown,0.0,0.0,unknown,Chemical Vapor Deposition,SiC
sc_atlas:24354,,,2008,Re₃W,Re3W,6.75,unknown,0.0,0.0,unknown,Melt Growth,
sc_atlas:24352,,,2008,Re₃W,Re3W,7.0,unknown,0.0,0.0,unknown,Melt Growth,
sc_atlas:24351,,,2008,Re₃W,Re3W,9.0,unknown,0.0,0.0,unknown,Melt Growth,
sc_atlas:14826,,,2008,Pb (pure),Pb,7.2,unknown,0.0,0.0,unknown,Physical Vapor Deposition,Al2O3
sc_atlas:24443,,,2008,YBa₂Cu₃O₇-δ,YBa2Cu3O6.87,91.8,unknown,0.0,0.0,unknown,Solid-State Reaction,
sc_atlas:24476,,,2008,Mo₃Sb₇,Mo3Sb7,2.2,unknown,0.0,0.0,unknown,Solid-State Reaction,
sc_atlas:24475,,,2008,Mo₃Sb₇,Mo3Sb7,2.25,unknown,0.0,0.0,unknown,Solid-State Reaction,
sc_atlas:24491,,,2008,NaₓCoO₂·yH₂O,Na0.35CoO3.3H2.6,4.47,unknown,0.0,0.0005,unknown,Solid-State Reaction; Solution-based synthesis/processing,
sc_atlas:24492,,,2008,NaₓCoO₂·yH₂O,Na0.35CoO3.3H2.6,4.48,unknown,0.0,0.0005,unknown,Solid-State Reaction; Solution-based synthesis/processing,
sc_atlas:24496,,,2008,NaₓCoO₂·yH₂O,Na0.35CoO3.3H2.6,4.49,unknown,0.0,0.0005,unknown,Solid-State Reaction; Solution-based synthesis/processing,
sc_atlas:24495,,,2008,NaₓCoO₂·yH₂O,Na0.35CoO3.3H2.6,4.52,unknown,0.0,0.0005,unknown,Solid-State Reaction; Solution-based synthesis/processing,
sc_atlas:24488,,,2008,NaₓCoO₂·yH₂O,Na0.35CoO3.3H2.6,4.58,unknown,0.0,0.0005,unknown,Solid-State Reaction; Solution-based synthesis/processing,
sc_atlas:24493,,,2008,NaₓCoO₂·yH₂O,Na0.35CoO3.3H2.6,4.6,onset,0.0,0.0005,unknown,Solid-State Reaction; Solution-based synthesis/processing,
sc_atlas:24497,,,2008,NaₓCoO₂·yH₂O,Na0.35CoO3.3H2.6,4.61,onset,0.0,0.0005,unknown,Solid-State Reaction; Solution-based synthesis/processing,
sc_atlas:24502,,,2008,NaₓCoO₂·yH₂O,Na0.35CoO3.3H2.6,4.62,onset,0.0,0.0005,unknown,Solid-State Reaction; Solution-based synthesis/processing,
sc_atlas:24489,,,2008,NaₓCoO₂·yH₂O,Na0.35CoO3.3H2.6,4.7,onset,0.0,0.0005,unknown,Solid-State Reaction; Solution-based synthesis/processing,
sc_atlas:24528,,,2008,SmO₁₋ₓFₓFeAs,SmO0.85F0.15FeAs,43.0,unknown,0.0,0.0,unknown,Solid-State Reaction,
sc_atlas:14834,,,2008,LaO1-xFxNiAs,LaONiAs,2.75,unknown,0.0,0.0,unknown,Solid-State Reaction,
sc_atlas:14836,,,2008,NdO1-xFxFeAs,NdO0.88F0.12FeAs,50.0,unknown,0.0,0.0,unknown,Solid-State Reaction,
sc_atlas:24547,,,2008,Sm(O₁₋ₓFₓ)FeAs,SmO0.7F0.3FeAs,42.5,unknown,0.0,0.0,unknown,Solid-State Reaction,
sc_atlas:24545,,,2008,Sm(O₁₋ₓFₓ)FeAs,SmO0.87F0.13FeAs,24.7,unknown,0.0,0.0,unknown,Solid-State Reaction,
sc_atlas:24546,,,2008,Sm(O₁₋ₓFₓ)FeAs,SmO0.87F0.13FeAs,25.55,unknown,0.94,0.0,unknown,Solid-State Reaction,
sc_atlas:24548,,,2008,LaO₀.₉F₀.₁FeAs,LaO0.9F0.1FeAs,26.0,onset,0.0,0.0,unknown,Solid-State Reaction,
sc_atlas:24551,,,2008,Sm[O₁₋ₓFₓ]FeAs,SmFeAsO0.9F0.1,52.6,zero,0.0,0.0,unknown,Solid-State Reaction,
sc_atlas:24552,,,2008,Sm[O₁₋ₓFₓ]FeAs,SmFeAsO0.9F0.1,54.6,onset,0.0,0.0001,unknown,Solid-State Reaction,
sc_atlas:24550,,,2008,Sm[O₁₋ₓFₓ]FeAs,SmFeAsO0.9F0.1,55.0,onset,0.0,0.0,unknown,Solid-State Reaction,
sc_atlas:24554,,,2008,SmO₁₋ₓFₓFeAs,SmFeAsO0.8F0.2,54.0,unknown,0.0,0.0,unknown,Solid-State Reaction,
sc_atlas:24593,,,2008,LaO₀.₉F₀.₁FeAs,LaO0.9F0.1FeAs,20.5,zero,0.0,0.0,unknown,Solid-State Reaction,
sc_atlas:24594,,,2008,LaO₀.₉F₀.₁FeAs,LaO0.9F0.1FeAs,21.8,onset,0.0,0.0,unknown,Solid-State Reaction,
sc_atlas:24592,,,2008,LaO₀.₉F₀.₁FeAs,LaO0.9F0.1FeAs,24.6,onset,0.0,0.0,unknown,Solid-State Reaction,
sc_atlas:24598,,,2008,LaO₁₋δNiBi,LaO0.8NiBi,4.0,onset,0.0,0.0,unknown,Solid-State Reaction,
sc_atlas:24599,,,2008,LaO₁₋δNiBi,LaO0.8NiBi,4.25,onset,0.0,0.0,unknown,Solid-State Reaction,
sc_atlas:24613,,,2008,LaFePO,LaFePO,7.0,onset,0.0,0.0,unknown,Flux Growth,
sc_atlas:24649,,,2008,SmFeAsO₀.₈₅,SmFeAsO0.85,52.4,onset,0.0,0.0005,unknown,Solid-State Reaction,
sc_atlas:24653,,,2008,Sm(O₁₋ₓFₓ)FeAs,SmFeAsO0.85F0.15,43.0,unknown,0.0,0.0,unknown,Solid-State Reaction,
sc_atlas:24652,,,2008,Sm(O₁₋ₓFₓ)FeAs,SmFeAsO0.88F0.12,26.0,unknown,0.0,0.0,unknown,Solid-State Reaction,
sc_atlas:24661,,,2008,Y_{1-z}Ca_{z}Ba₂(Cu_{1-x}Zn_{x})₃O_{y},Y0.9Ca0.1Ba2Cu3O7,80.6,unknown,0.0,0.0,unknown,Physical Vapor Deposition,SrTiO3
sc_atlas:24679,,,2009,NdFeAsO₀.₈₂F₀.₁₈,NdFeAsO0.82F0.18,46.0,zero,0.0,0.0,unknown,Solid-State Reaction,
sc_atlas:24678,,,2009,NdFeAsO₀.₈₂F₀.₁₈,NdFeAsO0.82F0.18,51.0,onset,0.0,0.0,unknown,Solid-State Reaction,
sc_atlas:24700,,,2008,(Sr₁₋ₓKₓ)Fe₂As₂,Sr0.6K0.4Fe2As2,20.0,unknown,0.0,0.0,unknown,Solid-State Reaction,
sc_atlas:24705,,,2008,NdO₀.₈₂F₀.₁₈FeAs,NdFeAsO0.82F0.18,51.0,unknown,0.0,0.0,unknown,Solid-State Reaction,
sc_atlas:24711,,,2008,LaO₁₋ₓFₓFeAs,LaO0.8F0.2FeAs,27.5,unknown,0.0,0.0,unknown,Solid-State Reaction,
sc_atlas:24727,,,2008,NdFeAsO₁₋ₓFₓ,NdFeAsO0.9F0.1,53.0,unknown,0.0,0.0,unknown,Solid-State Reaction,
sc_atlas:24736,,,2008,SmFeAsO₁₋ₓFₓ,SmFeAsO0.88F0.12,20.0,unknown,0.0,0.0,unknown,Solid-State Reaction,
sc_atlas:24738,,,2008,SmFeAsO₁₋ₓFₓ,SmFeAsO0.8F0.2,45.0,unknown,0.0,0.0,unknown,Solid-State Reaction,
sc_atlas:24740,,,2008,PrO₀.₇₅FeAs,PrO0.75FeAs,30.0,onset,0.0,0.0,unknown,Solid-State Reaction,
sc_atlas:24739,,,2008,PrO₀.₇₅FeAs,PrO0.75FeAs,45.0,onset,0.0,0.0,unknown,Solid-State Reaction,
sc_atlas:24753,,,2009,SmO₁₋ₓFₓFeAs,SmO0.7F0.3FeAs,50.0,unknown,0.0,0.002,unknown,Solid-State Reaction,
sc_atlas:24752,,,2009,SmO₁₋ₓFₓFeAs,SmO0.7F0.3FeAs,54.6,onset,0.0,0.0,unknown,Solid-State Reaction,
sc_atlas:24763,,,2008,RbOs₂O₆,RbOs2O6,5.45,unknown,0.0,0.0011,unknown,Chemical Vapor Transport,
sc_atlas:24762,,,2008,RbOs₂O₆,RbOs2O6,5.5,unknown,0.0,0.0,unknown,Chemical Vapor Transport,
sc_atlas:24768,,,2008,UCoGe,UCoGe,0.64,unknown,0.0,0.0,unknown,Melt Growth,
sc_atlas:24769,,,2008,UCoGe,UCoGe,0.66,unknown,0.0,0.002,unknown,Melt Growth,
sc_atlas:14966,,,2008,La_{1-x}K_xO_{1-x}F_xFeAs,La0.85K0.15O0.85F0.15FeAs,26.2,onset,0.0,0.0,unknown,Solid-State Reaction,
sc_atlas:14967,,,2008,La_{1-x}K_xO_{1-x}F_xFeAs,La0.8K0.2O0.8F0.2FeAs,26.45,onset,0.0,0.0,unknown,Solid-State Reaction,
sc_atlas:14968,,,2008,LaO_{1-x}F_xFeAs,La1.03O0.9F0.2FeAs,28.5,onset,0.0,0.0,unknown,Solid-State Reaction,
sc_atlas:24779,,,2008,"pure, sintering temperature: 800 °C",MgB2,36.6,onset,0.0,0.0,unknown,Solid-State Reaction,
sc_atlas:24834,,,2008,SmFeAs(O₀.₈₅F₀.₁₅),SmFeAsO0.85F0.15,51.5,unknown,0.0,0.0,unknown,Solid-State Reaction,
sc_atlas:24832,,,2008,SmFeAs(O₀.₈₅F₀.₁₅),SmFeAsO0.85F0.15,52.0,unknown,0.0,0.0,unknown,Solid-State Reaction,
sc_atlas:24833,,,2008,SmFeAs(O₀.₈₅F₀.₁₅),SmFeAsO0.85F0.15,53.5,onset,0.0,0.0,unknown,Solid-State Reaction,
sc_atlas:24846,,,2008,FeSe₀.₈₈,FeSe0.88,8.0,zero,0.0,0.0,unknown,Solid-State Reaction,
sc_atlas:24912,,,2008,Gd₀.₉Sr₀.₁ONiBi,Gd0.9Sr0.1ONiBi,4.7,zero,0.0,0.0,unknown,Solid-State Reaction,
sc_atlas:24913,,,2008,GdONiBi,GdONiBi,4.2,unknown,0.0,0.005,unknown,Solid-State Reaction,
sc_atlas:24911,,,2008,GdONiBi,GdONiBi,4.5,zero,0.0,0.0,unknown,Solid-State Reaction,
sc_atlas:24928,,,2008,CeFeAsO₁₋ₓFₓ,CeFeAsO0.9F0.1,30.0,onset,0.0,0.0,unknown,Solid-State Reaction,
sc_atlas:24940,,,2012,(Nd₁.₈₅Ce₀.₁₅)CuO₄,Nd1.85Ce0.15CuO4,20.0,unknown,0.0,0.0,unknown,Flux Growth; Melt Growth,
sc_atlas:24939,,,2012,(Nd₁.₈₅Ce₀.₁₅)CuO₄,Nd1.85Ce0.15CuO4,24.0,unknown,0.0,0.0,unknown,Flux Growth; Melt Growth,
sc_atlas:24941,,,2008,LaO₀.₉₂F₀.₀₈FeAs,LaO0.92F0.08FeAs,24.6,onset,0.0,0.0,unknown,Solid-State Reaction,
sc_atlas:24946,,,2008,NdFeAsO₀.₈₆F₀.₁₄,NdFeAsO0.86F0.14,48.0,midpoint,0.0,0.0,unknown,Solid-State Reaction,
sc_atlas:15007,,,2008,MgB2,MgB2,38.4,onset,0.0,0.0,unknown,Solid-State Reaction,
sc_atlas:24951,,,2009,La₃Ni₄P₄O₂,La3Ni4P4O2,2.2,unknown,0.0,0.001,unknown,Solid-State Reaction,
sc_atlas:24952,,,2009,La₃Ni₄P₄O₂,La3Ni4P4O2,2.3,unknown,0.0,0.0,unknown,Solid-State Reaction,
sc_atlas:15012,,,2008,Fe1-xCoxSe,Fe0.92Co0.08Se,8.4,zero,0.0,0.0,unknown,Solid-State Reaction,
sc_atlas:15013,,,2008,NaxFeSe,Na0.1FeSe,8.3,zero,0.0,0.0,unknown,Solid-State Reaction,
sc_atlas:24963,,,2008,TbFeAsO₀.₈₅,TbFeAsO0.85,20.0,unknown,0.0,0.0,unknown,Solid-State Reaction,
sc_atlas:24962,,,2008,TbFeAsO₀.₈₅,TbFeAsO0.85,41.5,unknown,0.0,0.0,unknown,Solid-State Reaction,
sc_atlas:24961,,,2008,TbFeAsO₀.₈₅,TbFeAsO0.85,42.0,unknown,0.0,0.0,unknown,Solid-State Reaction,
sc_atlas:24992,,,2008,SmFeAsO₀.₈F₀.₂,SmFeAsO0.8F0.2,49.5,unknown,0.0,0.0,unknown,Flux Growth,
sc_atlas:25051,,,2008,SmFeAsO₀.₈F₀.₂,SmFeAsO0.8F0.2,45.0,unknown,0.0,0.0,unknown,Flux Growth,
sc_atlas:25052,,,2008,SmFeAsO₀.₈F₀.₂,SmFeAsO0.8F0.2,47.0,onset,0.0,0.0,unknown,Flux Growth,
sc_atlas:25086,,,2008,FeSe₀.₈₅,FeSe0.85,8.26,onset,0.0,0.0001,unknown,unknown,
sc_atlas:25087,,,2008,FeSe₀.₈₅,FeSe0.85,8.3,unknown,0.0,0.0,unknown,unknown,
sc_atlas:15049,,,2008,CeIrIn5,CeIrIn5,1.2,unknown,0.0,0.0,unknown,Melt Growth,
sc_atlas:25090,,,2008,Ba₁₋ₓKₓFe₂As₂,Ba0.6K0.4Fe2As2,34.6,unknown,0.0,0.0,unknown,Flux Growth,
sc_atlas:25126,,,2008,LaFePO,LaFePO,5.6,midpoint,0.0,0.0,unknown,Flux Growth,
sc_atlas:25124,,,2008,LaFePO,LaFePO,5.9,zero,0.0,0.0,unknown,Flux Growth,
sc_atlas:25125,,,2008,LaFePO,LaFePO,6.7,unknown,0.0,0.0,unknown,Flux Growth,
sc_atlas:25129,,,2008,κ-(BEDT-TTF)₂Cu[N(CN)₂]Cl,C22H16CuClN3S16,13.0,midpoint,0.0235,0.0,unknown,Solution-based synthesis/processing,
sc_atlas:25141,,,2009,Sr₁₋ₓSmₓFeAsF,Sr0.5Sm0.5FeAsF,53.5,midpoint,0.0,0.001,unknown,Solid-State Reaction,
sc_atlas:25140,,,2009,Sr₁₋ₓSmₓFeAsF,Sr0.5Sm0.5FeAsF,56.0,unknown,0.0,0.0,unknown,Solid-State Reaction,
sc_atlas:15096,,,2009,LaFeAsO1-xFx,LaFeAsO0.9F0.1,26.8,unknown,0.0,0.0,unknown,Solid-State Reaction,
sc_atlas:15098,,,2009,SmFeAsO1-xFx,SmFeAsO0.92F0.08,44.5,unknown,0.0,0.0,unknown,Solid-State Reaction,
sc_atlas:15097,,,2009,SmFeAsO1-xFx,SmFeAsO0.94F0.06,36.2,unknown,0.0,0.0,unknown,Solid-State Reaction,
sc_atlas:15099,,,2009,SmFeAsO1-xFx,SmFeAsO0.9F0.1,52.1,unknown,0.0,0.0,unknown,Solid-State Reaction,
sc_atlas:15103,,,2008,"K1-xLnxFe2As2 (Ln=Sm, Nd, La)",K0.6Sm0.4Fe2As2,36.0,unknown,0.0,0.0,unknown,Solid-State Reaction,
sc_atlas:15104,,,2008,"K1-xLnxFe2As2 (Ln=Sm, Nd, La)",K0.7Sm0.3Fe2As2,35.0,unknown,0.0,0.0,unknown,Solid-State Reaction,
sc_atlas:15109,,,2008,KFe2As2,KFe2As2,3.0,unknown,0.0,0.0,unknown,Solid-State Reaction,
sc_atlas:25199,,,2009,BaFe₂₋ₓCoₓAs₂,BaFe1.8Co0.2As2,25.0,unknown,0.0,0.0,unknown,Flux Growth,
sc_atlas:25200,,,2009,BaFe₂₋ₓCoₓAs₂,BaFe1.8Co0.2As2,25.3,unknown,0.0,0.0,unknown,Flux Growth,
sc_atlas:15116,,,2008,RuSr2EuCu2O8,RuSr2EuCu2O8,21.0,zero,0.0,0.0,unknown,Solid-State Reaction,
sc_atlas:15115,,,2008,RuSr2EuCu2O8,RuSr2EuCu2O8,36.0,onset,0.0,0.0,unknown,Solid-State Reaction,
sc_atlas:15114,,,2008,RuSr2(Gd0.5Dy0.5)Cu2O8,RuSr2Gd0.5Dy0.5Cu2O8,55.0,onset,0.0,0.0,unknown,Solid-State Reaction,
sc_atlas:15118,,,2008,RuSr2GdCu2O8,RuSr2GdCu2O8,39.0,zero,0.0,0.0,unknown,Solid-State Reaction,
sc_atlas:15117,,,2008,RuSr2GdCu2O8,RuSr2GdCu2O8,56.0,onset,0.0,0.0,unknown,Solid-State Reaction,
sc_atlas:25241,,,2008,YNi₂B₂C,YNi2B2C,15.4,onset,0.0,0.0,unknown,Melt Growth,
sc_atlas:25265,,,2008,BaFe₁.₈Co₀.₂As₂,BaFe1.8Co0.2As2,22.0,unknown,0.0,0.0,unknown,Flux Growth; Nanofabrication & Exfoliation,
sc_atlas:25323,,,2009,La₂₋ₓSrₓCuO₄,La1.84Sr0.16CuO4,38.5,onset,0.0,0.0005,unknown,Melt Growth,
sc_atlas:25322,,,2009,La₂₋ₓSrₓCuO₄,La1.88Sr0.12CuO4,31.0,onset,0.0,0.0005,unknown,Melt Growth,
sc_atlas:25321,,,2009,La₂₋ₓSrₓCuO₄,La1.89Sr0.11CuO4,30.0,onset,0.0,0.0005,unknown,Melt Growth,
sc_atlas:15207,,,2009,YBa2Cu3O6+x,Y0.92Ca0.08Ba2Cu3O6.3,28.0,unknown,0.0,0.0,unknown,Flux Growth,
sc_atlas:25327,,,2009,Zn,Zn,0.85,zero,0.0,0.0,unknown,Physical Vapor Deposition; Nanofabrication & Exfoliation,SiO2
sc_atlas:25333,,,2008,CeRhIn₅,CeRhIn5,2.3,unknown,0.0,0.0,unknown,Flux Growth,
sc_atlas:25357,,,2009,CeIrIn₅,Ce0.999La0.001IrIn5,0.34,unknown,0.0,0.0,unknown,Flux Growth,
sc_atlas:25356,,,2009,CeIrIn₅,CeIrIn5,0.38,unknown,0.0,0.0,unknown,Flux Growth,
sc_atlas:25355,,,2009,CeIrIn₅,CeIrIn5,0.4,unknown,0.0,0.0,unknown,Flux Growth,
sc_atlas:25381,,,2009,Ba₁₋ₓKₓFe₂As₂,Ba0.25K0.75Fe2As2,27.0,onset,0.0,0.0,unknown,Flux Growth,
sc_atlas:25380,,,2009,Ba₁₋ₓKₓFe₂As₂,Ba0.55K0.45Fe2As2,37.0,onset,0.0,0.001,unknown,Flux Growth,
sc_atlas:25414,,,2009,SmFe₀.₉Co₀.₁AsO,SmFe0.9Co0.1AsO,14.0,onset,0.0,0.0,unknown,Solid-State Reaction,
sc_atlas:25514,,,2009,"Pb nanoparticle, height: 10.5 nm",Pb,5.0,unknown,0.0,0.0,unknown,Physical Vapor Deposition,BN
sc_atlas:25513,,,2009,bulk Pb,Pb,7.25,unknown,0.0,0.0,unknown,Physical Vapor Deposition,
sc_atlas:25521,,,2009,LaFe₁₋ₓIrₓAsO,LaFe0.925Ir0.075AsO,11.8,onset,0.0,0.0,unknown,Solid-State Reaction,
sc_atlas:25544,,,2009,FeTe₀.₅Se₀.₅,FeTe0.5Se0.5,14.0,unknown,0.0,0.0,unknown,unknown,
sc_atlas:15303,,,2009,Fe_{1+δ}Se_{1-x}Te_x (x=0.5),Fe1.18Se0.5Te0.5,13.0,unknown,0.0,0.0,unknown,Solid-State Reaction,
sc_atlas:15301,,,2009,Fe_{1+δ}Se,FeSe,8.5,onset,0.0,0.0,unknown,Solid-State Reaction,
sc_atlas:15317,,,2009,Ba(Fe1-xCox)2As2,BaFe1.8Co0.2As2,25.0,unknown,0.0,0.0,unknown,unknown,
sc_atlas:15318,,,2009,(TMTSF)2ClO4,C20H24ClO4Se8,1.2,midpoint,0.0,0.0,unknown,Solution-based synthesis/processing,
sc_atlas:15319,,,2009,(TMTSF)2PF6,C20H24F6PSe8,1.2,midpoint,0.0,0.0,unknown,Solution-based synthesis/processing,
sc_atlas:25612,,,2009,NdF₀.₁₆FeAsO₀.₈₄,NdF0.16FeAsO0.84,46.5,unknown,0.0,0.00013,unknown,Solid-State Reaction,
sc_atlas:25624,,,2009,CeO₀.₉F₀.₁Fe₁₋ₓCoₓAs,CeO0.9F0.1Fe0.95Co0.05As,23.4,onset,0.0,0.0,unknown,Solid-State Reaction,
sc_atlas:25625,,,2009,CeO₀.₉F₀.₁Fe₁₋ₓCoₓAs,CeO0.9F0.1Fe0.9Co0.1As,9.8,onset,0.0,0.0,unknown,Solid-State Reaction,
sc_atlas:25623,,,2009,CeO₀.₉F₀.₁Fe₁₋ₓCoₓAs,CeO0.9F0.1FeAs,38.5,unknown,0.0,0.0,unknown,Solid-State Reaction,
sc_atlas:25627,,,2009,LaPt₃Si,LaPt3Si,0.64,unknown,0.0,0.0,unknown,Melt Growth,
sc_atlas:15335,,,2009,Ba(Fe1-xRhx)2As2,BaFe1.886Rh0.114As2,23.2,onset,0.0,0.0,unknown,Flux Growth,
sc_atlas:15334,,,2009,Ba(Fe1-xRhx)2As2,BaFe1.886Rh0.114As2,24.0,unknown,0.0,0.0,unknown,Flux Growth,
sc_atlas:15331,,,2009,Ba(Fe1-xPdx)2As2,BaFe1.894Pd0.106As2,19.0,unknown,0.0,0.0,unknown,Flux Growth,
sc_atlas:15332,,,2009,Ba(Fe1-xPdx)2As2,BaFe1.914Pd0.086As2,18.0,onset,0.0,0.0,unknown,Flux Growth,
sc_atlas:15333,,,2009,Ba(Fe1-xRhx)2As2,BaFe1.948Rh0.052As2,3.0,unknown,0.0,0.0,unknown,Flux Growth,
sc_atlas:15330,,,2009,Ba(Fe1-xPdx)2As2,BaFe1.958Pd0.042As2,5.7,unknown,0.0,0.0,unknown,Flux Growth,
sc_atlas:25655,,,2009,"Ta₂, mean field",Ta,0.26,unknown,0.0,0.0,unknown,Physical Vapor Deposition; Nanofabrication & Exfoliation,Si
