Repository: zhiyuliu0158-ui/occ-alignn-tc

# P-B-Occ-ALIGNN-full-Tc

Occupancy-aware ALIGNN-style graph neural network for superconducting critical temperature `Tc_K` regression.

本仓库只做一个任务：

```text
CIF + pressure_GPa + magnetic_field_T + field_direction + optional metadata -> Tc_K
```

不做 superconducting / non-superconducting 分类。

## 1. 模型简介

`PBOccALIGNNFullTc` 是一个纯 PyTorch 实现的 ALIGNN-style 图神经网络：

- bond graph 的 node 是 crystallographic site。
- bond graph 的 edge 是周期近邻 directed bond。
- line graph 的 node 是 directed bond。
- line graph 的 edge 是角度 `i-j-k`。
- 所有 scatter / aggregation 使用 `torch.index_add`，不依赖 `torch_scatter`、DGL、PyTorch Geometric 或官方 ALIGNN 包。
- 输出为 `logtc_mu`、`logtc_logvar` 和 `Tc_pred_K = exp(logtc_mu) - 1`。

File: data/sc-atlas-data.csv (part 55 of 62)
source_record_id,doi,source_title,source_year,formula_raw,formula_normalized,tc_value_k,tc_criterion,pressure_gpa,magnetic_field_t,sample_form,preparation_method,substrate
sc_atlas:25654,,,2009,"Ta₁, mean field",Ta,0.65,unknown,0.0,0.0,unknown,Physical Vapor Deposition; Nanofabrication & Exfoliation,Si
sc_atlas:25679,,,2009,Ce₂PdIn₈,Ce2PdIn8,0.68,unknown,0.0,0.0,unknown,Flux Growth,
sc_atlas:25682,,,2009,MgB₂,MgB2,33.0,unknown,0.0,0.0,unknown,Solution-based synthesis/processing,Fe
sc_atlas:25692,,,2009,FeSeₓ,FeSe0.82,11.9,onset,0.0,0.0,unknown,Chemical Vapor Transport,
sc_atlas:25693,,,2009,FeSeₓ,FeSe0.82,6.3,onset,0.0,14.5,unknown,Chemical Vapor Transport,
sc_atlas:25691,,,2009,FeSeₓ,FeSe0.82,8.8,midpoint,0.0,0.0,unknown,Chemical Vapor Transport,
sc_atlas:25694,,,2010,Ba(Fe₁₋ₓCoₓ)₂As₂,BaFe1.84Co0.16As2,24.5,onset,0.0,0.0,unknown,Flux Growth,
sc_atlas:15389,,,2009,UPt3,UPt3,0.5,unknown,0.0,0.0,unknown,Melt Growth; Nanofabrication & Exfoliation,
sc_atlas:15388,,,2009,UPt3,UPt3,0.55,unknown,0.0,0.0,unknown,Melt Growth; Nanofabrication & Exfoliation,
sc_atlas:25727,,,2009,MgB₂,MgB2,38.0,unknown,0.0,0.0,unknown,Solution-based synthesis/processing,
sc_atlas:25728,,,2009,MgB₂,MgB2,38.4,onset,0.0,0.0,unknown,Solution-based synthesis/processing,
sc_atlas:15401,,,2009,Tl2Ba2CaCu2O8 (Tl-2212),Tl2Ba2CaCu2O8,107.0,unknown,0.0,0.0,unknown,Flux Growth,
sc_atlas:15402,,,2009,Tl2Ba2CuO6 (Tl-2201),Tl2Ba2CuO6,30.0,unknown,0.0,0.0,unknown,Flux Growth,
sc_atlas:15403,,,2009,Tl2Ba2CuO6 (Tl-2201),Tl2Ba2CuO6,80.0,unknown,0.0,0.0,unknown,Flux Growth,
sc_atlas:15404,,,2009,TlBa2Ca2Cu3O9 (Tl-1223),TlBa2Ca2Cu3O9,123.0,unknown,0.0,0.0,unknown,Flux Growth,
sc_atlas:25761,,,2009,Mo₃Sb₇,Mo3Sb7,2.15,unknown,0.02,0.0,unknown,Solid-State Reaction,
sc_atlas:25762,,,2009,Mo₃Sb₇,Mo3Sb7,2.37,unknown,2.2,0.0,unknown,Solid-State Reaction,
sc_atlas:15417,,,2009,EuFe2-xCoxAs2,EuFe1.715Co0.285As2,22.0,unknown,0.0,0.0,unknown,Flux Growth,
sc_atlas:15418,,,2009,RFeAsO1-xFx (R = Dy),DyFeAsO0.9F0.1,45.0,unknown,0.0,0.0,unknown,Solid-State Reaction,
sc_atlas:15422,,,2009,RFeAsO1-xFx (R = Ho),HoFeAsO0.9F0.1,29.3,unknown,0.0,0.0,unknown,Solid-State Reaction,
sc_atlas:15423,,,2009,RFeAsO1-xFx (R = Ho),HoFeAsO0.9F0.1,33.0,unknown,0.0,0.0,unknown,Solid-State Reaction,
sc_atlas:15424,,,2009,RFeAsO1-xFx (R = Ho),HoFeAsO0.9F0.1,33.2,unknown,0.0,0.0,unknown,Solid-State Reaction,
sc_atlas:15425,,,2009,RFeAsO1-xFx (R = Ho),HoFeAsO0.9F0.1,33.7,unknown,0.0,0.0,unknown,Solid-State Reaction,
sc_atlas:15426,,,2009,RFeAsO1-xFx (R = Ho),HoFeAsO0.9F0.1,35.2,unknown,0.0,0.0,unknown,Solid-State Reaction,
sc_atlas:15419,,,2009,RFeAsO1-xFx (R = Ho),HoFeAsO0.9F0.1,36.0,unknown,0.0,0.0,unknown,Solid-State Reaction,
sc_atlas:15421,,,2009,RFeAsO1-xFx (R = Ho),HoFeAsO0.9F0.1,36.2,unknown,0.0,0.0,unknown,Solid-State Reaction,
sc_atlas:15427,,,2009,RFeAsO1-xFx (R = Tb),TbFeAsO0.9F0.1,51.0,unknown,0.0,0.0,unknown,Solid-State Reaction,
sc_atlas:25771,,,2009,ThPt₄Ge₁₂,ThPt4Ge12,4.0,unknown,0.0,0.04,unknown,unknown,
sc_atlas:25770,,,2009,ThPt₄Ge₁₂,ThPt4Ge12,4.1,unknown,0.0,0.04,unknown,unknown,
sc_atlas:25769,,,2009,ThPt₄Ge₁₂,ThPt4Ge12,4.62,unknown,0.0,0.0,unknown,unknown,
sc_atlas:25815,,,2009,FeSe₁₋ₓTeₓ,FeSe0.09Te0.86,11.5,onset,0.0,0.0,unknown,Solid-State Reaction; Melt Growth,
sc_atlas:25816,,,2009,FeSe₁₋ₓTeₓ,FeSe0.09Te0.86,9.2,zero,0.0,0.0,unknown,Solid-State Reaction; Melt Growth,
sc_atlas:25814,,,2009,FeSe₁₋ₓTeₓ,FeSe0.25Te0.72,13.6,onset,0.0,0.0,unknown,Solid-State Reaction; Melt Growth,
sc_atlas:25812,,,2009,FeSe₁₋ₓTeₓ,FeSe0.39Te0.57,13.1,onset,0.0,0.0,unknown,Solid-State Reaction; Melt Growth,
sc_atlas:25813,,,2009,FeSe₁₋ₓTeₓ,FeSe0.3Te0.66,13.1,onset,0.0,0.0,unknown,Solid-State Reaction; Melt Growth,
sc_atlas:25811,,,2009,FeSe₁₋ₓTeₓ,FeSe0.56Te0.41,8.9,onset,0.0,0.0,unknown,Solid-State Reaction; Melt Growth,
sc_atlas:25834,,,2009,Sr₁₋ₓNdₓFeAsF,Sr0.57Nd0.43FeAsF,43.0,onset,0.0,0.0,unknown,Solid-State Reaction,
sc_atlas:15446,,,2009,"(Y,Ca)Ba2Cu3O7-δ",Y0.8Ca0.2Ba2Cu3O6.75,82.79,unknown,0.0,0.0,unknown,unknown,
sc_atlas:15447,,,2009,"(Y,Ca)Ba2Cu3O7-δ",YBa2Cu3O6.97,92.9,unknown,0.0,0.0,unknown,unknown,
sc_atlas:15448,,,2009,YBa2Cu4O8,YBa2Cu4O8,81.0,unknown,0.0,0.0,unknown,unknown,
sc_atlas:25868,,,2009,FeSe₁₋ₓTeₓ,FeSe,7.0,unknown,0.0,0.001,unknown,unknown,
sc_atlas:25869,,,2009,FeSe₁₋ₓTeₓ,FeSe0.5Te0.5,13.0,unknown,0.0,0.001,unknown,unknown,
sc_atlas:25995,,,2009,FeSe₁₋ₓTeₓ,FeSe0.5Te0.5,13.0,unknown,0.0,0.0,unknown,Solid-State Reaction,
sc_atlas:25994,,,2009,FeSe₁₋ₓTeₓ,FeSe0.843Te0.157,12.0,unknown,0.0,0.0,unknown,Solid-State Reaction,
sc_atlas:26052,,,2009,LaO₀.₈₅F₀.₁₅FeAs,LaFeAsO0.85F0.15,21.0,onset,0.0,0.0,unknown,Solid-State Reaction,
sc_atlas:26053,,,2009,LaO₀.₈₅F₀.₁₅FeAs,LaFeAsO0.85F0.15,4.0,onset,0.0,0.0,unknown,Solid-State Reaction,
sc_atlas:15485,,,2009,LaFe_{1-x}Zn_{x}AsO_{0.85},LaFe0.99Zn0.01AsO0.85,10.0,unknown,0.0,0.0,unknown,Solid-State Reaction,
sc_atlas:15486,,,2009,LaFeAsO_{0.85},LaFeAsO0.85,26.0,unknown,0.0,0.0,unknown,Solid-State Reaction,
sc_atlas:26061,,,2009,Fe₁₊δTe₁₋ₓSeₓ,Fe1.04Te0.67Se0.33,15.0,onset,0.0,0.0,unknown,Flux Growth,
sc_atlas:15504,,,2009,Y358,Y3Ba5Cu8O18,87.0,unknown,0.0,0.0,unknown,Solid-State Reaction,
sc_atlas:15503,,,2009,Y358,Y3Ba5Cu8O18,94.3,midpoint,0.0,0.0,unknown,Solid-State Reaction,
sc_atlas:15502,,,2009,Y358,Y3Ba5Cu8O18,97.0,onset,0.0,0.0,unknown,Solid-State Reaction,
sc_atlas:15492,,,2009,Y123,YBa2Cu3O7,87.0,unknown,0.0,0.0,unknown,Solid-State Reaction,
sc_atlas:15491,,,2009,Y123,YBa2Cu3O7,93.8,midpoint,0.0,0.0,unknown,Solid-State Reaction,
sc_atlas:15490,,,2009,Y123,YBa2Cu3O7,97.0,onset,0.0,0.0,unknown,Solid-State Reaction,
sc_atlas:26071,,,2009,Fe₁.₀₄Te₀.₆₇Se₀.₃₃ (R2),Fe1.04Te0.67Se0.33,14.1,onset,0.0,0.0,unknown,Flux Growth,
sc_atlas:26070,,,2009,Fe₁.₁₂Te₀.₇₂Se₀.₂₈ (R1),Fe1.12Te0.72Se0.28,13.7,onset,0.0,0.0,unknown,Flux Growth,
sc_atlas:26123,,,2009,(TMTTF)₂PF₆,C20H24F6PS8,1.51,onset,5.64,0.0,unknown,Solution-based synthesis/processing,
sc_atlas:26125,,,2009,(TMTTF)₂PF₆,C20H24F6PS8,1.79,onset,5.23,0.0,unknown,Solution-based synthesis/processing,
sc_atlas:26122,,,2009,(TMTTF)₂PF₆,C20H24F6PS8,1.89,onset,5.1,0.0,unknown,Solution-based synthesis/processing,
sc_atlas:26120,,,2009,(TMTTF)₂PF₆,C20H24F6PS8,2.25,onset,4.58,0.0,unknown,Solution-based synthesis/processing,
sc_atlas:26121,,,2009,(TMTTF)₂PF₆,C20H24F6PS8,2.27,onset,4.48,0.0,unknown,Solution-based synthesis/processing,
sc_atlas:26124,,,2009,(TMTTF)₂PF₆,C20H24F6PS8,2.3,onset,4.58,0.0,unknown,Solution-based synthesis/processing,
sc_atlas:26127,,,2009,Ca₂RuO₄,Ca2RuO4,0.4,onset,14.0,0.0,unknown,Melt Growth,
sc_atlas:26177,,,2009,Co-doped BaFe₂As₂,BaFe1.8Co0.2As2,18.7,midpoint,0.0,0.0,unknown,Physical Vapor Deposition,MgO
sc_atlas:26176,,,2009,Co-doped BaFe₂As₂,BaFe1.8Co0.2As2,19.9,onset,0.0,0.0,unknown,Physical Vapor Deposition,MgO
sc_atlas:26183,,,2010,Ba₁₋ₓKₓFe₂As₂,Ba0.7K0.3Fe2As2,35.0,unknown,0.0,0.0,unknown,Solid-State Reaction,
sc_atlas:26184,,,2010,Ba₀.₆₈K₀.₃₂Fe₂As₂,Ba0.68K0.32Fe2As2,38.5,onset,0.0,0.0,unknown,Flux Growth,
sc_atlas:15550,,,2010,NaFe0.95Co0.05As,NaFe0.95Co0.05As,19.0,zero,0.0,0.0,unknown,Flux Growth,
sc_atlas:15551,,,2010,NaFeAs0.8P0.2,NaFeAs0.8P0.2,33.0,zero,0.0,0.0,unknown,Flux Growth,
sc_atlas:26245,,,2010,Bi₂Sr₂Ca₂Cu₃O₁₀,Bi2Sr2Ca2Cu3O10,110.0,unknown,0.0,0.0,unknown,Melt Growth,
sc_atlas:26246,,,2010,Bi₂Sr₂Ca₂Cu₃O₁₀,Bi2Sr2Ca2Cu3O10,111.6,onset,0.0,0.0,unknown,Melt Growth,
sc_atlas:15578,,,2010,Sr2RuO4,Sr2RuO4,1.5,unknown,0.0,0.0,unknown,Melt Growth,
sc_atlas:26262,,,2010,SmFeAsO₁₋ₓ,SmFeAsO0.85,55.0,unknown,0.0,0.0,unknown,unknown,
sc_atlas:26280,,,2010,Nb,Nb,8.83,unknown,0.0,0.0,unknown,Solution-based synthesis/processing,
sc_atlas:26279,,,2010,Nb,Nb,9.2,unknown,0.0,0.0,unknown,Solution-based synthesis/processing,
sc_atlas:26282,,,2010,Nb,Nb,9.22,unknown,0.0,0.0,unknown,Solution-based synthesis/processing,
sc_atlas:26291,,,2010,LuNi₂B₂C,LuNi2B2C,14.1,onset,0.0,0.0,unknown,Physical Vapor Deposition,MgO
sc_atlas:26294,,,2010,LuNi₂B₂C,LuNi2B2C,14.3,onset,0.0,0.0,unknown,Physical Vapor Deposition,MgO
sc_atlas:26293,,,2010,LuNi₂B₂C,LuNi2B2C,15.1,onset,0.0,0.0,unknown,Physical Vapor Deposition,MgO
sc_atlas:26295,,,2010,LuNi₂B₂C,LuNi2B2C,15.8,unknown,0.0,0.0,unknown,Physical Vapor Deposition,MgO
sc_atlas:26296,,,2010,Ba₈Si₄₆,Ba8Si46,8.1,unknown,0.0,0.0,unknown,Nanofabrication & Exfoliation,
sc_atlas:26327,,,2010,NdFeAsO₀.₈₈F₀.₁₂,NdFeAsO0.88F0.12,44.0,onset,0.0,0.0,unknown,Solid-State Reaction,
sc_atlas:26326,,,2010,NdFeAsO₀.₈₈F₀.₁₂,NdFeAsO0.88F0.12,51.0,onset,0.0,0.0,unknown,Solid-State Reaction,
sc_atlas:26356,,,2010,NaFe₁₋ₓCoₓAs,NaFe0.95Co0.05As,18.0,unknown,0.0,0.0,unknown,unknown,
sc_atlas:15587,,,2009,Sr0.9La0.1CuO2,Sr0.9La0.1CuO2,43.0,unknown,0.0,0.0,unknown,Solid-State Reaction,
sc_atlas:26370,,,2010,BaFe₂₋ₓNiₓAs₂,BaFe1.9Ni0.1As2,20.1,midpoint,0.0,0.0,unknown,Flux Growth,
sc_atlas:26393,,,2010,NdFeAsO₁₋ₓFₓ,NdFeAsO0.88F0.12,50.0,onset,0.0,0.0015,unknown,Solid-State Reaction,
sc_atlas:26392,,,2010,NdFeAsO₁₋ₓFₓ,NdFeAsO0.88F0.12,51.0,unknown,0.0,0.0,unknown,Solid-State Reaction,
sc_atlas:26409,,,2010,FeSe₁₋ₓTeₓ,Fe1.02Se0.08Te0.92,11.3,onset,0.0,0.0,unknown,Melt Growth,
sc_atlas:26408,,,2010,FeSe₁₋ₓTeₓ,Fe1.03Se0.19Te0.81,13.8,onset,0.0,0.0,unknown,Melt Growth,
sc_atlas:26407,,,2010,FeSe₁₋ₓTeₓ,Fe1.03Se0.28Te0.72,14.3,onset,0.0,0.0,unknown,Melt Growth,
sc_atlas:26405,,,2010,FeSe₁₋ₓTeₓ,Fe1.03Se0.46Te0.54,14.0,onset,0.0,0.0,unknown,Melt Growth,
sc_atlas:26406,,,2010,FeSe₁₋ₓTeₓ,FeSe0.39Te0.61,14.2,onset,0.0,0.0,unknown,Melt Growth,
sc_atlas:26425,,,2010,Sr₀.₆K₀.₄Fe₂As₂,Sr0.6K0.4Fe2As2,33.0,zero,0.0,0.0,unknown,Solid-State Reaction,
sc_atlas:26424,,,2010,Sr₀.₆K₀.₄Fe₂As₂,Sr0.6K0.4Fe2As2,35.0,onset,0.0,0.0,unknown,Solid-State Reaction,
sc_atlas:26432,,,2010,1T-TaS₂,Ta0.985S2,2.1,onset,0.0,0.0,unknown,Chemical Vapor Transport,
sc_atlas:26433,,,2010,1T-TaS₂,Ta0.985S2,2.9,onset,0.0,0.0,unknown,Chemical Vapor Transport,
sc_atlas:26479,,,2010,FeTe₀.₅₅Se₀.₄₅,FeTe0.55Se0.45,14.2,zero,0.0,0.0,unknown,Melt Growth,
sc_atlas:26478,,,2010,FeTe₀.₅₅Se₀.₄₅,FeTe0.55Se0.45,15.6,onset,0.0,0.0,unknown,Melt Growth,
sc_atlas:26495,,,2010,Sr(Fe₁₋ₓCoₓ)₂As₂,SrFe1.796Co0.204As2,16.0,zero,0.0,0.0,unknown,Flux Growth,
sc_atlas:15645,,,2010,MgB12,MgB12,37.0,unknown,0.0,0.0,unknown,Solid-State Reaction,
sc_atlas:26514,,,2010,EuFe₂As₁.₄P₀.₆,EuFe2As1.4P0.6,19.0,unknown,0.0,0.0,unknown,Solid-State Reaction,
sc_atlas:26513,,,2010,EuFe₂As₁.₄P₀.₆,EuFe2As1.4P0.6,26.0,unknown,0.0,0.0,unknown,Solid-State Reaction,
sc_atlas:26515,,,2010,Al,Al,1.2,unknown,0.0,0.0,unknown,Nanofabrication & Exfoliation,
sc_atlas:26516,,,2010,Al,Al,1.23,unknown,0.0,0.0,unknown,Nanofabrication & Exfoliation,
sc_atlas:26517,,,2010,Al,Al,1.28,unknown,0.0,0.0,unknown,Nanofabrication & Exfoliation,
sc_atlas:26552,,,2010,CuₓTiSe₂,Cu0.044TiSe2,1.5,unknown,0.0,0.0,unknown,unknown,
sc_atlas:26551,,,2010,CuₓTiSe₂,Cu0.081TiSe2,4.17,unknown,0.0,0.0,unknown,unknown,
sc_atlas:26550,,,2010,CuₓTiSe₂,Cu0.08TiSe2,4.15,unknown,0.0,0.0,unknown,unknown,
sc_atlas:15669,,,2012,BaFe_{2-x}Co_{x}As_{2},BaFe1.84Co0.16As2,24.2,onset,0.0,0.0,unknown,Flux Growth,
sc_atlas:15670,,,2012,BaFe_{2-x}Ni_{x}As_{2},BaFe1.9Ni0.1As2,20.5,onset,0.0,0.0,unknown,Flux Growth,
sc_atlas:26589,,,2010,Ba₁₋ₓKₓFe₂As₂,Ba0.6K0.4Fe2As2,38.0,unknown,0.0,0.0,unknown,Flux Growth,
sc_atlas:26640,,,2010,LaSb₂,LaSb2,0.5,zero,0.0,0.0,unknown,Flux Growth; Solid-State Reaction,
sc_atlas:26676,,,2010,NaₓCoO₂·yH₂O,Na0.35CoH2.6O3.3,2.8,unknown,0.0,0.002,unknown,Solution-based synthesis/processing,
sc_atlas:26678,,,2010,NaₓCoO₂·yH₂O,Na0.35CoH2.6O3.3,3.5,unknown,0.0,0.002,unknown,Solution-based synthesis/processing,
sc_atlas:26677,,,2010,NaₓCoO₂·yH₂O,Na0.35CoH2.6O3.3,4.5,unknown,0.0,0.002,unknown,Solution-based synthesis/processing,
sc_atlas:26675,,,2010,NaₓCoO₂·yH₂O,Na0.35CoH2.6O3.3,4.7,unknown,0.0,0.0,unknown,Solution-based synthesis/processing,
sc_atlas:26684,,,2011,SmFe₁₋ₓCoₓAsO,SmFe0.85Co0.15AsO,14.0,zero,0.0,0.0,unknown,Solid-State Reaction,
sc_atlas:26685,,,2011,SmFe₁₋ₓCoₓAsO,SmFe0.85Co0.15AsO,15.5,onset,0.0,0.0,unknown,Solid-State Reaction,
sc_atlas:26686,,,2011,SmFe₁₋ₓCoₓAsO,SmFe0.8Co0.2AsO,9.0,unknown,0.0,0.0,unknown,Solid-State Reaction,
sc_atlas:26683,,,2011,SmFe₁₋ₓCoₓAsO,SmFe0.9Co0.1AsO,14.0,unknown,0.0,0.0,unknown,Solid-State Reaction,
sc_atlas:26698,,,2011,Ce₂PdIn₈,Ce2PdIn8,0.68,unknown,0.0,0.0,unknown,Flux Growth,
sc_atlas:26766,,,2010,MgB₂,MgB2,22.0,unknown,0.0,0.0,unknown,Physical Vapor Deposition,MgO
sc_atlas:26764,,,2010,MgB₂,MgB2,24.2,unknown,0.0,0.0,unknown,Physical Vapor Deposition,MgO
sc_atlas:26765,,,2010,MgB₂,MgB2,25.6,onset,0.0,0.0,unknown,Physical Vapor Deposition,MgO
sc_atlas:26761,,,2010,MgB₂,MgB2,25.8,onset,0.0,0.0,unknown,Physical Vapor Deposition,MgO
sc_atlas:26763,,,2010,MgB₂,MgB2,27.1,onset,0.0,0.0,unknown,Physical Vapor Deposition,MgO
sc_atlas:26776,,,2010,Sn₁₋ₓInₓTe,Sn0.923In0.065Te,1.8,midpoint,0.0,0.0,unknown,Chemical Vapor Transport,
sc_atlas:26792,,,2010,LaFeAsO₁₋ₓFₓ,LaFeAsO0.9F0.1,15.0,unknown,0.0,0.0,unknown,unknown,
sc_atlas:26801,,,2010,Ba(Fe₁₋ₓCoₓ)₂As₂,BaFe1.774Co0.226As2,12.8,midpoint,0.0,0.0,unknown,Flux Growth,
sc_atlas:26800,,,2010,Ba(Fe₁₋ₓCoₓ)₂As₂,BaFe1.85Co0.15As2,24.8,midpoint,0.0,0.0,unknown,Flux Growth,
sc_atlas:26799,,,2010,Ba(Fe₁₋ₓCoₓ)₂As₂,BaFe1.91Co0.09As2,15.1,midpoint,0.0,0.0,unknown,Flux Growth,
sc_atlas:26831,,,2010,Sr₄V₂O₆Fe₂As₂,Sr4V2O6Fe2As2,16.0,unknown,0.0,0.002,unknown,Solid-State Reaction,
sc_atlas:26830,,,2010,Sr₄V₂O₆Fe₂As₂,Sr4V2O6Fe2As2,21.0,unknown,0.0,0.002,unknown,Solid-State Reaction,
sc_atlas:26834,,,2010,Sr₄V₂O₆Fe₂As₂,Sr4V2O6Fe2As2,25.0,onset,0.0,0.0,unknown,Solid-State Reaction,
sc_atlas:26828,,,2010,Sr₄V₂O₆Fe₂As₂,Sr4V2O6Fe2As2,30.0,unknown,0.0,0.002,unknown,Solid-State Reaction,
sc_atlas:26833,,,2010,Sr₄V₂O₆Fe₂As₂,Sr4V2O6Fe2As2,32.0,onset,0.0,0.0,unknown,Solid-State Reaction,
sc_atlas:26827,,,2010,Sr₄V₂O₆Fe₂As₂,Sr4V2O6Fe2As2,33.0,unknown,0.0,0.002,unknown,Solid-State Reaction,
sc_atlas:26832,,,2010,Sr₄V₂O₆Fe₂As₂,Sr4V2O6Fe2As2,34.0,onset,0.0,0.0,unknown,Solid-State Reaction,
sc_atlas:26844,,,2010,Nd₂₋ₓCeₓCuO₄₊ᵟ,Nd1.82Ce0.18CuO4,6.0,unknown,0.0,0.0,unknown,Physical Vapor Deposition,SrTiO3
sc_atlas:26842,,,2010,Nd₂₋ₓCeₓCuO₄₊ᵟ,Nd1.85Ce0.15CuO4,21.0,unknown,0.0,0.0,unknown,Physical Vapor Deposition,SrTiO3
sc_atlas:26843,,,2010,Nd₂₋ₓCeₓCuO₄₊ᵟ,Nd1.86Ce0.14CuO4,11.0,unknown,0.0,0.0,unknown,Physical Vapor Deposition,SrTiO3
sc_atlas:26983,,,2010,(DMET)₂I₃,C20H20I3S8Se4,0.58,unknown,0.0,0.0,unknown,unknown,
sc_atlas:27030,,,2011,Sr₀.₆K₀.₄Fe₂As₂,Sr0.6K0.4Fe2As2,35.0,unknown,0.0,0.002,unknown,Solid-State Reaction,
sc_atlas:27034,,,2011,Ba₀.₆₇K₀.₃₃Fe₂As₂,Ba0.67K0.33Fe2As2,38.0,onset,0.0,0.0,unknown,Flux Growth,
sc_atlas:27090,,,2011,Ce₁₋ₓLaₓCoIn₅,Ce0.95La0.05CoIn5,1.5,unknown,0.0,0.0,unknown,Flux Growth,
sc_atlas:27089,,,2011,Ce₁₋ₓLaₓCoIn₅,Ce0.965La0.035CoIn5,1.7,unknown,0.0,0.0,unknown,Flux Growth,
sc_atlas:27088,,,2011,Ce₁₋ₓLaₓCoIn₅,Ce0.98La0.02CoIn5,1.9,unknown,0.0,0.0,unknown,Flux Growth,
sc_atlas:27087,,,2011,Ce₁₋ₓLaₓCoIn₅,CeCoIn5,2.3,unknown,0.0,0.0,unknown,Flux Growth,
sc_atlas:27118,,,2011,CaC₆,CaC6,11.2,onset,0.0,0.0,unknown,Flux Growth,
sc_atlas:27120,,,2011,CaC₆,CaC6,6.75,unknown,0.0,0.08,unknown,Flux Growth,
sc_atlas:27119,,,2011,CaC₆,CaC6,6.8,unknown,0.0,0.08,unknown,Flux Growth,
sc_atlas:27157,,,2011,Nb,Nb,8.15,unknown,0.0,0.0,unknown,Physical Vapor Deposition; Nanofabrication & Exfoliation,Al2O3
sc_atlas:27158,,,2011,"Sample II, thickness: 54 nm",Nb,8.22,unknown,0.0,0.0,unknown,Physical Vapor Deposition; Nanofabrication & Exfoliation,Al2O3
sc_atlas:27190,,,2011,initially grown FeSe film,FeSe,8.0,unknown,0.0,0.0,unknown,unknown,
sc_atlas:27192,,,2011,MgB₂,MgB2,38.0,zero,0.0,0.0,unknown,Solid-State Reaction,
sc_atlas:27193,,,2011,MgB₂,MgB2,38.7,onset,0.0,0.0,unknown,Solid-State Reaction,
sc_atlas:27195,,,2011,MgB₂,MgB2,39.0,unknown,0.0,0.0,unknown,Solid-State Reaction,
sc_atlas:27225,,,2011,K₀.₈Fe₁.₇SSe,K0.8Fe1.7SSe,24.5,onset,0.0,0.001,unknown,Solid-State Reaction,
sc_atlas:27223,,,2011,K₀.₈Fe₁.₇SSe,K0.8Fe1.7SSe,24.8,zero,0.0,0.0,unknown,Solid-State Reaction,
sc_atlas:27221,,,2011,K₀.₈Fe₁.₇SSe,K0.8Fe1.7SSe,25.0,unknown,0.0,0.0,unknown,Solid-State Reaction,
sc_atlas:27224,,,2011,K₀.₈Fe₁.₇SSe,K0.8Fe1.7SSe,25.6,midpoint,0.0,0.0,unknown,Solid-State Reaction,
sc_atlas:27222,,,2011,K₀.₈Fe₁.₇SSe,K0.8Fe1.7SSe,26.2,onset,0.0,0.0,unknown,Solid-State Reaction,
sc_atlas:27241,,,2011,SmFeAsO₀.₈₅,SmFeAsO0.85,51.9,midpoint,0.0,0.0,unknown,Flux Growth; Nanofabrication & Exfoliation,Al2O3
sc_atlas:27240,,,2011,SmFeAsO₀.₈₅,SmFeAsO0.85,53.8,midpoint,0.0,0.0,unknown,Flux Growth; Nanofabrication & Exfoliation,Al2O3
sc_atlas:27290,,,2011,Nb,Nb,9.2,unknown,0.0,0.0,unknown,Melt Growth; Solid-State Reaction,
sc_atlas:27309,,,2011,K₀.₅₈Fe₁.₅₆Se₂,K0.58Fe1.56Se2,31.9,onset,0.0,0.0,unknown,Solid-State Reaction,
sc_atlas:27384,,,2011,KₓFe₂₋ᵧSe₂,K0.7Fe1.7Se2,31.0,unknown,0.0,0.0,unknown,Melt Growth; Solid-State Reaction,
sc_atlas:27385,,,2011,KₓFe₂₋ᵧSe₂,K0.8Fe1.8Se2,27.0,unknown,0.0,0.0,unknown,Melt Growth; Solid-State Reaction,
sc_atlas:27402,,,2011,K₀.₈Fe₂Se₂,K0.8Fe2Se2,31.0,unknown,0.0,0.00115,unknown,Flux Growth,
sc_atlas:27413,,,2011,Ba₁₋ₓKₓFe₂As₂,Ba0.65K0.35Fe2As2,38.7,unknown,0.0,0.0,unknown,Flux Growth,
sc_atlas:27412,,,2011,Ba₁₋ₓKₓFe₂As₂,Ba0.72K0.28Fe2As2,30.0,unknown,0.0,0.0,unknown,Flux Growth,
sc_atlas:27410,,,2011,Ba₁₋ₓKₓFe₂As₂,Ba0.82K0.18Fe2As2,14.5,unknown,0.0,0.0,unknown,Flux Growth,
sc_atlas:27409,,,2011,Ba₁₋ₓKₓFe₂As₂,Ba0.83K0.17Fe2As2,11.2,unknown,0.0,0.0,unknown,Flux Growth,
sc_atlas:27411,,,2011,Ba₁₋ₓKₓFe₂As₂,Ba0.8K0.2Fe2As2,18.6,unknown,0.0,0.0,unknown,Flux Growth,
sc_atlas:27423,,,2011,Ca₃Ir₄Sn₁₃,Ca3Ir4Sn13,6.43,unknown,0.0,0.0,unknown,Flux Growth,
sc_atlas:27422,,,2011,Ca₃Ir₄Sn₁₃,Ca3Ir4Sn13,7.0,unknown,0.0,0.0,unknown,Flux Growth,
sc_atlas:27424,,,2011,Ca₃Ir₄Sn₁₃,Ca3Ir4Sn13,8.9,unknown,4.0,0.0,unknown,Flux Growth,
sc_atlas:27442,,,2011,"n-type InN film, electron density: 5.6×10¹⁷ cm⁻³",InN,1.4,zero,0.0,0.0,unknown,Molecular Beam Epitaxy,Al2O3
sc_atlas:27441,,,2011,"n-type InN film, electron density: 5.6×10¹⁷ cm⁻³",InN,2.3,onset,0.0,0.0,unknown,Molecular Beam Epitaxy,Al2O3
sc_atlas:27494,,,2011,Ba₁₋ₓKₓFe₂As₂,Ba0.6K0.4Fe2As2,38.0,unknown,0.0,0.0,unknown,Flux Growth,
sc_atlas:27499,,,2012,Ba(Fe₁₋ₓRuₓ)₂As₂,BaFe1.28Ru0.72As2,20.2,zero,0.0,0.0,unknown,Flux Growth,
sc_atlas:27540,,,2011,Ca₁₋ₓLaₓFe₂As₂,Ca0.73La0.27Fe2As2,31.0,onset,0.0,0.0,unknown,Flux Growth,
sc_atlas:27541,,,2011,Ca₁₋ₓLaₓFe₂As₂,Ca0.73La0.27Fe2As2,44.0,onset,2.0,0.0,unknown,Flux Growth,
sc_atlas:27609,,,2012,Rb₀.₈Fe₂Se₂₋ₓTeₓ,Rb0.8Fe1.8Se2,30.0,unknown,0.0,0.0,unknown,Flux Growth,
sc_atlas:27608,,,2012,Rb₀.₈Fe₂Se₂₋ₓTeₓ,Rb0.8Fe1.8Se2,31.4,unknown,0.0,0.0,unknown,Flux Growth,
sc_atlas:27655,,,2011,Rb₀.₈Fe₁.₆Se₂,Rb0.8Fe1.6Se2,32.4,unknown,0.0,0.001,unknown,Melt Growth,
sc_atlas:27667,,,2012,CeRhIn₅,CeRhIn5,1.26,zero,1.58,0.0,unknown,Flux Growth,
sc_atlas:27668,,,2012,CeRhIn₅,CeRhIn5,1.3,unknown,1.58,0.0,unknown,Flux Growth,
sc_atlas:27672,,,2009,FeSe₀.₈₈,FeSe0.88,10.0,unknown,0.0,0.0,unknown,Solid-State Reaction,LaAlO3; SrTiO3
sc_atlas:27670,,,2009,FeSe₀.₈₈,FeSe0.88,11.0,unknown,0.45,0.0,unknown,Solid-State Reaction,LaAlO3
sc_atlas:27671,,,2009,FeSe₀.₈₈,FeSe0.88,8.0,unknown,0.0,0.0,unknown,Solid-State Reaction,LaAlO3; SrTiO3
sc_atlas:16028,,,2011,Ba_{1-x}K_xFe_2As_2,Ba0.72K0.28Fe2As2,31.7,unknown,0.0,0.0,unknown,Flux Growth,
sc_atlas:16029,,,2011,Ba(Fe_{1-x}Co_x)_2As_2,BaFe1.8Co0.2As2,17.3,unknown,0.0,0.0,unknown,Flux Growth,
sc_atlas:16030,,,2011,Ba(Fe_{1-x}Ni_x)_2As_2,BaFe1.9Ni0.1As2,18.0,unknown,0.0,0.0,unknown,Flux Growth,
sc_atlas:27729,,,2011,Ba(Fe₁₋ₓCoₓ)₂As₂,BaFe1.85Co0.15As2,23.5,unknown,0.0,0.0,unknown,unknown,
sc_atlas:27730,,,2011,Ba(Fe₁₋ₓCoₓ)₂As₂,BaFe1.8Co0.2As2,19.5,unknown,0.0,0.0,unknown,unknown,
sc_atlas:16034,,,2011,Y3Ba5Cu8O18,Y3Ba5Cu8O18,105.0,midpoint,0.0,0.0,unknown,Solution-based synthesis/processing,
sc_atlas:16035,,,2011,YBa2Cu3O7,YBa2Cu3O7,94.0,midpoint,0.0,0.0,unknown,Solution-based synthesis/processing,
sc_atlas:27763,,,2011,BaFe₂(As₁₋ₓPₓ)₂,BaFe2As0.9P1.1,9.2,unknown,0.0,0.0,unknown,Flux Growth,
sc_atlas:27761,,,2011,BaFe₂(As₁₋ₓPₓ)₂,BaFe2As1.1P0.9,21.5,unknown,0.0,0.0,unknown,Flux Growth,
sc_atlas:27760,,,2011,BaFe₂(As₁₋ₓPₓ)₂,BaFe2As1.34P0.66,28.1,unknown,0.0,0.0,unknown,Flux Growth,
sc_atlas:27759,,,2011,BaFe₂(As₁₋ₓPₓ)₂,BaFe2As1.4P0.6,29.2,unknown,0.0,0.0,unknown,Flux Growth,
sc_atlas:27762,,,2011,BaFe₂(As₁₋ₓPₓ)₂,BaFe2AsP,18.0,unknown,0.0,0.0,unknown,Flux Growth,
sc_atlas:27765,,,2011,with C-implantation,BaFe1.9Ni0.1As2,17.8,unknown,0.0,0.0,unknown,Flux Growth,
sc_atlas:27764,,,2011,without C-implantation,BaFe1.9Ni0.1As2,18.3,unknown,0.0,0.0,unknown,Flux Growth,
sc_atlas:27767,,,2011,Nb₃Sn,Nb3Sn,18.0,unknown,0.0,0.0,unknown,unknown,
sc_atlas:16132,,,2011,Pr(Os1-xRux)4Sb12,PrOs3.92Ru0.08Sb12,1.8,unknown,0.0,0.0,unknown,Flux Growth,
sc_atlas:16135,,,2011,PrOs4Sb12,PrOs4Sb12,1.65,unknown,0.0,0.0,unknown,Flux Growth,
sc_atlas:16133,,,2011,PrOs4Sb12,PrOs4Sb12,1.85,unknown,0.0,0.0,unknown,Flux Growth,
sc_atlas:27807,,,2011,2H-NbSe₂,NbSe2,7.2,unknown,0.0,0.0,unknown,Chemical Vapor Transport,
sc_atlas:27810,,,2011,"ultrapure YBa₂Cu₃O₇ single crystal, fully oxygenated, detwinned",YBa2Cu3O7,86.0,unknown,0.0,0.0,unknown,unknown,
sc_atlas:27821,,,2011,Kₓ dibenzopentacene,K3.17C30H18,28.2,onset,0.0,0.001,unknown,Solid-State Reaction; Solution-based synthesis/processing,
sc_atlas:27822,,,2011,Kₓ dibenzopentacene,K3.45C30H18,33.1,onset,0.0,0.001,unknown,Solid-State Reaction; Solution-based synthesis/processing,
sc_atlas:27823,,,2011,Kₓ dibenzopentacene,K3C30H18,7.4,unknown,0.0,0.001,unknown,Solid-State Reaction; Solution-based synthesis/processing,
sc_atlas:27851,,,2011,FeSe,FeSe0.963,10.0,midpoint,0.0,0.0,unknown,Solid-State Reaction,
sc_atlas:16161,,,2011,Ba0.78K0.22Fe2As2,Ba0.78K0.22Fe2As2,33.0,onset,0.0,0.005,unknown,unknown,
sc_atlas:16164,,,2011,BaFe2-xNixAs2,BaFe1.915Ni0.085As2,15.0,onset,0.0,0.005,unknown,Flux Growth,
sc_atlas:16163,,,2011,BaFe2-xNixAs2,BaFe1.925Ni0.075As2,12.0,onset,0.0,0.005,unknown,Flux Growth,
sc_atlas:16162,,,2011,BaFe2-xNixAs2,BaFe1.935Ni0.065As2,7.0,onset,0.0,0.005,unknown,Flux Growth,
sc_atlas:27855,,,2011,Ba₀.₆K₀.₄Fe₂As₂,Ba0.6K0.4Fe2As2,39.0,unknown,0.0,0.0,unknown,Flux Growth,
sc_atlas:27871,,,2011,(Ca₁₋ₓNaₓ)Fe₂As₂,Ca0.34Na0.66Fe2As2,34.0,onset,0.0,0.003,unknown,Solid-State Reaction,
sc_atlas:27870,,,2011,(Ca₁₋ₓNaₓ)Fe₂As₂,Ca0.4Na0.6Fe2As2,33.0,onset,0.0,0.003,unknown,Solid-State Reaction,
sc_atlas:27869,,,2011,(Ca₁₋ₓNaₓ)Fe₂As₂,Ca0.5Na0.5Fe2As2,22.0,onset,0.0,0.003,unknown,Solid-State Reaction,
sc_atlas:27867,,,2011,(Ca₁₋ₓNaₓ)Fe₂As₂,Ca0.64Na0.36Fe2As2,17.0,onset,0.0,0.003,unknown,Solid-State Reaction,
sc_atlas:27868,,,2011,(Ca₁₋ₓNaₓ)Fe₂As₂,Ca0.6Na0.4Fe2As2,19.0,onset,0.0,0.003,unknown,Solid-State Reaction,
sc_atlas:27876,,,2011,InO,InO,3.0,unknown,0.0,0.0,unknown,Physical Vapor Deposition,
sc_atlas:27878,,,2011,Eu(Fe₀.₈₁Co₀.₁₉)₂As₂,EuFe1.62Co0.38As2,2.2,zero,0.0,0.0,unknown,unknown,
sc_atlas:27877,,,2011,Eu(Fe₀.₈₁Co₀.₁₉)₂As₂,EuFe1.62Co0.38As2,5.1,midpoint,0.0,0.0,unknown,unknown,
sc_atlas:16168,,,2011,MgB2/SiC/Cu (stack),MgB2,37.7,unknown,0.0,0.0,unknown,Physical Vapor Deposition; Chemical Vapor Deposition,Cu
sc_atlas:27883,,,2011,Nb,Nb,8.5,unknown,0.0,0.0,unknown,Physical Vapor Deposition; Nanofabrication & Exfoliation,Al2O3
sc_atlas:27884,,,2011,MgB₂,MgB2,34.11,onset,0.0,0.001,unknown,Flux Growth,
sc_atlas:27885,,,2011,MgB₂,MgB2,38.3,onset,0.0,0.001,unknown,Flux Growth,
sc_atlas:16169,,,2012,Ba(Fe1-xRux)2As2,BaFe1.28Ru0.72As2,20.0,zero,0.0,0.0,unknown,Flux Growth,
sc_atlas:16170,,,2012,Ba(Fe1-xRux)2As2,BaFe1.54Ru0.46As2,17.0,zero,0.0,0.0,unknown,Flux Growth,
sc_atlas:16171,,,2012,BaFe2(As1-xPx)2,BaFe2As1.64P0.36,4.0,zero,0.0,0.0,unknown,Flux Growth,
sc_atlas:27926,,,2011,KFe₂As₂,KFe2As2,3.5,unknown,0.0,0.0,unknown,Flux Growth,
sc_atlas:27934,,,2012,K₀.₈Fe₁.₇₆Se₂,K0.8Fe1.76Se2,29.0,unknown,0.0,0.0,unknown,Flux Growth,
sc_atlas:27932,,,2012,K₀.₈Fe₁.₇₆Se₂,K0.8Fe1.76Se2,30.1,unknown,0.0,0.005,unknown,Flux Growth,
sc_atlas:27933,,,2012,K₀.₈Fe₁.₇₆Se₂,K0.8Fe1.76Se2,30.9,unknown,0.0,0.0,unknown,Flux Growth,
sc_atlas:27935,,,2012,K₀.₈Fe₁.₇₆Se₂,K0.8Fe1.76Se2,31.6,unknown,0.0,0.0,unknown,Flux Growth,
sc_atlas:27976,,,2012,Sr₁₋ₓLaₓCuO₂,Sr0.88La0.12CuO2,13.0,unknown,0.0,0.0,unknown,Physical Vapor Deposition,KTaO3
sc_atlas:27977,,,2012,Sr₁₋ₓLaₓCuO₂,Sr0.88La0.12CuO2,22.0,unknown,0.0,0.0,unknown,Physical Vapor Deposition,KTaO3
sc_atlas:27978,,,2012,Sr₁₋ₓLaₓCuO₂,Sr0.88La0.12CuO2,25.0,unknown,0.0,0.0,unknown,Physical Vapor Deposition,KTaO3
sc_atlas:27997,,,2012,CeNi₀.₈Bi₂,CeNi0.8Bi2,4.2,unknown,0.0,0.0001,unknown,Solid-State Reaction,
sc_atlas:28005,,,2012,H BCP and heat treated,Nb,9.25,unknown,0.0,0.0,unknown,Nanofabrication & Exfoliation; Solution-based synthesis/processing; Solid-State Reaction,
sc_atlas:28004,,,2012,Nb,Nb,9.35,unknown,0.0,0.0,unknown,Nanofabrication & Exfoliation; Solution-based synthesis/processing; Solid-State Reaction,
sc_atlas:28094,,,2012,LiFeAs,LiFeAs,15.0,midpoint,0.0,0.0,unknown,Melt Growth,
sc_atlas:28110,,,2012,KFe₂As₂,KFe2As2,3.85,midpoint,0.0,0.0,unknown,Flux Growth,
sc_atlas:28111,,,2012,KFe₂As₂,KFe2As2,3.95,midpoint,0.0,0.0,unknown,Flux Growth,
sc_atlas:28114,,,2012,Nb₃Sn,Nb3Sn,18.0,unknown,0.0,0.0,unknown,unknown,
sc_atlas:28147,,,2012,Li₀.₉Mo₆O₁₇,Li0.9Mo6O17,2.1,unknown,0.0,0.0,unknown,Flux Growth,
sc_atlas:28146,,,2012,Li₀.₉Mo₆O₁₇,Li0.9Mo6O17,2.2,midpoint,0.0,0.0,unknown,Flux Growth,
sc_atlas:28148,,,2012,Ba(Fe₀.₇₅Ru₀.₂₅)₂As₂,BaFe1.5Ru0.5As2,22.0,onset,0.0,0.0,unknown,Flux Growth,
sc_atlas:28220,,,2012,FeSe₀.₃Te₀.₇,FeSe0.3Te0.7,11.0,unknown,0.0,0.0,unknown,Physical Vapor Deposition,MgO
sc_atlas:16262,,,2012,CaPt3P,CaPt3P,6.6,unknown,0.0,0.0,unknown,Solid-State Reaction,
sc_atlas:16263,,,2012,LaPt3P,LaPt3P,1.5,unknown,0.0,0.0,unknown,Solid-State Reaction,
sc_atlas:16264,,,2012,SrPt3P,SrPt3P,8.4,unknown,0.0,0.0,unknown,Solid-State Reaction,
sc_atlas:28249,,,2013,NbN,NbN,13.3,unknown,0.0,0.0,unknown,Physical Vapor Deposition,Al2O3
sc_atlas:28248,,,2013,NbN,NbN,14.5,unknown,0.0,0.0,unknown,Physical Vapor Deposition,Al2O3
sc_atlas:28247,,,2013,NbN,NbN,15.0,unknown,0.0,0.0,unknown,Physical Vapor Deposition,Al2O3
sc_atlas:28251,,,2013,NbN,NbN,6.7,unknown,0.0,0.0,unknown,Physical Vapor Deposition,Al2O3
sc_atlas:28250,,,2013,NbN,NbN,9.4,unknown,0.0,0.0,unknown,Physical Vapor Deposition,Al2O3
sc_atlas:28258,,,2012,NbC,NbC,11.0,onset,0.0,0.001,unknown,Solid-State Reaction,
sc_atlas:28259,,,2012,NbC,NbC,11.5,onset,0.0,0.001,unknown,Solid-State Reaction,
sc_atlas:28257,,,2012,NbC,NbC,9.09,onset,0.0,0.001,unknown,Solid-State Reaction,
sc_atlas:28282,,,2012,(CaₓLa₁₋ₓ)(Ba₁.₇₅₋ₓLa₀.₂₅₊ₓ)Cu₃Oᵧ (CLBLCO),Ca0.1La1.25Ba1.65Cu3O7.15,58.0,zero,0.0,0.0,unknown,Solid-State Reaction; Melt Growth,
sc_atlas:28283,,,2012,(CaₓLa₁₋ₓ)(Ba₁.₇₅₋ₓLa₀.₂₅₊ₓ)Cu₃Oᵧ (CLBLCO),Ca0.4La1.25Ba1.35Cu3O7.15,78.0,zero,0.0,0.0,unknown,Solid-State Reaction; Melt Growth,
sc_atlas:28314,,,2012,x=0.75₇₀₀°C,FeSe0.25Te0.75,8.57,unknown,0.0,0.001,unknown,Solid-State Reaction,
sc_atlas:28318,,,2012,x=0.75₇₀₀°C,FeSe0.25Te0.75,9.2,unknown,0.0,0.0,unknown,Solid-State Reaction,
sc_atlas:28322,,,2012,x=0.75₇₀₀°C,FeSe0.25Te0.75,9.5,zero,0.0,0.0,unknown,Solid-State Reaction,
sc_atlas:28313,,,2012,x=0.6₇₀₀°C,FeSe0.4Te0.6,11.75,unknown,0.0,0.001,unknown,Solid-State Reaction,
sc_atlas:28317,,,2012,x=0.6₇₀₀°C,FeSe0.4Te0.6,12.3,unknown,0.0,0.0,unknown,Solid-State Reaction,
sc_atlas:28321,,,2012,x=0.6_{700°C},FeSe0.4Te0.6,13.1,zero,0.0,0.0,unknown,Solid-State Reaction,
sc_atlas:28312,,,2012,x=0.5_{700°C},FeSe0.5Te0.5,10.88,unknown,0.0,0.001,unknown,Solid-State Reaction,
sc_atlas:28320,,,2012,x=0.5₇₀₀°C,FeSe0.5Te0.5,12.0,zero,0.0,0.0,unknown,Solid-State Reaction,
sc_atlas:28316,,,2012,x=0.5_{700°C},FeSe0.5Te0.5,12.5,unknown,0.0,0.0,unknown,Solid-State Reaction,
sc_atlas:28315,,,2012,x=0.5₃₅₀°C,FeSe0.5Te0.5,12.6,unknown,0.0,0.0,unknown,Solid-State Reaction,
sc_atlas:28311,,,2012,x=0.5₃₅₀°C,FeSe0.5Te0.5,12.68,unknown,0.0,0.001,unknown,Solid-State Reaction,
sc_atlas:28319,,,2012,x=0.5₃₅₀°C,FeSe0.5Te0.5,7.0,zero,0.0,0.0,unknown,Solid-State Reaction,
sc_atlas:28323,,,2012,ZrNi₂Ga,ZrNi2Ga,2.8,unknown,0.0,0.0,unknown,Melt Growth,
sc_atlas:28324,,,2012,Dy₀.₆Y₀.₄Rh₃.₈₅Ru₀.₁₅B₄,Dy0.6Y0.4Rh3.85Ru0.15B4,7.0,unknown,0.0,0.0,unknown,Melt Growth,
sc_atlas:28374,,,2012,Ba₁₋ₓKₓFe₂As₂,Ba0.6K0.4Fe2As2,36.0,unknown,0.0,0.0,unknown,Flux Growth,
sc_atlas:16328,,,2012,"(Cu0.75Mo0.25)Sr2(Y,Ce)sCu2O5+2s+δ",Cu2.75Mo0.25Sr2YO7.56,87.0,unknown,0.0,0.0,unknown,Solid-State Reaction,
sc_atlas:16325,,,2012,"(Cu0.75Mo0.25)Sr2(Y,Ce)sCu2O5+2s+δ",Cu2.75Mo0.25Sr2YO7.56,88.0,unknown,0.0,0.0,unknown,Solid-State Reaction,
sc_atlas:28450,,,2013,NdO₁₋ₓFₓBiS₂,NdO0.7F0.3BiS2,5.2,zero,0.0,0.0,unknown,Solid-State Reaction,
sc_atlas:28449,,,2013,NdO₁₋ₓFₓBiS₂,NdO0.7F0.3BiS2,5.6,onset,0.0,0.0,unknown,Solid-State Reaction,
sc_atlas:28468,,,2012,Bi₄O₄S₃,Bi4O4S3,2.0,zero,0.0,0.5,unknown,Solid-State Reaction,
sc_atlas:28469,,,2012,Bi₄O₄S₃,Bi4O4S3,2.6,unknown,0.0,0.5,unknown,Solid-State Reaction,
sc_atlas:28467,,,2012,Bi₄O₄S₃,Bi4O4S3,2.7,zero,0.0,0.2,unknown,Solid-State Reaction,
sc_atlas:28466,,,2012,Bi₄O₄S₃,Bi4O4S3,3.2,zero,0.0,0.1,unknown,Solid-State Reaction,
sc_atlas:28463,,,2012,Bi₄O₄S₃,Bi4O4S3,4.4,onset,0.0,0.002,unknown,Solid-State Reaction,
sc_atlas:28545,,,2012,Bi₄O₄S₃,Bi4O4S3,4.5,unknown,0.0,0.0,unknown,Solid-State Reaction,
sc_atlas:28549,,,2012,La₂₋ₓSrₓCuO₄,La1.85Sr0.15CuO4,39.0,unknown,0.0,0.0,unknown,Melt Growth,
sc_atlas:28548,,,2012,La₂₋ₓSrₓCuO₄,La1.86Sr0.14CuO4,32.0,unknown,0.0,0.0,unknown,Melt Growth,
sc_atlas:28547,,,2012,La₂₋ₓSrₓCuO₄,La1.9Sr0.1CuO4,28.0,unknown,0.0,0.0,unknown,Melt Growth,
sc_atlas:28575,,,2012,HgBa₂CuO₄₊δ,HgBa2CuO4.07,74.0,unknown,0.0,0.0,unknown,unknown,
sc_atlas:28576,,,2012,HgBa₂CuO₄₊δ,HgBa2CuO4.15,97.0,unknown,0.0,0.0,unknown,unknown,
sc_atlas:28602,,,2013,PrO₀.₅F₀.₅BiS₂,PrO0.5F0.5BiS2,2.1,zero,0.0,0.2,unknown,Solid-State Reaction,
sc_atlas:28601,,,2013,PrO₀.₅F₀.₅BiS₂,PrO0.5F0.5BiS2,3.1,zero,0.0,0.0,unknown,Solid-State Reaction,
sc_atlas:28600,,,2013,PrO₀.₅F₀.₅BiS₂,PrO0.5F0.5BiS2,3.7,onset,0.0,0.0,unknown,Solid-State Reaction,
sc_atlas:28614,,,2012,BaFe₁.₉Ni₀.₁As₂,BaFe1.9Ni0.1As2,20.0,unknown,0.0,0.0,unknown,unknown,
sc_atlas:28660,,,2012,In,In,3.415,unknown,0.0,0.0,unknown,Physical Vapor Deposition,Si
sc_atlas:16361,,,2012,Ba(Fe1-xCox)2As2,BaFe1.85Co0.15As2,24.0,unknown,0.0,0.0,unknown,Flux Growth,
sc_atlas:16362,,,2012,Ba(Fe1-xNix)2As2,BaFe1.93Ni0.07As2,20.0,unknown,0.0,0.0,unknown,Flux Growth,
sc_atlas:28679,,,2012,BaFe₁.₉Ni₀.₁As₂,BaFe1.9Ni0.1As2,11.5,onset,5.2,0.0,unknown,Flux Growth,
sc_atlas:28678,,,2012,BaFe₁.₉Ni₀.₁As₂,BaFe1.9Ni0.1As2,20.18,onset,0.0,0.0,unknown,Flux Growth,
sc_atlas:28677,,,2012,BaFe₁.₉Ni₀.₁As₂,BaFe1.9Ni0.1As2,20.5,onset,0.0,0.0,unknown,Flux Growth,
sc_atlas:28755,,,2012,Cu₀.₂₅Bi₂Se₃,Cu0.25Bi2Se3,1.2,zero,0.0,0.0,unknown,Melt Growth,
sc_atlas:28754,,,2012,Cu₀.₂₅Bi₂Se₃,Cu0.25Bi2Se3,3.3,onset,0.0,0.0,unknown,Melt Growth,
sc_atlas:28767,,,2012,Ba₁₋ₓNaₓFe₂As₂,Ba0.6Na0.4Fe2As2,33.5,unknown,0.0,0.0,unknown,unknown,
sc_atlas:28764,,,2012,Ba₁₋ₓNaₓFe₂As₂,Ba0.75Na0.25Fe2As2,9.0,unknown,0.0,0.0,unknown,unknown,
sc_atlas:28765,,,2012,Ba₁₋ₓNaₓFe₂As₂,Ba0.7Na0.3Fe2As2,29.0,unknown,0.0,0.0,unknown,unknown,
sc_atlas:28766,,,2012,Ba₁₋ₓNaₓFe₂As₂,Ba0.7Na0.3Fe2As2,34.5,unknown,0.0,0.0,unknown,unknown,
sc_atlas:16419,,,2012,La2-xSrxCuO4,La1.875Sr0.125CuO4,27.0,unknown,0.0,0.0,unknown,unknown,
sc_atlas:16423,,,2012,CeFeAsO1-xFx,CeFeAsO0.855F0.145,39.0,unknown,0.0,0.0,unknown,Solid-State Reaction,
sc_atlas:16422,,,2012,CeFeAsO1-xFx,CeFeAsO0.855F0.145,43.8,unknown,0.0,0.0,unknown,Solid-State Reaction,
sc_atlas:16425,,,2012,CeFeAsO1-xFx,CeFeAsO0.85F0.15,38.7,unknown,0.0,0.0,unknown,Solid-State Reaction,
sc_atlas:16424,,,2012,CeFeAsO1-xFx,CeFeAsO0.85F0.15,43.4,unknown,0.0,0.0,unknown,Solid-State Reaction,
sc_atlas:16420,,,2012,CeFeAsO1-xFx,CeFeAsO0.937F0.063,29.5,unknown,0.0,0.0,unknown,Solid-State Reaction,
sc_atlas:16421,,,2012,CeFeAsO1-xFx,CeFeAsO0.937F0.063,29.8,unknown,0.0,0.0,unknown,Solid-State Reaction,
sc_atlas:16427,,,2012,SmFeAsO1-xFx,SmFeAsO0.92F0.08,44.5,unknown,0.0,0.0,unknown,Solid-State Reaction,
sc_atlas:16426,,,2012,SmFeAsO1-xFx,SmFeAsO0.94F0.06,36.2,unknown,0.0,0.0,unknown,Solid-State Reaction,
sc_atlas:16429,,,2012,SmFeAsO1-xFx,SmFeAsO0.9F0.1,50.6,unknown,0.0,0.0,unknown,Solid-State Reaction,
sc_atlas:16428,,,2012,SmFeAsO1-xFx,SmFeAsO0.9F0.1,52.1,unknown,0.0,0.0,unknown,Solid-State Reaction,
sc_atlas:28797,,,2012,Ga,Ga,1.08,unknown,0.0,0.0,unknown,unknown,
sc_atlas:16442,,,2013,Bi1.4Pb0.6Sr2Ca2Cu3O10,Bi1.4Pb0.6Sr2Ca2Cu3O10,103.0,zero,0.0,0.0,unknown,Solid-State Reaction,
sc_atlas:16441,,,2013,Bi1.4Pb0.6Sr2Ca2Cu3O10,Bi1.4Pb0.6Sr2Ca2Cu3O10,116.0,onset,0.0,0.0,unknown,Solid-State Reaction,
sc_atlas:16444,,,2013,Bi2Sr2CaCu2O8,Bi2Sr2CaCu2O8,80.0,zero,0.0,0.0,unknown,Solid-State Reaction; Melt Growth,
sc_atlas:16443,,,2013,Bi2Sr2CaCu2O8,Bi2Sr2CaCu2O8,93.0,onset,0.0,0.0,unknown,Solid-State Reaction; Melt Growth,
sc_atlas:16445,,,2012,Mo43Ge57,Mo43Ge57,0.547,unknown,0.0,0.0,unknown,Physical Vapor Deposition,Si
sc_atlas:28857,,,2014,Ca₁₀(Pt₃As₈)(Fe₂As₂)₅,Ca10Fe9.98Pt3.02As18,7.0,unknown,3.5,0.0,unknown,Flux Growth,
sc_atlas:28858,,,2014,Ca₁₀(Pt₃As₈)(Fe₂As₂)₅,Ca10Fe9.98Pt3.02As18,7.1,unknown,3.5,0.0,unknown,Flux Growth,
sc_atlas:28859,,,2014,Ca₁₀(Pt₃As₈)(Fe₂As₂)₅,Ca10Fe9.98Pt3.02As18,7.5,unknown,4.2,0.0,unknown,Flux Growth,
sc_atlas:28860,,,2014,Ca₁₀(Pt₃As₈)(Fe₂As₂)₅,Ca10Fe9.98Pt3.02As18,8.5,unknown,4.1,0.0,unknown,Flux Growth,
sc_atlas:16455,,,2013,"Pd_xR_E Te_3 (R_E = La, Pr, Sm, Gd, Tb, Dy, Er, Tm)",Pd0.08DyTe3,2.5,unknown,0.0,0.0,unknown,Solid-State Reaction,
sc_atlas:16456,,,2013,"Pd_xR_E Te_3 (R_E = La, Pr, Sm, Gd, Tb, Dy, Er, Tm)",Pd0.08ErTe3,2.9,unknown,0.0,0.0,unknown,Solid-State Reaction,
sc_atlas:16453,,,2013,"Pd_xR_E Te_3 (R_E = La, Pr, Sm, Gd, Tb, Dy, Er, Tm)",Pd0.08GdTe3,2.3,unknown,0.0,0.0,unknown,Solid-State Reaction,
sc_atlas:16452,,,2013,Pd_xHoTe_3,Pd0.08HoTe3,2.83,zero,0.0,0.0,unknown,Solid-State Reaction,
sc_atlas:16458,,,2013,"Pd_xR_E Te_3 (R_E = La, Pr, Sm, Gd, Tb, Dy, Er, Tm)",Pd0.08LaTe3,0.6,unknown,0.0,0.0,unknown,Solid-State Reaction,
sc_atlas:16459,,,2013,"Pd_xR_E Te_3 (R_E = La, Pr, Sm, Gd, Tb, Dy, Er, Tm)",Pd0.08PrTe3,0.13,unknown,0.0,0.0,unknown,Solid-State Reaction,
sc_atlas:16460,,,2013,"Pd_xR_E Te_3 (R_E = La, Pr, Sm, Gd, Tb, Dy, Er, Tm)",Pd0.08SmTe3,0.19,unknown,0.0,0.0,unknown,Solid-State Reaction,
sc_atlas:16454,,,2013,"Pd_xR_E Te_3 (R_E = La, Pr, Sm, Gd, Tb, Dy, Er, Tm)",Pd0.08TbTe3,2.55,unknown,0.0,0.0,unknown,Solid-State Reaction,
sc_atlas:16457,,,2013,"Pd_xR_E Te_3 (R_E = La, Pr, Sm, Gd, Tb, Dy, Er, Tm)",Pd0.08TmTe3,2.7,unknown,0.0,0.0,unknown,Solid-State Reaction,
sc_atlas:16461,,,2013,Pd_xY_2Te_5,Pd0.08Y2Te5,3.05,unknown,0.0,0.0,unknown,Solid-State Reaction,
sc_atlas:28881,,,2013,Ir₃Te₈,Ir3Te8,1.8,onset,0.0,0.0,unknown,Flux Growth,
sc_atlas:28898,,,2014,BaFe₂(As₁₋ₓPₓ)₂,BaFe2As1.24P0.76,26.0,unknown,0.0,0.0,unknown,Flux Growth,
sc_atlas:28897,,,2014,BaFe₂(As₁₋ₓPₓ)₂,BaFe2As1.4P0.6,30.0,unknown,0.0,0.0,unknown,Flux Growth,
sc_atlas:28909,,,2013,NiBi₃,NiBi3,4.3,onset,0.0,0.0,unknown,Chemical Vapor Transport,C
sc_atlas:28910,,,2013,NiBi₃,NiBi3,4.4,onset,0.0,0.0,unknown,Chemical Vapor Transport,Al2O3
sc_atlas:28931,,,2013,Zr,Zr,0.451,zero,0.0,0.0,unknown,Melt Growth,
sc_atlas:28932,,,2013,Zr,Zr,0.53,zero,0.0,0.0,unknown,Melt Growth,
sc_atlas:28945,,,2013,KₓFe₂₋ᵧSe₂,K0.8Fe1.4Se2,30.0,unknown,0.0,0.0,unknown,Melt Growth,
sc_atlas:28951,,,2013,UPt₃,UPt3,0.45,unknown,0.0,0.4,unknown,unknown,
sc_atlas:28950,,,2013,UPt₃,UPt3,0.52,unknown,0.0,0.2,unknown,unknown,
sc_atlas:28972,,,2013,Ba₀.₆K₀.₄Fe₂As₂,Ba0.6K0.4Fe2As2,36.8,midpoint,0.0,0.0,unknown,unknown,
sc_atlas:28971,,,2013,Ba₀.₆K₀.₄Fe₂As₂,Ba0.6K0.4Fe2As2,39.0,midpoint,0.0,0.0,unknown,unknown,
sc_atlas:28979,,,2013,MgB₂,MgB2,39.7,unknown,0.0,0.0,unknown,Chemical Vapor Deposition,Al2O3
sc_atlas:16509,,,2013,LiFe1-xCoxAs,LiFe0.91Co0.09As,4.4,unknown,0.0,0.0,unknown,Flux Growth,
sc_atlas:16508,,,2013,LiFe1-xCoxAs,LiFe0.97Co0.03As,11.0,unknown,0.0,0.0,unknown,Flux Growth,
sc_atlas:16507,,,2013,LiFeAs,LiFeAs,16.4,unknown,0.0,0.0,unknown,Flux Growth,
sc_atlas:16512,,,2013,NaFe1-xCoxAs,NaFe0.935Co0.065As,14.8,unknown,0.0,0.0,unknown,Flux Growth,
sc_atlas:16511,,,2013,NaFe1-xCoxAs,NaFe0.955Co0.045As,20.3,unknown,0.0,0.0,unknown,Flux Growth,
sc_atlas:16513,,,2013,NaFe1-xCoxAs,NaFe0.9Co0.1As,6.0,unknown,0.0,0.0,unknown,Flux Growth,
sc_atlas:16510,,,2013,NaFeAs,NaFeAs,13.0,unknown,0.0,0.0,unknown,Flux Growth,
sc_atlas:28981,,,2013,Sr₃Ca₁₁Cu₂₄O₄₁,Sr3Ca11Cu24O41,12.0,unknown,5.0,0.0,unknown,Melt Growth,
sc_atlas:28982,,,2013,Sr₃Ca₁₁Cu₂₄O₄₁,Sr3Ca11Cu24O41,24.0,onset,0.06,0.0,unknown,Melt Growth,
sc_atlas:28983,,,2013,Sr₃Ca₁₁Cu₂₄O₄₁,Sr3Ca11Cu24O41,5.0,onset,0.045,0.0,unknown,Melt Growth,
sc_atlas:28984,,,2013,Sr₃Ca₁₁Cu₂₄O₄₁,Sr3Ca11Cu24O41,6.5,onset,0.049,0.0,unknown,Melt Growth,
sc_atlas:28985,,,2013,Sr₃Ca₁₁Cu₂₄O₄₁,Sr3Ca11Cu24O41,6.8,unknown,0.05,0.0,unknown,Melt Growth,
sc_atlas:16528,,,2013,NbGdN,NbGdN,11.2,zero,0.0,0.0,unknown,Physical Vapor Deposition,Si
sc_atlas:16529,,,2013,NbGdN,NbGdN,6.8,zero,0.0,13.0,unknown,Physical Vapor Deposition,Si
sc_atlas:16530,,,2013,NbN,NbN,14.8,zero,0.0,0.0,unknown,Physical Vapor Deposition,Si
sc_atlas:16531,,,2013,NbN,NbN,8.8,zero,0.0,14.0,unknown,Physical Vapor Deposition,Si
sc_atlas:29020,,,2013,2H-NbSe₂,NbSe2,7.2,unknown,0.0,0.0,unknown,Chemical Vapor Transport,
sc_atlas:16554,,,2013,Nd0.88Ca0.12Ba2Cu3O7-x,Nd0.88Ca0.12Ba2Cu3O6.93,82.3,onset,0.0,0.0,unknown,Flux Growth,
sc_atlas:16555,,,2013,NdBa2Cu3O7-x,NdBa2Cu3O6.98,95.3,onset,0.0,0.0,unknown,unknown,
sc_atlas:29066,,,2013,1T-TaS₂₋ₓSeₓ,TaSSe,3.5,onset,0.0,0.001,unknown,Chemical Vapor Transport,
sc_atlas:29065,,,2013,1T-TaS₂₋ₓSeₓ,TaSSe,3.6,onset,0.0,0.0,unknown,Chemical Vapor Transport,
sc_atlas:29067,,,2013,KFe₂As₂,KFe2As2,3.4,unknown,0.0,0.0,unknown,Flux Growth,
sc_atlas:29068,,,2013,KFe₂As₂,KFe2As2,3.45,unknown,0.0,0.0,unknown,Flux Growth,
sc_atlas:29093,,,2013,Pr₂Ba₄Cu₇O₁₅-δ,Pr2Ba4Cu7O14.44,15.0,zero,0.0,0.0,unknown,Solution-based synthesis/processing,
sc_atlas:29094,,,2013,Pr₂Ba₄Cu₇O₁₅-δ,Pr2Ba4Cu7O14.44,2.0,zero,0.0,8.0,unknown,Solution-based synthesis/processing,
sc_atlas:29095,,,2013,Pr₂Ba₄Cu₇O₁₅-δ,Pr2Ba4Cu7O14.44,2.5,zero,0.0,8.0,unknown,Solution-based synthesis/processing,
sc_atlas:29092,,,2013,Pr₂Ba₄Cu₇O₁₅-δ,Pr2Ba4Cu7O14.44,20.0,onset,0.0,8.0,unknown,Solution-based synthesis/processing,
sc_atlas:29091,,,2013,Pr₂Ba₄Cu₇O₁₅-δ,Pr2Ba4Cu7O14.44,26.5,onset,0.0,0.0,unknown,Solution-based synthesis/processing,
sc_atlas:29096,,,2013,Pr₂Ba₄Cu₇O₁₅-δ,Pr2Ba4Cu7O14.44,3.0,zero,0.0,8.0,unknown,Solution-based synthesis/processing,
sc_atlas:29120,,,2013,YBa₂Cu₃O₇,YBa2Cu3O7,65.88,unknown,0.0,0.0017,unknown,Solid-State Reaction,
sc_atlas:29119,,,2013,YBa₂Cu₃O₇,YBa2Cu3O7,68.69,unknown,0.0,0.0015,unknown,Solid-State Reaction,
sc_atlas:29118,,,2013,YBa₂Cu₃O₇,YBa2Cu3O7,71.23,unknown,0.0,0.0013,unknown,Solid-State Reaction,
sc_atlas:29117,,,2013,YBa₂Cu₃O₇,YBa2Cu3O7,73.91,unknown,0.0,0.0011,unknown,Solid-State Reaction,
sc_atlas:29116,,,2013,YBa₂Cu₃O₇,YBa2Cu3O7,76.86,unknown,0.0,0.0009,unknown,Solid-State Reaction,
sc_atlas:29115,,,2013,YBa₂Cu₃O₇,YBa2Cu3O7,78.4,unknown,0.0,0.0007,unknown,Solid-State Reaction,
sc_atlas:29114,,,2013,YBa₂Cu₃O₇,YBa2Cu3O7,80.52,unknown,0.0,0.0005,unknown,Solid-State Reaction,
sc_atlas:29113,,,2013,YBa₂Cu₃O₇,YBa2Cu3O7,82.92,unknown,0.0,0.0003,unknown,Solid-State Reaction,
sc_atlas:29112,,,2013,YBa₂Cu₃O₇,YBa2Cu3O7,86.28,unknown,0.0,0.0001,unknown,Solid-State Reaction,
sc_atlas:29110,,,2013,YBa₂Cu₃O₇,YBa2Cu3O7,90.0,onset,0.0,0.0,unknown,Solid-State Reaction,
sc_atlas:29153,,,2013,Bi₄O₄S₃,Bi4O4S3,4.8,zero,0.0,0.0,unknown,Solid-State Reaction,
sc_atlas:29152,,,2013,Bi₄O₄S₃,Bi4O4S3,5.3,onset,0.0,0.0,unknown,Solid-State Reaction,
sc_atlas:29249,,,2013,Baₓ(NH₃)ᵧFe₂Se₂,Ba0.4Fe1.8H3NSe2,38.8,unknown,0.0,0.0,unknown,Solution-based synthesis/processing,
sc_atlas:29285,,,2013,SmFeAsO₀.₈₅F₀.₁₅,SmFeAsO0.85F0.15,42.0,zero,0.0,13.0,unknown,Solid-State Reaction,
sc_atlas:29284,,,2013,SmFeAsO₀.₈₅F₀.₁₅,SmFeAsO0.85F0.15,52.0,zero,0.0,0.0,unknown,Solid-State Reaction,
sc_atlas:29286,,,2013,SmFeAsO₀.₈₅F₀.₁₅,SmFeAsO0.85F0.15,54.0,onset,0.0,0.001,unknown,Solid-State Reaction,
sc_atlas:29295,,,2013,Sn₁₋ₓInₓTe,Sn0.6In0.4Te,4.0,onset,0.0,0.0,unknown,Melt Growth,
