Repository: zhiyuliu0158-ui/occ-alignn-tc

# P-B-Occ-ALIGNN-full-Tc

Occupancy-aware ALIGNN-style graph neural network for superconducting critical temperature `Tc_K` regression.

本仓库只做一个任务：

```text
CIF + pressure_GPa + magnetic_field_T + field_direction + optional metadata -> Tc_K
```

不做 superconducting / non-superconducting 分类。

## 1. 模型简介

`PBOccALIGNNFullTc` 是一个纯 PyTorch 实现的 ALIGNN-style 图神经网络：

- bond graph 的 node 是 crystallographic site。
- bond graph 的 edge 是周期近邻 directed bond。
- line graph 的 node 是 directed bond。
- line graph 的 edge 是角度 `i-j-k`。
- 所有 scatter / aggregation 使用 `torch.index_add`，不依赖 `torch_scatter`、DGL、PyTorch Geometric 或官方 ALIGNN 包。
- 输出为 `logtc_mu`、`logtc_logvar` 和 `Tc_pred_K = exp(logtc_mu) - 1`。

File: data/sc-atlas-data.csv (part 56 of 62)
source_record_id,doi,source_title,source_year,formula_raw,formula_normalized,tc_value_k,tc_criterion,pressure_gpa,magnetic_field_t,sample_form,preparation_method,substrate
sc_atlas:29294,,,2013,Sn₁₋ₓInₓTe,Sn0.6In0.4Te,4.1,zero,0.0,0.0,unknown,Melt Growth,
sc_atlas:16610,,,2013,Ba0.8K0.2Fe2As2,Ba0.8K0.2Fe2As2,15.0,unknown,0.0,0.0,unknown,Flux Growth,
sc_atlas:16611,,,2013,Ba0.8K0.2Fe2As2,Ba0.8K0.2Fe2As2,26.0,onset,0.0,0.0,unknown,Flux Growth,
sc_atlas:16618,,,2013,Ba(Fe1-xCox)2As2,BaFe1.84Co0.16As2,24.5,unknown,0.0,0.0,unknown,Flux Growth,
sc_atlas:16619,,,2013,Ba(Fe1-xCox)2As2,BaFe1.84Co0.16As2,25.0,onset,0.0,0.0,unknown,Flux Growth,
sc_atlas:16616,,,2013,Ba(Fe1-xCox)2As2,BaFe1.86Co0.14As2,21.7,unknown,0.0,0.0,unknown,Flux Growth,
sc_atlas:16617,,,2013,Ba(Fe1-xCox)2As2,BaFe1.86Co0.14As2,23.0,onset,0.0,0.0,unknown,Flux Growth,
sc_atlas:16614,,,2013,Ba(Fe1-xCox)2As2,BaFe1.89Co0.11As2,12.5,unknown,0.0,0.0,unknown,Flux Growth,
sc_atlas:16615,,,2013,Ba(Fe1-xCox)2As2,BaFe1.89Co0.11As2,17.0,onset,0.0,0.0,unknown,Flux Growth,
sc_atlas:16612,,,2013,Ba(Fe1-xCox)2As2,BaFe1.9Co0.1As2,11.6,unknown,0.0,0.0,unknown,Flux Growth,
sc_atlas:16613,,,2013,Ba(Fe1-xCox)2As2,BaFe1.9Co0.1As2,17.0,onset,0.0,0.0,unknown,Flux Growth,
sc_atlas:29310,,,2013,PrO₀.₅F₀.₅BiS₂,PrO0.5F0.5BiS2,3.5,zero,0.0,0.0,unknown,Solid-State Reaction,
sc_atlas:29309,,,2013,PrO₀.₅F₀.₅BiS₂,PrO0.5F0.5BiS2,3.7,onset,0.0,0.0,unknown,Solid-State Reaction,
sc_atlas:29312,,,2013,PrO₀.₅F₀.₅BiS₂,PrO0.5F0.5BiS2,4.7,zero,2.19,0.0,unknown,Solid-State Reaction,
sc_atlas:29333,,,2013,Ir₁₋ₓRhₓTe₂,Ir0.8Rh0.2Te2,2.45,unknown,0.0,0.0,unknown,Solid-State Reaction,
sc_atlas:29381,,,2013,Nb,Nb,9.25,midpoint,0.0,0.0,unknown,unknown,
sc_atlas:29397,,,2013,Fe₁.₀₃Se₀.₅Te₀.₅,Fe1.03Se0.5Te0.5,13.5,onset,0.0,0.001,unknown,Solid-State Reaction,
sc_atlas:29398,,,2013,Fe₁.₀₃Se₀.₅Te₀.₅,Fe1.03Se0.5Te0.5,22.4,onset,4.0,0.0,unknown,Solid-State Reaction,
sc_atlas:29400,,,2014,PrFeAsO₀.₈F₀.₂,PrFeAsO0.8F0.2,38.0,zero,0.0,0.0,unknown,Solid-State Reaction,
sc_atlas:29403,,,2014,PrFeAsO₀.₈F₀.₂,PrFeAsO0.8F0.2,42.0,onset,0.0,0.001,unknown,Solid-State Reaction,
sc_atlas:29402,,,2014,PrFeAsO₀.₈F₀.₂,PrFeAsO0.8F0.2,43.91,onset,0.0,12.0,unknown,Solid-State Reaction,
sc_atlas:29401,,,2014,PrFeAsO₀.₈F₀.₂,PrFeAsO0.8F0.2,46.16,onset,0.0,0.0,unknown,Solid-State Reaction,
sc_atlas:29399,,,2014,PrFeAsO₀.₈F₀.₂,PrFeAsO0.8F0.2,47.0,onset,0.0,0.0,unknown,Solid-State Reaction,
sc_atlas:29554,,,2013,La₂₋ₓSrₓCuO₄,La1.78Sr0.22CuO4,13.7,unknown,0.0,0.0,unknown,Physical Vapor Deposition,SrTiO3
sc_atlas:29555,,,2013,La₂₋ₓSrₓCuO₄,La1.78Sr0.22CuO4,17.5,unknown,0.0,0.0,unknown,Physical Vapor Deposition,SrTiO3
sc_atlas:29552,,,2013,La₂₋ₓSrₓCuO₄,La1.81Sr0.19CuO4,17.6,unknown,0.0,0.0,unknown,Physical Vapor Deposition,SrTiO3
sc_atlas:29553,,,2013,La₂₋ₓSrₓCuO₄,La1.81Sr0.19CuO4,21.2,unknown,0.0,0.0,unknown,Physical Vapor Deposition,SrTiO3
sc_atlas:29550,,,2013,La₂₋ₓSrₓCuO₄,La1.84Sr0.16CuO4,20.3,unknown,0.0,0.0,unknown,Physical Vapor Deposition,SrTiO3
sc_atlas:29551,,,2013,La₂₋ₓSrₓCuO₄,La1.84Sr0.16CuO4,22.5,unknown,0.0,0.0,unknown,Physical Vapor Deposition,SrTiO3
sc_atlas:29548,,,2013,La₂₋ₓSrₓCuO₄,La1.85Sr0.15CuO4,17.2,unknown,0.0,0.0,unknown,Physical Vapor Deposition,SrTiO3
sc_atlas:29549,,,2013,La₂₋ₓSrₓCuO₄,La1.85Sr0.15CuO4,21.5,unknown,0.0,0.0,unknown,Physical Vapor Deposition,SrTiO3
sc_atlas:29546,,,2013,La₂₋ₓSrₓCuO₄,La1.87Sr0.13CuO4,16.3,unknown,0.0,0.0,unknown,Physical Vapor Deposition,SrTiO3
sc_atlas:29547,,,2013,La₂₋ₓSrₓCuO₄,La1.87Sr0.13CuO4,19.6,unknown,0.0,0.0,unknown,Physical Vapor Deposition,SrTiO3
sc_atlas:29544,,,2013,La₂₋ₓSrₓCuO₄,La1.88Sr0.12CuO4,13.0,unknown,0.0,0.0,unknown,Physical Vapor Deposition,SrTiO3
sc_atlas:29545,,,2013,La₂₋ₓSrₓCuO₄,La1.88Sr0.12CuO4,16.6,unknown,0.0,0.0,unknown,Physical Vapor Deposition,SrTiO3
sc_atlas:29542,,,2013,La₂₋ₓSrₓCuO₄,La1.89Sr0.11CuO4,16.1,unknown,0.0,0.0,unknown,Physical Vapor Deposition,SrTiO3
sc_atlas:29543,,,2013,La₂₋ₓSrₓCuO₄,La1.89Sr0.11CuO4,17.4,unknown,0.0,0.0,unknown,Physical Vapor Deposition,SrTiO3
sc_atlas:29557,,,2013,H-eliminated CaFeAsF₀.₈H₀.₂,CaFeAsF0.8,29.0,onset,0.0,0.001,unknown,Solid-State Reaction,
sc_atlas:29592,,,2013,CuₓTiSe₂,Cu0.08TiSe2,4.15,unknown,0.0,0.0,unknown,Chemical Vapor Transport,
sc_atlas:29643,,,2014,CeO₀.₅F₀.₅BiS₂,CeO0.5F0.5BiS2,1.9,zero,0.0,0.0,unknown,Solid-State Reaction,
sc_atlas:29642,,,2014,CeO₀.₅F₀.₅BiS₂,CeO0.5F0.5BiS2,2.5,onset,0.0,0.0,unknown,Solid-State Reaction,
sc_atlas:29645,,,2013,NaFe₁₋ₓCoₓAs,NaFe0.955Co0.045As,20.0,unknown,0.0,0.0,unknown,Flux Growth,
sc_atlas:29644,,,2013,NaFe₁₋ₓCoₓAs,NaFe0.985Co0.015As,15.0,unknown,0.0,0.0,unknown,Flux Growth,
sc_atlas:29668,,,2013,Ca₁₀Pt₄As₈(Fe₁₋ₓPtₓAs)₁₀,Ca10Fe8Pt6As18,33.0,onset,0.0,0.0,unknown,unknown,
sc_atlas:29706,,,2013,Ti,Ti,0.4,unknown,0.0,0.0,unknown,Nanofabrication & Exfoliation,
sc_atlas:29709,,,2013,YBa₂Cu₃O₇₋δ,YBa2Cu3O6.69,64.0,unknown,0.0,0.0,unknown,Physical Vapor Deposition,SrTiO3
sc_atlas:29708,,,2013,YBa₂Cu₃O₇₋δ,YBa2Cu3O6.8,89.8,unknown,0.0,0.0,unknown,Physical Vapor Deposition,SrTiO3
sc_atlas:29707,,,2013,YBa₂Cu₃O₇₋δ,YBa2Cu3O6.9,90.5,unknown,0.0,0.0,unknown,Physical Vapor Deposition,SrTiO3
sc_atlas:29735,,,2013,Kₓ phenanthrene,K3C14H10,5.0,unknown,0.0,0.001,unknown,Solid-State Reaction,
sc_atlas:29760,,,2014,Ba₁₋ₓKₓFe₂As₂,Ba0.1K0.9Fe2As2,8.0,unknown,0.0,0.002,unknown,Solid-State Reaction,
sc_atlas:29759,,,2014,Ba₁₋ₓKₓFe₂As₂,Ba0.2K0.8Fe2As2,11.0,unknown,0.0,0.002,unknown,Solid-State Reaction,
sc_atlas:29758,,,2014,Ba₁₋ₓKₓFe₂As₂,Ba0.3K0.7Fe2As2,20.0,unknown,0.0,0.002,unknown,Solid-State Reaction,
sc_atlas:29757,,,2014,Ba₁₋ₓKₓFe₂As₂,Ba0.4K0.6Fe2As2,30.0,unknown,0.0,0.002,unknown,Solid-State Reaction,
sc_atlas:29756,,,2014,Ba₁₋ₓKₓFe₂As₂,Ba0.5K0.5Fe2As2,47.0,unknown,0.0,0.002,unknown,Solid-State Reaction,
sc_atlas:29772,,,2013,4UC FeSe film,FeSe,18.0,unknown,0.0,0.0,unknown,Molecular Beam Epitaxy,SrTiO3
sc_atlas:29769,,,2013,3UC FeSe film,FeSe,20.0,onset,0.0,0.001,unknown,Molecular Beam Epitaxy,SrTiO3
sc_atlas:29773,,,2013,4UC FeSe film,FeSe,28.0,unknown,0.0,0.0,unknown,Molecular Beam Epitaxy,SrTiO3
sc_atlas:29770,,,2013,3UC FeSe film,FeSe,45.0,onset,0.0,0.0003,unknown,Molecular Beam Epitaxy,SrTiO3
sc_atlas:29771,,,2013,4UC FeSe film,FeSe,80.0,onset,0.0,0.0003,unknown,Molecular Beam Epitaxy,SrTiO3
sc_atlas:29779,,,2013,ZrB₁₂,ZrB12,6.0,unknown,0.0,0.0,unknown,Melt Growth,
sc_atlas:29780,,,2013,ZrB₁₂,ZrB12,6.1,unknown,0.0,0.0,unknown,Melt Growth,
sc_atlas:29781,,,2014,YBa₂Cu₃O₇-δ,YBa2Cu3O7,90.0,unknown,0.0,0.0,unknown,Solid-State Reaction,
sc_atlas:29822,,,2013,(K₁₋₂Na₂)ₓFe₂₋ᵧSe₂,K0.646Na0.304Fe1.75Se2,31.7,zero,0.0,0.0,unknown,Flux Growth,
sc_atlas:29823,,,2013,(K₁₋₂Na₂)ₓFe₂₋ᵧSe₂,K0.646Na0.304Fe1.75Se2,32.5,onset,0.0,0.0,unknown,Flux Growth,
sc_atlas:29821,,,2013,(K₁₋₂Na₂)ₓFe₂₋ᵧSe₂,K0.646Na0.304Fe1.75Se2,33.0,onset,0.0,0.0,unknown,Flux Growth,
sc_atlas:29868,,,2014,TiN,TiN,1.0,unknown,0.0,0.0,unknown,unknown,
sc_atlas:29878,,,2014,NdO₁₋ₓFₓBiS₂,NdO0.1F0.9BiS2,4.0,onset,0.0,0.0,unknown,Solid-State Reaction,
sc_atlas:29876,,,2014,NdO₁₋ₓFₓBiS₂,NdO0.3F0.7BiS2,5.25,onset,0.0,0.0,unknown,Solid-State Reaction,
sc_atlas:29873,,,2014,NdO₁₋ₓFₓBiS₂,NdO0.5F0.5BiS2,4.6,unknown,0.0,0.001,unknown,Solid-State Reaction,
sc_atlas:29874,,,2014,NdO₁₋ₓFₓBiS₂,NdO0.5F0.5BiS2,4.8,onset,0.0,0.0,unknown,Solid-State Reaction,
sc_atlas:29875,,,2014,NdO₁₋ₓFₓBiS₂,NdO0.5F0.5BiS2,5.0,unknown,0.0,0.0,unknown,Solid-State Reaction,
sc_atlas:29872,,,2014,NdO₁₋ₓFₓBiS₂,NdO0.7F0.3BiS2,3.5,onset,0.0,0.0,unknown,Solid-State Reaction,
sc_atlas:29870,,,2014,NdO₁₋ₓFₓBiS₂,NdO0.9F0.1BiS2,2.5,onset,0.0,0.0,unknown,Solid-State Reaction,
sc_atlas:29884,,,2014,FeSe₀.₉₄,FeSe0.94,8.0,unknown,0.0,0.0,unknown,Solid-State Reaction; Melt Growth,
sc_atlas:29901,,,2014,TiN,TiN,1.0,unknown,0.0,0.0,unknown,Chemical Vapor Deposition,SiO2
sc_atlas:29900,,,2014,TiN,TiN,1.3,unknown,0.0,0.0,unknown,Chemical Vapor Deposition,SiO2
sc_atlas:29938,,,2014,TiN,TiN0.94,1.0,unknown,0.0,0.0,unknown,Chemical Vapor Deposition,Si/SiO2
sc_atlas:29974,,,2014,Nb,Nb,8.6,onset,0.0,0.05,unknown,Melt Growth,
sc_atlas:29973,,,2014,Nb,Nb,9.05,onset,0.0,0.012,unknown,Melt Growth,
sc_atlas:29972,,,2014,Nb,Nb,9.32,onset,0.0,5e-05,unknown,Melt Growth,
sc_atlas:29986,,,2014,BiPd,BiPd,3.8,unknown,0.0,0.0,unknown,unknown,
sc_atlas:29992,,,2014,NbSe₂,NbSe2,7.2,unknown,0.0,0.0,unknown,Chemical Vapor Transport,
sc_atlas:30001,,,2014,FeTe₀.₅Se₀.₅,Fe1.05Te0.5Se0.5,14.5,onset,0.0,0.0,unknown,Flux Growth,
sc_atlas:30022,,,2014,YBa₂Cu₃O₆₊δ,YBa2Cu3O6.43,41.0,midpoint,0.0,0.0,unknown,Solid-State Reaction,
sc_atlas:30021,,,2014,YBa₂Cu₃O₆₊δ,YBa2Cu3O6.47,49.0,midpoint,0.0,0.0,unknown,Solid-State Reaction,
sc_atlas:30023,,,2014,YBa₂Cu₃O₆₊δ,YBa2Cu3O6.51,57.0,midpoint,0.0,0.0,unknown,Solid-State Reaction,
sc_atlas:30024,,,2014,Ba₁₋ₓKₓFe₂As₂,Ba0.6K0.4Fe2As2,38.0,unknown,0.0,0.0,unknown,Flux Growth,
sc_atlas:30025,,,2014,NaBi,NaBi,2.15,onset,0.0,0.0005,unknown,Melt Growth,
sc_atlas:30027,,,2014,NaBi,NaBi,2.25,onset,0.0,0.0,unknown,Melt Growth,
sc_atlas:16852,,,2014,Nb,Nb,2.22,unknown,0.0,0.0,unknown,Physical Vapor Deposition,substrate
sc_atlas:16848,,,2014,Nb,Nb,2.6,onset,0.0,0.0,unknown,Physical Vapor Deposition,substrate
sc_atlas:16853,,,2014,Nb,Nb,4.45,unknown,0.0,0.0,unknown,Physical Vapor Deposition,substrate
sc_atlas:16849,,,2014,Nb,Nb,4.5,onset,0.0,0.0,unknown,Physical Vapor Deposition,substrate
sc_atlas:16854,,,2014,Nb,Nb,5.5,unknown,0.0,0.0,unknown,Physical Vapor Deposition,substrate
sc_atlas:16850,,,2014,Nb,Nb,5.8,onset,0.0,0.0,unknown,Physical Vapor Deposition,substrate
sc_atlas:16855,,,2014,Nb,Nb,6.0,unknown,0.0,0.0,unknown,Physical Vapor Deposition,substrate
sc_atlas:16851,,,2014,Nb,Nb,6.4,onset,0.0,0.0,unknown,Physical Vapor Deposition,substrate
sc_atlas:30081,,,2014,pure Niobium,Nb,9.17,unknown,0.0,0.0,unknown,unknown,
sc_atlas:30098,,,2014,La₂₋ₓSrₓCuO₄ (x=0.12),La1.88Sr0.12CuO4,27.0,unknown,0.0,0.0,unknown,Melt Growth,
sc_atlas:30117,,,2014,FeTe₀.₅Se₀.₅,FeTe0.5Se0.5,11.5,zero,0.0,0.0,unknown,Solid-State Reaction,
sc_atlas:30118,,,2014,FeTe₀.₅Se₀.₅,FeTe0.5Se0.5,12.5,zero,0.35,0.0,unknown,Solid-State Reaction,
sc_atlas:30116,,,2014,FeTe₀.₅Se₀.₅,FeTe0.5Se0.5,13.0,onset,0.0,0.0,unknown,Solid-State Reaction,
sc_atlas:30119,,,2014,FeTe₀.₅Se₀.₅,FeTe0.5Se0.5,16.0,zero,0.55,0.0,unknown,Solid-State Reaction,
sc_atlas:30121,,,2014,FeTe₀.₅Se₀.₅,FeTe0.5Se0.5,20.0,zero,1.97,0.0,unknown,Solid-State Reaction,
sc_atlas:30120,,,2014,FeTe₀.₅Se₀.₅,FeTe0.5Se0.5,25.0,onset,1.97,0.0,unknown,Solid-State Reaction,
sc_atlas:16878,,,2014,LaO1-xFxBiS2,LaO0.5F0.5BiS2,3.2,onset,0.0,0.0,unknown,Solid-State Reaction,
sc_atlas:16879,,,2014,LaO1-xFxBiSSe,LaO0.5F0.5BiSSe,3.8,onset,0.0,0.0,unknown,Solid-State Reaction,
sc_atlas:30203,,,2014,NaFe₁₋ₓCoₓAs,NaFe0.94Co0.06As,20.2,unknown,0.0,0.0,unknown,Flux Growth; Melt Growth,
sc_atlas:30202,,,2014,NaFe₁₋ₓCoₓAs,NaFe0.98Co0.02As,22.5,unknown,0.0,0.0,unknown,Flux Growth; Melt Growth,
sc_atlas:30214,,,2014,CeAu₂Si₂,CeAu2Si2,2.2,midpoint,20.2,0.0,unknown,Flux Growth,
sc_atlas:30213,,,2014,CeAu₂Si₂,CeAu2Si2,2.5,onset,0.0,0.0,unknown,Flux Growth,
sc_atlas:30218,,,2014,Sn₀.₅In₀.₅Te,Sn0.5In0.5Te,4.3,zero,0.0,0.0,unknown,Melt Growth,
sc_atlas:30220,,,2014,Sn₀.₅In₀.₅Te,Sn0.5In0.5Te,4.4,onset,0.0,0.0,unknown,Melt Growth,
sc_atlas:30217,,,2014,Sn₀.₅In₀.₅Te,Sn0.5In0.5Te,4.5,onset,0.0,0.0,unknown,Melt Growth,
sc_atlas:30243,,,2014,FeSe,Fe0.954Se,10.4,onset,0.0,0.0,unknown,Solid-State Reaction,
sc_atlas:30244,,,2014,FeSe,Fe0.954Se,20.2,onset,1.98,0.0,unknown,Solid-State Reaction,
sc_atlas:30245,,,2014,FeSe,Fe0.954Se,6.2,zero,0.0,0.0,unknown,Solid-State Reaction,
sc_atlas:30273,,,2014,Nb₂Pd₀.₇₃S₅.₇,Nb2Pd0.73S5.7,6.5,onset,0.0,0.002,unknown,Solid-State Reaction,
sc_atlas:30275,,,2014,Nb₂Pd₀.₇₃S₅.₇,Nb2Pd0.73S5.7,7.8,onset,0.0,0.0,unknown,Solid-State Reaction,
sc_atlas:30306,,,2014,Ta₂PdₓS₆,Ta2Pd0.94S6,3.76,onset,0.0,0.0,unknown,Solid-State Reaction,
sc_atlas:30305,,,2014,Ta₂PdₓS₆,Ta2Pd0.97S6,3.96,onset,0.0,0.0,unknown,Solid-State Reaction,
sc_atlas:30308,,,2014,MgB₂,MgB2,38.5,unknown,0.0,0.0,unknown,Solid-State Reaction,
sc_atlas:16973,,,2014,(Ba0.6K0.4)Fe2As2,Ba0.6K0.4Fe2As2,36.0,unknown,0.0,0.0,unknown,unknown,
sc_atlas:16974,,,2014,LiFeAs,LiFeAs,15.0,unknown,0.0,0.0,unknown,unknown,
sc_atlas:30329,,,2014,Cd₂Re₂O₇,Cd2Re2O7,1.02,unknown,0.0,0.0,unknown,Chemical Vapor Transport,
sc_atlas:16989,,,2014,Sn/BaTiO3 composite,Sn,3.68,onset,0.0,0.0,unknown,Solid-State Reaction,BaTiO3composite
sc_atlas:30387,,,2014,Sb₂Te₃,Sb2Te3,55.0,onset,0.0,0.2,unknown,Flux Growth; Nanofabrication & Exfoliation,SiO2/Si
sc_atlas:30386,,,2014,Sb₂Te₃,Sb2Te3,8.6,onset,0.0,0.0,unknown,Flux Growth; Nanofabrication & Exfoliation,SiO2
sc_atlas:30403,,,2014,Yb₃Rh₄Sn₁₃,Yb3Rh4Sn13,7.92,onset,0.0,0.005,unknown,Flux Growth,
sc_atlas:30427,,,2014,Ba(Fe₁₋ₓCoₓ)₂As₂,BaFe1.906Co0.094As2,15.0,unknown,0.0,0.0,unknown,Flux Growth,
sc_atlas:30426,,,2014,Ba(Fe₁₋ₓCoₓ)₂As₂,BaFe1.924Co0.076As2,8.0,unknown,0.0,0.0,unknown,Flux Growth,
sc_atlas:30440,,,2014,Ru₁₋ₓReₓSr₂GdCu₂Oᵧ,RuSr2GdCu2O8,39.2,unknown,0.0,0.0,unknown,Solid-State Reaction,
sc_atlas:30447,,,2014,Ca₃Ir₄Sn₁₃,Ca3Ir4Sn13,7.1,onset,0.0,0.0,unknown,unknown,
sc_atlas:30475,,,2014,BaFe₂(As₁₋ₓPₓ)₂,BaFe2As1.06P0.94,17.5,unknown,0.0,0.0,unknown,Flux Growth,
sc_atlas:30476,,,2014,BaFe₂(As₁₋ₓPₓ)₂,BaFe2As1.34P0.66,28.8,unknown,0.0,0.0,unknown,Flux Growth,
sc_atlas:30477,,,2014,BaFe₂(As₁₋ₓPₓ)₂,BaFe2As1.4P0.6,30.0,unknown,0.0,0.0,unknown,Flux Growth,
sc_atlas:30518,,,2014,Ba₁₋ₓKₓBiO₃,Ba0.63K0.37BiO3,32.0,onset,0.0,0.0,unknown,Solid-State Reaction,
sc_atlas:30524,,,2014,κ-(BEDT-TTF)₂Cu[N(CN)₂]Br,C22H16BrCuN3S16,12.0,unknown,0.0,0.0,unknown,Solution-based synthesis/processing; Nanofabrication & Exfoliation,
sc_atlas:30536,,,2014,SnW₆,Sn,3.712,unknown,0.0,0.0,unknown,unknown,
sc_atlas:30535,,,2014,SnW₅,Sn,3.789,unknown,0.0,0.0,unknown,unknown,
sc_atlas:30542,,,2014,"SnW₅, irradiation: f=9.2 GHz",Sn,3.791,unknown,0.0,0.0,unknown,unknown,
sc_atlas:30543,,,2014,"SnW₅, irradiation: f=12.9 GHz",Sn,3.797,unknown,0.0,0.0,unknown,unknown,
sc_atlas:30544,,,2014,"SnW₅, irradiation: f=15.2 GHz",Sn,3.799,unknown,0.0,0.0,unknown,unknown,
sc_atlas:30538,,,2014,SnW₁₀,Sn,3.809,unknown,0.0,0.0,unknown,unknown,
sc_atlas:30537,,,2014,SnW₈,Sn,3.816,unknown,0.0,0.0,unknown,unknown,
sc_atlas:30539,,,2014,"SnW₁₀, irradiation: f=9.2 GHz",Sn,3.818,unknown,0.0,0.0,unknown,unknown,
sc_atlas:30540,,,2014,"SnW₁₀, irradiation: f=12.9 GHz",Sn,3.822,unknown,0.0,0.0,unknown,unknown,
sc_atlas:30534,,,2014,Sn₁,Sn,3.834,unknown,0.0,0.0,unknown,unknown,
sc_atlas:30541,,,2014,"SnW₈, irradiation: f=15.2 GHz",Sn,3.835,unknown,0.0,0.0,unknown,unknown,
sc_atlas:30547,,,2014,NbN,NbN,10.0,unknown,0.0,0.0,unknown,Physical Vapor Deposition; Nanofabrication & Exfoliation,SiO2
sc_atlas:30546,,,2014,NbN,NbN,10.2,unknown,0.0,0.0,unknown,Physical Vapor Deposition; Nanofabrication & Exfoliation,SiO2
sc_atlas:30545,,,2014,NbN,NbN,9.9,unknown,0.0,0.0,unknown,Physical Vapor Deposition; Nanofabrication & Exfoliation,SiO2
sc_atlas:30562,,,2014,κ-(BEDT-TTF)₂Cu[N(CN)₂]Br,C22H16BrCuN3S16,11.3,unknown,0.0,0.0,unknown,Solution-based synthesis/processing,
sc_atlas:30597,,,2014,H₂S,H2S,150.0,onset,200.0,0.0,unknown,Solid-State Reaction,
sc_atlas:30595,,,2014,H₂S,H2S,23.0,onset,100.0,0.0,unknown,Solid-State Reaction,
sc_atlas:30596,,,2014,H₂S,H2S,60.0,onset,0.0,0.0,unknown,Solid-State Reaction,
sc_atlas:30605,,,2015,KFe₂As₂,KFe2As2,3.6,unknown,0.0,0.0,unknown,Flux Growth,
sc_atlas:30647,,,2014,Nb₂PdS₅,Nb2PdS5,6.0,zero,0.0,0.0,unknown,Solid-State Reaction,
sc_atlas:30646,,,2014,Nb₂PdS₅,Nb2PdS5,6.6,onset,0.0,0.0,unknown,Solid-State Reaction,
sc_atlas:30684,,,2015,KFe₂As₂,KFe2As2,12.0,zero,12.0,0.0,unknown,Flux Growth,
sc_atlas:30683,,,2015,KFe₂As₂,KFe2As2,3.5,zero,0.0,0.0,unknown,Flux Growth,
sc_atlas:30708,,,2015,K₂Cr₃As₃,K2Cr3As3,5.6,midpoint,0.0,0.0,unknown,Solid-State Reaction,
sc_atlas:30707,,,2015,K₂Cr₃As₃,K2Cr3As3,6.1,onset,0.0,0.0,unknown,Solid-State Reaction,
sc_atlas:30721,,,2015,Cu₃Sb₀.₉₈Al₀.₀₂Se₄,Cu3Sb0.98Al0.02Se4,2.3,onset,0.0,0.0,unknown,Solid-State Reaction,
sc_atlas:30722,,,2015,Cu₃Sb₀.₉₈Al₀.₀₂Se₄,Cu3Sb0.98Al0.02Se4,3.2,unknown,12.7,0.0,unknown,Solid-State Reaction,
sc_atlas:30798,,,2015,FeSe_{1/2}Te_{1/2},FeSe0.5Te0.5,10.5,onset,0.0,0.001,unknown,Flux Growth,
sc_atlas:30797,,,2015,FeSe_{1/2}Te_{1/2},FeSe0.5Te0.5,11.5,zero,0.0,0.0,unknown,Flux Growth,
sc_atlas:30800,,,2015,FeSe_{1/2}Te_{1/2},FeSe0.5Te0.5,12.8,unknown,0.0,0.0,unknown,Flux Growth,
sc_atlas:30799,,,2015,FeSe_{1/2}Te_{1/2},FeSe0.5Te0.5,13.6,unknown,0.0,0.0,unknown,Flux Growth,
sc_atlas:30796,,,2015,FeSe_{1/2}Te_{1/2},FeSe0.5Te0.5,14.0,onset,0.0,0.0,unknown,Flux Growth,
sc_atlas:30805,,,2016,Cd₃As₂,Cd3As2,2.0,unknown,8.5,0.0,unknown,Flux Growth,
sc_atlas:30806,,,2016,Cd₃As₂,Cd3As2,3.3,unknown,11.7,0.0,unknown,Flux Growth,
sc_atlas:30807,,,2016,Cd₃As₂,Cd3As2,4.0,unknown,21.3,0.0,unknown,Flux Growth,
sc_atlas:30841,,,2015,NbRuB,NbRuB,3.1,zero,0.0,0.0,unknown,Melt Growth,
sc_atlas:30847,,,2015,BaFe₂₋ₓNiₓAs₂,BaFe1.78Ni0.22As2,0.85,unknown,0.0,0.0,unknown,Flux Growth,
sc_atlas:30845,,,2015,BaFe₂₋ₓNiₓAs₂,BaFe1.85Ni0.15As2,13.12,unknown,0.0,0.0,unknown,Flux Growth,
sc_atlas:30846,,,2015,BaFe₂₋ₓNiₓAs₂,BaFe1.8Ni0.2As2,2.8,unknown,0.0,0.0,unknown,Flux Growth,
sc_atlas:30844,,,2015,BaFe₂₋ₓNiₓAs₂,BaFe1.9Ni0.1As2,20.0,unknown,0.0,0.0,unknown,Flux Growth,
sc_atlas:30862,,,2015,Yb₃Rh₄Sn₁₃,Yb3Rh4Sn13,7.5,onset,0.0,0.0,unknown,Flux Growth,
sc_atlas:30864,,,2015,plain 60 nm thick Pb film,Pb,7.2,unknown,0.0,0.0,unknown,Physical Vapor Deposition,SiO2
sc_atlas:30875,,,2015,Sn₁₋ₓInₓTe,Sn0.5In0.5Te,2.3,zero,2.5,0.0,unknown,Melt Growth,
sc_atlas:30874,,,2015,Sn₁₋ₓInₓTe,Sn0.5In0.5Te,2.6,unknown,2.5,0.0,unknown,Melt Growth,
sc_atlas:30873,,,2015,Sn₁₋ₓInₓTe,Sn0.5In0.5Te,2.8,onset,2.5,0.0,unknown,Melt Growth,
sc_atlas:30872,,,2015,Sn₁₋ₓInₓTe,Sn0.5In0.5Te,3.6,zero,0.0,0.0,unknown,Melt Growth,
sc_atlas:30871,,,2015,Sn₁₋ₓInₓTe,Sn0.5In0.5Te,4.1,unknown,0.0,0.0,unknown,Melt Growth,
sc_atlas:30870,,,2015,Sn₁₋ₓInₓTe,Sn0.5In0.5Te,4.4,onset,0.0,0.0,unknown,Melt Growth,
sc_atlas:30904,,,2015,2H-MoS₂,MoS2,11.5,onset,160.0,0.0,unknown,Chemical Vapor Transport,
sc_atlas:30902,,,2015,2H-MoS₂,MoS2,5.0,onset,90.0,0.0,unknown,Chemical Vapor Transport,
sc_atlas:30903,,,2015,2H-MoS₂,MoS2,9.0,onset,110.0,0.0,unknown,Chemical Vapor Transport,
sc_atlas:30967,,,2015,MgB₂,MgB2,39.0,unknown,0.0,0.0,unknown,Solid-State Reaction,
sc_atlas:30968,,,2015,MgB₂,MgB2,40.0,unknown,0.0,0.0,unknown,Solid-State Reaction,
sc_atlas:30972,,,2015,Ca₁₀Pt₄As₈(Fe₁₋ₓPtₓAs)₁₀,Ca10Fe9.4Pt4.6As18,33.0,onset,0.0,0.0,unknown,Flux Growth,
sc_atlas:30979,,,2015,CeCoIn₅,CeCoIn5,2.3,unknown,0.0,0.0,unknown,unknown,
sc_atlas:30994,,,2015,Ca₁₋ₓNaₓFe₂As₂,Ca0.33Na0.67Fe2As2,34.0,unknown,0.0,0.002,unknown,Flux Growth,
sc_atlas:30993,,,2015,Ca₁₋ₓNaₓFe₂As₂,Ca0.5Na0.5Fe2As2,17.0,unknown,0.0,0.002,unknown,Flux Growth,
sc_atlas:17158,,,2014,Ba-doped anthracene (C14H10),BaC14H10,35.0,unknown,0.0,0.0,unknown,Solution-based synthesis/processing,
sc_atlas:17159,,,2014,K-doped picene (C22H14),K3.45C22H14,20.0,unknown,0.0,0.0,unknown,Solution-based synthesis/processing,
sc_atlas:30999,,,2015,Nb₂PdₓS₅ (x=0.81),Nb2Pd0.81S5,6.6,zero,0.0,0.0,unknown,Solid-State Reaction,
sc_atlas:31018,,,2015,β-FeSe,FeSe,5.8,midpoint,0.0,0.0,unknown,Molecular Beam Epitaxy; Physical Vapor Deposition; Nanofabrication & Exfoliation,YAlO3; MgO
sc_atlas:31016,,,2015,β-FeSe,FeSe,7.5,midpoint,0.0,0.0,unknown,Molecular Beam Epitaxy; Physical Vapor Deposition; Nanofabrication & Exfoliation,YAlO3; MgO
sc_atlas:31015,,,2015,MBE grown,FeSe,8.0,midpoint,0.0,0.0,unknown,Molecular Beam Epitaxy; Physical Vapor Deposition; Nanofabrication & Exfoliation,YAlO3
sc_atlas:31014,,,2015,β-FeSe,FeSe,8.5,midpoint,0.0,0.0,unknown,Molecular Beam Epitaxy; Physical Vapor Deposition; Nanofabrication & Exfoliation,YAlO3; MgO
sc_atlas:31039,,,2015,EuBiS₂F,EuBiS2F,0.3,midpoint,0.0,0.0,unknown,Solid-State Reaction,
sc_atlas:31040,,,2015,EuBiS₂F,EuBiS2F,0.4,onset,0.4,0.0,unknown,Solid-State Reaction,
sc_atlas:31041,,,2015,EuBiS₂F,EuBiS2F,0.7,onset,1.1,0.0,unknown,Solid-State Reaction,
sc_atlas:31043,,,2015,EuBiS₂F,EuBiS2F,8.6,onset,1.5,0.0,unknown,Solid-State Reaction,
sc_atlas:31048,,,2015,SrₓBi₂Se₃,Sr0.1Bi2Se3,2.8,zero,0.0,0.0,unknown,Melt Growth,
sc_atlas:31047,,,2015,SrₓBi₂Se₃,Sr0.1Bi2Se3,2.94,onset,0.0,0.0,unknown,Melt Growth,
sc_atlas:31049,,,2015,K₂Cr₃As₃,K2Cr3As3,6.1,unknown,0.0,0.0,unknown,Flux Growth,
sc_atlas:31055,,,2015,Fe₁₊ₓTe₁₋ᵧSeᵧ,FeTe0.8Se0.2,14.0,zero,0.0,0.0,unknown,Solid-State Reaction,
sc_atlas:31054,,,2015,Fe₁₊ₓTe₁₋ᵧSeᵧ,FeTe0.9Se0.1,12.0,unknown,0.0,0.0,unknown,Solid-State Reaction,
sc_atlas:31064,,,2015,Zr₀.₉₇V₀.₀₃B₂,Zr0.97V0.03B2,9.1,zero,0.0,0.0,unknown,Melt Growth,
sc_atlas:31063,,,2015,Zr₀.₉₇V₀.₀₃B₂,Zr0.97V0.03B2,9.3,onset,0.0,0.0,unknown,Melt Growth,
sc_atlas:31116,,,2016,Pr₂₋ₓCeₓCuO₄,Pr1.85Ce0.15CuO4,20.0,onset,0.0,0.0,unknown,Physical Vapor Deposition; Nanofabrication & Exfoliation,SrTiO3
sc_atlas:31147,,,2015,FeSe₀.₅Te₀.₅,FeSe0.5Te0.5,13.3,unknown,0.0,0.0,unknown,Solid-State Reaction,
sc_atlas:31145,,,2015,FeSe₀.₅Te₀.₅,FeSe0.5Te0.5,14.5,unknown,0.0,0.0,unknown,Solid-State Reaction,
sc_atlas:17213,,,2015,Ba(Fe1-xCox)2As2,BaFe1.84Co0.16As2,18.1,zero,0.0,0.0,unknown,Physical Vapor Deposition,"(La,Sr)(Al,Ta)O_{3} (LSAT); LSAT"
sc_atlas:17214,,,2015,Nb,Nb,8.3,unknown,0.0,0.0,unknown,unknown,
sc_atlas:17215,,,2015,Nb,Nb,9.2,unknown,0.0,0.0,unknown,unknown,
sc_atlas:31195,,,2015,La₁₋ₓSmₓO₀.₅F₀.₅BiS₂,La0.2Sm0.8O0.5F0.5BiS2,4.6,onset,0.0,0.0,unknown,Solid-State Reaction,
sc_atlas:31194,,,2015,La₁₋ₓSmₓO₀.₅F₀.₅BiS₂,La0.8Sm0.2O0.5F0.5BiS2,3.2,onset,0.0,0.0,unknown,Solid-State Reaction,
sc_atlas:31200,,,2015,Y₅Rh₆Sn₁₈,Y5Rh6Sn18,3.0,unknown,0.0,0.0,unknown,Flux Growth,
sc_atlas:31202,,,2015,Fe₁₊₂Te₁₋ₓ₋ᵧSeₓSᵧ,Fe0.88Te0.82Se0.09S0.09,6.6,onset,0.0,0.01,unknown,Solid-State Reaction,
sc_atlas:31203,,,2015,Fe₁₊₂Te₁₋ₓ₋ᵧSeₓSᵧ,Fe0.88Te0.82Se0.09S0.09,9.9,zero,0.0,0.0,unknown,Solid-State Reaction,
sc_atlas:31208,,,2015,Fe₁₊₂Te₁₋ₓ₋ᵧSeₓSᵧ,Fe0.92Te0.50Se0.46S0.04,13.1,onset,0.0,0.01,unknown,Solid-State Reaction,
sc_atlas:31209,,,2015,Fe₁₊₂Te₁₋ₓ₋ᵧSeₓSᵧ,Fe0.92Te0.50Se0.46S0.04,13.5,zero,0.0,0.0,unknown,Solid-State Reaction,
sc_atlas:31213,,,2015,Fe₁₊₂Te₁₋ₓ₋ᵧSeₓSᵧ,Fe0.99Te0.42Se0.58,14.0,zero,0.0,0.0,unknown,Solid-State Reaction,
sc_atlas:31212,,,2015,Fe₁₊₂Te₁₋ₓ₋ᵧSeₓSᵧ,Fe0.99Te0.42Se0.58,14.3,onset,0.0,0.01,unknown,Solid-State Reaction,
sc_atlas:31210,,,2015,Fe₁₊₂Te₁₋ₓ₋ᵧSeₓSᵧ,Fe1.13Te0.51Se0.47S0.02,13.3,onset,0.0,0.01,unknown,Solid-State Reaction,
sc_atlas:31211,,,2015,Fe₁₊₂Te₁₋ₓ₋ᵧSeₓSᵧ,Fe1.13Te0.51Se0.47S0.02,13.5,zero,0.0,0.0,unknown,Solid-State Reaction,
sc_atlas:31201,,,2015,Fe₁₊₂Te₁₋ₓ₋ᵧSeₓSᵧ,Fe1.15Te0.72S0.28,6.8,zero,0.0,0.0,unknown,Solid-State Reaction,
sc_atlas:31206,,,2015,Fe₁₊₂Te₁₋ₓ₋ᵧSeₓSᵧ,Fe1.18Te0.66Se0.28S0.06,12.2,onset,0.0,0.01,unknown,Solid-State Reaction,
sc_atlas:31207,,,2015,Fe₁₊₂Te₁₋ₓ₋ᵧSeₓSᵧ,Fe1.18Te0.66Se0.28S0.06,13.0,zero,0.0,0.0,unknown,Solid-State Reaction,
sc_atlas:31204,,,2015,Fe₁₊₂Te₁₋ₓ₋ᵧSeₓSᵧ,Fe1.25Te0.67Se0.27S0.06,11.3,onset,0.0,0.01,unknown,Solid-State Reaction,
sc_atlas:31205,,,2015,Fe₁₊₂Te₁₋ₓ₋ᵧSeₓSᵧ,Fe1.25Te0.67Se0.27S0.06,12.3,zero,0.0,0.0,unknown,Solid-State Reaction,
sc_atlas:31229,,,2015,Hf₅Sb₃₋ₓRuₓ,Hf5Sb2.5Ru0.5,3.2,zero,0.0,0.0,unknown,Melt Growth,
sc_atlas:31231,,,2015,Zr₅Sb₃₋ₓRuₓ,Zr5Sb2.4Ru0.6,2.5,unknown,0.0,5.0,unknown,Melt Growth,
sc_atlas:31230,,,2015,Zr₅Sb₃₋ₓRuₓ,Zr5Sb2.4Ru0.6,5.0,unknown,0.0,0.0,unknown,Melt Growth,
sc_atlas:31236,,,2015,(CaₓLa₁₋ₓ)(Ba₁.₇₅₋ₓLa₀.₂₅₊ₓ)Cu₃Oᵧ,Ca0.1La1.25Ba1.65Cu3O7.06,46.0,unknown,0.0,0.0,unknown,Melt Growth,
sc_atlas:31235,,,2015,(CaₓLa₁₋ₓ)(Ba₁.₇₅₋ₓLa₀.₂₅₊ₓ)Cu₃Oᵧ,Ca0.4La1.25Ba1.35Cu3O7.11,78.0,unknown,0.0,0.0,unknown,Melt Growth,
sc_atlas:31240,,,2015,Pr₂Pt₃Ge₅,Pr2Pt3Ge5,7.8,unknown,0.0,0.0,unknown,Flux Growth,
sc_atlas:31262,,,2015,YBa₂Cu₃O₃,YBa2Cu3O6.54,60.5,zero,0.0,0.0,unknown,Flux Growth,
sc_atlas:31263,,,2015,YBa₂Cu₃O₃,YBa2Cu3O6.67,67.0,zero,0.0,0.0,unknown,Flux Growth,
sc_atlas:31264,,,2015,YBa₂Cu₃O₃,YBa2Cu3O6.998,90.5,zero,0.0,0.0,unknown,Flux Growth,
sc_atlas:31266,,,2015,PH₃,PH3,103.0,unknown,207.0,0.0,unknown,Melt Growth,
sc_atlas:31265,,,2015,PH₃,PH3,30.0,unknown,83.0,0.0,unknown,Melt Growth,
sc_atlas:17242,,,2015,Bi2Sr2CuO6,Bi2Sr2CuO6,28.0,unknown,0.0,0.0,unknown,Flux Growth,
sc_atlas:31267,,,2015,LiC₆,LiC6,7.4,onset,0.0,0.002,unknown,Solution-based synthesis/processing,
sc_atlas:31283,,,2015,BaFe₂₋ₓCoₓAs₂,BaFe1.8014Co0.1986As2,24.98,onset,0.0,0.005,unknown,Flux Growth,
sc_atlas:31282,,,2015,BaFe₂₋ₓCoₓAs₂,BaFe1.8014Co0.1986As2,25.99,unknown,0.0,0.0,unknown,Flux Growth,
sc_atlas:31281,,,2015,BaFe₂₋ₓCoₓAs₂,BaFe1.8734Co0.1266As2,25.47,onset,0.0,0.005,unknown,Flux Growth,
sc_atlas:31280,,,2015,BaFe₂₋ₓCoₓAs₂,BaFe1.8734Co0.1266As2,26.8,unknown,0.0,0.0,unknown,Flux Growth,
sc_atlas:31279,,,2015,BaFe₂₋ₓCoₓAs₂,BaFe1.8968Co0.1032As2,17.04,onset,0.0,0.005,unknown,Flux Growth,
sc_atlas:31278,,,2015,BaFe₂₋ₓCoₓAs₂,BaFe1.8968Co0.1032As2,18.1,unknown,0.0,0.0,unknown,Flux Growth,
sc_atlas:31311,,,2015,Pd₁₋ₓNiₓTe,Pd0.8Ni0.2Te,2.5,unknown,0.0,0.0,unknown,Solid-State Reaction,
sc_atlas:31310,,,2015,Pd₁₋ₓNiₓTe,Pd0.99Ni0.01Te,4.5,unknown,0.0,0.0,unknown,Solid-State Reaction,
sc_atlas:31309,,,2015,Pd₁₋ₓNiₓTe,PdTe,4.5,unknown,0.0,0.0,unknown,Solid-State Reaction,
sc_atlas:31316,,,2015,Bi₁.₆Pb₀.₄Sr₂.₀₅CuOᵧ,Bi1.6Pb0.4Sr2.05CuO6,16.0,onset,0.0,0.0,unknown,Melt Growth,
sc_atlas:31315,,,2015,Bi₁.₆Pb₀.₄Sr₂.₀₅CuOᵧ,Bi1.6Pb0.4Sr2.05CuO6,9.0,unknown,0.0,7.0,unknown,Melt Growth,
sc_atlas:31335,,,2015,La₃Co₄Sn₁₃₋ₓInₓ,La3Co4Sn11.7In1.3,3.67,zero,2.0,0.0,unknown,Melt Growth,
sc_atlas:31334,,,2015,La₃Co₄Sn₁₃₋ₓInₓ,La3Co4Sn11.7In1.3,3.85,onset,2.0,0.0,unknown,Melt Growth,
sc_atlas:31333,,,2015,La₃Co₄Sn₁₃₋ₓInₓ,La3Co4Sn11.7In1.3,4.13,zero,0.35,0.0,unknown,Melt Growth,
sc_atlas:31332,,,2015,La₃Co₄Sn₁₃₋ₓInₓ,La3Co4Sn11.7In1.3,4.3,onset,0.35,0.0,unknown,Melt Growth,
sc_atlas:31331,,,2015,La₃Co₄Sn₁₃₋ₓInₓ,La3Co4Sn11.7In1.3,4.6,unknown,0.0,0.002,unknown,Melt Growth,
sc_atlas:31328,,,2015,La₃Co₄Sn₁₃₋ₓInₓ,La3Co4Sn11.7In1.3,5.1,onset,0.0,0.0,unknown,Melt Growth,
sc_atlas:31327,,,2015,La₃Co₄Sn₁₃₋ₓInₓ,La3Co4Sn12.35In0.65,3.2,zero,0.0,0.0,unknown,Melt Growth,
sc_atlas:31326,,,2015,La₃Co₄Sn₁₃₋ₓInₓ,La3Co4Sn12.35In0.65,4.7,onset,0.0,0.0,unknown,Melt Growth,
sc_atlas:31330,,,2015,La₃Co₄Sn₁₃₋ₓInₓ,La3Co4Sn12.35In0.65,5.1,unknown,0.0,0.002,unknown,Melt Growth,
sc_atlas:31325,,,2015,La₃Co₄Sn₁₃₋ₓInₓ,La3Co4Sn13,1.77,zero,0.0,0.0,unknown,Melt Growth,
sc_atlas:31329,,,2015,La₃Co₄Sn₁₃₋ₓInₓ,La3Co4Sn13,2.2,unknown,0.0,0.002,unknown,Melt Growth,
sc_atlas:31324,,,2015,La₃Co₄Sn₁₃₋ₓInₓ,La3Co4Sn13,2.5,onset,0.0,0.0,unknown,Melt Growth,
sc_atlas:31354,,,2015,RhGe₀.₉₈₆,RhGe0.986,2.6,zero,0.0,0.0,unknown,Solid-State Reaction,
sc_atlas:31356,,,2015,RhGe₀.₉₈₆,RhGe0.986,4.1,unknown,0.0,0.03,unknown,Solid-State Reaction,
sc_atlas:31353,,,2015,RhGe₀.₉₈₆,RhGe0.986,4.5,onset,0.0,0.0,unknown,Solid-State Reaction,
sc_atlas:31361,,,2015,NbN,NbN,16.0,unknown,0.0,0.0,unknown,Physical Vapor Deposition,Al2O3
sc_atlas:31365,,,2015,FeSeAg₀,FeSe0.94,7.3,zero,0.0,0.0,unknown,Solid-State Reaction,
sc_atlas:31367,,,2015,FeSeAg₀,FeSe0.94,7.9,unknown,0.0,0.0,unknown,Solid-State Reaction,
sc_atlas:31368,,,2015,FeSeAg₀,FeSe0.94,8.6,midpoint,0.0,0.0,unknown,Solid-State Reaction,
sc_atlas:31383,,,2015,HgBa₂CuO₄,HgBa2CuO4,95.0,onset,0.0,0.0,unknown,Flux Growth,
sc_atlas:31390,,,2015,SrBi₃,SrBi3,3.73,unknown,0.0,0.0,unknown,Flux Growth,
sc_atlas:31389,,,2015,SrBi₃,SrBi3,5.15,unknown,0.0,0.0,unknown,Flux Growth,
sc_atlas:31388,,,2015,SrBi₃,SrBi3,5.75,unknown,0.0,0.001,unknown,Flux Growth,
sc_atlas:31403,,,2015,BaFe₂₋ₓNiₓAs₂,BaFe1.78Ni0.22As2,3.4,onset,0.0,0.0,unknown,Flux Growth,
sc_atlas:31401,,,2015,BaFe₂₋ₓNiₓAs₂,BaFe1.82Ni0.18As2,10.9,onset,0.0,0.0,unknown,Flux Growth,
sc_atlas:31400,,,2015,BaFe₂₋ₓNiₓAs₂,BaFe1.85Ni0.15As2,14.5,onset,0.0,0.0,unknown,Flux Growth,
sc_atlas:31399,,,2015,BaFe₂₋ₓNiₓAs₂,BaFe1.88Ni0.12As2,18.6,onset,0.0,0.0,unknown,Flux Growth,
sc_atlas:31398,,,2015,BaFe₂₋ₓNiₓAs₂,BaFe1.892Ni0.108As2,20.3,onset,0.0,0.0,unknown,Flux Growth,
sc_atlas:31402,,,2015,BaFe₂₋ₓNiₓAs₂,BaFe1.8Ni0.2As2,6.4,onset,0.0,0.0,unknown,Flux Growth,
sc_atlas:31396,,,2015,BaFe₂₋ₓNiₓAs₂,BaFe1.904Ni0.096As2,19.9,onset,0.0,0.0,unknown,Flux Growth,
sc_atlas:31395,,,2015,BaFe₂₋ₓNiₓAs₂,BaFe1.908Ni0.092As2,19.3,onset,0.0,0.0,unknown,Flux Growth,
sc_atlas:31394,,,2015,BaFe₂₋ₓNiₓAs₂,BaFe1.915Ni0.085As2,18.2,onset,0.0,0.0,unknown,Flux Growth,
sc_atlas:31393,,,2015,BaFe₂₋ₓNiₓAs₂,BaFe1.925Ni0.075As2,13.7,onset,0.0,0.0,unknown,Flux Growth,
sc_atlas:31392,,,2015,BaFe₂₋ₓNiₓAs₂,BaFe1.935Ni0.065As2,11.3,onset,0.0,0.0,unknown,Flux Growth,
sc_atlas:31397,,,2015,BaFe₂₋ₓNiₓAs₂,BaFe1.9Ni0.1As2,20.3,onset,0.0,0.0,unknown,Flux Growth,
sc_atlas:17285,,,2015,BaFe_{1.83}Co_{0.17}As_2,BaFe1.83Co0.17As2,24.0,zero,0.0,0.0,unknown,Solid-State Reaction,
sc_atlas:17288,,,2015,LaFeAs_{1-x}Sb_xO_{0.85}F_{0.15},LaFeAs0.85Sb0.15O0.85F0.15,25.0,unknown,0.0,0.0,unknown,Solid-State Reaction,
sc_atlas:17290,,,2015,LaFeAs_{1-x}Sb_xO_{0.85}F_{0.15},LaFeAs0.85Sb0.15O0.85F0.15,26.5,unknown,0.0,0.0,unknown,Solid-State Reaction,
sc_atlas:17289,,,2015,LaFeAs_{1-x}Sb_xO_{0.85}F_{0.15},LaFeAs0.85Sb0.15O0.85F0.15,27.0,unknown,0.0,0.0,unknown,Solid-State Reaction,
sc_atlas:17287,,,2015,LaFeAs_{1-x}Sb_xO_{0.85}F_{0.15},LaFeAs0.85Sb0.15O0.85F0.15,28.0,unknown,0.0,0.0,unknown,Solid-State Reaction,
sc_atlas:17286,,,2015,LaFeAs_{1-x}Sb_xO_{0.85}F_{0.15},LaFeAsO0.85F0.15,9.0,unknown,0.0,0.0,unknown,Solid-State Reaction,
sc_atlas:31413,,,2019,Sr₁₋ₓPrₓFBiS₂,Sr0.3Pr0.7FBiS2,2.44,unknown,0.0,0.0,unknown,Solid-State Reaction,
sc_atlas:31412,,,2019,Sr₁₋ₓPrₓFBiS₂,Sr0.4Pr0.6FBiS2,2.65,unknown,0.0,0.0,unknown,Solid-State Reaction,
sc_atlas:31411,,,2019,Sr₁₋ₓPrₓFBiS₂,Sr0.5Pr0.5FBiS2,2.72,unknown,0.0,0.0,unknown,Solid-State Reaction,
sc_atlas:31414,,,2019,Sr₁₋ₓPrₓFBiS₂,Sr0.5Pr0.5FBiS2,8.5,onset,1.5,0.0,unknown,Solid-State Reaction,
sc_atlas:31415,,,2019,Sr₁₋ₓPrₓFBiS₂,Sr0.5Pr0.5FBiS2,9.7,onset,2.5,0.0,unknown,Solid-State Reaction,
sc_atlas:31410,,,2019,Sr₁₋ₓPrₓFBiS₂,Sr0.6Pr0.4FBiS2,2.23,unknown,0.0,0.0,unknown,Solid-State Reaction,
sc_atlas:31449,,,2015,PbTaSe₂,PbTaSe2,3.78,midpoint,0.0,0.0,unknown,Chemical Vapor Transport,
sc_atlas:31448,,,2015,PbTaSe₂,PbTaSe2,3.8,onset,0.0,0.001,unknown,Chemical Vapor Transport,
sc_atlas:31447,,,2015,PbTaSe₂,PbTaSe2,3.83,unknown,0.0,0.0,unknown,Chemical Vapor Transport,
sc_atlas:31459,,,2015,Sr₀.₅Ce₀.₅FBiS₂₋ₓSeₓ,Sr0.5Ce0.5FBiS1.5Se0.5,2.65,onset,0.0,0.0,unknown,Solid-State Reaction,
sc_atlas:31457,,,2015,Sr₀.₅Ce₀.₅FBiS₂₋ₓSeₓ,Sr0.5Ce0.5FBiS1.5Se0.5,2.9,onset,0.0,0.0,unknown,Solid-State Reaction,
sc_atlas:31460,,,2015,Sr₀.₅Ce₀.₅FBiS₂₋ₓSeₓ,Sr0.5Ce0.5FBiS1Se1,3.1,onset,0.0,0.0,unknown,Solid-State Reaction,
sc_atlas:31458,,,2015,Sr₀.₅Ce₀.₅FBiS₂₋ₓSeₓ,Sr0.5Ce0.5FBiS1Se1,3.3,onset,0.0,0.0,unknown,Solid-State Reaction,
sc_atlas:31479,,,2015,CaSn₃,CaSn3,4.2,unknown,0.0,0.0,unknown,Flux Growth,
sc_atlas:31482,,,2015,FeSe,FeSe,8.4,unknown,0.0,0.0,unknown,Chemical Vapor Transport; Physical Vapor Deposition,
sc_atlas:31494,,,2015,NbₓBi₂Se₃,Nb0.25Bi2Se3,3.2,zero,0.0,0.0,unknown,Melt Growth,
sc_atlas:31493,,,2015,NbₓBi₂Se₃,Nb0.25Bi2Se3,3.6,onset,0.0,0.0,unknown,Melt Growth,
sc_atlas:31499,,,2015,Nb₅Se₄,Nb5Se4,1.79,midpoint,0.0,0.0,unknown,Solid-State Reaction,
sc_atlas:31498,,,2015,Nb₅Se₄,Nb5Se4,1.85,unknown,0.0,0.0,unknown,Solid-State Reaction,
sc_atlas:31564,,,2016,Sn,Sn,3.7,unknown,0.0,0.0,unknown,Solution-based synthesis/processing,
sc_atlas:31567,,,2016,Sn,Sn,4.0,midpoint,0.0,0.0,unknown,Solution-based synthesis/processing,
sc_atlas:31565,,,2016,Sn,Sn,5.5,onset,0.0,0.0,unknown,Solution-based synthesis/processing,
sc_atlas:31584,,,2016,Ti₁₋ₓTaₓSe₂,Ti0.8Ta0.2Se2,2.2,unknown,0.0,0.0,unknown,Solid-State Reaction; Chemical Vapor Transport,
sc_atlas:17370,,,2016,PuCoGa4Al,PuCoGa4Al,12.2,onset,0.0,0.0,unknown,Melt Growth,
sc_atlas:17372,,,2016,PuCoGa4Ge,PuCoGa4Ge,7.5,onset,0.0,0.0,unknown,Melt Growth; Solid-State Reaction,
sc_atlas:17374,,,2016,PuCoGa5,PuCoGa5,18.5,unknown,0.0,0.0,unknown,Melt Growth,
sc_atlas:17375,,,2016,PuCoGa5,PuCoGa5,21.5,unknown,12.5,0.0,unknown,Melt Growth,
sc_atlas:31591,,,2016,tP-SrPd₂Bi₂,SrPd2Bi2,2.0,onset,0.0,0.001,unknown,Solid-State Reaction,
sc_atlas:31590,,,2016,tP-SrPd₂Bi₂,SrPd2Bi2,2.2,zero,0.0,0.0,unknown,Solid-State Reaction,
sc_atlas:31679,,,2016,HfTe₅,HfTe5,2.7,onset,5.5,0.0,unknown,Chemical Vapor Transport,
sc_atlas:31680,,,2016,HfTe₅,HfTe5,5.0,onset,20.0,0.0,unknown,Chemical Vapor Transport,
sc_atlas:31690,,,2016,K₂Cr₃As₃,K2Cr3As3,2.72,unknown,4.83,0.0,unknown,Flux Growth,
sc_atlas:31689,,,2016,K₂Cr₃As₃,K2Cr3As3,6.1,unknown,0.0,0.0,unknown,Flux Growth,
sc_atlas:31704,,,2018,Nb,Nb,9.2,unknown,0.0,0.0,unknown,Physical Vapor Deposition,sapphire
sc_atlas:31705,,,2018,Nb,Nb,9.25,unknown,0.0,0.0,unknown,Physical Vapor Deposition,Al2O3
sc_atlas:31708,,,2016,SrₓBi₂Se₃,Sr0.15Bi2Se3,3.0,midpoint,0.0,0.0,unknown,Melt Growth,
sc_atlas:31707,,,2016,SrₓBi₂Se₃,Sr0.1Bi2Se3,2.8,midpoint,0.0,0.0,unknown,Melt Growth,
sc_atlas:31728,,,2017,Ca₀.₇₃La₀.₂₇FeAs₂,Ca0.73La0.27FeAs2,26.02,onset,2.88,0.0,unknown,unknown,
sc_atlas:31727,,,2017,Ca₀.₇₃La₀.₂₇FeAs₂,Ca0.73La0.27FeAs2,26.09,onset,2.95,0.0,unknown,unknown,
sc_atlas:31730,,,2016,2H-PdₓTaSe₂,Pd0.09TaSe2,3.3,onset,0.0,0.0,unknown,Solid-State Reaction; Chemical Vapor Transport,
sc_atlas:31731,,,2016,2H-PdₓTaSe₂,Pd0.14TaSe2,2.83,onset,0.0,0.0,unknown,Solid-State Reaction; Chemical Vapor Transport,
sc_atlas:31729,,,2016,2H-PdₓTaSe₂,TaSe2,0.14,onset,0.0,0.0,unknown,Solid-State Reaction; Chemical Vapor Transport,
sc_atlas:31739,,,2016,PdₓBi₂Te₃,Pd0.93Bi2Te3,5.5,onset,0.0,0.0,unknown,Melt Growth; Solid-State Reaction,
sc_atlas:17424,,,2016,FeSe0.5Te0.5,FeSe0.5Te0.5,12.4,zero,0.0,0.0,unknown,Solid-State Reaction,
sc_atlas:17425,,,2016,FeSe0.5Te0.5,FeSe0.5Te0.5,13.27,onset,0.0,9.0,unknown,Solid-State Reaction,
sc_atlas:17427,,,2016,FeSe0.5Te0.5,FeSe0.5Te0.5,14.0,unknown,0.0,0.0,unknown,Solid-State Reaction,
sc_atlas:17423,,,2016,FeSe0.5Te0.5,FeSe0.5Te0.5,15.1,onset,0.0,0.0,unknown,Solid-State Reaction,
sc_atlas:17426,,,2016,FeSe0.5Te0.5,FeSe0.5Te0.5,8.2,zero,0.0,9.0,unknown,Solid-State Reaction,
sc_atlas:17431,,,2016,MgB2,MgB2,15.3,zero,0.0,8.0,unknown,Solid-State Reaction,
sc_atlas:17430,,,2016,MgB2,MgB2,23.5,onset,0.0,8.0,unknown,Solid-State Reaction,
sc_atlas:17429,,,2016,MgB2,MgB2,36.3,zero,0.0,0.0,unknown,Solid-State Reaction,
sc_atlas:17428,,,2016,MgB2,MgB2,37.7,onset,0.0,0.0,unknown,Solid-State Reaction,
sc_atlas:17432,,,2016,MgB2,MgB2,37.8,unknown,0.0,0.0,unknown,Solid-State Reaction,
sc_atlas:17436,,,2016,Nb2PdS5,Nb2PdS5,2.38,zero,0.0,14.0,unknown,Solid-State Reaction,
sc_atlas:17435,,,2016,Nb2PdS5,Nb2PdS5,4.04,onset,0.0,14.0,unknown,Solid-State Reaction,
sc_atlas:17437,,,2016,Nb2PdS5,Nb2PdS5,5.7,unknown,0.0,0.0,unknown,Solid-State Reaction,
sc_atlas:17434,,,2016,Nb2PdS5,Nb2PdS5,5.84,zero,0.0,0.0,unknown,Solid-State Reaction,
sc_atlas:17433,,,2016,Nb2PdS5,Nb2PdS5,6.69,onset,0.0,0.0,unknown,Solid-State Reaction,
sc_atlas:17439,,,2016,NdFeAsO0.8F0.2,NdFeAsO0.8F0.2,46.8,zero,0.0,0.0,unknown,Solid-State Reaction,
sc_atlas:17441,,,2016,NdFeAsO0.8F0.2,NdFeAsO0.8F0.2,50.0,onset,0.0,14.0,unknown,Solid-State Reaction,
sc_atlas:17438,,,2016,NdFeAsO0.8F0.2,NdFeAsO0.8F0.2,51.8,onset,0.0,0.0,unknown,Solid-State Reaction,
sc_atlas:17444,,,2016,YBa2Cu3O7-δ,YBa2Cu3O7,88.0,zero,0.0,0.0,unknown,Solid-State Reaction,
sc_atlas:17446,,,2016,YBa2Cu3O7-δ,YBa2Cu3O7,90.7,unknown,0.0,0.0,unknown,Solid-State Reaction,
sc_atlas:17443,,,2016,YBa2Cu3O7-δ,YBa2Cu3O7,91.0,onset,0.0,0.0,unknown,Solid-State Reaction,
sc_atlas:17448,,,2016,Ca0.94La0.06(Fe1-xTMx)2As2,Ca0.94La0.06Fe2As2,10.0,unknown,0.0,0.0,unknown,Flux Growth,
sc_atlas:31765,,,2016,CaFe₂As₂,CaFe2As2,25.0,onset,0.0,0.001,unknown,Flux Growth,
sc_atlas:31766,,,2016,CaFe₂As₂,CaFe2As2,27.0,unknown,0.0,0.0,unknown,Flux Growth,
sc_atlas:31767,,,2017,FeS,FeS,4.7,onset,0.0,0.0,unknown,Solution-based synthesis/processing,
sc_atlas:31768,,,2017,FeS,FeS,6.0,onset,16.1,0.0,unknown,Solution-based synthesis/processing,
sc_atlas:31865,,,2016,Fe₁₋ₓNiₓSe₀.₅Te₀.₅,Fe0.95Ni0.05Se0.5Te0.5,4.0,onset,0.0,0.0,unknown,Solid-State Reaction,
sc_atlas:31863,,,2016,Fe₁₋ₓNiₓSe₀.₅Te₀.₅,Fe0.97Ni0.03Se0.5Te0.5,2.0,zero,0.0,0.0,unknown,Solid-State Reaction,
sc_atlas:31864,,,2016,Fe₁₋ₓNiₓSe₀.₅Te₀.₅,Fe0.97Ni0.03Se0.5Te0.5,6.0,onset,0.0,0.0,unknown,Solid-State Reaction,
sc_atlas:31861,,,2016,Fe₁₋ₓNiₓSe₀.₅Te₀.₅,Fe0.99Ni0.01Se0.5Te0.5,4.0,zero,0.0,0.0,unknown,Solid-State Reaction,
sc_atlas:31862,,,2016,Fe₁₋ₓNiₓSe₀.₅Te₀.₅,Fe0.99Ni0.01Se0.5Te0.5,9.0,onset,0.0,0.0,unknown,Solid-State Reaction,
sc_atlas:31859,,,2016,Fe₁₋ₓNiₓSe₀.₅Te₀.₅,FeSe0.5Te0.5,12.0,zero,0.0,0.0,unknown,Solid-State Reaction,
sc_atlas:31860,,,2016,Fe₁₋ₓNiₓSe₀.₅Te₀.₅,FeSe0.5Te0.5,14.0,onset,0.0,0.0,unknown,Solid-State Reaction,
sc_atlas:31898,,,2016,CaKFe₄As₄,CaKFe4As4,35.0,onset,0.0,0.0,unknown,Flux Growth,
sc_atlas:31940,,,2016,FeSe,FeSe,11.62,unknown,0.0,0.0,unknown,Melt Growth,
sc_atlas:31937,,,2016,FeSe,FeSe,12.0,onset,0.0,0.0,unknown,Melt Growth,
sc_atlas:31939,,,2016,FeSe,FeSe,5.8,zero,0.0,7.0,unknown,Melt Growth,
sc_atlas:31938,,,2016,FeSe,FeSe,9.0,zero,0.0,0.0,unknown,Melt Growth,
sc_atlas:31942,,,2016,Nb₂PdSe₅,Nb2PdSe5,5.5,zero,0.0,0.0,unknown,Solid-State Reaction,
sc_atlas:31941,,,2016,Nb₂PdSe₅,Nb2PdSe5,5.7,onset,0.0,0.0,unknown,Solid-State Reaction,
sc_atlas:17466,,,2016,Na_x(C_2N_2H_8)Fe_2Se_2 (Cmcm),Na0.5C2N2H8Fe2Se2,28.0,onset,0.0,0.004,unknown,Solution-based synthesis/processing,
sc_atlas:17469,,,2016,Na_x(C_2N_2H_8)Fe_2Se_2 (I4/m),Na0.5C2N2H8Fe2Se2,40.0,zero,0.0,0.0,unknown,Solution-based synthesis/processing,m)
sc_atlas:17468,,,2016,Na_x(C_2N_2H_8)Fe_2Se_2 (I4/m),Na0.5C2N2H8Fe2Se2,46.0,onset,0.0,0.004,unknown,Solution-based synthesis/processing,m)
sc_atlas:17467,,,2016,Na_x(C_2N_2H_8)Fe_2Se_2 (Cmcm),Na1C2N2H8Fe2Se2,38.0,onset,0.0,0.004,unknown,Solution-based synthesis/processing,
sc_atlas:17476,,,2016,BaBi3,BaBi3,6.0,onset,0.0,0.0,unknown,Flux Growth,
sc_atlas:17477,,,2016,BaBi3,BaBi3,6.6,onset,0.5,0.0,unknown,Flux Growth,
sc_atlas:17480,,,2016,SrBi3,SrBi3,5.6,onset,0.0,0.0,unknown,Flux Growth,
sc_atlas:17481,,,2016,SrBi3,SrBi3,5.9,onset,0.0,0.0,unknown,Flux Growth,
sc_atlas:31988,,,2016,Nb,Nb,9.0,unknown,0.0,0.0,unknown,Physical Vapor Deposition,SiO2
sc_atlas:17492,,,2016,κ-(ET)₂Cu[N(CN)₂]Br (deuterated),C22H16BrCuN3S16,11.0,unknown,0.0,0.0,unknown,Solution-based synthesis/processing,
sc_atlas:17491,,,2016,κ-(ET)₂Cu[N(CN)₂]Br (deuterated),C22H16BrCuN3S16,11.6,unknown,0.0,0.0,unknown,Solution-based synthesis/processing,
sc_atlas:17490,,,2016,κ-(ET)₂(NCS)₂,C22H16CuN2S18,10.0,unknown,0.0,0.0,unknown,Solution-based synthesis/processing,
sc_atlas:17494,,,2016,MgB2,MgB2,35.8,unknown,0.0,0.0,unknown,Solid-State Reaction,
sc_atlas:17493,,,2016,MgB2,MgB2,39.0,unknown,0.0,0.0,unknown,Solid-State Reaction,
sc_atlas:32073,,,2016,Sb₂Te₃,Sb2Te3,3.0,onset,0.0,0.0,unknown,Chemical Vapor Transport,SiO2
sc_atlas:32086,,,2016,2H-TaSe₂₋ₓSₓ,TaS2,0.8,onset,0.0,0.0,unknown,Chemical Vapor Transport,
sc_atlas:32085,,,2016,2H-TaSe₂₋ₓSₓ,TaSe0.02S1.98,4.0,onset,0.0,0.0,unknown,Chemical Vapor Transport,
sc_atlas:32084,,,2016,2H-TaSe₂₋ₓSₓ,TaSe0.35S1.65,4.3,onset,0.0,0.0,unknown,Chemical Vapor Transport,
sc_atlas:32083,,,2016,2H-TaSe₂₋ₓSₓ,TaSe0.57S1.43,4.1,onset,0.0,0.0,unknown,Chemical Vapor Transport,
sc_atlas:32082,,,2016,2H-TaSe₂₋ₓSₓ,TaSe0.9S1.1,3.7,onset,0.0,0.0,unknown,Chemical Vapor Transport,
sc_atlas:32081,,,2016,2H-TaSe₂₋ₓSₓ,TaSe1.16S0.84,3.9,onset,0.0,0.0,unknown,Chemical Vapor Transport,
sc_atlas:32080,,,2016,2H-TaSe₂₋ₓSₓ,TaSe1.48S0.52,4.2,onset,0.0,0.0,unknown,Chemical Vapor Transport,
sc_atlas:32079,,,2016,2H-TaSe₂₋ₓSₓ,TaSe1.75S0.25,3.0,onset,0.0,0.0,unknown,Chemical Vapor Transport,
sc_atlas:32078,,,2016,2H-TaSe₂₋ₓSₓ,TaSe1.91S0.09,2.2,onset,0.0,0.0,unknown,Chemical Vapor Transport,
sc_atlas:32077,,,2016,2H-TaSe₂₋ₓSₓ,TaSe2,0.14,onset,0.0,0.0,unknown,Chemical Vapor Transport,
sc_atlas:32091,,,2016,LiTi₂O₄,LiTi2O4,11.0,unknown,0.0,0.0,unknown,Physical Vapor Deposition,MgAl2O4; [001]-oriented MgAl2O4; [110]-oriented MgAl2O4; [111]-oriented MgAl2O4; SrTiO3; [001]-oriented SrTiO3; [111]-oriented SrTiO3; KTaO3; [001]-oriented KTaO3
sc_atlas:17507,,,2016,Si(111)-(√7×√3)-In,In,3.0,unknown,0.0,0.0,unknown,Physical Vapor Deposition,Si
sc_atlas:17508,,,2016,Si(111)-(√7×√3)-In,In,3.05,unknown,0.0,0.0,unknown,Physical Vapor Deposition,Si
