Repository: zhiyuliu0158-ui/occ-alignn-tc

# P-B-Occ-ALIGNN-full-Tc

Occupancy-aware ALIGNN-style graph neural network for superconducting critical temperature `Tc_K` regression.

本仓库只做一个任务：

```text
CIF + pressure_GPa + magnetic_field_T + field_direction + optional metadata -> Tc_K
```

不做 superconducting / non-superconducting 分类。

## 1. 模型简介

`PBOccALIGNNFullTc` 是一个纯 PyTorch 实现的 ALIGNN-style 图神经网络：

- bond graph 的 node 是 crystallographic site。
- bond graph 的 edge 是周期近邻 directed bond。
- line graph 的 node 是 directed bond。
- line graph 的 edge 是角度 `i-j-k`。
- 所有 scatter / aggregation 使用 `torch.index_add`，不依赖 `torch_scatter`、DGL、PyTorch Geometric 或官方 ALIGNN 包。
- 输出为 `logtc_mu`、`logtc_logvar` 和 `Tc_pred_K = exp(logtc_mu) - 1`。

File: data/sc-atlas-data.csv (part 57 of 62)
source_record_id,doi,source_title,source_year,formula_raw,formula_normalized,tc_value_k,tc_criterion,pressure_gpa,magnetic_field_t,sample_form,preparation_method,substrate
sc_atlas:17516,,,2016,Co_xNbSe2,Co0.0075NbSe2,5.3,unknown,0.0,0.0,unknown,Chemical Vapor Transport,
sc_atlas:17514,,,2016,Co_xNbSe2,Co0.0075NbSe2,5.88,unknown,0.0,0.0,unknown,Chemical Vapor Transport,
sc_atlas:17515,,,2016,Co_xNbSe2,Co0.0075NbSe2,6.18,unknown,0.0,0.0,unknown,Chemical Vapor Transport,
sc_atlas:17518,,,2016,NbSe2,NbSe2,7.2,unknown,0.0,0.0,unknown,Chemical Vapor Transport,
sc_atlas:32175,,,2016,FeSe₀.₅Te₀.₅,FeSe0.5Te0.5,13.0,unknown,0.0,0.0,unknown,Physical Vapor Deposition; Nanofabrication & Exfoliation,CaF2
sc_atlas:32211,,,2017,Fe₁₋ₓCoₓSe₀.₅Te₀.₅,Fe0.95Co0.05Se0.5Te0.5,4.0,zero,0.0,0.0,unknown,Solid-State Reaction,
sc_atlas:32210,,,2017,Fe₁₋ₓCoₓSe₀.₅Te₀.₅,Fe0.95Co0.05Se0.5Te0.5,8.0,onset,0.0,0.0,unknown,Solid-State Reaction,
sc_atlas:32209,,,2017,Fe₁₋ₓCoₓSe₀.₅Te₀.₅,Fe0.97Co0.03Se0.5Te0.5,10.0,zero,0.0,0.0,unknown,Solid-State Reaction,
sc_atlas:32208,,,2017,Fe₁₋ₓCoₓSe₀.₅Te₀.₅,Fe0.97Co0.03Se0.5Te0.5,12.0,onset,0.0,0.0,unknown,Solid-State Reaction,
sc_atlas:32207,,,2017,Fe₁₋ₓCoₓSe₀.₅Te₀.₅,FeSe0.5Te0.5,12.0,zero,0.0,0.0,unknown,Solid-State Reaction,
sc_atlas:32206,,,2017,Fe₁₋ₓCoₓSe₀.₅Te₀.₅,FeSe0.5Te0.5,14.0,onset,0.0,0.0,unknown,Solid-State Reaction,
sc_atlas:17631,,,2016,Eu2SrBi2S4-xSexF4,Eu2SrBi2S2.5Se1.5F4,2.6,onset,0.0,0.0,unknown,Solid-State Reaction,
sc_atlas:17632,,,2016,Eu2SrBi2S4-xSexF4,Eu2SrBi2S2Se2F4,2.7,onset,0.0,0.0,unknown,Solid-State Reaction,
sc_atlas:17634,,,2016,EuSr2Bi2S4-xSexF4,EuSr2Bi2S2Se2F4,2.3,onset,0.0,0.0,unknown,Solid-State Reaction,
sc_atlas:17633,,,2016,EuSr2Bi2S4-xSexF4,EuSr2Bi2S2Se2F4,2.9,onset,0.0,0.0,unknown,Solid-State Reaction,
sc_atlas:32325,,,2016,Ba₁₋ₓKₓFe₂As₂,Ba0.65K0.35Fe2As2,36.0,unknown,0.0,0.0,unknown,Flux Growth; Nanofabrication & Exfoliation,
sc_atlas:32323,,,2016,Ba₁₋ₓKₓFe₂As₂,Ba0.67K0.33Fe2As2,36.0,unknown,0.0,0.0,unknown,Flux Growth; Nanofabrication & Exfoliation,
sc_atlas:32324,,,2016,Ba₁₋ₓKₓFe₂As₂,Ba0.67K0.33Fe2As2,36.5,unknown,0.0,0.0,unknown,Flux Growth; Nanofabrication & Exfoliation,
sc_atlas:32340,,,2016,YBa₂Cu₃O₇,YBa2Cu3O7,67.0,zero,0.0,0.0,unknown,Nanofabrication & Exfoliation,Al2O3
sc_atlas:32339,,,2016,YBa₂Cu₃O₇,YBa2Cu3O7,81.0,midpoint,0.0,0.0,unknown,Nanofabrication & Exfoliation,Al2O3
sc_atlas:32341,,,2016,YBa₂Cu₃O₇,YBa2Cu3O7,81.5,zero,0.0,0.0,unknown,Nanofabrication & Exfoliation,Al2O3
sc_atlas:32338,,,2016,YBa₂Cu₃O₇,YBa2Cu3O7,83.0,midpoint,0.0,0.0,unknown,Nanofabrication & Exfoliation,Al2O3
sc_atlas:32337,,,2016,YBa₂Cu₃O₇,YBa2Cu3O7,86.0,midpoint,0.0,0.0,unknown,Nanofabrication & Exfoliation,Al2O3
sc_atlas:32349,,,1987,La₁.₈Sr₀.₂CuO₄,La1.8Sr0.2CuO4,38.0,onset,0.0,0.0,unknown,unknown,
sc_atlas:32376,,,1989,La₁.₈Sr₀.₂CuO₄,La1.8Sr0.2CuO4,19.6,unknown,0.0,0.0,unknown,Solution-based synthesis/processing,
sc_atlas:32377,,,1989,La₁.₈Sr₀.₂CuO₄,La1.8Sr0.2CuO4,20.0,unknown,0.0,0.0,unknown,Solution-based synthesis/processing,
sc_atlas:32373,,,1989,La₁.₈Sr₀.₂CuO₄,La1.8Sr0.2CuO4,27.4,unknown,0.0,0.0,unknown,Solution-based synthesis/processing,
sc_atlas:32374,,,1989,La₁.₈Sr₀.₂CuO₄,La1.8Sr0.2CuO4,30.0,unknown,0.0,0.0,unknown,Solution-based synthesis/processing,
sc_atlas:32375,,,1989,La₁.₈Sr₀.₂CuO₄,La1.8Sr0.2CuO4,31.0,unknown,0.0,0.0,unknown,Solution-based synthesis/processing,
sc_atlas:32372,,,1989,"bulk, for contacts Nos.4 and 5",La1.8Sr0.2CuO4,36.0,unknown,0.0,0.0,unknown,Solution-based synthesis/processing,
sc_atlas:32371,,,1989,La₁.₈Sr₀.₂CuO₄,La1.8Sr0.2CuO4,38.0,onset,0.0,0.0,unknown,Solution-based synthesis/processing,
sc_atlas:32388,,,1988,YBa₂Cu₃O₇₋δ,YBa2Cu3O6.93,93.0,unknown,0.0,0.0,unknown,Solution-based synthesis/processing,
sc_atlas:32389,,,2017,YBa₂Cu₃O₆.₄₈,YBa2Cu3O6.48,55.0,unknown,0.0,0.0,unknown,unknown,
sc_atlas:32407,,,2017,β-Bi₄I₄,Bi4I4,6.0,zero,23.0,0.0,unknown,Chemical Vapor Transport,
sc_atlas:32480,,,2017,potassium-doped p-terphenyl,K2C18H14,7.2,unknown,0.0,0.001,unknown,unknown,
sc_atlas:32493,,,2017,potassium-doped p-terphenyl,K3C18H14,123.0,unknown,0.0,0.0,unknown,Solid-State Reaction,
sc_atlas:32498,,,2017,NbSe₂,NbSe2,7.2,unknown,0.0,0.0,unknown,Nanofabrication & Exfoliation,SiO2
sc_atlas:32512,,,2017,Ba₁₋ₓKₓFe₂As₂,Ba0.38K0.62Fe2As2,26.6,unknown,0.0,0.0,unknown,Flux Growth,
sc_atlas:32513,,,2017,Ba₁₋ₓKₓFe₂As₂,Ba0.3K0.7Fe2As2,21.6,unknown,0.0,0.0,unknown,Flux Growth,
sc_atlas:32511,,,2017,Ba₁₋ₓKₓFe₂As₂,Ba0.52K0.48Fe2As2,34.3,unknown,0.0,0.0,unknown,Flux Growth,
sc_atlas:32510,,,2017,Ba₁₋ₓKₓFe₂As₂,Ba0.57K0.43Fe2As2,36.7,unknown,0.0,0.0,unknown,Flux Growth,
sc_atlas:32508,,,2017,Ba₁₋ₓKₓFe₂As₂,Ba0.65K0.35Fe2As2,38.9,unknown,0.0,0.0,unknown,Flux Growth,
sc_atlas:32509,,,2017,Ba₁₋ₓKₓFe₂As₂,Ba0.6K0.4Fe2As2,38.6,unknown,0.0,0.0,unknown,Flux Growth,
sc_atlas:32507,,,2017,Ba₁₋ₓKₓFe₂As₂,Ba0.75K0.25Fe2As2,30.9,unknown,0.0,0.0,unknown,Flux Growth,
sc_atlas:32506,,,2017,Ba₁₋ₓKₓFe₂As₂,Ba0.78K0.22Fe2As2,24.6,unknown,0.0,0.0,unknown,Flux Growth,
sc_atlas:32515,,,2017,Ba(Fe₀.₉₆Co₀.₀₄)₂As₂,BaFe1.92Co0.08As2,12.0,unknown,0.0,0.0,unknown,Flux Growth,
sc_atlas:32514,,,2017,Ba(Fe₀.₉₆Co₀.₀₄)₂As₂,BaFe1.92Co0.08As2,13.0,unknown,0.0,0.0,unknown,Flux Growth,
sc_atlas:32540,,,2017,CuₓNbSe₂,Cu0.01NbSe2,7.05,unknown,0.0,0.0,unknown,Solid-State Reaction,
sc_atlas:32541,,,2017,CuₓNbSe₂,Cu0.02NbSe2,6.04,unknown,0.0,0.0,unknown,Solid-State Reaction,
sc_atlas:32543,,,2017,CuₓNbSe₂,Cu0.035NbSe2,5.2,unknown,0.0,0.0,unknown,Solid-State Reaction,
sc_atlas:32542,,,2017,CuₓNbSe₂,Cu0.03NbSe2,5.6,unknown,0.0,0.0,unknown,Solid-State Reaction,
sc_atlas:32544,,,2017,CuₓNbSe₂,Cu0.04NbSe2,4.46,unknown,0.0,0.0,unknown,Solid-State Reaction,
sc_atlas:32545,,,2017,CuₓNbSe₂,Cu0.05NbSe2,3.8,unknown,0.0,0.0,unknown,Solid-State Reaction,
sc_atlas:32546,,,2017,CuₓNbSe₂,Cu0.06NbSe2,3.18,unknown,0.0,0.0,unknown,Solid-State Reaction,
sc_atlas:32547,,,2017,CuₓNbSe₂,Cu0.07NbSe2,2.9,unknown,0.0,0.0,unknown,Solid-State Reaction,
sc_atlas:32548,,,2017,CuₓNbSe₂,Cu0.09NbSe2,2.3,unknown,0.0,0.0,unknown,Solid-State Reaction,
sc_atlas:32539,,,2017,CuₓNbSe₂,NbSe2,7.16,unknown,0.0,0.0,unknown,Solid-State Reaction,
sc_atlas:32552,,,1987,PC La₁.₈Sr₀.₂CuO₄-Cu,La1.8Sr0.2CuO4,34.0,unknown,0.0,0.0,unknown,Solid-State Reaction,
sc_atlas:32553,,,1987,La₂₋ₓSrₓCuO₄,La1.8Sr0.2CuO4,35.0,unknown,0.0,0.0,unknown,Solid-State Reaction,
sc_atlas:32554,,,1987,La₁.₈Sr₀.₂CuO₄,La1.8Sr0.2CuO4,27.0,onset,0.0,0.0,unknown,unknown,
sc_atlas:17685,,,2017,CeFeAsO0.65F0.35,CeFeAsO0.65F0.35,39.5,midpoint,0.0,0.0,unknown,Solid-State Reaction,
sc_atlas:17686,,,2017,CeFeAsO0.65F0.35,CeFeAsO0.65F0.35,44.0,midpoint,0.0,0.0,unknown,Solid-State Reaction,
sc_atlas:17687,,,2017,MgB2,MgB2,39.0,midpoint,0.0,0.0,unknown,Solid-State Reaction,
sc_atlas:32586,,,2017,Ba(Ni₁₋ₓCuₓ)₂As₂,BaNi1.274Cu0.726As2,2.75,unknown,0.0,0.0,unknown,Flux Growth,
sc_atlas:32585,,,2017,Ba(Ni₁₋ₓCuₓ)₂As₂,BaNi1.416Cu0.584As2,3.2,unknown,0.0,0.0,unknown,Flux Growth,
sc_atlas:32584,,,2017,Ba(Ni₁₋ₓCuₓ)₂As₂,BaNi2As2,0.6,unknown,0.0,0.0,unknown,Flux Growth,
sc_atlas:32594,,,2017,Re₆Zr,Re6Zr,6.8,unknown,0.0,0.0,unknown,Melt Growth,
sc_atlas:32698,,,2017,Sr₁₋ₓKₓFe₂As₂,Sr0.6K0.4Fe2As2,37.0,unknown,0.0,0.0,unknown,Solid-State Reaction,
sc_atlas:32723,,,2017,FeSe,FeSe,11.5,onset,0.0,0.0,unknown,Solid-State Reaction; Physical Vapor Deposition,SrTiO3
sc_atlas:32722,,,2017,FeSe,FeSe,13.0,onset,0.0,0.0,unknown,Solid-State Reaction; Physical Vapor Deposition,LiF
sc_atlas:32720,,,2017,FeSe,FeSe,15.0,onset,0.0,0.0,unknown,Solid-State Reaction; Physical Vapor Deposition,CaF2
sc_atlas:32724,,,2017,FeSe,FeSe,2.0,zero,0.0,0.0,unknown,Solid-State Reaction; Physical Vapor Deposition,CaF2
sc_atlas:32732,,,2017,NaFe₁₋ₓCoₓAs,NaFe0.93Co0.07As,16.8,unknown,0.0,0.0,unknown,Melt Growth,
sc_atlas:32735,,,2017,NaFe₁₋ₓCoₓAs,NaFe0.93Co0.07As,17.6,midpoint,0.0,0.0,unknown,Melt Growth,
sc_atlas:32731,,,2017,NaFe₁₋ₓCoₓAs,NaFe0.97Co0.03As,20.9,unknown,0.0,0.0,unknown,Melt Growth,
sc_atlas:32734,,,2017,NaFe₁₋ₓCoₓAs,NaFe0.97Co0.03As,21.3,midpoint,0.0,0.0,unknown,Melt Growth,
sc_atlas:32730,,,2017,NaFe₁₋ₓCoₓAs,NaFe0.99Co0.01As,16.8,unknown,0.0,0.0,unknown,Melt Growth,
sc_atlas:32733,,,2017,NaFe₁₋ₓCoₓAs,NaFe0.99Co0.01As,17.2,midpoint,0.0,0.0,unknown,Melt Growth,
sc_atlas:32801,,,2017,(TaNb)₀.₆₇(HfZrTi)₀.₃₃,Ta0.335Nb0.335Hf0.11Zr0.11Ti0.11,10.0,zero,60.0,0.0,unknown,unknown,
sc_atlas:32800,,,2017,(TaNb)₀.₆₇(HfZrTi)₀.₃₃,Ta0.335Nb0.335Hf0.11Zr0.11Ti0.11,7.7,zero,0.0,0.0,unknown,unknown,
sc_atlas:32802,,,2017,(TaNb)₀.₆₇(HfZrTi)₀.₃₃,Ta0.335Nb0.335Hf0.11Zr0.11Ti0.11,9.0,zero,190.6,0.0,unknown,unknown,
sc_atlas:32890,,,2017,"Fe(Se,Te)",FeSe0.5Te0.5,18.5,midpoint,0.0,0.0,unknown,Physical Vapor Deposition; Nanofabrication & Exfoliation,CaF2
sc_atlas:17831,,,2017,Co (HDNM fcc phase),Co,4.4,unknown,0.0,0.0,unknown,Physical Vapor Deposition,Si
sc_atlas:17826,,,2017,Co (HDNM fcc phase),Co,5.4,unknown,0.0,0.0,unknown,Physical Vapor Deposition,Si
sc_atlas:17827,,,2017,Co (HDNM fcc phase),Co,9.2,unknown,0.0,0.0,unknown,Physical Vapor Deposition,Si
sc_atlas:17828,,,2017,Co (HDNM fcc phase),Co,9.5,unknown,0.0,0.0,unknown,Physical Vapor Deposition,Si
sc_atlas:17829,,,2017,Co (HDNM fcc phase),Co,9.8,unknown,0.0,0.0,unknown,Physical Vapor Deposition,Si
sc_atlas:32981,,,2017,LiFeAs,LiFeAs,17.2,unknown,0.0,0.0,unknown,Flux Growth,
sc_atlas:33036,,,2018,Nb₂PdS₅,Nb2PdS5,6.0,unknown,0.0,0.0,unknown,Solid-State Reaction,
sc_atlas:33035,,,2018,Nb₂PdS₅,Nb2PdS5,6.2,zero,0.0,0.0,unknown,Solid-State Reaction,
sc_atlas:33034,,,2018,Nb₂PdS₅,Nb2PdS5,7.0,onset,0.0,0.0,unknown,Solid-State Reaction,
sc_atlas:33049,,,2017,Nb_{x}Bi₂Se₃,Nb0.25Bi2Se3,3.2,onset,0.0,0.0,unknown,unknown,
sc_atlas:33067,,,2017,YBa₂Cu₃O_y,YBa2Cu3O6.65,60.0,midpoint,0.0,0.0,unknown,Solid-State Reaction,
sc_atlas:33066,,,2017,YBa₂Cu₃O_y,YBa2Cu3O7,92.0,midpoint,0.0,0.0,unknown,Solid-State Reaction,
sc_atlas:33077,,,2017,BaPt₂Bi₂,BaPt2Bi2,2.0,unknown,0.0,0.0,unknown,Solid-State Reaction,
sc_atlas:33079,,,2017,BaPt₂Bi₂,BaPt2Bi2,2.3,unknown,0.0,0.0,unknown,Solid-State Reaction,
sc_atlas:33089,,,2017,Ba₁₋ₓKₓFe₂As₂,Ba0.17K0.83Fe2As2,10.0,unknown,0.0,0.0,unknown,Flux Growth,
sc_atlas:33088,,,2017,Ba₁₋ₓKₓFe₂As₂,Ba0.35K0.65Fe2As2,22.0,unknown,0.0,0.0,unknown,Flux Growth,
sc_atlas:33087,,,2017,Ba₁₋ₓKₓFe₂As₂,Ba0.53K0.47Fe2As2,37.2,unknown,0.0,0.0,unknown,Flux Growth,
sc_atlas:33086,,,2017,Ba₁₋ₓKₓFe₂As₂,Ba0.61K0.39Fe2As2,38.4,unknown,0.0,0.0,unknown,Flux Growth,
sc_atlas:33085,,,2017,Ba₁₋ₓKₓFe₂As₂,Ba0.78K0.22Fe2As2,20.0,unknown,0.0,0.0,unknown,Flux Growth,
sc_atlas:33084,,,2017,Ba₁₋ₓKₓFe₂As₂,Ba0.83K0.17Fe2As2,12.0,unknown,0.0,0.0,unknown,Flux Growth,
sc_atlas:33196,,,2017,SrPt₁₀P₄,SrPt10P4,1.4,zero,0.0,0.0,unknown,Solid-State Reaction,
sc_atlas:33202,,,2017,Sr₀.₁Bi₂Se₃,Sr0.1Bi2Se3,2.9,midpoint,0.0,0.0,unknown,Melt Growth,
sc_atlas:33204,,,2017,Sr₀.₁Bi₂Se₃,Sr0.1Bi2Se3,3.0,onset,0.0,0.0,unknown,Melt Growth,
sc_atlas:33205,,,2017,Sr₀.₁Bi₂Se₃,Sr0.1Bi2Se3,3.04,midpoint,0.0,0.0,unknown,Melt Growth,
sc_atlas:33216,,,2017,Sc₃CoC₄,Sc3CoC4,4.2,onset,0.0,0.0005,unknown,Melt Growth,
sc_atlas:33215,,,2017,Sc₃CoC₄,Sc3CoC4,4.3,onset,0.0,0.0005,unknown,Melt Growth,
sc_atlas:33214,,,2017,Sc₃CoC₄,Sc3CoC4,4.4,onset,0.0,0.0005,unknown,Melt Growth,
sc_atlas:33238,,,2018,La₇Ir₃,La7Ir3,2.3,unknown,0.0,0.0,unknown,Melt Growth,
sc_atlas:17887,,,2018,NbRh2B2,NbRh2B2,7.6,unknown,0.0,0.0,unknown,Solid-State Reaction,
sc_atlas:17889,,,2018,NbRh2B2,NbRh2B2,7.7,zero,0.0,0.0,unknown,Solid-State Reaction,
sc_atlas:17892,,,2018,TaRh2B2,TaRh2B2,5.8,zero,0.0,0.0,unknown,Solid-State Reaction,
sc_atlas:33259,,,2018,PdTe₂,PdTe2,1.69,unknown,0.0,0.0,unknown,Melt Growth,
sc_atlas:33258,,,2018,PdTe₂,PdTe2,1.72,onset,0.0,0.0,unknown,Melt Growth,
sc_atlas:33257,,,2018,PdTe₂,PdTe2,1.75,zero,0.0,0.0,unknown,Melt Growth,
sc_atlas:33260,,,2018,PdTe₂,PdTe2,1.78,unknown,0.0,0.0,unknown,Melt Growth,
sc_atlas:33277,,,2018,"K₃-2,2′-bipyridine",K3C10H8N2,7.2,unknown,0.0,0.002,unknown,Solid-State Reaction,
sc_atlas:33340,,,2018,K-doped triphenylbismuth,K2.5C18H15Bi,3.3,unknown,0.0,0.001,unknown,Solid-State Reaction,
sc_atlas:33338,,,2018,K-doped triphenylbismuth,K2C18H15Bi,3.29,unknown,0.0,0.001,unknown,Solid-State Reaction,
sc_atlas:33335,,,2018,K-doped triphenylbismuth,K2C18H15Bi,3.35,unknown,0.0,0.001,unknown,Solid-State Reaction,
sc_atlas:33339,,,2018,K-doped triphenylbismuth,K2C18H15Bi,7.13,unknown,0.0,0.001,unknown,Solid-State Reaction,
sc_atlas:33336,,,2018,K-doped triphenylbismuth,K2C18H15Bi,7.19,unknown,0.0,0.001,unknown,Solid-State Reaction,
sc_atlas:33343,,,2018,K-doped triphenylbismuth,K3.5C18H15Bi,3.28,unknown,0.0,0.001,unknown,Solid-State Reaction,
sc_atlas:33344,,,2018,K-doped triphenylbismuth,K3.5C18H15Bi,7.13,unknown,0.0,0.001,unknown,Solid-State Reaction,
sc_atlas:33333,,,2018,K-doped triphenylbismuth,K3C18H15Bi,3.19,unknown,0.0,0.001,unknown,Solid-State Reaction,
sc_atlas:33337,,,2018,K-doped triphenylbismuth,K3C18H15Bi,3.32,unknown,0.0,0.001,unknown,Solid-State Reaction,
sc_atlas:33342,,,2018,K-doped triphenylbismuth,K3C18H15Bi,7.06,unknown,0.0,0.001,unknown,Solid-State Reaction,
sc_atlas:33334,,,2018,K-doped triphenylbismuth,KC18H15Bi,2.9,unknown,0.0,0.001,unknown,Solid-State Reaction,
sc_atlas:33509,,,2018,NbTe₄,NbTe4,2.2,zero,69.0,0.0,unknown,Flux Growth,
sc_atlas:17951,,,2018,K3C60,K3C60,19.5,unknown,0.0,0.0,unknown,Solid-State Reaction,
sc_atlas:33526,,,2018,Nb₂₁Re₁₆Zr₂₀Hf₂₃Ti₂₀,Nb21Re16Zr20Hf23Ti20,5.3,unknown,0.0,0.0,unknown,Melt Growth,
sc_atlas:17965,,,2018,FeSe0.8Te0.2,FeSe0.8Te0.2,11.2,onset,0.0,0.0,unknown,Physical Vapor Deposition,SrTiO3
sc_atlas:17957,,,2018,FeSe0.8Te0.2,FeSe0.8Te0.2,12.0,onset,0.0,0.0,unknown,Physical Vapor Deposition,LaAlO3
sc_atlas:17960,,,2018,FeSe0.8Te0.2,FeSe0.8Te0.2,16.0,onset,0.0,0.0,unknown,Physical Vapor Deposition,SrTiO3
sc_atlas:17958,,,2018,FeSe0.8Te0.2,FeSe0.8Te0.2,19.0,onset,0.0,0.0,unknown,Physical Vapor Deposition,CaF2
sc_atlas:17964,,,2018,FeSe0.8Te0.2,FeSe0.8Te0.2,22.0,onset,0.0,0.0,unknown,Physical Vapor Deposition,CaF2
sc_atlas:17963,,,2018,FeSe0.8Te0.2,FeSe0.8Te0.2,35.5,onset,0.0,0.0,unknown,Physical Vapor Deposition,CaF2
sc_atlas:17956,,,2018,FeSe0.8Te0.2,FeSe0.8Te0.2,38.0,onset,0.0,0.0,unknown,Physical Vapor Deposition,LaAlO3; CaF2; SrTiO3
sc_atlas:17959,,,2018,FeSe0.8Te0.2,FeSe0.8Te0.2,8.0,onset,0.0,0.0,unknown,Physical Vapor Deposition,SrTiO3
sc_atlas:33556,,,2018,Na₁₋ₓSn₂P₂,Na0.926Sn2P2,1.7,unknown,0.0,0.0,unknown,Solid-State Reaction,
sc_atlas:33555,,,2018,Na₁₋ₓSn₂P₂,Na0.926Sn2P2,2.0,onset,0.0,0.0,unknown,Solid-State Reaction,
sc_atlas:17980,,,2018,Cs2Mo3As3,Cs2Mo3As3,11.5,onset,0.0,0.0,unknown,Solid-State Reaction,
sc_atlas:17983,,,2018,Rb2Mo3As3,Rb2Mo3As3,10.5,unknown,0.0,0.0,unknown,Solid-State Reaction,
sc_atlas:17982,,,2018,Rb2Mo3As3,Rb2Mo3As3,10.6,onset,0.0,0.0,unknown,Solid-State Reaction,
sc_atlas:33588,,,2018,NaSn₂As₂,NaSn2As2,1.48,zero,0.0,0.0,unknown,Flux Growth,
sc_atlas:33587,,,2018,NaSn₂As₂,NaSn2As2,1.6,onset,0.0,0.0,unknown,Flux Growth,
sc_atlas:33611,,,2018,NbN,NbN,10.2,unknown,0.0,0.0,unknown,Physical Vapor Deposition; Nanofabrication & Exfoliation,Si
sc_atlas:33612,,,2018,NbN,NbN,12.02,unknown,0.0,0.0,unknown,Physical Vapor Deposition; Nanofabrication & Exfoliation,Si
sc_atlas:33610,,,2018,NbN,NbN,9.37,unknown,0.0,0.0,unknown,Physical Vapor Deposition; Nanofabrication & Exfoliation,Si
sc_atlas:33648,,,2018,FeSe,FeSe,11.0,unknown,0.0,0.0,unknown,Physical Vapor Deposition; Nanofabrication & Exfoliation,CaF2; SrTiO3
sc_atlas:33649,,,2018,FeSe,FeSe,12.0,unknown,0.0,0.0,unknown,Physical Vapor Deposition; Nanofabrication & Exfoliation,CaF2; SrTiO3
sc_atlas:33650,,,2018,FeSe,FeSe,14.0,unknown,0.0,0.0,unknown,Physical Vapor Deposition; Nanofabrication & Exfoliation,CaF2; SrTiO3
sc_atlas:33646,,,2018,FeSe,FeSe,3.0,unknown,0.0,0.0,unknown,Physical Vapor Deposition; Nanofabrication & Exfoliation,CaF2; SrTiO3
sc_atlas:33647,,,2018,FeSe,FeSe,8.0,unknown,0.0,0.0,unknown,Physical Vapor Deposition; Nanofabrication & Exfoliation,CaF2; SrTiO3
sc_atlas:33675,,,2018,FeSe₁₋ₓSₓ,FeSe0.88S0.12,14.2,unknown,2.0,6.02,unknown,unknown,
sc_atlas:33674,,,2018,FeSe₁₋ₓSₓ,FeSe0.88S0.12,15.5,unknown,2.0,0.0,unknown,unknown,
sc_atlas:33673,,,2018,FeSe₁₋ₓSₓ,FeSe0.88S0.12,2.0,unknown,1.0,6.02,unknown,unknown,
sc_atlas:33677,,,2018,FeSe₁₋ₓSₓ,FeSe0.88S0.12,24.1,unknown,3.0,6.02,unknown,unknown,
sc_atlas:33676,,,2018,FeSe₁₋ₓSₓ,FeSe0.88S0.12,25.5,unknown,3.0,0.0,unknown,unknown,
sc_atlas:33678,,,2018,FeSe₁₋ₓSₓ,FeSe0.88S0.12,30.0,unknown,3.0,0.0,unknown,unknown,
sc_atlas:33671,,,2018,FeSe₁₋ₓSₓ,FeSe0.88S0.12,6.5,unknown,0.0,6.02,unknown,unknown,
sc_atlas:33672,,,2018,FeSe₁₋ₓSₓ,FeSe0.88S0.12,8.8,unknown,1.0,0.0,unknown,unknown,
sc_atlas:33670,,,2018,FeSe₁₋ₓSₓ,FeSe0.88S0.12,9.8,unknown,0.0,0.0,unknown,unknown,
sc_atlas:33707,,,2018,Mo₈Ga₄₁,Mo8Ga41,8.5,onset,6.0,0.0,unknown,Solid-State Reaction,
sc_atlas:33706,,,2018,Mo₈Ga₄₁,Mo8Ga41,9.6,unknown,1.1,0.0,unknown,Solid-State Reaction,
sc_atlas:33704,,,2018,Mo₈Ga₄₁,Mo8Ga41,9.8,onset,0.0,0.0,unknown,Solid-State Reaction,
sc_atlas:33736,,,2018,Zr₄.₉Pt₃.₁O₀.₆₇,Zr4.9Pt3.1O0.67,3.3,onset,0.0,0.0,unknown,Melt Growth,
sc_atlas:33735,,,2018,Zr₄.₉Pt₃.₁O₀.₆₇,Zr4.9Pt3.1O0.67,3.7,onset,0.0,0.0,unknown,Melt Growth,
sc_atlas:33723,,,2018,Zr₅Pt₃,Zr5Pt3,6.4,onset,0.0,0.0,unknown,Melt Growth,
sc_atlas:33730,,,2018,Zr₅Pt₃O,Zr5Pt3O,3.2,onset,0.0,0.0,unknown,Melt Growth,
sc_atlas:33729,,,2018,Zr₅Pt₃O,Zr5Pt3O,3.5,onset,0.0,0.0,unknown,Melt Growth,
sc_atlas:33726,,,2018,Zr₅Pt₃O₀.₂,Zr5Pt3O0.2,4.0,onset,0.0,0.0,unknown,Melt Growth,
sc_atlas:33725,,,2018,Zr₅Pt₃O₀.₂,Zr5Pt3O0.2,4.1,onset,0.0,0.0,unknown,Melt Growth,
sc_atlas:33728,,,2018,Zr₅Pt₃O₀.₆,Zr5Pt3O0.6,3.1,onset,0.0,0.0,unknown,Melt Growth,
sc_atlas:33727,,,2018,Zr₅Pt₃O₀.₆,Zr5Pt3O0.6,3.2,onset,0.0,0.0,unknown,Melt Growth,
sc_atlas:33732,,,2018,Zr₅Pt₃O₁.₅,Zr5Pt3O1.5,3.7,onset,0.0,0.0,unknown,Melt Growth,
sc_atlas:33731,,,2018,Zr₅Pt₃O₁.₅,Zr5Pt3O1.5,4.1,onset,0.0,0.0,unknown,Melt Growth,
sc_atlas:33733,,,2018,Zr₅Pt₃O₂.₅,Zr5Pt3O2.5,4.8,onset,0.0,0.0,unknown,Melt Growth,
sc_atlas:18015,,,2018,Sn,Sn,3.2,unknown,0.0,0.0,unknown,Flux Growth,
sc_atlas:33750,,,2018,SrSnP,SrSnP,1.95,unknown,0.0,0.0,unknown,Flux Growth,
sc_atlas:33751,,,2018,SrSnP,SrSnP,2.15,unknown,0.0,0.0,unknown,Flux Growth,
sc_atlas:33748,,,2018,SrSnP,SrSnP,2.3,zero,0.0,0.0,unknown,Flux Growth,
sc_atlas:18022,,,2018,La2-xSrxCuO4,La1.86Sr0.14CuO4,36.0,unknown,0.0,0.0,unknown,Melt Growth,
sc_atlas:18025,,,2018,Sr2RuO4,Sr2RuO4,1.5,unknown,0.0,0.0,unknown,Melt Growth,
sc_atlas:18024,,,2018,Sr2RuO4,Sr2RuO4,1.51,unknown,0.0,0.0,unknown,Melt Growth,
sc_atlas:18026,,,2018,SrTiO3 (Nb-doped),SrTi0.99Nb0.01O3,0.35,unknown,0.0,0.0,unknown,unknown,
sc_atlas:18027,,,2018,SrTiO3 (Nb-doped),SrTi0.99Nb0.01O3,0.4,unknown,0.0,0.0,unknown,unknown,
sc_atlas:33778,,,2018,"(Li,Fe)OHFeSe",Li0.81Fe1.16H1O1Se1,27.0,onset,0.0,0.0,unknown,unknown,Li ion conductor
sc_atlas:33777,,,2018,"(Li,Fe)OHFeSe",Li0.84Fe1.16H1O1Se1,43.0,onset,0.0,0.0,unknown,unknown,Li ion conductor
sc_atlas:33793,,,2019,Nb₀.₄₄Ti₀.₅₆,Nb0.44Ti0.56,19.0,unknown,120.0,0.0,unknown,unknown,
sc_atlas:33792,,,2019,Nb₀.₄₄Ti₀.₅₆,Nb0.44Ti0.56,19.1,unknown,261.7,0.0,unknown,unknown,
sc_atlas:33791,,,2019,Nb₀.₄₄Ti₀.₅₆,Nb0.44Ti0.56,9.6,unknown,0.0,0.0,unknown,unknown,
sc_atlas:33822,,,2018,TaP,TaP,3.0,unknown,0.0,0.0,unknown,Chemical Vapor Transport; Nanofabrication & Exfoliation,
sc_atlas:33823,,,2018,FIB-processed,TaP,3.3,zero,0.0,0.0,unknown,Chemical Vapor Transport; Nanofabrication & Exfoliation,
sc_atlas:33868,,,2018,Zr₅Pt₃Cy,Zr5Pt3,6.0,onset,0.0,0.0,unknown,Melt Growth,
sc_atlas:33872,,,2018,Zr₅Pt₃Cy,Zr5Pt3C0.3,6.6,unknown,0.0,0.0,unknown,Melt Growth,
sc_atlas:33869,,,2018,Zr₅Pt₃Cy,Zr5Pt3C0.3,7.0,onset,0.0,0.0,unknown,Melt Growth,
sc_atlas:33895,,,2018,FeTe₁₋ₓSₓ,FeTe0.75S0.25,4.5,zero,0.0,0.0,unknown,Flux Growth,
sc_atlas:33894,,,2018,FeTe₁₋ₓSₓ,FeTe0.75S0.25,8.5,onset,0.0,0.0,unknown,Flux Growth,
sc_atlas:33893,,,2018,FeTe₁₋ₓSₓ,FeTe0.90S0.10,6.5,zero,0.0,0.0,unknown,Flux Growth,
sc_atlas:33892,,,2018,FeTe₁₋ₓSₓ,FeTe0.90S0.10,9.5,onset,0.0,0.0,unknown,Flux Growth,
sc_atlas:33891,,,2018,FeTe₁₋ₓSₓ,FeTe0.95S0.05,9.0,onset,0.0,0.0,unknown,Flux Growth,
sc_atlas:33930,,,2019,Mo₈Ga₄₁,Mo8Ga41,9.9,unknown,0.0,0.0,unknown,Flux Growth,
sc_atlas:33935,,,2018,LaPtGe,LaPtGe,2.9,unknown,0.0,0.0,unknown,Melt Growth,
sc_atlas:33934,,,2018,LaPtGe,LaPtGe,3.05,onset,0.0,0.002,unknown,Melt Growth,
sc_atlas:33955,,,2018,NbSe₂,NbSe2,1.9,unknown,0.0,0.0,unknown,Molecular Beam Epitaxy,C
sc_atlas:33956,,,2018,NbSe₂,NbSe2,7.2,unknown,0.0,0.0,unknown,Molecular Beam Epitaxy,bilayer graphene (BLG); 6H-SiC; bilayer graphene/6H-SiC
sc_atlas:18081,,,2019,La2O2Bi3Ag1-xSnxS6,La2O2Bi3Ag0.5Sn0.5S6,1.9,zero,0.0,0.0,unknown,Solid-State Reaction,
sc_atlas:18079,,,2019,La2O2Bi3Ag1-xSnxS6,La2O2Bi3Ag0.5Sn0.5S6,2.6,onset,0.0,0.0,unknown,Solid-State Reaction,
sc_atlas:18073,,,2019,La2O2Bi3Ag0.6Sn0.4S5.7Se0.3,La2O2Bi3Ag0.6Sn0.4S5.7Se0.3,3.0,zero,0.0,0.0,unknown,Solid-State Reaction,
sc_atlas:18075,,,2019,La2O2Bi3Ag0.6Sn0.4S5.7Se0.3,La2O2Bi3Ag0.6Sn0.4S5.7Se0.3,3.5,onset,0.0,0.0,unknown,Solid-State Reaction,
sc_atlas:18074,,,2019,La2O2Bi3Ag0.6Sn0.4S5.7Se0.3,La2O2Bi3Ag0.6Sn0.4S5.7Se0.3,3.6,onset,0.0,0.0,unknown,Solid-State Reaction,
sc_atlas:18076,,,2019,La2O2Bi3Ag1-xSnxS6,La2O2Bi3Ag0.6Sn0.4S6,2.3,zero,0.0,0.0,unknown,Solid-State Reaction,
sc_atlas:18078,,,2019,La2O2Bi3Ag1-xSnxS6,La2O2Bi3Ag0.6Sn0.4S6,2.8,onset,0.0,0.0,unknown,Solid-State Reaction,
sc_atlas:18077,,,2019,La2O2Bi3Ag1-xSnxS6,La2O2Bi3Ag0.7Sn0.3S6,2.2,onset,0.0,0.0,unknown,Solid-State Reaction,
sc_atlas:18080,,,2019,La2O2Bi3Ag1-xSnxS6,La2O2Bi3Ag0.9Sn0.1S6,0.6,zero,0.0,0.0,unknown,Solid-State Reaction,
sc_atlas:33968,,,2018,Ca₁₀(Pt₄As₈)(Fe₂As₂)₅,Ca10Pt4Fe10As18,34.6,unknown,0.0,0.0,unknown,Melt Growth,
sc_atlas:33969,,,2018,Nb,Nb,9.22,unknown,0.0,0.0,unknown,Physical Vapor Deposition,SiO2; Al2O3
sc_atlas:34006,,,2018,Pb/SrTiO₃,Pb,21.0,unknown,0.0,0.0,unknown,Molecular Beam Epitaxy,SrTiO3
sc_atlas:34004,,,2018,Pb/SrTiO₃,Pb,32.0,unknown,0.0,0.0,unknown,Molecular Beam Epitaxy,SrTiO3
sc_atlas:34005,,,2018,Pb/SrTiO₃,Pb,47.0,unknown,0.0,0.0,unknown,Molecular Beam Epitaxy,SrTiO3
sc_atlas:34012,,,2018,Bi₂Te₂.₁Se₀.₉,Bi2Te2.1Se0.9,6.6,onset,2.4,0.0,unknown,Solid-State Reaction,
sc_atlas:34013,,,2018,Bi₂Te₂.₁Se₀.₉,Bi2Te2.1Se0.9,8.9,onset,18.3,0.0,unknown,Solid-State Reaction,
sc_atlas:18128,,,2018,HgBa2CuO4+δ,Hg0.933Ba2CuO4.16,89.0,midpoint,0.0,0.0,unknown,Flux Growth,
sc_atlas:18125,,,2018,HgBa2CuO4+δ,Hg0.934Ba2CuO4.11,93.0,midpoint,0.0,0.0,unknown,Flux Growth,
sc_atlas:18122,,,2018,Hg1-xAuxBa2CuO4+δ,Hg0.93Au0.04Ba2CuO4,65.0,midpoint,0.0,0.0,unknown,Flux Growth,
sc_atlas:18120,,,2018,Hg1-xAuxBa2CuO4+δ,Hg0.93Au0.04Ba2CuO4,72.0,midpoint,0.0,0.0,unknown,Flux Growth,
sc_atlas:18119,,,2018,Hg1-xAuxBa2CuO4+δ,Hg0.93Au0.04Ba2CuO4,88.0,midpoint,0.0,0.0,unknown,Flux Growth,
sc_atlas:18126,,,2018,HgBa2CuO4+δ,Hg0.9489Ba2CuO4.02,62.0,midpoint,0.0,0.0,unknown,Flux Growth,
sc_atlas:18124,,,2018,HgBa2CuO4+δ,Hg0.94Ba2CuO4.08,73.0,midpoint,0.0,0.0,unknown,Flux Growth,
sc_atlas:18127,,,2018,HgBa2CuO4+δ,Hg0.95Ba2CuO4.007,55.0,midpoint,0.0,0.0,unknown,Flux Growth,
sc_atlas:34021,,,2018,P-FST,FeSe0.7Te0.3,16.6,zero,0.0,9.0,unknown,Physical Vapor Deposition,CaF2
sc_atlas:34020,,,2018,P-FST,FeSe0.7Te0.3,19.8,zero,0.0,0.0,unknown,Physical Vapor Deposition,CaF2
sc_atlas:34015,,,2018,P-FST,FeSe0.7Te0.3,21.3,onset,0.0,0.0,unknown,Physical Vapor Deposition,CaF2
sc_atlas:18164,,,2019,Nd-Sb0.05,NdFeAs0.95Sb0.05O0.8F0.2,46.0,midpoint,0.0,0.0,unknown,Solid-State Reaction,
sc_atlas:18165,,,2019,Nd-1111,NdFeAsO0.8F0.2,56.0,midpoint,0.0,0.0,unknown,Solid-State Reaction,
sc_atlas:34045,,,2018,CrAs,CrAs,2.0,unknown,1.0,0.0,unknown,Flux Growth,
sc_atlas:34067,,,2019,FeTe₁₋ₓSeₓ,FeTe0.5Se0.5,12.0,zero,0.0,0.0,unknown,Flux Growth,
sc_atlas:34065,,,2019,FeTe₁₋ₓSeₓ,FeTe0.5Se0.5,12.97,onset,0.0,0.0,unknown,Flux Growth,
sc_atlas:34066,,,2019,FeTe₁₋ₓSeₓ,FeTe0.5Se0.5,14.0,onset,0.0,0.0,unknown,Flux Growth,
sc_atlas:34064,,,2019,FeTe₁₋ₓSeₓ,FeTe0.7Se0.3,12.76,onset,0.0,0.0,unknown,Flux Growth,
sc_atlas:34063,,,2019,FeTe₁₋ₓSeₓ,FeTe0.8Se0.2,12.37,onset,0.0,0.0,unknown,Flux Growth,
sc_atlas:34061,,,2019,FeTe₁₋ₓSeₓ,FeTe0.93Se0.07,10.18,onset,0.0,0.0,unknown,Flux Growth,
sc_atlas:34062,,,2019,FeTe₁₋ₓSeₓ,FeTe0.9Se0.1,11.38,onset,0.0,0.0,unknown,Flux Growth,
sc_atlas:34074,,,2019,NbOs₂,NbOs2,2.7,onset,0.0,0.0,unknown,Melt Growth,
sc_atlas:34103,,,2019,FeSe₀.₅Te₀.₅,FeSe0.5Te0.5,9.5,unknown,0.0,0.0,unknown,Solid-State Reaction,
sc_atlas:34139,,,2019,Nd₁₋ₓCaₓFeAsO₀.₈F₀.₂,Nd0.99Ca0.01FeAsO0.8F0.2,48.0,midpoint,0.0,0.0,unknown,Solid-State Reaction,
sc_atlas:34138,,,2019,Nd₁₋ₓCaₓFeAsO₀.₈F₀.₂,NdFeAsO0.8F0.2,55.0,midpoint,0.0,0.0,unknown,Solid-State Reaction,
sc_atlas:18204,,,2019,Hg0.8Re0.2Ba2CuO4+δ,Hg0.7Re0.25Ba2CuO3.4,25.0,unknown,0.0,0.0,unknown,Solid-State Reaction; Flux Growth,
sc_atlas:18202,,,2019,Hg0.8Re0.2Ba2Ca2Cu3O8+δ,Hg0.87Re0.22Ba2Ca1.9Cu3O8.3,133.0,unknown,0.0,0.0,unknown,Solid-State Reaction; Flux Growth,
sc_atlas:18203,,,2019,Hg0.8Re0.2Ba2CaCu2O6+δ,Hg0.87Re0.25Ba2CaCu2.2O6,122.0,unknown,0.0,0.0,unknown,Solid-State Reaction; Flux Growth,
sc_atlas:34236,,,2019,2H-NbSe₂,NbSe2,5.5,unknown,0.0,0.0,unknown,unknown,
sc_atlas:34235,,,2019,2H-NbSe₂,NbSe2,6.5,unknown,0.0,0.0,unknown,unknown,
sc_atlas:34234,,,2019,2H-NbSe₂,NbSe2,7.2,unknown,0.0,0.0,unknown,unknown,
sc_atlas:34240,,,2019,(Na₀.₃₂K₀.₆₈)₀.₉₅Fe₁.₇₅Se₂,Na0.304K0.646Fe1.75Se2,30.0,onset,0.0,0.0,unknown,Flux Growth,
sc_atlas:18214,,,2019,Li_xSnSe2,Li0.2SnSe2,4.0,onset,0.0,0.0,unknown,Melt Growth; Solution-based synthesis/processing,
sc_atlas:18213,,,2019,Li_xSnSe2,Li0.2SnSe2,4.5,unknown,0.0,0.0,unknown,Melt Growth; Solution-based synthesis/processing,
sc_atlas:34285,,,2019,Hf₂₁Nb₂₅Ti₁₅V₁₅Zr₂₄,Hf21Nb25Ti15V15Zr24,5.3,onset,0.0,0.0,unknown,Melt Growth,
sc_atlas:34308,,,2019,α-MoGe,Mo7Ge3,7.0,unknown,0.0,0.0,unknown,Physical Vapor Deposition,Si
sc_atlas:34318,,,2020,4Hb-TaS₂,TaS2,2.7,zero,0.0,0.0,unknown,Chemical Vapor Transport,
sc_atlas:34342,,,2019,T_d-MoTe₂,MoTe2,0.5,midpoint,0.0,0.0,unknown,Flux Growth; Nanofabrication & Exfoliation,BN
sc_atlas:34341,,,2019,T_d-MoTe₂,MoTe2,2.5,midpoint,0.0,0.0,unknown,Flux Growth; Nanofabrication & Exfoliation,BN
sc_atlas:34340,,,2019,T_d-MoTe₂,MoTe2,5.0,midpoint,0.0,0.0,unknown,Flux Growth; Nanofabrication & Exfoliation,BN
sc_atlas:34339,,,2019,T_d-MoTe₂,MoTe2,7.6,midpoint,0.0,0.0,unknown,Flux Growth; Nanofabrication & Exfoliation,BN
sc_atlas:34360,,,2019,FeSe,FeSe,8.0,unknown,0.0,0.0,unknown,Chemical Vapor Transport,
sc_atlas:34365,,,2019,Nd₁₋ₓCaₓFeAsO₀.₈F₀.₂,Nd0.975Ca0.025FeAsO0.8F0.2,27.0,midpoint,0.0,0.0,unknown,Solid-State Reaction,
sc_atlas:34364,,,2019,Nd₁₋ₓCaₓFeAsO₀.₈F₀.₂,Nd0.99Ca0.01FeAsO0.8F0.2,48.0,midpoint,0.0,0.0,unknown,Solid-State Reaction,
sc_atlas:34363,,,2019,Nd₁₋ₓCaₓFeAsO₀.₈F₀.₂,NdFeAsO0.8F0.2,53.0,midpoint,0.0,0.0,unknown,Solid-State Reaction,
sc_atlas:34391,,,2019,LaH₁₀,LaH10,260.0,onset,188.0,0.0,unknown,Solid-State Reaction,
sc_atlas:34396,,,2019,Sr₂RuO₄,Sr2RuO4,1.5,midpoint,0.0,0.0,unknown,Nanofabrication & Exfoliation,
sc_atlas:34397,,,2019,Sr₂RuO₄,Sr2RuO4,3.5,midpoint,0.0,0.0,unknown,Nanofabrication & Exfoliation,
sc_atlas:34420,,,2019,BiSbTe₃,BiSbTe3,2.47,onset,8.0,0.0,unknown,Melt Growth,
sc_atlas:34422,,,2019,BiSbTe₃,BiSbTe3,2.51,onset,8.25,0.0,unknown,Melt Growth,
sc_atlas:34423,,,2019,BiSbTe₃,BiSbTe3,3.36,onset,14.0,0.0,unknown,Melt Growth,
sc_atlas:18279,,,2019,Nb,Nb,9.08,unknown,0.0,0.0,unknown,Physical Vapor Deposition,
sc_atlas:18296,,,2019,β-Sn (phase in film),Sn,3.7,unknown,0.0,0.0,unknown,Molecular Beam Epitaxy,InSb
sc_atlas:18298,,,2019,β-Sn (phase in film),Sn,3.8,unknown,0.0,0.0,unknown,Molecular Beam Epitaxy,GaAs
sc_atlas:18299,,,2019,β-Sn (phase in film),Sn,3.9,unknown,0.0,0.0,unknown,Molecular Beam Epitaxy,GaAs
sc_atlas:18297,,,2019,β-Sn (phase in film),Sn,3.94,unknown,0.0,0.0,unknown,Molecular Beam Epitaxy,GaAs
sc_atlas:18293,,,2019,α-Sn thin film (strained),Sn,4.8,unknown,0.0,0.0,unknown,Molecular Beam Epitaxy,GaAs
sc_atlas:18291,,,2019,α-Sn thin film (strained),Sn,4.96,unknown,0.0,0.0,unknown,Molecular Beam Epitaxy,InSb
sc_atlas:18294,,,2019,α-Sn thin film (strained),Sn,5.0,unknown,0.0,0.0,unknown,Molecular Beam Epitaxy,GaAs
sc_atlas:18292,,,2019,α-Sn thin film (strained),Sn,6.0,unknown,0.0,0.0,unknown,Molecular Beam Epitaxy,GaAs
sc_atlas:18295,,,2019,α-Sn thin film (strained),Sn,6.48,unknown,0.0,0.0,unknown,Molecular Beam Epitaxy,GaAs
sc_atlas:34582,,,2019,Nb₂C MXene,Nb2C,12.5,onset,0.0,0.01,unknown,Solution-based synthesis/processing,
sc_atlas:34587,,,2019,CuIr₂Te₄,CuIr2Te4,2.5,midpoint,0.0,0.0,unknown,Solid-State Reaction,
sc_atlas:18303,,,2019,β-V (V-rich phase),V,5.2,unknown,0.0,0.0,unknown,Melt Growth,
sc_atlas:18304,,,2019,β-V (V-rich phase),V,5.3,unknown,0.0,0.0,unknown,Melt Growth,
sc_atlas:18305,,,2019,β-V (V-rich phase),V,5.4,unknown,0.0,0.0,unknown,Melt Growth,
sc_atlas:18306,,,2019,β-V (V-rich phase),V0.98Zr0.02,5.6,unknown,0.0,0.0,unknown,Melt Growth,
sc_atlas:18300,,,2019,ZrV2 (C15 Laves phase),ZrV2,8.5,unknown,0.0,0.0,unknown,Melt Growth,
sc_atlas:18302,,,2019,ZrV2 (C15 Laves phase),ZrV2,8.8,unknown,0.0,0.0,unknown,Melt Growth,
sc_atlas:18309,,,2019,Ba(Fe1-xCox)2As2,BaFe1.84Co0.16As2,22.0,unknown,0.0,0.0,unknown,Flux Growth,
sc_atlas:18310,,,2019,Ba(Fe1-xNix)2As2,BaFe1.92Ni0.08As2,19.0,unknown,0.0,0.0,unknown,Flux Growth,
sc_atlas:34629,,,2019,Nb₁₋ₓTiₓN,Nb0.67Ti0.33N,0.75,unknown,0.0,0.0,unknown,Chemical Vapor Deposition,Si
sc_atlas:34630,,,2019,Nb₁₋ₓTiₓN,Nb0.67Ti0.33N,0.97,unknown,0.0,0.0,unknown,Chemical Vapor Deposition,Si
sc_atlas:34631,,,2019,Nb₁₋ₓTiₓN,Nb0.67Ti0.33N,1.7,unknown,0.0,0.0,unknown,Chemical Vapor Deposition,Si
sc_atlas:34632,,,2019,Nb₁₋ₓTiₓN,Nb0.67Ti0.33N,3.85,unknown,0.0,0.0,unknown,Chemical Vapor Deposition,Si
sc_atlas:34633,,,2019,Nb₁₋ₓTiₓN,Nb0.67Ti0.33N,4.28,unknown,0.0,0.0,unknown,Chemical Vapor Deposition,Si
sc_atlas:34634,,,2019,Nb₁₋ₓTiₓN,Nb0.67Ti0.33N,4.35,unknown,0.0,0.0,unknown,Chemical Vapor Deposition,Si
sc_atlas:34627,,,2019,Nb₁₋ₓTiₓN,Nb0.7Ti0.3N,3.27,unknown,0.0,0.0,unknown,Chemical Vapor Deposition,Si
sc_atlas:34628,,,2019,Nb₁₋ₓTiₓN,Nb0.7Ti0.3N,4.33,unknown,0.0,0.0,unknown,Chemical Vapor Deposition,Si
sc_atlas:34624,,,2019,Nb₁₋ₓTiₓN,Nb0.7Ti0.3N,4.85,unknown,0.0,0.0,unknown,Chemical Vapor Deposition,Si
sc_atlas:34625,,,2019,Nb₁₋ₓTiₓN,Nb0.7Ti0.3N,6.26,unknown,0.0,0.0,unknown,Chemical Vapor Deposition,Si
sc_atlas:34644,,,2019,In₁₋ₓPbₓTe,In0.6Pb0.4Te,5.3,onset,0.0,0.0,unknown,Solid-State Reaction,
sc_atlas:34643,,,2019,In₁₋ₓPbₓTe,InTe,3.0,onset,0.0,0.0,unknown,Solid-State Reaction,
sc_atlas:34701,,,2019,NaAlSi,NaAlSi,7.0,unknown,0.0,0.0,unknown,Flux Growth,
sc_atlas:34702,,,2019,NaAlSi,NaAlSi,9.0,unknown,0.0,0.0,unknown,Flux Growth,
sc_atlas:18316,,,2019,YH6,YH6,210.0,onset,201.0,0.0,unknown,Solid-State Reaction,
sc_atlas:18315,,,2019,YH6,YH6,227.0,onset,237.0,0.0,unknown,Solid-State Reaction,
sc_atlas:18319,,,2019,YH9,YH9,237.0,onset,237.0,0.0,unknown,Solid-State Reaction,
sc_atlas:18320,,,2019,YH9,YH9,239.0,onset,184.0,0.0,unknown,Solid-State Reaction,
sc_atlas:18318,,,2019,YH9,YH9,243.0,onset,201.0,0.0,unknown,Solid-State Reaction,
sc_atlas:18321,,,2019,Pr1-xNdxOs4Sb12,PrOs4Sb12,1.85,unknown,0.0,0.0,unknown,Flux Growth,
sc_atlas:34723,,,2020,SrAs₃,SrAs3,3.6,onset,20.6,0.0,unknown,Flux Growth,
sc_atlas:34725,,,2020,SrAs₃,SrAs3,5.5,onset,63.6,0.0,unknown,Flux Growth,
sc_atlas:34724,,,2020,SrAs₃,SrAs3,5.8,onset,54.7,0.0,unknown,Flux Growth,
sc_atlas:34756,,,2019,Ba₃TiTe₅,Ba3TiTe5,3.9,onset,17.3,0.0,unknown,Solid-State Reaction,
sc_atlas:34757,,,2019,Ba₃TiTe₅,Ba3TiTe5,4.3,onset,18.9,0.0,unknown,Solid-State Reaction,
sc_atlas:34758,,,2019,Ba₃TiTe₅,Ba3TiTe5,6.4,onset,36.7,0.0,unknown,Solid-State Reaction,
sc_atlas:34765,,,2019,PdTe₂,PdTe2,1.65,unknown,0.0,0.0,unknown,Melt Growth,
sc_atlas:34789,,,2019,RbEuFe₄As₄,RbEuFe4As4,36.5,unknown,0.0,0.003,unknown,Solid-State Reaction,
sc_atlas:34790,,,2019,NiTe₂,NiTe2,3.5,onset,12.0,0.0,unknown,Solid-State Reaction,
sc_atlas:34792,,,2019,NiTe₂,NiTe2,7.1,onset,54.45,0.0,unknown,Solid-State Reaction,
sc_atlas:34791,,,2019,NiTe₂,NiTe2,7.5,onset,52.8,0.0,unknown,Solid-State Reaction,
sc_atlas:34796,,,2019,Nb₀.₂₅Bi₂Se₃,Nb0.25Bi2Se3,2.5,onset,0.0,0.002,unknown,Flux Growth,
sc_atlas:34853,,,2019,V₀.₆₀Ti₀.₄₀,V0.6Ti0.4,7.55,unknown,0.0,0.01,unknown,Melt Growth,
sc_atlas:34876,,,2020,PdBi₂Te₃,PdBi2Te3,6.0,onset,0.0,0.001,unknown,Solid-State Reaction,
sc_atlas:34897,,,2019,HID Fe₁₋ₓSe H₇.₂,Fe0.975Se,21.0,zero,6.0,0.0,unknown,Solution-based synthesis/processing; Chemical Vapor Transport; Solid-State Reaction,
sc_atlas:34893,,,2019,HID Fe₁₋ₓSe H₇.₂,Fe0.975Se,7.2,onset,0.0,0.0,unknown,Solution-based synthesis/processing; Chemical Vapor Transport; Solid-State Reaction,
sc_atlas:34896,,,2019,HID Fe₁₋ₓSe H₉,Fe0.982Se,26.0,zero,6.0,0.0,unknown,Solution-based synthesis/processing; Chemical Vapor Transport; Solid-State Reaction,
sc_atlas:34892,,,2019,HID Fe₁₋ₓSe H₉,Fe0.982Se,9.0,onset,0.0,0.0,unknown,Solution-based synthesis/processing; Chemical Vapor Transport; Solid-State Reaction,
sc_atlas:34894,,,2019,CVT FeSe₈.₆,Fe0.994Se,8.6,onset,0.0,0.0,unknown,Solution-based synthesis/processing; Chemical Vapor Transport; Solid-State Reaction,
sc_atlas:34895,,,2019,CVT FeSe,FeSe,38.3,zero,6.0,0.0,unknown,Solution-based synthesis/processing; Chemical Vapor Transport; Solid-State Reaction,
sc_atlas:34927,,,2020,EuSn₂As₂,EuSn2As2,4.8,onset,0.0,0.0,unknown,unknown,
sc_atlas:34940,,,2020,UTe₂,UTe2,1.6,unknown,0.0,0.0,unknown,unknown,
sc_atlas:34975,,,2020,Nb,Nb,8.544,onset,0.0,0.0,unknown,Physical Vapor Deposition; Nanofabrication & Exfoliation,Al2O3
sc_atlas:34984,,,2020,epitaxial β-Bi₂Pd thin films,Bi2Pd,3.5,unknown,0.0,0.0,unknown,Physical Vapor Deposition; Nanofabrication & Exfoliation,SrTiO3; SrTiO3(001); MgO; MgO(001)
sc_atlas:35018,,,2020,Nb₁₀₊₂ₓMo₃₅₋ₓRu₃₅₋ₓRh₁₀Pd₁₀,Nb10Mo35Ru35Rh10Pd10,5.58,zero,0.0,0.0,unknown,Melt Growth,
sc_atlas:35019,,,2020,Nb₁₀₊₂ₓMo₃₅₋ₓRu₃₅₋ₓRh₁₀Pd₁₀,Nb15Mo32.5Ru32.5Rh10Pd10,6.19,zero,0.0,0.0,unknown,Melt Growth,
sc_atlas:35020,,,2020,Nb₁₀₊₂ₓMo₃₅₋ₓRu₃₅₋ₓRh₁₀Pd₁₀,Nb20Mo30Ru30Rh10Pd10,6.1,zero,0.0,0.0,unknown,Melt Growth,
sc_atlas:35034,,,2020,TlInTe₂,TlInTe2,3.8,unknown,5.7,0.0,unknown,unknown,
sc_atlas:35035,,,2020,TlInTe₂,TlInTe2,4.3,unknown,25.0,0.0,unknown,unknown,
sc_atlas:18413,,,2020,CuIr_{2-y}Al_yTe_4,CuIr1.925Al0.075Te4,2.75,midpoint,0.0,0.0,unknown,Solid-State Reaction,
sc_atlas:18415,,,2020,CuIr_{2-y}Ti_yTe_4,CuIr1.925Ti0.075Te4,2.84,midpoint,0.0,0.0,unknown,Solid-State Reaction,
sc_atlas:18414,,,2020,CuIr_{2-y}Rh_yTe_4,CuIr1.95Rh0.05Te4,2.43,midpoint,0.0,0.0,unknown,Solid-State Reaction,
sc_atlas:18416,,,2020,Zn_{1-x}Cu_xIr_2Te_4,Zn0.5Cu0.5Ir2Te4,2.82,midpoint,0.0,0.0,unknown,Solid-State Reaction,
sc_atlas:35045,,,2020,NaYbSe₂,NaYbSe2,5.8,unknown,20.0,0.0,unknown,Flux Growth,
sc_atlas:35049,,,2020,NbSe₂,NbSe2,3.0,midpoint,0.0,0.0,unknown,Nanofabrication & Exfoliation,BN
sc_atlas:35051,,,2020,NbSe₂,NbSe2,3.7,midpoint,0.0,0.0,unknown,Nanofabrication & Exfoliation,BN
sc_atlas:35050,,,2020,NbSe₂,NbSe2,4.4,midpoint,0.0,0.0,unknown,Nanofabrication & Exfoliation,BN
sc_atlas:35123,,,2020,CaFe₁.₉Co₀.₁As₂,CaFe1.9Co0.1As2,12.0,unknown,0.0,0.0,unknown,Flux Growth,
sc_atlas:35162,,,2020,Nd₂₋ₓCeₓCuO₄,Nd1.855Ce0.145CuO4,10.7,unknown,0.0,0.0,unknown,Physical Vapor Deposition,SrTiO3
sc_atlas:35161,,,2020,Nd₂₋ₓCeₓCuO₄,Nd1.85Ce0.15CuO4,22.0,unknown,0.0,0.0,unknown,Physical Vapor Deposition,SrTiO3
sc_atlas:35163,,,2020,Nd₂₋ₓCeₓCuO₄,Nd1.865Ce0.135CuO4,9.6,unknown,0.0,0.0,unknown,Physical Vapor Deposition,SrTiO3
sc_atlas:18465,,,2020,"Sr0.5RE0.5FBiS2 (RE: La, Ce, Pr, Nd, Sm)",Sr0.5Ce0.5FBiS2,2.7,unknown,0.0,0.0,unknown,Solid-State Reaction,
sc_atlas:18470,,,2020,"Sr0.5RE0.5FBiS2 (RE: La, Ce, Pr, Nd, Sm)",Sr0.5La0.5FBiS2,10.8,unknown,0.95,0.0,unknown,Solid-State Reaction,
sc_atlas:18464,,,2020,"Sr0.5RE0.5FBiS2 (RE: La, Ce, Pr, Nd, Sm)",Sr0.5La0.5FBiS2,2.7,unknown,0.0,0.0,unknown,Solid-State Reaction,
sc_atlas:18467,,,2020,"Sr0.5RE0.5FBiS2 (RE: La, Ce, Pr, Nd, Sm)",Sr0.5Nd0.5FBiS2,2.6,unknown,0.0,0.0,unknown,Solid-State Reaction,
sc_atlas:18466,,,2020,"Sr0.5RE0.5FBiS2 (RE: La, Ce, Pr, Nd, Sm)",Sr0.5Pr0.5FBiS2,2.6,unknown,0.0,0.0,unknown,Solid-State Reaction,
sc_atlas:18468,,,2020,"Sr0.5RE0.5FBiS2 (RE: La, Ce, Pr, Nd, Sm)",Sr0.5Sm0.5FBiS2,2.1,unknown,0.0,0.0,unknown,Solid-State Reaction,
sc_atlas:35174,,,2020,Sr-Bi₂Se₃,Sr0.1Bi2Se3,2.9,unknown,0.0,0.0,unknown,unknown,
sc_atlas:35175,,,2020,Sr-Bi₂Se₃,Sr0.1Bi2Se3,8.0,unknown,9.0,0.0,unknown,unknown,
sc_atlas:35182,,,2020,YbₓPt₅P,Yb0.23Pt4.87P0.90,0.6,midpoint,0.0,0.0,unknown,Solid-State Reaction,
sc_atlas:35183,,,2020,YbₓPt₅P,Yb0.29Pt5P,0.65,midpoint,0.0,0.0,unknown,Solid-State Reaction,
sc_atlas:35205,,,2020,La₁₋ₓCeₓOBiSSe,La0.7Ce0.3OBiSSe,2.7,unknown,0.0,0.0,unknown,Solid-State Reaction,
sc_atlas:35292,,,2020,Er_{(1-x)}Ho_{x}Ni₂B₂C,ErNi2B2C,10.0,onset,0.0,0.0,unknown,Flux Growth,
sc_atlas:35293,,,2020,Er_{(1-x)}Ho_{x}Ni₂B₂C,ErNi2B2C,9.5,unknown,0.0,0.0,unknown,Flux Growth,
sc_atlas:35297,,,2020,Er_{(1-x)}Ho_{x}Ni₂B₂C,Ho0.25Er0.75Ni2B2C,8.5,unknown,0.0,0.0,unknown,Flux Growth,
sc_atlas:35296,,,2020,Er_{(1-x)}Ho_{x}Ni₂B₂C,Ho0.5Er0.5Ni2B2C,8.0,unknown,0.0,0.0,unknown,Flux Growth,
sc_atlas:35291,,,2020,Er_{(1-x)}Ho_{x}Ni₂B₂C,Ho0.75Er0.25Ni2B2C,4.5,unknown,0.0,0.0,unknown,Flux Growth,
sc_atlas:35295,,,2020,Er_{(1-x)}Ho_{x}Ni₂B₂C,Ho0.75Er0.25Ni2B2C,7.5,unknown,0.0,0.0,unknown,Flux Growth,
sc_atlas:35290,,,2020,Er_{(1-x)}Ho_{x}Ni₂B₂C,Ho0.75Er0.25Ni2B2C,8.0,onset,0.0,0.0,unknown,Flux Growth,
sc_atlas:35294,,,2020,Er_{(1-x)}Ho_{x}Ni₂B₂C,HoNi2B2C,5.0,unknown,0.0,0.0,unknown,Flux Growth,
sc_atlas:35308,,,2020,(Ca₁₋ₓSrₓ)Pd₃P,Ca0.25Sr0.75Pd3P,0.32,zero,0.0,0.0,unknown,Solid-State Reaction,
sc_atlas:35306,,,2020,(Ca₁₋ₓSrₓ)Pd₃P,Ca0.45Sr0.55Pd3P,3.47,unknown,0.0,0.0,unknown,Solid-State Reaction,
sc_atlas:35307,,,2020,(Ca₁₋ₓSrₓ)Pd₃P,Ca0.45Sr0.55Pd3P,3.65,unknown,0.0,0.0,unknown,Solid-State Reaction,
sc_atlas:35305,,,2020,(Ca₁₋ₓSrₓ)Pd₃P,Ca0.5Sr0.5Pd3P,3.44,unknown,0.0,0.0,unknown,Solid-State Reaction,
sc_atlas:35304,,,2020,(Ca₁₋ₓSrₓ)Pd₃P,Ca0.6Sr0.4Pd3P,3.37,unknown,0.0,0.0,unknown,Solid-State Reaction,
sc_atlas:35303,,,2020,(Ca₁₋ₓSrₓ)Pd₃P,Ca0.7Sr0.3Pd3P,3.33,unknown,0.0,0.0,unknown,Solid-State Reaction,
sc_atlas:35301,,,2020,(Ca₁₋ₓSrₓ)Pd₃P,Ca0.83Sr0.17Pd3P,3.32,unknown,0.0,0.0,unknown,Solid-State Reaction,
sc_atlas:35300,,,2020,(Ca₁₋ₓSrₓ)Pd₃P,Ca0.83Sr0.17Pd3P,3.51,unknown,0.0,0.0,unknown,Solid-State Reaction,
sc_atlas:35302,,,2020,(Ca₁₋ₓSrₓ)Pd₃P,Ca0.8Sr0.2Pd3P,3.32,unknown,0.0,0.0,unknown,Solid-State Reaction,
sc_atlas:35309,,,2020,(Ca₁₋ₓSrₓ)Pd₃P,SrPd3P,0.057,zero,0.0,0.0,unknown,Solid-State Reaction,
sc_atlas:35365,,,2020,68 nm NbN film,NbN,12.44,unknown,0.0,0.0,unknown,Physical Vapor Deposition,
sc_atlas:35366,,,2020,3 nm NbN film,NbN,9.2,unknown,0.0,0.0,unknown,Physical Vapor Deposition,
sc_atlas:35370,,,2020,LaRu₂P₂,LaRu2P2,4.0,unknown,0.0,0.0,unknown,Flux Growth; Nanofabrication & Exfoliation,
sc_atlas:35371,,,2020,LaRu₂P₂,LaRu2P2,4.1,unknown,0.0,0.0,unknown,Flux Growth; Nanofabrication & Exfoliation,
sc_atlas:35372,,,2020,LaRu₂P₂,LaRu2P2,4.16,unknown,0.0,0.0,unknown,Flux Growth; Nanofabrication & Exfoliation,
sc_atlas:18532,,,2020,FeSe1-xSx,FeSe,9.0,onset,0.0,0.0,unknown,Solution-based synthesis/processing; Chemical Vapor Transport; Flux Growth,
sc_atlas:18533,,,2020,FeSe1-yTey,FeSe0.5Te0.5,14.4,unknown,0.0,0.0,unknown,Solution-based synthesis/processing; Chemical Vapor Transport,
sc_atlas:18531,,,2020,FeSe1-xSx,FeSe0.87S0.13,10.8,onset,0.0,0.0,unknown,Solution-based synthesis/processing; Chemical Vapor Transport; Flux Growth,
sc_atlas:18534,,,2020,LaMo2Al20,LaMo2Al20,3.22,unknown,0.0,0.0,unknown,Flux Growth,
sc_atlas:18535,,,2020,LaW2Al20,LaW2Al20,1.81,unknown,0.0,0.0,unknown,Flux Growth,
sc_atlas:35389,,,2020,Sr₂VO₃FeAs,Sr2VO3FeAs,27.0,onset,0.0,0.0,unknown,Flux Growth,
sc_atlas:35388,,,2020,Sr₂VO₃FeAs,Sr2VO3FeAs,30.0,unknown,0.0,0.0,unknown,Flux Growth,
sc_atlas:35390,,,2020,Sr₂VO₃FeAs,Sr2VO3FeAs,35.0,onset,0.0,0.0,unknown,Flux Growth,
sc_atlas:35407,,,2020,δ-NbN,Nb30N34,8.44,unknown,0.0,0.0,unknown,Physical Vapor Deposition,
sc_atlas:35405,,,2020,δ-NbN,Nb31N32,15.78,unknown,0.0,0.0,unknown,Physical Vapor Deposition,
sc_atlas:35406,,,2020,δ-NbN,Nb31N33,7.18,unknown,0.0,0.0,unknown,Physical Vapor Deposition,
sc_atlas:35403,,,2020,δ-NbN,NbN,12.8,unknown,0.0,0.0,unknown,Physical Vapor Deposition,
