Repository: zhiyuliu0158-ui/occ-alignn-tc

# P-B-Occ-ALIGNN-full-Tc

Occupancy-aware ALIGNN-style graph neural network for superconducting critical temperature `Tc_K` regression.

本仓库只做一个任务：

```text
CIF + pressure_GPa + magnetic_field_T + field_direction + optional metadata -> Tc_K
```

不做 superconducting / non-superconducting 分类。

## 1. 模型简介

`PBOccALIGNNFullTc` 是一个纯 PyTorch 实现的 ALIGNN-style 图神经网络：

- bond graph 的 node 是 crystallographic site。
- bond graph 的 edge 是周期近邻 directed bond。
- line graph 的 node 是 directed bond。
- line graph 的 edge 是角度 `i-j-k`。
- 所有 scatter / aggregation 使用 `torch.index_add`，不依赖 `torch_scatter`、DGL、PyTorch Geometric 或官方 ALIGNN 包。
- 输出为 `logtc_mu`、`logtc_logvar` 和 `Tc_pred_K = exp(logtc_mu) - 1`。

File: data/sc-atlas-data.csv (part 58 of 62)
source_record_id,doi,source_title,source_year,formula_raw,formula_normalized,tc_value_k,tc_criterion,pressure_gpa,magnetic_field_t,sample_form,preparation_method,substrate
sc_atlas:35408,,,2020,δ-NbN,NbN,18.0,unknown,0.0,0.0,unknown,Physical Vapor Deposition,
sc_atlas:35409,,,2020,δ-NbN,NbN,18.26,unknown,0.0,0.0,unknown,Physical Vapor Deposition,
sc_atlas:35404,,,2020,δ-NbN,NbN,6.9,unknown,0.0,0.0,unknown,Physical Vapor Deposition,
sc_atlas:35439,,,2020,β-W,W,1.64,onset,0.0,0.0,unknown,Physical Vapor Deposition,SiO2
sc_atlas:35445,,,2020,β-W,W,1.85,onset,0.0,0.0,unknown,Physical Vapor Deposition,SiO2
sc_atlas:35443,,,2020,β-W,W,2.3,onset,0.0,0.0,unknown,Physical Vapor Deposition,SiO2
sc_atlas:35442,,,2020,β-W,W,2.34,onset,0.0,0.0,unknown,Physical Vapor Deposition,SiO2
sc_atlas:35444,,,2020,β-W,W,2.55,onset,0.0,0.0,unknown,Physical Vapor Deposition,SiO2
sc_atlas:35441,,,2020,β-W,W,2.9,onset,0.0,0.0,unknown,Physical Vapor Deposition,SiO2
sc_atlas:35440,,,2020,β-W,W,3.3,onset,0.0,0.0,unknown,Physical Vapor Deposition,SiO2
sc_atlas:35446,,,2020,Fe₄Se₅,Fe4Se5,7.8,onset,0.0,0.0,unknown,Solution-based synthesis/processing,
sc_atlas:35447,,,2020,Fe₄Se₅,Fe4Se5,7.9,onset,0.0,0.0,unknown,Solution-based synthesis/processing,
sc_atlas:35464,,,2022,Sr₂RuO₄,Sr2RuO4,0.71,zero,0.0,0.0,unknown,Nanofabrication & Exfoliation,SiO2
sc_atlas:35460,,,2022,Sr₂RuO₄,Sr2RuO4,0.99,zero,0.0,0.0,unknown,Nanofabrication & Exfoliation,SiO2
sc_atlas:35466,,,2022,Sr₂RuO₄,Sr2RuO4,1.04,zero,0.0,0.0,unknown,Nanofabrication & Exfoliation,SiO2
sc_atlas:35462,,,2022,Sr₂RuO₄,Sr2RuO4,1.18,zero,0.0,0.0,unknown,Nanofabrication & Exfoliation,SiO2
sc_atlas:35467,,,2022,Sr₂RuO₄,Sr2RuO4,2.1,onset,0.0,0.0,unknown,Nanofabrication & Exfoliation,SiO2
sc_atlas:35488,,,2020,2H-NbS₂,NbS2,5.5,midpoint,0.0,0.0,unknown,Solution-based synthesis/processing,
sc_atlas:35500,,,2020,Ir₁₋ₓNiₓTe₂,Ir0.85Ni0.15Te2,2.6,onset,0.0,0.0,unknown,Flux Growth,
sc_atlas:35501,,,2020,Ir₁₋ₓNiₓTe₂,Ir0.8Ni0.2Te2,2.7,onset,0.0,0.0,unknown,Flux Growth,
sc_atlas:35499,,,2020,Ir₁₋ₓNiₓTe₂,Ir0.9Ni0.1Te2,2.55,onset,0.0,0.0,unknown,Flux Growth,
sc_atlas:35509,,,2020,Ba₁₋ₓKₓFe₂As₂,Ba0.3K0.7Fe2As2,22.0,unknown,0.0,0.0,unknown,Flux Growth,
sc_atlas:35508,,,2020,Ba₁₋ₓKₓFe₂As₂,Ba0.4K0.6Fe2As2,38.0,unknown,0.0,0.0,unknown,Flux Growth,
sc_atlas:18561,,,2020,a-MoGe,Mo0.78Ge0.22,5.0,unknown,0.0,0.0,unknown,Physical Vapor Deposition,SiO2
sc_atlas:18559,,,2020,a-MoGe,Mo0.78Ge0.22,7.0,unknown,0.0,0.0,unknown,Physical Vapor Deposition,SiO2
sc_atlas:18560,,,2020,a-MoGe,Mo0.78Ge0.22,7.3,unknown,0.0,0.0,unknown,Physical Vapor Deposition,SiO2
sc_atlas:18564,,,2020,NbN,NbN,1.65,unknown,0.0,0.0,unknown,Physical Vapor Deposition,MgO
sc_atlas:18562,,,2020,NbN,NbN,4.21,unknown,0.0,0.0,unknown,Physical Vapor Deposition,MgO
sc_atlas:18563,,,2020,NbN,NbN,9.0,unknown,0.0,0.0,unknown,Physical Vapor Deposition,MgO
sc_atlas:18580,,,2020,BN-C granular mixture,B1N1C2.025,48.0,unknown,0.0,0.0,unknown,Solid-State Reaction,
sc_atlas:18581,,,2020,BN-C granular mixture,B1N1C6.935,20.0,unknown,0.0,0.0,unknown,Solid-State Reaction,
sc_atlas:18579,,,2020,B4C-C granular mixture,B2C3,76.0,unknown,0.0,0.0,unknown,Solid-State Reaction,
sc_atlas:35641,,,2022,SnHₓ,SnH12,67.3,midpoint,190.0,0.0,unknown,Solid-State Reaction,
sc_atlas:35639,,,2022,SnHₓ,SnH12,70.0,onset,0.0,0.0,unknown,Solid-State Reaction,
sc_atlas:35640,,,2022,SnHₓ,SnH12,72.0,unknown,200.0,0.0,unknown,Solid-State Reaction,
sc_atlas:35642,,,2021,YBa₂Cu₃O₆.₆₇,YBa2Cu3O6.67,65.0,midpoint,0.0,0.0,unknown,Flux Growth,
sc_atlas:35647,,,2021,CuIr₂Te₄₋ₓIₓ,CuIr2Te3.2I0.8,2.45,midpoint,0.0,0.0,unknown,Solid-State Reaction,
sc_atlas:35645,,,2021,CuIr₂Te₄₋ₓIₓ,CuIr2Te3.85I0.15,2.85,midpoint,0.0,0.0,unknown,Solid-State Reaction,
sc_atlas:35646,,,2021,CuIr₂Te₄₋ₓIₓ,CuIr2Te3.8I0.2,2.79,midpoint,0.0,0.0,unknown,Solid-State Reaction,
sc_atlas:35644,,,2021,CuIr₂Te₄₋ₓIₓ,CuIr2Te3.9I0.1,2.94,unknown,0.0,0.0,unknown,Solid-State Reaction,
sc_atlas:35643,,,2021,CuIr₂Te₄₋ₓIₓ,CuIr2Te3.9I0.1,2.95,midpoint,0.0,0.0,unknown,Solid-State Reaction,
sc_atlas:35648,,,2021,CuIr₂Te₄₋ₓIₓ,CuIr2Te4,2.5,midpoint,0.0,0.0,unknown,Solid-State Reaction,
sc_atlas:35653,,,2021,Al,Al,1.18,onset,0.0,0.0,unknown,Chemical Vapor Deposition,Si
sc_atlas:35700,,,2021,TaC,TaC,10.3,unknown,0.0,0.002,unknown,Flux Growth,
sc_atlas:35701,,,2021,TaC,TaC,9.7,unknown,0.0,0.0,unknown,Flux Growth,
sc_atlas:35744,,,2021,Ru₇B₃,Ru7B3,2.6,unknown,0.0,0.0,unknown,unknown,
sc_atlas:35751,,,2021,CsV₃Sb₅,CsV3Sb5,2.5,onset,0.0,0.001,unknown,Flux Growth,
sc_atlas:35753,,,2021,CsV₃Sb₅,CsV3Sb5,2.7,zero,0.0,0.0,unknown,Flux Growth,
sc_atlas:35752,,,2021,CsV₃Sb₅,CsV3Sb5,3.6,onset,0.0,0.0,unknown,Flux Growth,
sc_atlas:35754,,,2021,CsV₃Sb₅,CsV3Sb5,5.6,onset,0.8,0.0,unknown,Flux Growth,
sc_atlas:35761,,,2021,Pt₂HgSe₃,Pt2HgSe3,1.9,onset,54.9,0.0,unknown,Solid-State Reaction,
sc_atlas:35762,,,2021,Pt₂HgSe₃,Pt2HgSe3,4.4,onset,88.8,0.0,unknown,Solid-State Reaction,
sc_atlas:35820,,,2021,MoC,MoC,2.44,unknown,0.0,0.0,unknown,Physical Vapor Deposition; Nanofabrication & Exfoliation,Al2O3
sc_atlas:35821,,,2021,MoC,MoC,2.52,unknown,0.0,0.0,unknown,Physical Vapor Deposition; Nanofabrication & Exfoliation,Al2O3
sc_atlas:35818,,,2021,MoC,MoC,4.85,unknown,0.0,0.0,unknown,Physical Vapor Deposition; Nanofabrication & Exfoliation,Al2O3
sc_atlas:35819,,,2021,MoC,MoC,5.11,unknown,0.0,0.0,unknown,Physical Vapor Deposition; Nanofabrication & Exfoliation,Al2O3
sc_atlas:35817,,,2021,MoC,MoC,7.02,unknown,0.0,0.0,unknown,Physical Vapor Deposition; Nanofabrication & Exfoliation,Al2O3
sc_atlas:35816,,,2021,MoC,MoC,7.04,unknown,0.0,0.0,unknown,Physical Vapor Deposition; Nanofabrication & Exfoliation,Al2O3
sc_atlas:35815,,,2021,MoC,MoC,7.89,unknown,0.0,0.0,unknown,Physical Vapor Deposition; Nanofabrication & Exfoliation,Al2O3
sc_atlas:35846,,,2021,pristine FeSe film,FeSe,11.0,onset,0.0,0.0,unknown,Physical Vapor Deposition; Nanofabrication & Exfoliation,"CaF2, SrTiO3, or LiF"
sc_atlas:35847,,,2021,ion-gated FeSe film,FeSe,35.0,onset,0.0,0.0,unknown,Physical Vapor Deposition; Nanofabrication & Exfoliation,"CaF2, SrTiO3, or LiF"
sc_atlas:35848,,,2021,ion-gated FeSe film,FeSe,43.0,onset,0.0,0.0,unknown,Physical Vapor Deposition; Nanofabrication & Exfoliation,"CaF2, SrTiO3, or LiF"
sc_atlas:35864,,,2021,PbTaSe₂,PbTaSe2,1.35,unknown,1.21,0.0,unknown,Chemical Vapor Transport,
sc_atlas:35863,,,2021,PbTaSe₂,PbTaSe2,1.5,unknown,0.8300000000000001,0.0,unknown,Chemical Vapor Transport,
sc_atlas:35862,,,2021,PbTaSe₂,PbTaSe2,1.88,unknown,0.52,0.0,unknown,Chemical Vapor Transport,
sc_atlas:35860,,,2021,PbTaSe₂,PbTaSe2,1.9,unknown,0.52,0.0,unknown,Chemical Vapor Transport,
sc_atlas:35861,,,2021,PbTaSe₂,PbTaSe2,2.5,unknown,0.52,0.0,unknown,Chemical Vapor Transport,
sc_atlas:35858,,,2021,PbTaSe₂,PbTaSe2,3.8,unknown,0.06,0.0,unknown,Chemical Vapor Transport,
sc_atlas:35908,,,2021,magic-angle twisted trilayer graphene (MATTG),C,1.35,midpoint,0.0,10.0,unknown,Nanofabrication & Exfoliation,
sc_atlas:35909,,,2021,magic-angle twisted trilayer graphene (MATTG),C,1.56,unknown,0.0,0.0,unknown,Nanofabrication & Exfoliation,
sc_atlas:35907,,,2021,magic-angle twisted trilayer graphene (MATTG),C,2.7,midpoint,0.0,0.0,unknown,Nanofabrication & Exfoliation,
sc_atlas:35923,,,2021,Gd₂,V58Ti40Gd2,7.75,unknown,0.0,0.01,unknown,Melt Growth,
sc_atlas:18653,,,2021,CaH6,CaH6,207.0,zero,181.0,0.0,unknown,Solid-State Reaction,
sc_atlas:18655,,,2021,CaH6,CaH6,210.0,unknown,190.0,0.0,unknown,Solid-State Reaction,
sc_atlas:18652,,,2021,CaH6,CaH6,212.0,zero,170.0,0.0,unknown,Solid-State Reaction,
sc_atlas:18656,,,2021,CaH6,CaH6,213.0,unknown,181.0,0.0,unknown,Solid-State Reaction,
sc_atlas:18651,,,2021,CaH6,CaH6,215.0,zero,172.0,0.0,unknown,Solid-State Reaction,
sc_atlas:35952,,,2021,NbSe₂,NbSe2,2.6,unknown,0.0,0.0,unknown,Nanofabrication & Exfoliation,SiO2
sc_atlas:35953,,,2021,NbSe₂,NbSe2,5.4,unknown,0.0,0.0,unknown,Nanofabrication & Exfoliation,SiO2
sc_atlas:35951,,,2021,NbSe₂,NbSe2,7.2,unknown,0.0,0.0,unknown,Nanofabrication & Exfoliation,SiO2
sc_atlas:36004,,,2021,"powder, pressure medium: NaCl",CeCu1.14P2,4.3,onset,7.8,0.0,unknown,Flux Growth,
sc_atlas:36006,,,2021,CeCuP₂,CeCu1.14P2,4.7,onset,14.8,0.0,unknown,Flux Growth,
sc_atlas:36005,,,2021,CeCuP₂,CeCu1.14P2,6.1,onset,48.0,0.0,unknown,Flux Growth,
sc_atlas:36007,,,2021,MoS₂,MoS2,7.1,midpoint,0.0,0.0,unknown,Nanofabrication & Exfoliation,Si
sc_atlas:36008,,,2021,MoS₂,MoS2,7.8,midpoint,0.0,0.0,unknown,Nanofabrication & Exfoliation,Si
sc_atlas:36064,,,2021,GeH,GeH,3.31,onset,34.11,0.0,unknown,Solid-State Reaction; Solution-based synthesis/processing,
sc_atlas:36063,,,2021,GeH,GeH,3.61,onset,16.8,0.0,unknown,Solid-State Reaction; Solution-based synthesis/processing,
sc_atlas:36062,,,2021,GeH,GeH,5.41,zero,8.39,0.0,unknown,Solid-State Reaction; Solution-based synthesis/processing,
sc_atlas:36065,,,2021,GeH,GeH,6.1,onset,5.81,0.0,unknown,Solid-State Reaction; Solution-based synthesis/processing,
sc_atlas:36084,,,2021,Er₂O₂Bi,Er2O1.8Bi,1.0,midpoint,0.0,0.0,unknown,Solid-State Reaction,
sc_atlas:36083,,,2021,Er₂O₂Bi,Er2O2Bi,1.17,zero,0.0,0.0,unknown,Solid-State Reaction,
sc_atlas:36082,,,2021,Er₂O₂Bi,Er2O2Bi,1.23,midpoint,0.0,0.0,unknown,Solid-State Reaction,
sc_atlas:36091,,,2021,Nd₁₋ₓSrₓNiO₂,Nd0.825Sr0.175NiO2,10.0,midpoint,0.0,0.0,unknown,Physical Vapor Deposition,
sc_atlas:36110,,,2021,(NbSe₄)₂I,Nb2Se8I,5.2,onset,60.8,0.0,unknown,Chemical Vapor Transport,
sc_atlas:36123,,,2021,YBa₂Cu₃O₇-δ,YBa2Cu3O6.97,91.7,onset,0.0,0.0001,unknown,Flux Growth,
sc_atlas:36181,,,2021,"[Mo₂N/AlN]₆.₄, thickness: 6.4 nm",Mo2N,6.4,unknown,0.0,0.0,unknown,Physical Vapor Deposition; Nanofabrication & Exfoliation,Si
sc_atlas:18732,,,2021,Al5NbxTi35V5Zr55-x,Al5Nb14Ti35V5Zr41,4.4,onset,0.0,0.0,unknown,Melt Growth,
sc_atlas:18731,,,2021,Al5NbxTi35V5Zr55-x,Al5Nb14Ti35V5Zr41,4.73,unknown,0.0,0.0,unknown,Melt Growth,
sc_atlas:18740,,,2021,Al5NbxTi59-xV5Zr31,Al5Nb14Ti45V5Zr31,4.65,onset,0.0,0.0,unknown,Melt Growth,
sc_atlas:18739,,,2021,Al5NbxTi59-xV5Zr31,Al5Nb14Ti45V5Zr31,4.96,unknown,0.0,0.0,unknown,Melt Growth,
sc_atlas:18734,,,2021,Al5NbxTi35V5Zr55-x,Al5Nb24Ti35V5Zr31,5.43,onset,0.0,0.0,unknown,Melt Growth,
sc_atlas:18733,,,2021,Al5NbxTi35V5Zr55-x,Al5Nb24Ti35V5Zr31,5.45,unknown,0.0,0.0,unknown,Melt Growth,
sc_atlas:36236,,,2021,Al₅Nb₂₄Ti₄₀V₅Zr₂₆,Al5Nb24Ti40V5Zr26,5.36,onset,0.0,0.0,unknown,Melt Growth,
sc_atlas:36235,,,2021,Al₅Nb₂₄Ti₄₀V₅Zr₂₆,Al5Nb24Ti40V5Zr26,5.5,unknown,0.0,0.0005,unknown,Melt Growth,
sc_atlas:18741,,,2021,Al5NbxTi59-xV5Zr31,Al5Nb34Ti25V5Zr31,6.18,unknown,0.0,0.0,unknown,Melt Growth,
sc_atlas:18742,,,2021,Al5NbxTi59-xV5Zr31,Al5Nb34Ti25V5Zr31,6.38,onset,0.0,0.0,unknown,Melt Growth,
sc_atlas:18735,,,2021,Al5NbxTi35V5Zr55-x,Al5Nb34Ti35V5Zr21,6.47,unknown,0.0,0.0,unknown,Melt Growth,
sc_atlas:18736,,,2021,Al5NbxTi35V5Zr55-x,Al5Nb34Ti35V5Zr21,6.48,onset,0.0,0.0,unknown,Melt Growth,
sc_atlas:18743,,,2021,Al5NbxTi59-xV5Zr31,Al5Nb44Ti15V5Zr31,6.98,unknown,0.0,0.0,unknown,Melt Growth,
sc_atlas:18744,,,2021,Al5NbxTi59-xV5Zr31,Al5Nb44Ti15V5Zr31,7.01,onset,0.0,0.0,unknown,Melt Growth,
sc_atlas:18738,,,2021,Al5NbxTi35V5Zr55-x,Al5Nb44Ti35V5Zr11,6.66,onset,0.0,0.0,unknown,Melt Growth,
sc_atlas:18737,,,2021,Al5NbxTi35V5Zr55-x,Al5Nb44Ti35V5Zr11,6.75,unknown,0.0,0.0,unknown,Melt Growth,
sc_atlas:36295,,,2021,(Sr₁₋ₓCaₓ)₃Rh₄Sn₁₃,Ca3Rh4Sn13,7.9,midpoint,0.0,0.0,unknown,Flux Growth,
sc_atlas:36294,,,2021,(Sr₁₋ₓCaₓ)₃Rh₄Sn₁₃,Ca3Rh4Sn13,8.1,zero,0.0,0.0,unknown,Flux Growth,
sc_atlas:36293,,,2021,(Sr₁₋ₓCaₓ)₃Rh₄Sn₁₃,Sr0.27Ca2.73Rh4Sn13,7.5,midpoint,0.0,0.0,unknown,Flux Growth,
sc_atlas:36292,,,2021,(Sr₁₋ₓCaₓ)₃Rh₄Sn₁₃,Sr0.27Ca2.73Rh4Sn13,7.8,zero,0.0,0.0,unknown,Flux Growth,
sc_atlas:36291,,,2021,(Sr₁₋ₓCaₓ)₃Rh₄Sn₁₃,Sr0.45Ca2.55Rh4Sn13,7.4,midpoint,0.0,0.0,unknown,Flux Growth,
sc_atlas:36290,,,2021,(Sr₁₋ₓCaₓ)₃Rh₄Sn₁₃,Sr0.45Ca2.55Rh4Sn13,7.6,zero,0.0,0.0,unknown,Flux Growth,
sc_atlas:36289,,,2021,(Sr₁₋ₓCaₓ)₃Rh₄Sn₁₃,Sr0.81Ca2.19Rh4Sn13,6.9,midpoint,0.0,0.0,unknown,Flux Growth,
sc_atlas:36288,,,2021,(Sr₁₋ₓCaₓ)₃Rh₄Sn₁₃,Sr0.81Ca2.19Rh4Sn13,7.3,zero,0.0,0.0,unknown,Flux Growth,
sc_atlas:36287,,,2021,(Sr₁₋ₓCaₓ)₃Rh₄Sn₁₃,Sr1.08Ca1.92Rh4Sn13,6.6,midpoint,0.0,0.0,unknown,Flux Growth,
sc_atlas:36286,,,2021,(Sr₁₋ₓCaₓ)₃Rh₄Sn₁₃,Sr1.08Ca1.92Rh4Sn13,7.2,zero,0.0,0.0,unknown,Flux Growth,
sc_atlas:36285,,,2021,(Sr₁₋ₓCaₓ)₃Rh₄Sn₁₃,Sr1.38Ca1.62Rh4Sn13,6.3,midpoint,0.0,0.0,unknown,Flux Growth,
sc_atlas:36284,,,2021,(Sr₁₋ₓCaₓ)₃Rh₄Sn₁₃,Sr1.38Ca1.62Rh4Sn13,6.9,zero,0.0,0.0,unknown,Flux Growth,
sc_atlas:36283,,,2021,(Sr₁₋ₓCaₓ)₃Rh₄Sn₁₃,Sr1.89Ca1.11Rh4Sn13,5.6,midpoint,0.0,0.0,unknown,Flux Growth,
sc_atlas:36282,,,2021,(Sr₁₋ₓCaₓ)₃Rh₄Sn₁₃,Sr1.89Ca1.11Rh4Sn13,5.7,zero,0.0,0.0,unknown,Flux Growth,
sc_atlas:36281,,,2021,(Sr₁₋ₓCaₓ)₃Rh₄Sn₁₃,Sr3Rh4Sn13,4.4,midpoint,0.0,0.0,unknown,Flux Growth,
sc_atlas:36280,,,2021,(Sr₁₋ₓCaₓ)₃Rh₄Sn₁₃,Sr3Rh4Sn13,4.5,zero,0.0,0.0,unknown,Flux Growth,
sc_atlas:36315,,,2021,IrGe,IrGe,4.6,zero,0.0,0.0,unknown,Solid-State Reaction,
sc_atlas:36314,,,2021,IrGe,IrGe,4.7,onset,0.0,0.0,unknown,Solid-State Reaction,
sc_atlas:36316,,,2021,IrGe,IrGe,4.74,unknown,0.0,0.001,unknown,Solid-State Reaction,
sc_atlas:36331,,,2021,MoTe₁.₈₅Se₀.₁₅,MoTe1.85Se0.15,0.75,unknown,0.0,0.0,unknown,Chemical Vapor Transport,
sc_atlas:36329,,,2021,MoTe₁.₈₅Se₀.₁₅,MoTe1.85Se0.15,1.5,zero,0.0,0.0,unknown,Chemical Vapor Transport,
sc_atlas:36330,,,2021,MoTe₁.₈₅Se₀.₁₅,MoTe1.85Se0.15,3.0,onset,0.0,0.0,unknown,Chemical Vapor Transport,
sc_atlas:36336,,,2021,RbFe₂As₂,RbFe2As2,2.8,unknown,0.0,0.0,unknown,unknown,
sc_atlas:36340,,,2021,IrSb₁₋ₓSnₓ,IrSb0.9Sn0.1,1.6,unknown,0.0,0.0,unknown,Melt Growth,
sc_atlas:36372,,,2021,Li₂Pd₃₋ₓAgₓB,Li2Pd2.7Ag0.3B,6.72,unknown,0.0,0.0,unknown,Melt Growth,
sc_atlas:36369,,,2021,Li₂Pd₃₋ₓAgₓB,Li2Pd2.7Ag0.3B,6.99,unknown,0.0,0.0,unknown,Melt Growth,
sc_atlas:36371,,,2021,Li₂Pd₃₋ₓAgₓB,Li2Pd2.9Ag0.1B,6.89,unknown,0.0,0.0,unknown,Melt Growth,
sc_atlas:36368,,,2021,Li₂Pd₃₋ₓAgₓB,Li2Pd2.9Ag0.1B,7.19,unknown,0.0,0.0,unknown,Melt Growth,
sc_atlas:36370,,,2021,Li₂Pd₃₋ₓAgₓB,Li2Pd3B,7.36,unknown,0.0,0.0,unknown,Melt Growth,
sc_atlas:36367,,,2021,Li₂Pd₃₋ₓAgₓB,Li2Pd3B,7.51,unknown,0.0,0.0,unknown,Melt Growth,
sc_atlas:36374,,,2021,CaCuO₂/Ca₂Fe₂O₅ superlattice,Ca25Cu17Fe8O54,23.0,zero,0.0,0.0,unknown,Molecular Beam Epitaxy,La0.3Sr0.7Al0.65Ta0.35O3
sc_atlas:36373,,,2021,CaCuO₂/Ca₂Fe₂O₅ superlattice,Ca25Cu17Fe8O54,50.0,onset,0.0,0.0,unknown,Molecular Beam Epitaxy,La0.3Sr0.7Al0.65Ta0.35O3
sc_atlas:36385,,,2021,Nb₃Sn,Nb3Sn,17.58,midpoint,0.0,0.0,unknown,Physical Vapor Deposition,Al2O3
sc_atlas:36384,,,2021,Nb₃Sn,Nb3Sn,17.67,midpoint,0.0,0.0,unknown,Physical Vapor Deposition,Al2O3
sc_atlas:36383,,,2021,Nb₃Sn,Nb3Sn,17.72,midpoint,0.0,0.0,unknown,Physical Vapor Deposition,Al2O3
sc_atlas:36382,,,2021,Nb₃Sn,Nb3Sn,17.76,midpoint,0.0,0.0,unknown,Physical Vapor Deposition,Al2O3
sc_atlas:36387,,,2021,(AgSnBi)_{(1-y)/3}In_yTe,Ag0.2Sn0.2Bi0.2In0.4Te,2.16,unknown,0.0,0.0,unknown,Melt Growth; Solid-State Reaction,3InyTe
sc_atlas:36386,,,2021,(AgSnBi)_{(1-y)/3}In_yTe,Ag0.2Sn0.2Bi0.2In0.4Te,2.4,zero,0.0,0.0,unknown,Melt Growth; Solid-State Reaction,3InyTe
sc_atlas:36393,,,2021,K₃C₆₀,K3C60,19.8,onset,0.0,0.0,unknown,Solid-State Reaction,
sc_atlas:18765,,,2021,MoReRuIrPd,MoReRuIrPd,4.8,midpoint,0.0,0.0,unknown,Melt Growth,
sc_atlas:18766,,,2021,MoReRuIrPt,MoReRuIrPt,1.2,midpoint,0.0,0.0,unknown,Melt Growth,
sc_atlas:18767,,,2021,MoReRuRhPd,MoReRuRhPd,6.35,midpoint,0.0,0.0,unknown,Melt Growth,
sc_atlas:18768,,,2021,MoReRuRhPt,MoReRuRhPt,0.82,midpoint,0.0,0.0,unknown,Melt Growth,
sc_atlas:18769,,,2021,NbMoReRuIr,NbMoReRuIr,3.5,midpoint,0.0,0.0,unknown,Melt Growth,
sc_atlas:18770,,,2021,NbMoReRuIrPt,NbMoReRuIrPt,2.5,midpoint,0.0,0.0,unknown,Melt Growth,
sc_atlas:18771,,,2021,NbMoReRuRh,NbMoReRuRh,3.5,midpoint,0.0,0.0,unknown,Melt Growth,
sc_atlas:18772,,,2021,NbMoReRuRhPt,NbMoReRuRhPt,2.5,midpoint,0.0,0.0,unknown,Melt Growth,
sc_atlas:18774,,,2021,YBa2Cu3O6+y,YBa2Cu3O6.63,106.0,unknown,16.0,0.0,unknown,Melt Growth,
sc_atlas:18773,,,2021,YBa2Cu3O6+y,YBa2Cu3O6.63,64.0,unknown,0.0,0.0,unknown,Melt Growth,
sc_atlas:18775,,,2021,Sr2CuO3.3,Sr2CuO3.3,95.0,unknown,0.0,0.0,unknown,unknown,
sc_atlas:18776,,,2021,YSr2Cu2.75Mo0.25O7.54,YSr2Cu2.75Mo0.25O7.54,84.0,unknown,0.0,0.0,unknown,unknown,
sc_atlas:36455,,,2021,1T-TaSSe,TaSSe,3.2,onset,0.0,0.0,unknown,Chemical Vapor Transport,
sc_atlas:36457,,,2021,CrB₂,CrB2,7.3,onset,110.4,0.0,unknown,Flux Growth,
sc_atlas:36461,,,2021,11 nm thick Ba-122 film on LiF substrate,BaFe2As2,0.4,zero,0.0,0.0,unknown,Physical Vapor Deposition,LiF
sc_atlas:36460,,,2021,BaFe₂As₂,BaFe2As2,27.0,onset,0.0,0.0,unknown,Physical Vapor Deposition,LiF
sc_atlas:36462,,,2021,IrTe₂,IrTe2,3.5,unknown,0.0,0.0,unknown,Nanofabrication & Exfoliation,SiO2/Si
sc_atlas:36468,,,2021,Y₅ alloy,V0.55Ti0.4Y0.05,7.8,unknown,0.0,0.0,unknown,Melt Growth,
sc_atlas:36482,,,2021,HfTe₃,HfTe3,3.0,onset,5.4,0.0,unknown,Chemical Vapor Transport,
sc_atlas:36484,,,2021,HfTe₃,HfTe3,5.0,onset,9.1,0.0,unknown,Chemical Vapor Transport,
sc_atlas:18816,,,2021,CsV_{3-x}Ti_xSb_5,CsV2.73Ti0.27Sb5,3.7,onset,0.0,0.0,unknown,Flux Growth,
sc_atlas:18820,,,2021,CsV_{3-x}Ti_xSb_5,CsV2.85Ti0.15Sb5,3.5,onset,0.0,0.0,unknown,Flux Growth,
sc_atlas:18813,,,2021,CsV_{3-x}Cr_xSb_5,CsV2.94Nb0.06Sb5,4.2,unknown,0.0,0.0,unknown,Flux Growth,
sc_atlas:18815,,,2021,CsV_{3-x}Ti_xSb_5,CsV2.96Ti0.04Sb5,2.0,onset,0.0,0.0,unknown,Flux Growth,
sc_atlas:18817,,,2021,CsV_{3-x}Ti_xSb_5,CsV2.96Ti0.04Sb5,2.5,onset,0.0,0.0,unknown,Flux Growth,
sc_atlas:18814,,,2021,CsV_{3-x}Ti_xSb_5,CsV3Sb5,3.5,onset,0.0,0.0,unknown,Flux Growth,
sc_atlas:36504,,,2021,SrₓBi₂Se₃,Sr0.2Bi2Se3,2.5,zero,0.0,0.0,unknown,Melt Growth,
sc_atlas:36527,,,2021,LaIr₃Ga₂,LaIr3Ga2,5.16,midpoint,0.0,0.0,unknown,Melt Growth,
sc_atlas:36523,,,2021,LaIr₃Ga₂,LaIr3Ga2,5.2,unknown,0.0,0.0,unknown,Melt Growth,
sc_atlas:36526,,,2021,LaIr₃Ga₂,LaIr3Ga2,5.28,zero,0.0,0.0,unknown,Melt Growth,
sc_atlas:36525,,,2021,LaIr₃Ga₂,LaIr3Ga2,5.95,onset,0.0,0.0,unknown,Melt Growth,
sc_atlas:36531,,,2021,HfS₃,HfS3,1.8,zero,91.2,0.0,unknown,unknown,
sc_atlas:36530,,,2021,HfS₃,HfS3,2.8,zero,121.0,0.0,unknown,unknown,
sc_atlas:36529,,,2021,HfS₃,HfS3,8.1,onset,121.0,0.0,unknown,unknown,
sc_atlas:18841,,,2021,LaAlGe,LaAlGe,2.1,onset,75.7,0.0,unknown,Flux Growth,
sc_atlas:18842,,,2021,LaAlSi,LaAlSi,2.5,onset,78.5,0.0,unknown,Flux Growth,
sc_atlas:18843,,,2021,LaAlSi,LaAlSi,2.8,onset,19.5,0.0,unknown,Flux Growth,
sc_atlas:36532,,,2021,Na₂Cr₃As₃,Na2Cr3As3,8.0,unknown,0.0,0.0,unknown,Solution-based synthesis/processing,
sc_atlas:36537,,,2021,Sr₂RuO₄,Sr2RuO4,1.43,unknown,0.0,0.0,unknown,Nanofabrication & Exfoliation,
sc_atlas:36536,,,2021,Sr₂RuO₄,Sr2RuO4,1.45,zero,0.0,0.0,unknown,Nanofabrication & Exfoliation,SrTiO3
sc_atlas:36540,,,2021,La₁.₈₈₅Sr₀.₁₁₅CuO₄,La1.885Sr0.115CuO4,27.5,unknown,0.0,0.0,unknown,Melt Growth,
sc_atlas:36547,,,2021,SnPS₃,SnPS3,2.2,unknown,31.7,0.0,unknown,unknown,
sc_atlas:36549,,,2021,SnPS₃,SnPS3,2.28,unknown,40.5,0.0,unknown,unknown,
sc_atlas:36548,,,2021,SnPS₃,SnPS3,2.8,unknown,48.9,0.0,unknown,unknown,
sc_atlas:36567,,,2021,(TaNb)₁₋ₓ( ZrHfTi)ₓ,Ta0.29Nb0.29Zr0.71Hf0.71Ti0.71,4.3,unknown,0.0,0.0005,unknown,Physical Vapor Deposition,SiN
sc_atlas:36566,,,2021,(TaNb)₁₋ₓ( ZrHfTi)ₓ,Ta0.65Nb0.65Zr0.35Hf0.35Ti0.35,6.7,unknown,0.0,0.0005,unknown,Physical Vapor Deposition,SiN
sc_atlas:36573,,,2021,LiSn₂As₂,LiSn2As2,1.0,zero,0.0,0.0,unknown,Solid-State Reaction; Flux Growth,
sc_atlas:36572,,,2021,LiSn₂As₂,LiSn2As2,1.5,onset,0.0,0.0,unknown,Solid-State Reaction; Flux Growth,
sc_atlas:36571,,,2021,LiSn₂As₂,LiSn2As2,1.6,onset,0.0,0.0,unknown,Solid-State Reaction; Flux Growth,
sc_atlas:18852,,,2021,V3X-A,V3Al0.06Si0.41Ga0.07Ge0.40Sn0.16,6.4,onset,0.0,0.0,unknown,Melt Growth,
sc_atlas:18850,,,2021,V3X-A,V3Al0.06Si0.41Ga0.07Ge0.40Sn0.16,6.6,unknown,0.0,0.0,unknown,Melt Growth,
sc_atlas:18849,,,2021,V3Al0.07Si0.30Ga0.08Ge0.30Sn0.25,V3Al0.07Si0.30Ga0.08Ge0.30Sn0.25,6.4,unknown,0.0,0.0,unknown,Melt Growth,
sc_atlas:18851,,,2021,V3X-B,V3Al0.08Si0.34Ga0.03Ge0.32Sn0.19,6.2,unknown,0.0,0.0,unknown,Melt Growth,
sc_atlas:18853,,,2021,V3X-B,V3Al0.08Si0.34Ga0.03Ge0.32Sn0.19,6.5,onset,0.0,0.0,unknown,Melt Growth,
sc_atlas:18855,,,2021,V3Ge,V3Ge,6.3,onset,0.0,0.0,unknown,Melt Growth,
sc_atlas:18854,,,2021,V3Ge,V3Ge,6.6,unknown,0.0,0.0,unknown,Melt Growth,
sc_atlas:36594,,,2021,Ca-intercalated graphene on SiC,CaC12,4.2,unknown,0.0,0.0,unknown,Solid-State Reaction; Physical Vapor Deposition,SiC
sc_atlas:36593,,,2021,Ca-intercalated graphene on SiC,CaC12,5.7,onset,0.0,0.0,unknown,Solid-State Reaction; Physical Vapor Deposition,SiC
sc_atlas:36596,,,2021,SnAs,SnAs,4.0,unknown,0.0,0.0,unknown,Flux Growth,
sc_atlas:36597,,,2021,SnAs,SnAs,4.2,unknown,0.0,0.0,unknown,Flux Growth,
sc_atlas:36599,,,2021,(TaSe₄)₃I,Ta3Se12I,1.0,zero,0.0,0.0,unknown,Chemical Vapor Transport,
sc_atlas:36598,,,2021,(TaSe₄)₃I,Ta3Se12I,2.5,onset,0.0,0.0,unknown,Chemical Vapor Transport,
sc_atlas:18868,,,2021,TiN/F-mica (interface),TiN,5.24,midpoint,0.0,0.0,unknown,Physical Vapor Deposition,KMg3AlSi3O10F2
sc_atlas:18866,,,2021,TiN/F-mica (interface),TiN,5.3,midpoint,0.0,0.0,unknown,Physical Vapor Deposition,KMg3AlSi3O10F2
sc_atlas:18867,,,2021,TiN/F-mica (interface),TiN,5.33,midpoint,0.0,0.0,unknown,Physical Vapor Deposition,KMg3AlSi3O10F2
sc_atlas:18865,,,2021,TiN/Al2O3 (interface),TiN,5.5,midpoint,0.0,0.0,unknown,Physical Vapor Deposition,Al2O3
sc_atlas:18880,,,2021,alternating twisted pentalayer graphene (TPG) on WSe2,C,0.8,unknown,0.0,0.0,unknown,Nanofabrication & Exfoliation,WSe2
sc_atlas:18884,,,2021,magic-angle twisted 5-layer graphene (MAT5G),C,1.38,midpoint,0.0,0.0,unknown,Nanofabrication & Exfoliation,
sc_atlas:18883,,,2021,magic-angle twisted 4-layer graphene (MAT4G),C,2.76,midpoint,0.0,0.0,unknown,Nanofabrication & Exfoliation,
sc_atlas:18885,,,2021,magic-angle twisted bilayer graphene (MATBG),C,3.0,midpoint,0.0,0.0,unknown,Nanofabrication & Exfoliation,
sc_atlas:36681,,,2021,PdPb₂,PdPb2,3.0,unknown,0.0,0.0,unknown,Melt Growth,
sc_atlas:36705,,,2021,twisted bilayer graphene (tBLG),C,2.2,unknown,0.0,0.0,unknown,Nanofabrication & Exfoliation,Si/SiO2
sc_atlas:36728,,,2022,ZrNₓ,ZrN,10.0,onset,0.0,0.0,unknown,Physical Vapor Deposition,MgO
sc_atlas:36741,,,2022,MnSb₄Te₇,MnSb4Te7,1.9,onset,32.1,0.0,unknown,Flux Growth,
sc_atlas:36742,,,2022,MnSb₄Te₇,MnSb4Te7,2.2,onset,50.7,0.0,unknown,Flux Growth,
sc_atlas:18910,,,2022,"(La,Ca)NiO2",La0.8Ca0.2NiO2,6.0,onset,0.0,0.0,unknown,Physical Vapor Deposition; Solid-State Reaction,SrTiO3
sc_atlas:18912,,,2022,"#NI, onset",Nd0.8Sr0.2NiO2,11.0,onset,0.0,0.0,unknown,Physical Vapor Deposition; Solid-State Reaction,SrTiO3
sc_atlas:18913,,,2022,"#N2, onset",Nd0.8Sr0.2NiO2,8.0,onset,0.0,0.0,unknown,Physical Vapor Deposition; Solid-State Reaction,SrTiO3
sc_atlas:18929,,,2022,La0.8Sr0.2NiO2,La0.8Sr0.2NiO2,7.6,unknown,0.0,0.0,unknown,Physical Vapor Deposition,SrTiO3
sc_atlas:18930,,,2022,Nd0.8Sr0.2NiO2,Nd0.8Sr0.2NiO2,11.1,unknown,0.0,0.0,unknown,Physical Vapor Deposition,SrTiO3
sc_atlas:18931,,,2022,Pr0.8Sr0.2NiO2,Pr0.8Sr0.2NiO2,10.1,unknown,0.0,0.0,unknown,Physical Vapor Deposition,SrTiO3
sc_atlas:36786,,,2022,Cu₀.₅Ir₁₋ₓZrₓTe₂,Cu0.5Ir0.85Zr0.15Te2,2.17,midpoint,0.0,0.0,unknown,Solid-State Reaction,
sc_atlas:36785,,,2022,Cu₀.₅Ir₁₋ₓZrₓTe₂,Cu0.5Ir0.875Zr0.125Te2,2.49,midpoint,0.0,0.0,unknown,Solid-State Reaction,
sc_atlas:36783,,,2022,Cu₀.₅Ir₁₋ₓZrₓTe₂,Cu0.5Ir0.925Zr0.075Te2,2.74,midpoint,0.0,0.0,unknown,Solid-State Reaction,
sc_atlas:36782,,,2022,Cu₀.₅Ir₁₋ₓZrₓTe₂,Cu0.5Ir0.95Zr0.05Te2,2.8,midpoint,0.0,0.0,unknown,Solid-State Reaction,
sc_atlas:36781,,,2022,Cu₀.₅Ir₁₋ₓZrₓTe₂,Cu0.5Ir0.9625Zr0.0375Te2,2.7,midpoint,0.0,0.0,unknown,Solid-State Reaction,
sc_atlas:36780,,,2022,Cu₀.₅Ir₁₋ₓZrₓTe₂,Cu0.5Ir0.975Zr0.025Te2,2.65,midpoint,0.0,0.0,unknown,Solid-State Reaction,
sc_atlas:36784,,,2022,Cu₀.₅Ir₁₋ₓZrₓTe₂,Cu0.5Ir0.9Zr0.1Te2,2.7,midpoint,0.0,0.0,unknown,Solid-State Reaction,
sc_atlas:36779,,,2022,Cu₀.₅Ir₁₋ₓZrₓTe₂,Cu0.5IrTe2,2.42,midpoint,0.0,0.0,unknown,Solid-State Reaction,
sc_atlas:36787,,,2022,1T-NbSeTe,NbSeTe,3.0,onset,0.0,0.0,unknown,Chemical Vapor Transport,
sc_atlas:36790,,,2022,Nb₃Sn,Nb3Sn,17.2,midpoint,0.0,0.0,unknown,Physical Vapor Deposition; Nanofabrication & Exfoliation,Al2O3
sc_atlas:36802,,,2022,Liₓ(H₂O)ᵧTaS₂,Li0.42H1.72O0.86TaS2,4.5,midpoint,0.0,0.0,unknown,Solid-State Reaction,
sc_atlas:36801,,,2022,Liₓ(H₂O)ᵧTaS₂,Li0.42H1.72O0.86TaS2,4.6,unknown,0.0,0.0,unknown,Solid-State Reaction,
sc_atlas:36803,,,2022,Liₓ(H₂O)ᵧTaS₂,Li0.42H1.72O0.86TaS2,5.0,onset,0.0,0.0,unknown,Solid-State Reaction,
sc_atlas:36831,,,2022,PbTaSe₂,PbTaSe2,3.6,midpoint,0.0,0.0,unknown,Flux Growth; Nanofabrication & Exfoliation,SiO2
sc_atlas:36840,,,2022,FeSe₁₋ₓTeₓ,FeSe0.45Te0.55,14.5,unknown,0.0,0.0,unknown,Melt Growth,
sc_atlas:36847,,,2022,YbRh₂Si₂,YbRh2Si2,0.002,unknown,0.0,8.999999999999999e-05,unknown,unknown,
sc_atlas:36849,,,2022,YbRh₂Si₂,YbRh2Si2,0.0079,midpoint,0.0,0.0,unknown,unknown,
sc_atlas:36850,,,2022,YbRh₂Si₂,YbRh2Si2,0.009,onset,0.0,0.0,unknown,unknown,
sc_atlas:36855,,,2022,CuIr₂₋ₓCrₓTe₄,CuIr1.94Cr0.06Te4,2.9,unknown,0.0,0.0,unknown,Solid-State Reaction,
sc_atlas:36856,,,2022,CuIr₂₋ₓCrₓTe₄,CuIr2Te4,2.5,unknown,0.0,0.0,unknown,Solid-State Reaction,
sc_atlas:36859,,,2022,CsV₃Sb₅,CsV3Sb5,2.5,unknown,0.0,0.0,unknown,Flux Growth,
sc_atlas:36860,,,2022,CsV₃Sb₅,CsV3Sb5,2.85,unknown,0.0,0.0,unknown,Flux Growth,
sc_atlas:36862,,,2022,CsV₃Sb₅,CsV3Sb5,2.87,unknown,0.8,0.0,unknown,Flux Growth,
sc_atlas:36861,,,2022,CsV₃Sb₅,CsV3Sb5,6.9,unknown,0.63,0.0,unknown,Flux Growth,
sc_atlas:36863,,,2022,CsV₃Sb₅,CsV3Sb5,8.0,unknown,1.74,0.0,unknown,Flux Growth,
sc_atlas:18970,,,2022,β-Nb2N,Nb2N,0.59,midpoint,0.0,0.0,unknown,Molecular Beam Epitaxy,Al2O3
sc_atlas:18972,,,2022,γ-Nb4N3,Nb4N3,10.8,midpoint,0.0,0.0,unknown,Molecular Beam Epitaxy,Al2O3
sc_atlas:18975,,,2022,δ-NbN,NbN,15.0,midpoint,0.0,0.0,unknown,Molecular Beam Epitaxy,Al2O3
sc_atlas:19015,,,2022,1-Mg(B1.9C0.1),MgB1.9C0.1,35.37,zero,0.0,0.0,unknown,Solid-State Reaction,
sc_atlas:19014,,,2022,1-Mg(B1.9C0.1),MgB1.9C0.1,35.67,onset,0.0,0.0,unknown,Solid-State Reaction,
sc_atlas:19018,,,2022,1-Mg(B1.9C0.1),MgB1.9C0.1,35.89,unknown,0.0,0.0,unknown,Solid-State Reaction,
sc_atlas:19019,,,2022,2-Mg(B1.9C0.1),MgB1.9C0.1,36.3,unknown,0.0,0.0,unknown,Solid-State Reaction,
sc_atlas:19017,,,2022,2-Mg(B1.9C0.1),MgB1.9C0.1,37.52,zero,0.0,0.0,unknown,Solid-State Reaction,
sc_atlas:19016,,,2022,2-Mg(B1.9C0.1),MgB1.9C0.1,38.55,onset,0.0,0.0,unknown,Solid-State Reaction,
sc_atlas:19024,,,2022,1-MgB2,MgB2,37.13,unknown,0.0,0.0,unknown,Solid-State Reaction,
sc_atlas:19025,,,2022,2-MgB2,MgB2,37.3,unknown,0.0,0.0,unknown,Solid-State Reaction,
sc_atlas:19023,,,2022,2-MgB2,MgB2,38.31,zero,0.0,0.0,unknown,Solid-State Reaction,
sc_atlas:19021,,,2022,1-MgB2,MgB2,38.32,zero,0.0,0.0,unknown,Solid-State Reaction,
sc_atlas:19020,,,2022,1-MgB2,MgB2,38.55,onset,0.0,0.0,unknown,Solid-State Reaction,
sc_atlas:19022,,,2022,2-MgB2,MgB2,38.74,onset,0.0,0.0,unknown,Solid-State Reaction,
sc_atlas:36925,,,2022,CeRu₁.₇₆,CeRu1.76,6.1,onset,0.0,0.0,unknown,Melt Growth,
sc_atlas:36924,,,2022,CeRu₁.₉₀,CeRu1.9,5.1,onset,0.0,0.0,unknown,Melt Growth,
sc_atlas:36938,,,2022,Ba(Fe₁₋ₓCoₓ)₂As₂,BaFe1.886Co0.114As2,16.0,zero,0.0,0.0,unknown,Flux Growth,
sc_atlas:36934,,,2022,Ba(Fe₁₋ₓCoₓ)₂As₂,BaFe1.886Co0.114As2,16.9,onset,0.0,0.0,unknown,Flux Growth,
sc_atlas:36939,,,2022,Ba(Fe₁₋ₓCoₓ)₂As₂,BaFe1.886Co0.114As2,23.8,zero,0.0,0.0,unknown,Flux Growth,
sc_atlas:36937,,,2022,Ba(Fe₁₋ₓCoₓ)₂As₂,BaFe1.886Co0.114As2,24.0,unknown,0.0,0.0,unknown,Flux Growth,
sc_atlas:36935,,,2022,Ba(Fe₁₋ₓCoₓ)₂As₂,BaFe1.886Co0.114As2,25.1,onset,0.0,0.0,unknown,Flux Growth,
sc_atlas:36941,,,2022,NbN,NbN,12.5,zero,0.0,0.0,unknown,Physical Vapor Deposition,MgO
sc_atlas:36940,,,2022,NbN,NbN,15.9,zero,0.0,0.0,unknown,Physical Vapor Deposition,MgO
sc_atlas:36942,,,2022,NbN,NbN,6.2,zero,0.0,0.0,unknown,Physical Vapor Deposition,MgO
sc_atlas:36952,,,2022,Pd₃P₂S₈,Pd3P2S8,1.84,zero,34.4,0.0,unknown,Chemical Vapor Transport,
sc_atlas:36951,,,2022,Pd₃P₂S₈,Pd3P2S8,2.82,onset,34.4,0.0,unknown,Chemical Vapor Transport,
sc_atlas:36953,,,2022,Pd₃P₂S₈,Pd3P2S8,6.0,unknown,63.2,0.0,unknown,Chemical Vapor Transport,
sc_atlas:36954,,,2022,Pd₃P₂S₈,Pd3P2S8,6.83,unknown,79.5,0.0,unknown,Chemical Vapor Transport,
sc_atlas:19036,,,2022,La1-x(Ca/Sr)xNiO2,La0.8Ca0.2NiO2,10.0,onset,0.0,0.0,unknown,Physical Vapor Deposition,SrTiO3
sc_atlas:19037,,,2022,La1-x(Ca/Sr)xNiO2,La0.8Ca0.2NiO2,7.3,zero,0.0,0.0,unknown,Physical Vapor Deposition,SrTiO3
sc_atlas:19038,,,2022,Nd1-xSrxNiO2,Nd0.85Sr0.15NiO2,9.0,zero,0.0,0.0,unknown,Physical Vapor Deposition,SrTiO3
sc_atlas:37013,,,2022,κ-(BEDT-TTF)₄ Hg₂.₈₉ Br₈,C40H32Br8Hg2.89S32,4.0,unknown,0.0,0.0,unknown,unknown,
sc_atlas:37012,,,2022,κ-(BEDT-TTF)₄ Hg₂.₈₉ Br₈,C40H32Br8Hg2.89S32,4.2,unknown,0.0,0.0,unknown,unknown,
sc_atlas:37026,,,2022,TF₁ thin film,CeIrIn5,0.29,zero,0.0,0.0,unknown,Physical Vapor Deposition,MgF2
sc_atlas:37028,,,2022,TF₂ thin film,CeIrIn5,0.32,zero,0.0,0.0,unknown,Physical Vapor Deposition,MgF2
sc_atlas:37027,,,2022,TF₂ thin film,CeIrIn5,0.52,onset,0.0,0.0,unknown,Physical Vapor Deposition,MgF2
sc_atlas:37025,,,2022,TF₁ thin film,CeIrIn5,0.58,onset,0.0,0.0,unknown,Physical Vapor Deposition,MgF2
sc_atlas:37024,,,2022,CeIrIn₅,CeIrIn5,1.19,zero,0.0,0.0,unknown,Physical Vapor Deposition,MgF2; MgF2 (001)
sc_atlas:37022,,,2022,CeIrIn₅,CeIrIn5,1.2,zero,0.0,0.0,unknown,Physical Vapor Deposition,MgF2; MgF2 (001)
sc_atlas:37023,,,2022,CeIrIn₅,CeIrIn5,1.32,onset,0.0,0.0,unknown,Physical Vapor Deposition,MgF2; MgF2 (001)
sc_atlas:37092,,,2022,Ir₂In₈S,Ir2In8S,4.0,onset,0.2,0.0,unknown,Flux Growth,
sc_atlas:37102,,,2022,Nd₁₋ₓSrₓNiO₂,Nd0.775Sr0.225NiO2,7.4,midpoint,0.0,0.0,unknown,Physical Vapor Deposition,SrTiO3
sc_atlas:37103,,,2022,6R-TaS₂,TaS2,2.4,onset,0.0,0.04,unknown,Solid-State Reaction; Chemical Vapor Transport,
sc_atlas:37104,,,2022,6R-TaS₂,TaS2,3.47,onset,0.0,0.0,unknown,Solid-State Reaction; Chemical Vapor Transport,
sc_atlas:37138,,,2022,UTe₂,UTe2,1.9,unknown,0.0,0.0,unknown,Chemical Vapor Transport,
sc_atlas:37139,,,2022,EuTe₂,EuTe2,4.1,onset,4.8,0.0,unknown,Flux Growth,
sc_atlas:37141,,,2022,EuTe₂,EuTe2,5.5,onset,18.0,0.0,unknown,Flux Growth,
sc_atlas:37140,,,2022,EuTe₂,EuTe2,6.1,onset,7.0,0.0,unknown,Flux Growth,
sc_atlas:37152,,,2022,LaFeSiO₁₋δ,LaFeSiO0.9,10.0,onset,0.0,0.0,unknown,Solid-State Reaction,
sc_atlas:19074,,,2022,FGG Grafoil (graphite),C,69.0,unknown,0.0,0.0,unknown,unknown,
sc_atlas:19079,,,2022,FGG Papyex (graphite),C,77.0,unknown,0.0,0.0,unknown,unknown,
sc_atlas:37231,,,2022,HfMoNbTiZr,HfMoNbTiZr,4.1,unknown,0.0,0.0,unknown,Melt Growth,
sc_atlas:37232,,,2022,HfMoNbTiZr,HfMoNbTiZr,4.8,onset,0.0,0.0,unknown,Melt Growth,
sc_atlas:37233,,,2022,HfMoNbTiZr,HfMoNbTiZr,5.0,midpoint,0.0,0.0,unknown,Melt Growth,
sc_atlas:37236,,,2022,SrₓBi₂Se₃,Sr0.1Bi2Se3,3.0,onset,0.0,0.0,unknown,Melt Growth,
sc_atlas:37264,,,2022,K₃C₆₀,K3C60,18.5,unknown,0.0,0.0,unknown,Solution-based synthesis/processing,
sc_atlas:37269,,,2022,Y₀.₅Ce₀.₅Hₓ,Y0.5Ce0.5H9,131.0,unknown,114.0,0.0,unknown,Solid-State Reaction,
sc_atlas:37268,,,2022,Y₀.₅Ce₀.₅Hₓ,Y0.5Ce0.5H9,140.0,onset,120.0,0.0,unknown,Solid-State Reaction,
sc_atlas:37270,,,2022,Y₀.₅Ce₀.₅Hₓ,Y0.5Ce0.5H9,97.0,onset,120.0,0.0,unknown,Solid-State Reaction,
sc_atlas:37272,,,2022,La₀.₅Ce₀.₅H₁₀,La0.5Ce0.5H10,175.0,unknown,155.0,0.0,unknown,Melt Growth; Solid-State Reaction,
sc_atlas:37275,,,2022,C₂/m-HfH₁₄,HfH14,78.0,zero,243.0,0.0,unknown,Solid-State Reaction,
sc_atlas:37274,,,2022,C₂/m-HfH₁₄,HfH14,83.0,onset,243.0,0.0,unknown,Solid-State Reaction,
sc_atlas:37278,,,2022,Caₓ Y₁₋ₓ Ba₂ Cu₃ O₇,Ca0.04Y0.96Ba2Cu3O7,76.0,unknown,0.0,0.0,unknown,Solid-State Reaction,
sc_atlas:37276,,,2022,Caₓ Y₁₋ₓ Ba₂ Cu₃ O₇,Ca0.04Y0.96Ba2Cu3O7,79.0,unknown,0.0,0.0,unknown,Solid-State Reaction,
sc_atlas:37277,,,2022,Caₓ Y₁₋ₓ Ba₂ Cu₃ O₇,Ca0.15Y0.85Ba2Cu3O7,57.0,unknown,0.0,0.0,unknown,Solid-State Reaction,
sc_atlas:37279,,,2022,Cs₃C₆₀,Cs3C60,21.0,unknown,0.0,0.0005,unknown,Solution-based synthesis/processing,
sc_atlas:37281,,,2022,Ni₀.₂Ta₄Se₈,Ni0.25Ta4Se8,1.95,unknown,0.0,0.0,unknown,Chemical Vapor Transport,
sc_atlas:37280,,,2022,doped NiₓTa₄Se₈ with reduced nickel concentration,Ni0.25Ta4Se8,2.0,unknown,0.0,0.0,unknown,Chemical Vapor Transport,
sc_atlas:37282,,,2022,Bi₂Te₂.₇Se₀.₃,Bi2Te2.7Se0.3,4.5,onset,6.4,0.0,unknown,Solid-State Reaction,
sc_atlas:37283,,,2022,Bi₂Te₂.₇Se₀.₃,Bi2Te2.7Se0.3,8.21,onset,14.0,0.0,unknown,Solid-State Reaction,
sc_atlas:37284,,,2022,Bi₂Te₂.₇Se₀.₃,Bi2Te2.7Se0.3,8.92,onset,16.8,0.0,unknown,Solid-State Reaction,
sc_atlas:37291,,,2022,Nb₁₋ₙZrₙ,Nb,10.39,unknown,0.0,0.0,unknown,Physical Vapor Deposition; Solution-based synthesis/processing,
sc_atlas:37289,,,2022,Nb₁₋ₙZrₙ,Nb,11.24,unknown,0.0,0.0,unknown,Physical Vapor Deposition; Solution-based synthesis/processing,
sc_atlas:37290,,,2022,Nb₁₋ₙZrₙ,Nb,14.2,unknown,0.0,0.0,unknown,Physical Vapor Deposition; Solution-based synthesis/processing,
sc_atlas:37304,,,2022,Nb₁₋ₙZrₙ,Nb0.75Zr0.25,15.7,unknown,0.0,0.0,unknown,Physical Vapor Deposition; Solution-based synthesis/processing,
sc_atlas:37301,,,2022,Nb₁₋ₙZrₙ,Nb0.75Zr0.25,22.02,unknown,0.0,0.0,unknown,Physical Vapor Deposition; Solution-based synthesis/processing,
sc_atlas:37303,,,2022,Nb₁₋ₙZrₙ,Nb0.75Zr0.25,26.49,unknown,0.0,0.0,unknown,Physical Vapor Deposition; Solution-based synthesis/processing,
sc_atlas:37302,,,2022,Nb₁₋ₙZrₙ,Nb0.75Zr0.25,26.7,unknown,0.0,0.0,unknown,Physical Vapor Deposition; Solution-based synthesis/processing,
sc_atlas:37298,,,2022,Nb₁₋ₙZrₙ,Nb0.8Zr0.2,21.17,unknown,0.0,0.0,unknown,Physical Vapor Deposition; Solution-based synthesis/processing,
sc_atlas:37300,,,2022,Nb₁₋ₙZrₙ,Nb0.8Zr0.2,24.28,unknown,0.0,0.0,unknown,Physical Vapor Deposition; Solution-based synthesis/processing,
sc_atlas:37299,,,2022,Nb₁₋ₙZrₙ,Nb0.8Zr0.2,25.3,unknown,0.0,0.0,unknown,Physical Vapor Deposition; Solution-based synthesis/processing,
sc_atlas:37294,,,2022,Nb₁₋ₙZrₙ,Nb0.95Zr0.05,13.46,unknown,0.0,0.0,unknown,Physical Vapor Deposition; Solution-based synthesis/processing,
sc_atlas:37292,,,2022,Nb₁₋ₙZrₙ,Nb0.95Zr0.05,13.6,unknown,0.0,0.0,unknown,Physical Vapor Deposition; Solution-based synthesis/processing,
sc_atlas:37293,,,2022,Nb₁₋ₙZrₙ,Nb0.95Zr0.05,16.8,unknown,0.0,0.0,unknown,Physical Vapor Deposition; Solution-based synthesis/processing,
sc_atlas:37295,,,2022,Nb₁₋ₙZrₙ,Nb0.9Zr0.1,17.18,unknown,0.0,0.0,unknown,Physical Vapor Deposition; Solution-based synthesis/processing,
sc_atlas:37297,,,2022,Nb₁₋ₙZrₙ,Nb0.9Zr0.1,18.3,unknown,0.0,0.0,unknown,Physical Vapor Deposition; Solution-based synthesis/processing,
sc_atlas:37296,,,2022,Nb₁₋ₙZrₙ,Nb0.9Zr0.1,20.8,unknown,0.0,0.0,unknown,Physical Vapor Deposition; Solution-based synthesis/processing,
sc_atlas:37313,,,2022,LaO₀.₅F₀.₅BiS₂₋ₓSeₓ,LaO0.5F0.5BiS1.2Se0.8,3.58,unknown,0.0,0.0,unknown,Solid-State Reaction,
sc_atlas:37308,,,2022,LaO₀.₅F₀.₅BiS₂₋ₓSeₓ,LaO0.5F0.5BiS1.2Se0.8,3.8,onset,0.0,0.001,unknown,Solid-State Reaction,
sc_atlas:37312,,,2022,LaO₀.₅F₀.₅BiS₂₋ₓSeₓ,LaO0.5F0.5BiS1.4Se0.6,3.27,unknown,0.0,0.0,unknown,Solid-State Reaction,
sc_atlas:37307,,,2022,LaO₀.₅F₀.₅BiS₂₋ₓSeₓ,LaO0.5F0.5BiS1.4Se0.6,3.5,onset,0.0,0.001,unknown,Solid-State Reaction,
sc_atlas:37306,,,2022,LaO₀.₅F₀.₅BiS₂₋ₓSeₓ,LaO0.5F0.5BiS1.6Se0.4,3.25,onset,0.0,0.001,unknown,Solid-State Reaction,
sc_atlas:37310,,,2022,LaO₀.₅F₀.₅BiS₂₋ₓSeₓ,LaO0.5F0.5BiS1.8Se0.2,2.99,unknown,0.0,0.0,unknown,Solid-State Reaction,
sc_atlas:37305,,,2022,LaO₀.₅F₀.₅BiS₂₋ₓSeₓ,LaO0.5F0.5BiS1.8Se0.2,3.1,onset,0.0,0.001,unknown,Solid-State Reaction,
sc_atlas:37314,,,2022,LaO₀.₅F₀.₅BiS₂₋ₓSeₓ,LaO0.5F0.5BiSSe,3.48,unknown,0.0,0.0,unknown,Solid-State Reaction,
sc_atlas:37309,,,2022,LaO₀.₅F₀.₅BiS₂₋ₓSeₓ,LaO0.5F0.5BiSSe,3.65,onset,0.0,0.001,unknown,Solid-State Reaction,
sc_atlas:37316,,,2022,Ba₁₋ₓKₓFe₂As₂,Ba0.47K0.53Fe2As2,22.5,unknown,0.0,0.0,unknown,Flux Growth,
sc_atlas:37315,,,2022,Ba₁₋ₓKₓFe₂As₂,Ba0.47K0.53Fe2As2,31.0,unknown,0.0,0.0,unknown,Flux Growth,
sc_atlas:37324,,,2022,Vanadium,V,4.8,unknown,0.0,0.0,unknown,Nanofabrication & Exfoliation,
sc_atlas:37326,,,2022,Sn₀.₅Pb₀.₅Te,Sn0.5Pb0.5Te,6.39,onset,21.2,0.0,unknown,Solid-State Reaction,
sc_atlas:19101,,,2022,Bi2TeI,Bi2TeI,4.0,zero,6.0,0.0,unknown,Solid-State Reaction; Chemical Vapor Transport,
sc_atlas:19099,,,2022,Bi2TeI,Bi2TeI,7.0,unknown,13.0,0.0,unknown,Solid-State Reaction; Chemical Vapor Transport,
sc_atlas:19103,,,2022,Bi3TeI,Bi3TeI,7.4,unknown,2.0,0.0,unknown,Flux Growth,
sc_atlas:19102,,,2022,Bi3TeI,Bi3TeI,7.5,unknown,11.5,0.0,unknown,Flux Growth,
sc_atlas:37331,,,2022,FeTe₀.₅Se₀.₅,FeTe0.5Se0.5,14.5,unknown,0.0,0.002,unknown,Melt Growth,
sc_atlas:37334,,,2022,CsTi₃Bi₅,CsTi3Bi5,4.8,onset,0.0,0.0,unknown,Flux Growth,
sc_atlas:19106,,,2022,TaReSi,TaReSi,4.82,unknown,0.0,0.0,unknown,Melt Growth,
sc_atlas:19105,,,2022,TaReSi,TaReSi,4.89,unknown,0.0,0.0,unknown,Melt Growth,
sc_atlas:19104,,,2022,TaReSi,TaReSi,5.32,unknown,0.0,0.0,unknown,Melt Growth,
sc_atlas:19109,,,2022,TaRuSi,TaRuSi,3.43,unknown,0.0,0.0,unknown,Melt Growth,
sc_atlas:19111,,,2022,TaRuSi,TaRuSi,3.45,unknown,0.0,0.0,unknown,Melt Growth,
sc_atlas:19110,,,2022,TaRuSi,TaRuSi,3.46,unknown,0.0,0.0,unknown,Melt Growth,
sc_atlas:19108,,,2022,TaRuSi,TaRuSi,3.47,unknown,0.0,0.0,unknown,Melt Growth,
sc_atlas:19107,,,2022,TaRuSi,TaRuSi,3.91,unknown,0.0,0.0,unknown,Melt Growth,
sc_atlas:37380,,,2022,Ba₅In₄Bi₅,Ba5In4Bi5,4.1,zero,0.0,0.0,unknown,Flux Growth,
sc_atlas:37378,,,2022,Ba₅In₄Bi₅,Ba5In4Bi5,4.15,unknown,0.0,0.001,unknown,Flux Growth,
sc_atlas:37379,,,2022,Ba₅In₄Bi₅,Ba5In4Bi5,4.4,onset,0.0,0.0,unknown,Flux Growth,
sc_atlas:19125,,,2022,β-Bi2Pd,Bi2Pd,3.0,unknown,0.0,0.0,unknown,Physical Vapor Deposition; Nanofabrication & Exfoliation,SrTiO3
sc_atlas:19124,,,2022,Nb,Nb,8.0,unknown,0.0,0.0,unknown,Physical Vapor Deposition; Nanofabrication & Exfoliation,SrTiO3
sc_atlas:19136,,,2022,SrPtAs,SrPt0.97As1.03,0.7,unknown,0.0,0.0,unknown,Flux Growth,
sc_atlas:19137,,,2022,SrPtAs,SrPt0.97As1.03,0.76,unknown,0.0,0.0,unknown,Flux Growth,
sc_atlas:19134,,,2022,SrPtAs,SrPt0.97As1.03,2.0,midpoint,0.0,0.0,unknown,Flux Growth,
sc_atlas:19135,,,2022,SrPtAs,SrPt0.97As1.03,2.2,midpoint,0.0,0.0,unknown,Flux Growth,
sc_atlas:37435,,,2022,CeSb₂,CeSb2,0.22,midpoint,3.16,0.0,unknown,Flux Growth,
sc_atlas:19144,,,2022,La2-xCexCuO4,La1.85Ce0.15Cu0.15CuO4,24.0,unknown,0.0,0.0,unknown,unknown,
sc_atlas:19143,,,2022,La2-xCexCuO4,La1.85Ce0.15CuO4,25.0,unknown,0.0,0.0,unknown,unknown,
sc_atlas:37465,,,2022,MO₅a,NbN,10.072,unknown,0.0,0.0,unknown,Physical Vapor Deposition; Nanofabrication & Exfoliation,MgO
sc_atlas:37469,,,2022,NbN,NbN,10.64,unknown,0.0,0.0,unknown,Physical Vapor Deposition; Nanofabrication & Exfoliation,Al2O3
sc_atlas:37477,,,2022,"MO₅b, analysis: Cooper-pair fluctuation model",NbN,10.68,unknown,0.0,0.0,unknown,Physical Vapor Deposition; Nanofabrication & Exfoliation,MgO
sc_atlas:37466,,,2022,MO₅b,NbN,11.02,unknown,0.0,0.0,unknown,Physical Vapor Deposition; Nanofabrication & Exfoliation,MgO
sc_atlas:37472,,,2022,NbN,NbN,11.76,unknown,0.0,0.0,unknown,Physical Vapor Deposition; Nanofabrication & Exfoliation,Al2O3
sc_atlas:37473,,,2022,NbN,NbN,12.43,unknown,0.0,0.0,unknown,Physical Vapor Deposition; Nanofabrication & Exfoliation,Al2O3
sc_atlas:37474,,,2022,NbN,NbN,12.58,unknown,0.0,0.0,unknown,Physical Vapor Deposition; Nanofabrication & Exfoliation,Al2O3
sc_atlas:37471,,,2022,NbN,NbN,12.73,unknown,0.0,0.0,unknown,Physical Vapor Deposition; Nanofabrication & Exfoliation,Al2O3
sc_atlas:37467,,,2022,NbN,NbN,13.29,unknown,0.0,0.0,unknown,Physical Vapor Deposition; Nanofabrication & Exfoliation,MgO
sc_atlas:37478,,,2022,"MO₁₀, analysis: Cooper-pair fluctuation model",NbN,13.31,unknown,0.0,0.0,unknown,Physical Vapor Deposition; Nanofabrication & Exfoliation,MgO
sc_atlas:37470,,,2022,NbN,NbN,13.5,unknown,0.0,0.0,unknown,Physical Vapor Deposition; Nanofabrication & Exfoliation,Al2O3
sc_atlas:37468,,,2022,NbN,NbN,13.83,unknown,0.0,0.0,unknown,Physical Vapor Deposition; Nanofabrication & Exfoliation,MgO
sc_atlas:37475,,,2022,NbN,NbN,9.4,unknown,0.0,0.0,unknown,Physical Vapor Deposition; Nanofabrication & Exfoliation,SiO2
sc_atlas:37476,,,2022,"MO₅a, analysis: Cooper-pair fluctuation model",NbN,9.94,unknown,0.0,0.0,unknown,Physical Vapor Deposition; Nanofabrication & Exfoliation,MgO
sc_atlas:37482,,,2022,PdTeI,PdTeI,3.07,onset,44.5,0.0,unknown,Solution-based synthesis/processing,
