Repository: zhiyuliu0158-ui/occ-alignn-tc

# P-B-Occ-ALIGNN-full-Tc

Occupancy-aware ALIGNN-style graph neural network for superconducting critical temperature `Tc_K` regression.

本仓库只做一个任务：

```text
CIF + pressure_GPa + magnetic_field_T + field_direction + optional metadata -> Tc_K
```

不做 superconducting / non-superconducting 分类。

## 1. 模型简介

`PBOccALIGNNFullTc` 是一个纯 PyTorch 实现的 ALIGNN-style 图神经网络：

- bond graph 的 node 是 crystallographic site。
- bond graph 的 edge 是周期近邻 directed bond。
- line graph 的 node 是 directed bond。
- line graph 的 edge 是角度 `i-j-k`。
- 所有 scatter / aggregation 使用 `torch.index_add`，不依赖 `torch_scatter`、DGL、PyTorch Geometric 或官方 ALIGNN 包。
- 输出为 `logtc_mu`、`logtc_logvar` 和 `Tc_pred_K = exp(logtc_mu) - 1`。

File: data/sc-atlas-data.csv (part 59 of 62)
source_record_id,doi,source_title,source_year,formula_raw,formula_normalized,tc_value_k,tc_criterion,pressure_gpa,magnetic_field_t,sample_form,preparation_method,substrate
sc_atlas:19152,,,2022,TlBiS2,TlBiS2,8.1,onset,0.0,0.0,unknown,Melt Growth,
sc_atlas:19153,,,2022,TlBiSe2,TlBiSe2,6.0,onset,0.0,0.0,unknown,Melt Growth,
sc_atlas:19155,,,2022,TlBiSeS,TlBiSeS,6.7,onset,19.9,0.0,unknown,Melt Growth,
sc_atlas:19154,,,2022,TlBiSeS,TlBiSeS,7.0,onset,0.0,0.0,unknown,Melt Growth,
sc_atlas:37508,,,2022,KFe₂As₂,KFe2As2,3.5,unknown,0.0,0.0,unknown,Flux Growth,
sc_atlas:37510,,,2022,KFe₂As₂,KFe2As2,3.7,onset,0.0,0.0,unknown,Flux Growth,
sc_atlas:37511,,,2022,Bi,Bi,0.00053,unknown,0.0,0.0,unknown,unknown,
sc_atlas:37514,,,2022,FeSe₀.₈₉S₀.₁₁,FeSe0.89S0.11,10.4,unknown,0.0,0.0,unknown,Chemical Vapor Transport,
sc_atlas:37516,,,2022,FeSe₀.₈₉S₀.₁₁,FeSe0.89S0.11,35.0,unknown,4.0,0.0,unknown,Chemical Vapor Transport,
sc_atlas:37517,,,2022,FeSe₀.₈₉S₀.₁₁,FeSe0.89S0.11,40.0,onset,6.0,0.0,unknown,Chemical Vapor Transport,
sc_atlas:37515,,,2022,FeSe₀.₈₉S₀.₁₁,FeSe0.89S0.11,6.0,unknown,1.0,0.0,unknown,Chemical Vapor Transport,
sc_atlas:19159,,,2022,β-Sn,Sn,3.7,unknown,0.0,0.0,unknown,Physical Vapor Deposition; Nanofabrication & Exfoliation,
sc_atlas:19160,,,2022,β-Sn,Sn,3.8,zero,0.0,0.0,unknown,Physical Vapor Deposition; Nanofabrication & Exfoliation,
sc_atlas:37557,,,2023,(PbSe)₅(Bi₂Se₃)₆,Pb5Bi12Se23,4.4,onset,11.6,0.0,unknown,Melt Growth,
sc_atlas:37558,,,2023,(PbSe)₅(Bi₂Se₃)₆,Pb5Bi12Se23,6.0,onset,47.0,0.0,unknown,Melt Growth,
sc_atlas:37563,,,2023,MgB₂,MgB2,33.6,zero,0.0,0.0,unknown,Chemical Vapor Deposition,SiC
sc_atlas:37567,,,2023,MgB₂,MgB2,35.4,zero,0.0,0.0,unknown,Chemical Vapor Deposition,SiC
sc_atlas:37564,,,2023,MgB₂,MgB2,37.5,zero,0.0,0.0,unknown,Chemical Vapor Deposition,SiC
sc_atlas:37568,,,2023,MgB₂,MgB2,37.8,zero,0.0,0.0,unknown,Chemical Vapor Deposition,SiC
sc_atlas:37569,,,2023,MgB₂,MgB2,39.2,zero,0.0,0.0,unknown,Chemical Vapor Deposition,SiC
sc_atlas:37565,,,2023,MgB₂,MgB2,39.4,zero,0.0,0.0,unknown,Chemical Vapor Deposition,SiC
sc_atlas:37566,,,2023,MgB₂,MgB2,39.8,zero,0.0,0.0,unknown,Chemical Vapor Deposition,SiC
sc_atlas:37570,,,2023,MgB₂,MgB2,40.6,zero,0.0,0.0,unknown,Chemical Vapor Deposition,SiC
sc_atlas:37575,,,2002,MgB₂,MgB2,38.5,unknown,0.0,0.0,unknown,Solid-State Reaction; Physical Vapor Deposition,
sc_atlas:37577,,,2002,BG series,MgB2,39.0,onset,0.0,0.0,unknown,Solid-State Reaction; Physical Vapor Deposition,
sc_atlas:37578,,,2002,BBS series,MgB2,40.5,onset,0.0,0.0,unknown,Solid-State Reaction; Physical Vapor Deposition,
sc_atlas:19162,,,2023,Li0.6Sn2As2,Li0.6Sn2As2,1.3,onset,0.0,0.0,unknown,unknown,
sc_atlas:19163,,,2023,Li0.6Sn2As2,Li0.6Sn2As2,5.3,onset,27.7,0.0,unknown,unknown,
sc_atlas:19164,,,2023,Li0.6Sn2As2,Li0.6Sn2As2,7.5,onset,27.7,0.0,unknown,unknown,
sc_atlas:19165,,,2023,NaSnAs,NaSnAs,3.6,unknown,35.0,0.0,unknown,Solid-State Reaction,
sc_atlas:19166,,,2023,NaSnAs,NaSnAs,6.8,unknown,35.0,0.0,unknown,Solid-State Reaction,
sc_atlas:37579,,,2023,NiPSe₃,NiPSe3,4.8,unknown,8.0,0.0,unknown,Solid-State Reaction; Chemical Vapor Transport,
sc_atlas:37580,,,2023,NiPSe₃,NiPSe3,4.9,unknown,8.6,0.0,unknown,Solid-State Reaction; Chemical Vapor Transport,
sc_atlas:37581,,,2023,NiPSe₃,NiPSe3,5.9,unknown,27.6,0.0,unknown,Solid-State Reaction; Chemical Vapor Transport,
sc_atlas:37583,,,2023,CaK(Fe₁₋ₓNiₓ)₄As₄,CaKFe3.84Ni0.16As4,21.0,unknown,0.0,0.0,unknown,Flux Growth,
sc_atlas:37584,,,2023,CaK(Fe₁₋ₓNiₓ)₄As₄,CaKFe4As4,35.0,unknown,0.0,0.0,unknown,Flux Growth,
sc_atlas:37589,,,2023,K₃C₆₀,K3C60,19.0,unknown,0.0,0.0,unknown,Molecular Beam Epitaxy,Al2O3
sc_atlas:19191,,,2023,La1-xCaxNiO2,La0.8Ca0.2NiO2,8.0,midpoint,0.0,0.0,unknown,Physical Vapor Deposition,SrTiO3
sc_atlas:37603,,,2023,AuAgTe₄,AuAgTe4,0.08,onset,1.5,0.0,unknown,unknown,
sc_atlas:37607,,,2023,AuAgTe₄,AuAgTe4,0.6,unknown,4.0,0.0,unknown,unknown,
sc_atlas:37608,,,2023,AuAgTe₄,AuAgTe4,1.2,unknown,6.0,0.0,unknown,unknown,
sc_atlas:37604,,,2023,AuAgTe₄,AuAgTe4,2.6,onset,5.7,0.0,unknown,unknown,
sc_atlas:37605,,,2023,AuAgTe₄,AuAgTe4,3.5,onset,4.0,0.0,unknown,unknown,
sc_atlas:37610,,,2023,K₃C₆₀,K3C60,19.8,unknown,0.0,0.0,unknown,Chemical Vapor Transport,
sc_atlas:37609,,,2023,K₃C₆₀,K3C60,20.0,unknown,0.0,0.0,unknown,Chemical Vapor Transport,
sc_atlas:19200,,,2023,"W1.4Mo0.6RhIrPt2, True Formula: W23.3Mo10Rh16.7Ir16.7Pt33.3",W1.4Mo0.6RhIrPt2,0.3,unknown,0.0,0.0,unknown,Melt Growth,
sc_atlas:19199,,,2023,"W1.7Mo0.3RhIrPt2, True Formula: W28.3Mo5Rh16.7Ir16.7Pt33.3",W1.7Mo0.3RhIrPt2,0.4,unknown,0.0,0.0,unknown,Melt Growth,
sc_atlas:19204,,,2023,"W1.7Nb0.3RhIrPt2, True Formula: W28.3Nb5Rh16.7Ir16.7Pt33.3",W1.7Nb0.3RhIrPt2,0.4,unknown,0.0,0.0,unknown,Melt Growth,
sc_atlas:19207,,,2023,"W1.7Re0.3RhIrPt2, True Formula: W28.3Re5Rh16.7Ir16.7Pt33.3",W1.7Re0.3RhIrPt2,0.65,unknown,0.0,0.0,unknown,Melt Growth,
sc_atlas:19202,,,2023,"W1.7Ta0.3RhIrPt2, True Formula: W28.3Ta5Rh16.7Ir16.7Pt33.3",W1.7Ta0.3RhIrPt2,0.4,unknown,0.0,0.0,unknown,Melt Growth,
sc_atlas:19197,,,2023,"W1.85Mo0.65RhIrPt2, True Formula: W28.5Mo10Rh15.4Ir15.4Pt30.8",W1.85Mo0.65RhIrPt2,0.85,unknown,0.0,0.0,unknown,Melt Growth,
sc_atlas:19206,,,2023,"W1.85Re0.65RhIrPt2, True Formula: W28.5Re10Rh15.4Ir15.4Pt30.8",W1.85Re0.65RhIrPt2,1.05,unknown,0.0,0.0,unknown,Melt Growth,
sc_atlas:19196,,,2023,"W2.175Mo0.325RhIrPt2, True Formula: W33.5Mo5Rh15.4Ir15.4Pt30.8",W2.175Mo0.325RhIrPt2,0.85,unknown,0.0,0.0,unknown,Melt Growth,
sc_atlas:19203,,,2023,"W2.175Nb0.325RhIrPt2, True Formula: W33.5Nb5Rh15.4Ir15.4Pt30.8",W2.175Nb0.325RhIrPt2,0.8,unknown,0.0,0.0,unknown,Melt Growth,
sc_atlas:19205,,,2023,"W2.175Re0.325RhIrPt2, True Formula: W33.5Re5Rh15.4Ir15.4Pt30.8",W2.175Re0.325RhIrPt2,1.0,unknown,0.0,0.0,unknown,Melt Growth,
sc_atlas:19201,,,2023,"W2.175Ta0.325RhIrPt2, True Formula: W33.5Ta5Rh15.4Ir15.4Pt30.8",W2.175Ta0.325RhIrPt2,0.9,unknown,0.0,0.0,unknown,Melt Growth,
sc_atlas:19195,,,2023,"W2.5RhIrPt2, True Formula: W38.5Rh15.4Ir15.4Pt30.8",W2.5RhIrPt2,0.9,unknown,0.0,0.0,unknown,Melt Growth,
sc_atlas:19194,,,2023,"W2.65Mo0.35RhIrPt2, True Formula: W37.9Mo5Rh14.3Ir14.3Pt28.6",W2.65Mo0.35RhIrPt2,1.25,unknown,0.0,0.0,unknown,Melt Growth,
sc_atlas:19198,,,2023,"W2RhIrPt2, True Formula: W33.3Rh16.7Ir16.7Pt33.3",W2RhIrPt2,0.45,unknown,0.0,0.0,unknown,Melt Growth,
sc_atlas:19209,,,2023,"W-M-Rh-Ir-Pt (M=Mo, Nb, Ta, Re) FCC HEA",W3.5RhIrPt2,1.5,unknown,0.0,0.0,unknown,Melt Growth,
sc_atlas:19192,,,2023,"W3.5RhIrPt2, True Formula: W46.7Rh13.3Ir13.3Pt26.7",W3.5RhIrPt2,1.56,unknown,0.0,0.0,unknown,Melt Growth,
sc_atlas:19193,,,2023,"W3RhIrPt2, True Formula: W42.9Rh14.3Ir14.3Pt28.6",W3RhIrPt2,1.1,unknown,0.0,0.0,unknown,Melt Growth,
sc_atlas:19215,,,2023,pristine 2H-TaS2,TaS2,1.1,unknown,0.0,0.0,unknown,Nanofabrication & Exfoliation,SiO2
sc_atlas:37637,,,2023,CsV₃₋ₓTiₓSb₅,CsV2.82Ti0.18Sb5,3.2,unknown,0.0,0.0,unknown,Flux Growth,
sc_atlas:37636,,,2023,CsV₃₋ₓTiₓSb₅,CsV2.95Ti0.05Sb5,0.8,unknown,0.0,0.0,unknown,Flux Growth,
sc_atlas:37639,,,2023,Nb₀.₁₅Bi₂Se₃,Nb0.15Bi2Se3,2.8,onset,0.0,0.005,unknown,Flux Growth,
sc_atlas:37641,,,2023,Nb₀.₁₅Bi₂Se₃,Nb0.15Bi2Se3,2.95,onset,0.0,0.0,unknown,Flux Growth,
sc_atlas:37642,,,2023,Nb₀.₂Bi₂Se₃,Nb0.2Bi2Se3,3.32,onset,0.0,0.0,unknown,Flux Growth,
sc_atlas:37640,,,2023,Nb₀.₂Bi₂Se₃,Nb0.2Bi2Se3,3.5,onset,0.0,0.005,unknown,Flux Growth,
sc_atlas:37669,,,2023,Ba(Fe₀.₉₆Ni₀.₀₄)₂As₂,BaFe1.92Ni0.08As2,18.0,unknown,0.0,0.0,unknown,Flux Growth,
sc_atlas:37673,,,2023,(Mo₀.₉₆Ti₀.₀₄)₀.₈(B₁₋ₓCₓ)₂,Mo0.768Ti0.032B2,7.0,midpoint,0.0,0.0,unknown,Melt Growth,
sc_atlas:37677,,,2023,1T′-MoTe₂,MoTe2,4.5,midpoint,0.0,0.0,unknown,Flux Growth; Nanofabrication & Exfoliation,Si
sc_atlas:37678,,,2023,1T′-MoTe₂,MoTe2,4.7,midpoint,0.0,0.0,unknown,Flux Growth; Nanofabrication & Exfoliation,Si
sc_atlas:37676,,,2023,1T′-MoTe₂,MoTe2,6.2,midpoint,0.0,0.0,unknown,Flux Growth; Nanofabrication & Exfoliation,Si
sc_atlas:37674,,,2023,1T′-MoTe₂,MoTe2,7.5,onset,0.0,0.0,unknown,Flux Growth; Nanofabrication & Exfoliation,Si
sc_atlas:37706,,,2023,NbN,NbN,4.471,unknown,0.0,0.0,unknown,Chemical Vapor Deposition; Nanofabrication & Exfoliation,Si
sc_atlas:37708,,,2023,NbN,NbN,4.488,unknown,0.0,0.0,unknown,Chemical Vapor Deposition; Nanofabrication & Exfoliation,Si
sc_atlas:37714,,,2023,NbN,NbN,4.529,unknown,0.0,0.0,unknown,Chemical Vapor Deposition; Nanofabrication & Exfoliation,Si
sc_atlas:37712,,,2023,NbN,NbN,4.601,unknown,0.0,0.0,unknown,Chemical Vapor Deposition; Nanofabrication & Exfoliation,Si
sc_atlas:37707,,,2023,NbN,NbN,5.175,unknown,0.0,0.0,unknown,Chemical Vapor Deposition; Nanofabrication & Exfoliation,Si
sc_atlas:37713,,,2023,"C, type: mean-field, source: Table S1",NbN,5.183,unknown,0.0,0.0,unknown,Chemical Vapor Deposition; Nanofabrication & Exfoliation,Si
sc_atlas:37705,,,2023,NbN,NbN,5.203,unknown,0.0,0.0,unknown,Chemical Vapor Deposition; Nanofabrication & Exfoliation,Si
sc_atlas:37711,,,2023,"B, type: mean-field, source: Table S1",NbN,5.276,unknown,0.0,0.0,unknown,Chemical Vapor Deposition; Nanofabrication & Exfoliation,Si
sc_atlas:37710,,,2023,NbN,NbN,5.369,unknown,0.0,0.0,unknown,Chemical Vapor Deposition; Nanofabrication & Exfoliation,Si
sc_atlas:37709,,,2023,"A, type: mean-field, source: Table S1",NbN,6.167,unknown,0.0,0.0,unknown,Chemical Vapor Deposition; Nanofabrication & Exfoliation,Si
sc_atlas:19252,,,2023,Al,Al,1.7,midpoint,0.0,0.0,unknown,Physical Vapor Deposition; Nanofabrication & Exfoliation,SiO2
sc_atlas:19257,,,2023,MoSi,Mo0.35Si0.65,4.9,midpoint,0.0,0.0,unknown,Physical Vapor Deposition; Solid-State Reaction,SiO2
sc_atlas:19256,,,2023,MoSi,Mo0.35Si0.65,5.0,midpoint,0.0,0.0,unknown,Physical Vapor Deposition; Solid-State Reaction,SiO2
sc_atlas:19255,,,2023,MoSi,Mo0.35Si0.65,5.3,midpoint,0.0,0.0,unknown,Physical Vapor Deposition; Solid-State Reaction,SiO2
sc_atlas:19253,,,2023,MoSi,Mo0.35Si0.65,5.7,midpoint,0.0,0.0,unknown,Physical Vapor Deposition; Solid-State Reaction,SiO2
sc_atlas:19262,,,2023,MoSi,Mo0.48Si0.52,4.1,midpoint,0.0,0.0,unknown,Physical Vapor Deposition; Solid-State Reaction,SiO2
sc_atlas:19254,,,2023,MoSi,Mo0.48Si0.52,5.5,midpoint,0.0,0.0,unknown,Physical Vapor Deposition; Solid-State Reaction,SiO2
sc_atlas:19263,,,2023,MoSi,Mo0.65Si0.35,4.0,midpoint,0.0,0.0,unknown,Physical Vapor Deposition; Solid-State Reaction,SiO2
sc_atlas:19260,,,2023,MoSi,Mo0.65Si0.35,4.3,midpoint,0.0,0.0,unknown,Physical Vapor Deposition; Solid-State Reaction,SiO2
sc_atlas:19258,,,2023,MoSi,Mo0.65Si0.35,4.8,midpoint,0.0,0.0,unknown,Physical Vapor Deposition; Solid-State Reaction,SiO2
sc_atlas:19268,,,2023,Nb,Nb,1.6,midpoint,0.0,0.0,unknown,Physical Vapor Deposition,SiO2
sc_atlas:19267,,,2023,Nb,Nb,1.7,midpoint,0.0,0.0,unknown,Physical Vapor Deposition,SiO2
sc_atlas:19266,,,2023,Nb,Nb,2.8,midpoint,0.0,0.0,unknown,Physical Vapor Deposition,SiO2
sc_atlas:19265,,,2023,Nb,Nb,4.7,midpoint,0.0,0.0,unknown,Physical Vapor Deposition,SiO2
sc_atlas:19270,,,2023,NbN,NbN,2.0,midpoint,0.0,0.0,unknown,Physical Vapor Deposition,SiO2
sc_atlas:19269,,,2023,NbN,NbN,2.6,midpoint,0.0,0.0,unknown,Physical Vapor Deposition,SiO2
sc_atlas:37750,,,2023,SrₓCa₁₋ₓCuO₂,Sr0.55Ca0.45CuO2,90.7,onset,0.0,0.001,unknown,Flux Growth,
sc_atlas:37752,,,2023,crystal F,Sr0.64Ca0.36CuO2,22.4,onset,0.0,0.5,unknown,Flux Growth,
sc_atlas:37751,,,2023,crystal F,Sr0.64Ca0.36CuO2,42.9,onset,0.0,0.1,unknown,Flux Growth,
sc_atlas:37749,,,2023,crystal F (x=0.64),Sr0.64Ca0.36CuO2,90.2,onset,0.0,0.001,unknown,Flux Growth,
sc_atlas:37753,,,2023,ReO₃,ReO3,15.0,unknown,34.0,0.0,unknown,Chemical Vapor Transport,
sc_atlas:37755,,,2023,ReO₃,ReO3,17.0,onset,30.0,0.0,unknown,Chemical Vapor Transport,
sc_atlas:37754,,,2023,ReO₃,ReO3,17.1,onset,34.0,0.0,unknown,Chemical Vapor Transport,
sc_atlas:37761,,,2023,UTe₂,UTe2,0.9,onset,0.0,0.0,unknown,Chemical Vapor Transport,
sc_atlas:37763,,,2023,1T-NbSeTe,NbSeTe,3.11,unknown,0.0,0.001,unknown,Chemical Vapor Transport,
sc_atlas:37762,,,2023,1T-NbSeTe,NbSeTe,3.16,onset,0.0,0.0,unknown,Chemical Vapor Transport,
sc_atlas:37789,,,2023,BaFe₂(As₁₋ₓPₓ)₂,BaFe2As1.2P0.8,24.0,unknown,0.0,0.0,unknown,unknown,
sc_atlas:37788,,,2023,BaFe₂(As₁₋ₓPₓ)₂,BaFe2As1.39P0.61,30.0,unknown,0.0,0.0,unknown,unknown,
sc_atlas:37787,,,2023,BaFe₂(As₁₋ₓPₓ)₂,BaFe2As1.46P0.54,25.0,unknown,0.0,0.0,unknown,unknown,
sc_atlas:37790,,,2023,BaFe₂(As₁₋ₓPₓ)₂,BaFe2As1.46P0.54,4.0,zero,0.0,0.0,unknown,unknown,
sc_atlas:37792,,,2023,S₂ (Fe₁.₀₇Te₀.₆Se₀.₄),Fe1.07Te0.6Se0.4,14.6,midpoint,0.0,0.0,unknown,Flux Growth,
sc_atlas:37791,,,2023,S1 (Fe₁.₁₄Te₀.₆Se₀.₄),Fe1.14Te0.6Se0.4,13.3,midpoint,0.0,0.0,unknown,Flux Growth,
sc_atlas:37793,,,2023,S3 (Fe₁.₀Te₀.₆Se₀.₄),Fe1Te0.6Se0.4,15.2,midpoint,0.0,0.0,unknown,Flux Growth,
sc_atlas:37806,,,2025,Ba₁₋ₓKₓBiO₃,Ba0.42K0.58BiO3,14.1,unknown,1.4,0.0,unknown,Solution-based synthesis/processing,
sc_atlas:37805,,,2025,Ba₁₋ₓKₓBiO₃,Ba0.48K0.52BiO3,18.1,unknown,1.3,0.0,unknown,Solution-based synthesis/processing,
sc_atlas:37804,,,2025,Ba₁₋ₓKₓBiO₃,Ba0.57K0.43BiO3,28.5,unknown,1.1,0.0,unknown,Solution-based synthesis/processing,
sc_atlas:37803,,,2025,Ba₁₋ₓKₓBiO₃,Ba0.6K0.4BiO3,31.0,unknown,1.2,0.0,unknown,Solution-based synthesis/processing,
sc_atlas:19292,,,2023,Re0.35Os0.35Mo0.08W0.10Zr0.12,Re0.35Os0.35Mo0.08W0.10Zr0.12,4.7,unknown,0.0,0.0,unknown,Melt Growth,
sc_atlas:19290,,,2023,Re0.35Os0.35Mo0.08W0.10Zr0.12,Re0.35Os0.35Mo0.08W0.10Zr0.12,4.9,onset,0.0,0.0,unknown,Melt Growth,
sc_atlas:19291,,,2023,Re0.35Os0.35Mo0.08W0.10Zr0.12,Re0.35Os0.35Mo0.08W0.10Zr0.12,5.1,unknown,0.0,0.0,unknown,Melt Growth,
sc_atlas:19295,,,2023,Ru0.35Os0.35Mo0.10W0.10Zr0.10,Ru0.35Os0.35Mo0.10W0.10Zr0.10,2.7,unknown,0.0,0.0,unknown,Melt Growth,
sc_atlas:19293,,,2023,Ru0.35Os0.35Mo0.10W0.10Zr0.10,Ru0.35Os0.35Mo0.10W0.10Zr0.10,2.9,onset,0.0,0.0,unknown,Melt Growth,
sc_atlas:19294,,,2023,Ru0.35Os0.35Mo0.10W0.10Zr0.10,Ru0.35Os0.35Mo0.10W0.10Zr0.10,3.1,unknown,0.0,0.0,unknown,Melt Growth,
sc_atlas:37817,,,2023,LaPt₀.₈₈Si₁.₁₂,LaPt0.88Si1.12,2.02,unknown,0.0,0.0,unknown,Melt Growth,
sc_atlas:37849,,,2023,Rh₁₇S₁₅,Rh17S15,5.31,unknown,0.0,0.0,unknown,Flux Growth,
sc_atlas:37848,,,2023,Rh₁₇S₁₅,Rh17S15,5.4,unknown,0.0,0.0,unknown,Flux Growth,
sc_atlas:19301,,,2023,Ta2V3.1Si0.9,Ta2V3.1Si0.9,7.47,unknown,0.0,0.0,unknown,Melt Growth,
sc_atlas:19298,,,2023,Ta2V3.1Si0.9,Ta2V3.1Si0.9,7.5,onset,0.0,0.0,unknown,Melt Growth,
sc_atlas:19300,,,2023,Ta2V3.1Si0.9,Ta2V3.1Si0.9,7.6,unknown,0.0,0.0,unknown,Melt Growth,
sc_atlas:19299,,,2023,Ta2V3.1Si0.9,Ta2V3.1Si0.9,8.1,midpoint,0.0,0.0,unknown,Melt Growth,
sc_atlas:19302,,,2023,Ta2V3Si,Ta2V3Si,5.1,unknown,0.0,0.0,unknown,Melt Growth,
sc_atlas:19303,,,2023,Ta2V3Si,Ta2V3Si,6.0,midpoint,0.0,0.0,unknown,Melt Growth,
sc_atlas:19319,,,2023,NbSe2,NbSe2,3.5,unknown,0.0,0.0,unknown,Nanofabrication & Exfoliation; Physical Vapor Deposition,SiO2
sc_atlas:19318,,,2023,NbSe2,NbSe2,6.8,unknown,0.0,0.0,unknown,Nanofabrication & Exfoliation; Physical Vapor Deposition,SiO2
sc_atlas:19317,,,2023,NbSe2,NbSe2,6.95,unknown,0.0,0.0,unknown,Nanofabrication & Exfoliation; Physical Vapor Deposition,SiO2
sc_atlas:37857,,,2023,LiTi₂O₄,LiTi2O4,12.0,unknown,0.0,0.0,unknown,Physical Vapor Deposition,Nb-doped SrTiO3
sc_atlas:37870,,,2023,NiBi₃,NiBi3,4.3,unknown,0.0,0.0,unknown,Physical Vapor Deposition,SiO2
sc_atlas:37869,,,2023,NiBi₃,NiBi3,4.4,unknown,0.0,0.0,unknown,Physical Vapor Deposition,
sc_atlas:37876,,,2023,Eu(Fe₀.₈₈Co₀.₁₂)₂As₂,EuFe1.76Co0.24As2,11.0,zero,0.0,0.0,unknown,Flux Growth,
sc_atlas:37872,,,2023,Eu(Fe₀.₈₈Co₀.₁₂)₂As₂,EuFe1.76Co0.24As2,19.0,onset,0.0,0.0,unknown,Flux Growth,
sc_atlas:37875,,,2023,Eu(Fe₀.₈₈Co₀.₁₂)₂As₂,EuFe1.76Co0.24As2,4.0,zero,0.0,0.0,unknown,Flux Growth,
sc_atlas:37873,,,2023,Eu(Fe₀.₈₈Co₀.₁₂)₂As₂,EuFe1.76Co0.24As2,7.5,zero,0.0,0.0,unknown,Flux Growth,
sc_atlas:37874,,,2023,Eu(Fe₀.₈₈Co₀.₁₂)₂As₂,EuFe1.76Co0.24As2,9.0,zero,0.0,0.2,unknown,Flux Growth,
sc_atlas:37879,,,2023,Sr₂RuO₄,Sr2RuO4,1.5,onset,0.0,0.0,unknown,unknown,
sc_atlas:37880,,,2023,Sr₂RuO₄,Sr2RuO4,2.3,onset,0.0,0.0,unknown,unknown,
sc_atlas:37881,,,2023,Rb₂Mo₆Se₆,Rb2Mo6Se6,5.4,onset,17.3,0.0,unknown,Solid-State Reaction; Melt Growth,
sc_atlas:37908,,,2023,UTe₂,UTe2,1.6,zero,0.0,0.0,unknown,Chemical Vapor Transport,
sc_atlas:37913,,,2023,Ti-Hf-Nb-Ta-Re,Ti15Hf5Nb35Ta35Re10,3.25,midpoint,0.0,0.0,unknown,Melt Growth,
sc_atlas:37912,,,2023,Ti-Hf-Nb-Ta-Re,Ti20Hf10Nb35Ta25Re10,3.62,midpoint,0.0,0.0,unknown,Melt Growth,
sc_atlas:37911,,,2023,Ti-Hf-Nb-Ta-Re,Ti25Hf15Nb35Ta15Re10,4.1,midpoint,0.0,0.0,unknown,Melt Growth,
sc_atlas:37910,,,2023,Ti-Hf-Nb-Ta-Re,Ti30Hf20Nb35Ta5Re10,4.38,midpoint,0.0,0.0,unknown,Melt Growth,
sc_atlas:37909,,,2023,Ti-Hf-Nb-Ta-Re,Ti35Hf25Nb25Ta5Re10,3.95,midpoint,0.0,0.0,unknown,Melt Growth,
sc_atlas:37919,,,2023,(Ti₀.₂Zr₀.₂Nb₀.₂Hf₀.₂Ta₀.₂)C,Ti0.2Zr0.2Nb0.2Hf0.2Ta0.2C,2.15,onset,50.0,0.0,unknown,Solid-State Reaction,
sc_atlas:37917,,,2023,(Ti₀.₂Zr₀.₂Nb₀.₂Hf₀.₂Ta₀.₂)C,Ti0.2Zr0.2Nb0.2Hf0.2Ta0.2C,2.35,zero,0.0,0.0,unknown,Solid-State Reaction,
sc_atlas:37918,,,2023,(Ti₀.₂Zr₀.₂Nb₀.₂Hf₀.₂Ta₀.₂)C,Ti0.2Zr0.2Nb0.2Hf0.2Ta0.2C,2.67,onset,0.0,0.0,unknown,Solid-State Reaction,
sc_atlas:37925,,,2023,violet phosphorus,P,10.0,onset,15.0,0.0,unknown,Chemical Vapor Transport,
sc_atlas:37920,,,2023,violet phosphorus,P,4.3,onset,2.75,0.0,unknown,Chemical Vapor Transport,
sc_atlas:37924,,,2023,violet phosphorus,P,7.0,onset,0.0,0.0,unknown,Chemical Vapor Transport,
sc_atlas:37921,,,2023,violet phosphorus,P,7.3,onset,0.0,0.0,unknown,Chemical Vapor Transport,
sc_atlas:37923,,,2023,violet phosphorus,P,9.4,onset,17.1,0.0,unknown,Chemical Vapor Transport,
sc_atlas:37922,,,2023,violet phosphorus,P,9.8,onset,0.0,0.0,unknown,Chemical Vapor Transport,
sc_atlas:37935,,,2023,La₃Ni₂O₇,La3Ni2O7,20.0,onset,10.0,0.0,unknown,Melt Growth,
sc_atlas:37936,,,2023,La₃Ni₂O₇,La3Ni2O7,42.0,onset,12.0,0.0,unknown,Melt Growth,
sc_atlas:37933,,,2023,La₃Ni₂O₇,La3Ni2O7,50.0,onset,50.0,0.0,unknown,Melt Growth,
sc_atlas:37937,,,2023,La₃Ni₂O₇,La3Ni2O7,60.0,onset,14.0,0.0,unknown,Melt Growth,
sc_atlas:37934,,,2023,La₃Ni₂O₇,La3Ni2O7,62.0,onset,15.0,0.0,unknown,Melt Growth,
sc_atlas:37932,,,2023,La₃Ni₂O₇,La3Ni2O7,63.0,onset,29.2,0.0,unknown,Melt Growth,
sc_atlas:37938,,,2023,La₃Ni₂O₇,La3Ni2O7,64.0,onset,15.0,0.0,unknown,Melt Growth,
sc_atlas:37930,,,2023,La₃Ni₂O₇,La3Ni2O7,70.0,onset,13.7,0.0,unknown,Melt Growth,
sc_atlas:37931,,,2023,La₃Ni₂O₇,La3Ni2O7,70.7,onset,16.8,0.0,unknown,Melt Growth,
sc_atlas:37939,,,2023,"pure CaKFe₄As₄, stoichiometric",CaKFe4As4,35.0,midpoint,0.0,0.0,unknown,Nanofabrication & Exfoliation,
sc_atlas:19333,,,2023,CeD9,CeD9,67.0,onset,111.0,0.0,unknown,Solid-State Reaction,
sc_atlas:19334,,,2023,CeH10,CeH10,116.0,onset,120.0,0.0,unknown,Physical Vapor Deposition,
sc_atlas:19336,,,2023,CeH10,CeH10,117.0,onset,115.0,0.0,unknown,Physical Vapor Deposition,
sc_atlas:19338,,,2023,CeH9,CeH9,90.0,onset,116.0,0.0,unknown,unknown,
sc_atlas:19340,,,2023,CeH10,CeH10,115.0,unknown,0.0,0.0,unknown,unknown,
sc_atlas:19341,,,2023,CeH9,CeH9,90.0,unknown,0.0,0.0,unknown,unknown,
sc_atlas:19349,,,2023,(Mo0.2Nb0.2Ta0.2V0.2W0.2)C0.9,Mo0.2Nb0.2Ta0.2V0.2W0.2C0.869,3.4,zero,0.0,0.0,unknown,Solid-State Reaction,
sc_atlas:19350,,,2023,(Ta0.25Ti0.25Nb0.25Zr0.25)C,Ta0.25Ti0.25Nb0.25Zr0.25C0.819,5.7,onset,0.0,0.0,unknown,Solid-State Reaction,
sc_atlas:37981,,,2023,MgB₂,MgB2,32.0,unknown,0.0,0.0,unknown,Chemical Vapor Deposition,MgO
sc_atlas:37982,,,2023,MgB₂,MgB2,36.0,unknown,0.0,0.0,unknown,Chemical Vapor Deposition,MgO
sc_atlas:37980,,,2023,MgB₂,MgB2,40.0,unknown,0.0,0.0,unknown,Chemical Vapor Deposition,MgO
sc_atlas:37999,,,2023,CsV₃Sb₅₋ₓTeₓ,CsV3Sb5,2.5,unknown,0.0,0.0,unknown,Solid-State Reaction; Flux Growth,
sc_atlas:38031,,,2023,TiₓV₁₀₀₋ₓ,Ti30V70,5.9,zero,0.0,0.0,unknown,Physical Vapor Deposition,SiO2
sc_atlas:38026,,,2023,TiₓV₁₀₀₋ₓ,Ti36V64,3.8,zero,0.0,0.0,unknown,Physical Vapor Deposition,SiO2
sc_atlas:38027,,,2023,TiₓV₁₀₀₋ₓ,Ti40V60,5.2,zero,0.0,0.0,unknown,Physical Vapor Deposition,SiO2
sc_atlas:38030,,,2023,TiₓV₁₀₀₋ₓ,Ti40V60,6.2,zero,0.0,0.0,unknown,Physical Vapor Deposition,SiO2
sc_atlas:38028,,,2023,TiₓV₁₀₀₋ₓ,Ti43V57,2.6,zero,0.0,0.0,unknown,Physical Vapor Deposition,SiO2
sc_atlas:38029,,,2023,TiₓV₁₀₀₋ₓ,Ti50V50,4.6,zero,0.0,0.0,unknown,Physical Vapor Deposition,SiO2
sc_atlas:19351,,,2023,La,La,8.6,onset,95.0,0.0,unknown,Physical Vapor Deposition; Solution-based synthesis/processing,
sc_atlas:19352,,,2023,La4H23,La4H23,86.0,onset,95.0,0.0,unknown,Physical Vapor Deposition; Solution-based synthesis/processing,
sc_atlas:19353,,,2023,La4H23,La4H23,95.0,onset,95.0,0.0,unknown,Physical Vapor Deposition; Solution-based synthesis/processing,
sc_atlas:19356,,,2023,REO0.5F0.5BiS2,Ce0.333333Pr0.333333Nd0.333333O0.5F0.5BiS2,4.5,onset,0.0,0.0,unknown,Solid-State Reaction,
sc_atlas:19355,,,2023,REO0.5F0.5BiS2,Ce0.5Nd0.5O0.5F0.5BiS2,4.5,onset,0.0,0.0,unknown,Solid-State Reaction,
sc_atlas:19357,,,2023,REO0.5F0.5BiS2,La0.2Ce0.2Pr0.2Nd0.2Sm0.2O0.5F0.5BiS2,4.2,onset,0.0,0.0,unknown,Solid-State Reaction,
sc_atlas:19354,,,2023,REO0.5F0.5BiS2,PrO0.5F0.5BiS2,4.2,onset,0.0,0.0,unknown,Solid-State Reaction,
sc_atlas:38043,,,2023,BaFe₂₋ₓCoₓAs₂,BaFe1.80Co0.20As2,22.0,unknown,0.0,0.0,unknown,Flux Growth,
sc_atlas:38044,,,2023,2H-TaSeS,TaSeS,4.15,unknown,0.0,0.0,unknown,Chemical Vapor Transport,
sc_atlas:38062,,,2022,Ba₁₋ₓKₓFe₂As₂,Ba0.49K0.51Fe2As2,34.0,unknown,0.0,0.0,unknown,Flux Growth,
sc_atlas:38060,,,2022,Ba₁₋ₓKₓFe₂As₂,Ba0.64K0.36Fe2As2,38.5,unknown,0.0,0.0,unknown,Flux Growth,
sc_atlas:38061,,,2022,Ba₁₋ₓKₓFe₂As₂,Ba0.6K0.4Fe2As2,38.5,unknown,0.0,0.0,unknown,Flux Growth,
sc_atlas:38059,,,2022,Ba₁₋ₓKₓFe₂As₂,Ba0.71K0.29Fe2As2,35.9,unknown,0.0,0.0,unknown,Flux Growth,
sc_atlas:38067,,,2023,CsTi₃Bi₅,CsTi3Bi5,0.63,onset,17.7,0.0,unknown,Flux Growth,
sc_atlas:38069,,,2023,CsTi₃Bi₅,CsTi3Bi5,0.66,onset,14.9,0.0,unknown,Flux Growth,
sc_atlas:38068,,,2023,CsTi₃Bi₅,CsTi3Bi5,1.17,onset,6.4,0.0,unknown,Flux Growth,
sc_atlas:38066,,,2023,CsTi₃Bi₅,CsTi3Bi5,1.21,onset,4.1,0.0,unknown,Flux Growth,
sc_atlas:38072,,,2023,pure MgB₂,MgB2,38.0,onset,0.0,0.0,unknown,Solid-State Reaction,
sc_atlas:38084,,,2023,Pb₁₋ₓInₓBi₂Te₄,Pb0.3In0.7Bi2Te4,2.06,midpoint,0.0,0.0,unknown,Solid-State Reaction,
sc_atlas:38083,,,2023,Pb₁₋ₓInₓBi₂Te₄,Pb0.4In0.6Bi2Te4,1.91,midpoint,0.0,0.0,unknown,Solid-State Reaction,
sc_atlas:38082,,,2023,Pb₁₋ₓInₓBi₂Te₄,Pb0.5In0.5Bi2Te4,1.53,midpoint,0.0,0.0,unknown,Solid-State Reaction,
sc_atlas:38081,,,2023,Pb₁₋ₓInₓBi₂Te₄,Pb0.6In0.4Bi2Te4,1.31,midpoint,0.0,0.0,unknown,Solid-State Reaction,
sc_atlas:38086,,,2023,LaFeAsO₁₋ₓHₓ,LaFeAsO0.68H0.32,29.4,unknown,0.0,0.0,unknown,Solid-State Reaction,
sc_atlas:38085,,,2023,LaFeAsO₁₋ₓHₓ,LaFeAsO0.88H0.12,20.4,unknown,0.0,0.0,unknown,Solid-State Reaction,
sc_atlas:38088,,,2023,Rb₃(³He@C₆₀),Rb3C60He0.22,24.0,unknown,0.0,14.1,unknown,Solid-State Reaction,
sc_atlas:38087,,,2023,Rb₃(³He@C₆₀),Rb3C60He0.22,30.7,onset,0.0,0.0025,unknown,Solid-State Reaction,
sc_atlas:38091,,,2023,TiHfNbTa,TiHfNbTa,6.3,unknown,0.0,0.0,unknown,Melt Growth,
sc_atlas:38089,,,2023,TiHfNbTa,TiHfNbTa,6.75,unknown,0.0,0.002,unknown,Melt Growth,
sc_atlas:38090,,,2023,TiHfNbTa,TiHfNbTa,6.77,midpoint,0.0,0.0,unknown,Melt Growth,
sc_atlas:38101,,,2023,TiVNbTa,TiVNbTa,4.38,unknown,0.0,0.0,unknown,Melt Growth,
sc_atlas:38098,,,2023,TiVNbTa,TiVNbTa,4.48,zero,0.0,0.0,unknown,Melt Growth,
sc_atlas:38100,,,2023,TiVNbTa,TiVNbTa,4.5,onset,0.0,0.003,unknown,Melt Growth,
sc_atlas:38099,,,2023,TiVNbTa,TiVNbTa,4.65,midpoint,0.0,0.0,unknown,Melt Growth,
sc_atlas:38097,,,2023,TiVNbTa,TiVNbTa,4.99,onset,0.0,0.0,unknown,Melt Growth,
sc_atlas:38115,,,2023,Nd₁₋ₓSrₓNiO₂,Nd0.825Sr0.175NiO2,6.1,zero,0.0,0.0,unknown,Physical Vapor Deposition,SrTiO3
sc_atlas:38116,,,2023,Nd₁₋ₓSrₓNiO₂,Nd0.825Sr0.175NiO2,7.7,unknown,0.0,0.0,unknown,Physical Vapor Deposition,SrTiO3
sc_atlas:38117,,,2023,Nd₁₋ₓSrₓNiO₂,Nd0.8Sr0.2NiO2,5.3,unknown,0.0,0.0,unknown,Physical Vapor Deposition,SrTiO3
sc_atlas:38124,,,2023,Ca₂₋ₓNaₓCuO₂Cl₂,Ca1.9Na0.1CuO2Cl2,14.0,unknown,0.0,0.0,unknown,unknown,
sc_atlas:38128,,,2023,TiHfNbTaMo,TiHfNbTaMo,3.2,unknown,0.0,0.0,unknown,Melt Growth,
sc_atlas:38125,,,2023,TiHfNbTaMo,TiHfNbTaMo,3.42,unknown,0.0,0.0,unknown,Melt Growth,
sc_atlas:38127,,,2023,TiHfNbTaMo,TiHfNbTaMo,3.57,zero,0.0,0.0,unknown,Melt Growth,
sc_atlas:38126,,,2023,TiHfNbTaMo,TiHfNbTaMo,3.87,onset,0.0,0.0,unknown,Melt Growth,
sc_atlas:38146,,,2023,V₃₋ₓCoₓSi,V2.75Co0.25Si,11.06,midpoint,0.0,0.0,unknown,Melt Growth,
sc_atlas:38147,,,2023,V₃₋ₓCoₓSi,V2.75Co0.25Si,12.13,onset,0.0,0.0,unknown,Melt Growth,
sc_atlas:38148,,,2023,V₃₋ₓCoₓSi,V2.7Co0.3Si,10.8,midpoint,0.0,0.0,unknown,Melt Growth,
sc_atlas:38149,,,2023,V₃₋ₓCoₓSi,V2.7Co0.3Si,11.41,onset,0.0,0.0,unknown,Melt Growth,
sc_atlas:38142,,,2023,V₃₋ₓCoₓSi,V2.85Co0.15Si,13.35,midpoint,0.0,0.0,unknown,Melt Growth,
sc_atlas:38143,,,2023,V₃₋ₓCoₓSi,V2.85Co0.15Si,14.35,onset,0.0,0.0,unknown,Melt Growth,
sc_atlas:38140,,,2023,V₃₋ₓCoₓSi,V2.875Co0.125Si,13.94,midpoint,0.0,0.0,unknown,Melt Growth,
sc_atlas:38141,,,2023,V₃₋ₓCoₓSi,V2.875Co0.125Si,14.52,onset,0.0,0.0,unknown,Melt Growth,
sc_atlas:38144,,,2023,V₃₋ₓCoₓSi,V2.8Co0.2Si,12.72,midpoint,0.0,0.0,unknown,Melt Growth,
sc_atlas:38145,,,2023,V₃₋ₓCoₓSi,V2.8Co0.2Si,13.31,onset,0.0,0.0,unknown,Melt Growth,
sc_atlas:38138,,,2023,V₃₋ₓCoₓSi,V2.92Co0.08Si,14.34,midpoint,0.0,0.0,unknown,Melt Growth,
sc_atlas:38139,,,2023,V₃₋ₓCoₓSi,V2.92Co0.08Si,14.86,onset,0.0,0.0,unknown,Melt Growth,
sc_atlas:38136,,,2023,V₃₋ₓCoₓSi,V2.96Co0.04Si,15.0,midpoint,0.0,0.0,unknown,Melt Growth,
sc_atlas:38137,,,2023,V₃₋ₓCoₓSi,V2.96Co0.04Si,15.52,onset,0.0,0.0,unknown,Melt Growth,
sc_atlas:38134,,,2023,V₃₋ₓCoₓSi,V2.975Co0.025Si,15.8,midpoint,0.0,0.0,unknown,Melt Growth,
sc_atlas:38135,,,2023,V₃₋ₓCoₓSi,V2.975Co0.025Si,15.95,onset,0.0,0.0,unknown,Melt Growth,
sc_atlas:38132,,,2023,V₃₋ₓCoₓSi,V3Si,16.21,midpoint,0.0,0.0,unknown,Melt Growth,
sc_atlas:38133,,,2023,V₃₋ₓCoₓSi,V3Si,16.88,onset,0.0,0.0,unknown,Melt Growth,
sc_atlas:38150,,,2023,CaSb₂,CaSb2,1.6,unknown,0.0,0.0,unknown,Flux Growth,
sc_atlas:38151,,,2023,TaOₓN₁₋ₓ,TaO0.5N0.5,2.99,zero,0.0,0.0,unknown,Physical Vapor Deposition,MgO
sc_atlas:38152,,,2023,Bi-₂₂₂₃,Bi2Sr2Ca2Cu3O10,109.0,onset,0.0,0.0,unknown,Solid-State Reaction,
sc_atlas:38155,,,2023,YBa₁.₄Sr₀.₆Cu₃O₆Se₀.₅₁,YBa1.4Sr0.6Cu3O6Se0.51,12.8,unknown,0.0,0.0,unknown,Solid-State Reaction,
sc_atlas:38160,,,2003,La₂(Cu₁₋ₓNiₓ)₅As₃O₂,La2Cu2.75Ni2.25As3O2,1.7,unknown,0.0,0.0,unknown,Solid-State Reaction,
sc_atlas:38162,,,2003,La₂(Cu₁₋ₓNiₓ)₅As₃O₂,La2Cu2.75Ni2.25As3O2,1.77,unknown,0.0,0.0,unknown,Solid-State Reaction,
sc_atlas:38158,,,2003,La₂(Cu₁₋ₓNiₓ)₅As₃O₂,La2Cu2.75Ni2.25As3O2,1.8,unknown,0.0,0.0,unknown,Solid-State Reaction,
sc_atlas:38156,,,2003,La₂(Cu₁₋ₓNiₓ)₅As₃O₂,La2Cu3Ni2As3O2,2.05,unknown,0.0,0.0,unknown,Solid-State Reaction,
sc_atlas:38159,,,2003,La₂(Cu₁₋ₓNiₓ)₅As₃O₂,La2Cu3Ni2As3O2,2.08,unknown,0.0,0.0,unknown,Solid-State Reaction,
sc_atlas:38161,,,2003,La₂(Cu₁₋ₓNiₓ)₅As₃O₂,La2Cu3Ni2As3O2,2.11,unknown,0.0,0.0,unknown,Solid-State Reaction,
sc_atlas:38157,,,2003,La₂(Cu₁₋ₓNiₓ)₅As₃O₂,La2Cu3Ni2As3O2,2.2,unknown,0.0,0.0,unknown,Solid-State Reaction,
sc_atlas:19379,,,2023,Nb,Nb,9.0,unknown,0.0,0.0,unknown,unknown,
sc_atlas:19380,,,2023,Nd0.85Sr0.15NiO2,Nd0.85Sr0.15NiO2,17.0,unknown,0.0,0.0,unknown,Physical Vapor Deposition; Solid-State Reaction,LSAT (001)
sc_atlas:38170,,,2023,YBa₂Cu₃Oₓ,YBa2Cu3O6.9,85.0,unknown,0.0,0.0,unknown,Physical Vapor Deposition; Nanofabrication & Exfoliation,SrTiO3
sc_atlas:19381,,,2023,TiN,TiN,6.0,unknown,0.0,0.0,unknown,Molecular Beam Epitaxy,
sc_atlas:19382,,,2023,TiO,TiO,0.4,midpoint,0.0,0.0,unknown,Molecular Beam Epitaxy,MgO
sc_atlas:19383,,,2023,TiO_{0.6}N_{0.4},TiO0.6N0.4,2.5,midpoint,0.0,0.0,unknown,Molecular Beam Epitaxy,MgO
sc_atlas:38172,,,2023,"Ti(O,N)",TiO0.6N0.4,2.6,unknown,0.0,0.0,unknown,Molecular Beam Epitaxy,MgO
sc_atlas:38191,,,2023,Na(Al₁₋ₓZnₓ)Ge,NaAl0.954Zn0.046Ge,2.0,zero,0.0,0.0,unknown,Solid-State Reaction,
sc_atlas:38200,,,2023,Na(Al₁₋ₓZnₓ)Ge,NaAl0.963Zn0.037Ge,2.3,midpoint,0.0,0.0,unknown,Solid-State Reaction,
sc_atlas:38189,,,2023,Na(Al₁₋ₓZnₓ)Ge,NaAl0.963Zn0.037Ge,2.5,zero,0.0,0.0,unknown,Solid-State Reaction,
sc_atlas:38194,,,2023,Na(Al₁₋ₓZnₓ)Ge,NaAl0.963Zn0.037Ge,2.6,onset,0.0,0.0005,unknown,Solid-State Reaction,
sc_atlas:38190,,,2023,Na(Al₁₋ₓZnₓ)Ge,NaAl0.96Zn0.04Ge,2.2,zero,0.0,0.0,unknown,Solid-State Reaction,
sc_atlas:38195,,,2023,Na(Al₁₋ₓZnₓ)Ge,NaAl0.96Zn0.04Ge,2.4,onset,0.0,0.0005,unknown,Solid-State Reaction,
sc_atlas:38199,,,2023,Na(Al₁₋ₓZnₓ)Ge,NaAl0.972Zn0.028Ge,2.6,midpoint,0.0,0.0,unknown,Solid-State Reaction,
sc_atlas:38188,,,2023,Na(Al₁₋ₓZnₓ)Ge,NaAl0.972Zn0.028Ge,2.8,zero,0.0,0.0,unknown,Solid-State Reaction,
sc_atlas:38198,,,2023,Na(Al₁₋ₓZnₓ)Ge,NaAl0.985Zn0.015Ge,2.1,midpoint,0.0,0.0,unknown,Solid-State Reaction,
sc_atlas:38187,,,2023,Na(Al₁₋ₓZnₓ)Ge,NaAl0.985Zn0.015Ge,2.3,zero,0.0,0.0,unknown,Solid-State Reaction,
sc_atlas:38205,,,2023,CsV₃Sb₅,CsV3Sb5,2.5,unknown,0.0,0.0,unknown,Flux Growth,
sc_atlas:38208,,,2023,PdTe,PdTe,4.5,onset,0.0,0.0,unknown,Flux Growth,
sc_atlas:38211,,,2023,RuN,RuN,0.77,onset,0.0,0.0,unknown,Physical Vapor Deposition,Si
sc_atlas:38210,,,2023,RuN,RuN,0.86,onset,0.0,0.0,unknown,Physical Vapor Deposition,Si
sc_atlas:38209,,,2023,RuN,RuN,1.29,onset,0.0,0.0,unknown,Physical Vapor Deposition,SiO2
sc_atlas:38214,,,2023,SrSn₂As₂,SrSn2As2,4.63,onset,28.3,0.0,unknown,Flux Growth,
sc_atlas:38220,,,2023,LaₓLu₅₋ₓRh₆Sn₁₈,La0.5Lu4.5Rh6Sn18,3.63,onset,0.0,0.001,unknown,Flux Growth,
sc_atlas:38219,,,2023,LaₓLu₅₋ₓRh₆Sn₁₈,La0.5Lu4.5Rh6Sn18,3.83,onset,0.0,0.0,unknown,Flux Growth,
sc_atlas:38222,,,2023,LaₓLu₅₋ₓRh₆Sn₁₈,LaLu4Rh6Sn18,3.58,onset,0.0,0.001,unknown,Flux Growth,
sc_atlas:38221,,,2023,LaₓLu₅₋ₓRh₆Sn₁₈,LaLu4Rh6Sn18,3.72,onset,0.0,0.0,unknown,Flux Growth,
sc_atlas:38216,,,2023,LaₓLu₅₋ₓRh₆Sn₁₈,Lu5Rh6Sn18,3.9,zero,0.0,0.0,unknown,Flux Growth,
sc_atlas:38217,,,2023,LaₓLu₅₋ₓRh₆Sn₁₈,Lu5Rh6Sn18,4.05,onset,0.0,0.001,unknown,Flux Growth,
sc_atlas:38215,,,2023,LaₓLu₅₋ₓRh₆Sn₁₈,Lu5Rh6Sn18,4.12,onset,0.0,0.0,unknown,Flux Growth,
sc_atlas:38218,,,2023,LaₓLu₅₋ₓRh₆Sn₁₈,Lu5Rh6Sn18,5.5,onset,11.4,0.0,unknown,Flux Growth,
sc_atlas:38230,,,2023,Ti₀.₂Zr₀.₂Nb₀.₂Mo₀.₂Ta₀.₂Cₓ,Ti0.2Zr0.2Nb0.2Mo0.2Ta0.2C,3.95,unknown,82.5,0.0,unknown,Solid-State Reaction,
sc_atlas:38228,,,2023,Ti₀.₂Zr₀.₂Nb₀.₂Mo₀.₂Ta₀.₂Cₓ,Ti0.2Zr0.2Nb0.2Mo0.2Ta0.2C,3.98,unknown,0.0,0.0,unknown,Solid-State Reaction,
sc_atlas:38226,,,2023,Ti₀.₂Zr₀.₂Nb₀.₂Mo₀.₂Ta₀.₂Cₓ,Ti0.2Zr0.2Nb0.2Mo0.2Ta0.2C,4.0,zero,0.0,0.0,unknown,Solid-State Reaction,
sc_atlas:38229,,,2023,Ti₀.₂Zr₀.₂Nb₀.₂Mo₀.₂Ta₀.₂Cₓ,Ti0.2Zr0.2Nb0.2Mo0.2Ta0.2C,4.15,unknown,0.0,0.0,unknown,Solid-State Reaction,
sc_atlas:38233,,,2023,Ti₀.₂Zr₀.₂Nb₀.₂Mo₀.₂Ta₀.₂Cₓ,Ti0.2Zr0.2Nb0.2Mo0.2Ta0.2C0.8,2.49,unknown,0.0,0.0,unknown,Solid-State Reaction,
sc_atlas:38232,,,2023,Ti₀.₂Zr₀.₂Nb₀.₂Mo₀.₂Ta₀.₂Cₓ,Ti0.2Zr0.2Nb0.2Mo0.2Ta0.2C0.8,2.65,onset,0.0,0.002,unknown,Solid-State Reaction,
sc_atlas:38231,,,2023,Ti₀.₂Zr₀.₂Nb₀.₂Mo₀.₂Ta₀.₂Cₓ,Ti0.2Zr0.2Nb0.2Mo0.2Ta0.2C0.8,2.68,zero,0.0,0.0,unknown,Solid-State Reaction,
sc_atlas:38257,,,2024,LaNiGa₂,LaNiGa2,1.84,unknown,0.0,0.015,unknown,Flux Growth,
sc_atlas:38256,,,2024,LaNiGa₂,LaNiGa2,2.0,unknown,0.0,0.0,unknown,Flux Growth,
sc_atlas:38258,,,2023,NbScTiZr,NbScTiZr,7.9,onset,0.0,0.0,unknown,Melt Growth,
sc_atlas:38259,,,2023,annealed at 400 °C,NbScTiZr,8.4,onset,0.0,0.0,unknown,Melt Growth,
sc_atlas:38261,,,2023,annealed at 1000 °C,NbScTiZr,8.7,onset,0.0,0.0,unknown,Melt Growth,
sc_atlas:38260,,,2023,annealed at 800 °C,NbScTiZr,9.0,onset,0.0,0.0,unknown,Melt Growth,
sc_atlas:38264,,,2023,Nb₃Sn,Nb3Sn,14.5,unknown,0.0,7.0,unknown,Solid-State Reaction,
sc_atlas:38265,,,2023,Nb₃Sn,Nb3Sn,16.0,unknown,0.0,3.2,unknown,Solid-State Reaction,
sc_atlas:38263,,,2023,Nb₃Sn,Nb3Sn,17.2,unknown,0.0,0.0,unknown,Solid-State Reaction,
sc_atlas:38262,,,2023,Nb₃Sn,Nb3Sn,18.0,unknown,0.0,0.0,unknown,Solid-State Reaction,
sc_atlas:38269,,,2023,1T-RhSeTe,RhSeTe,4.65,onset,0.0,0.001,unknown,Solid-State Reaction,
sc_atlas:38268,,,2023,1T-RhSeTe,RhSeTe,4.72,zero,0.0,0.0,unknown,Solid-State Reaction,
sc_atlas:38279,,,2023,B(P)SCCO,Bi1.6Pb0.4Sr2Ca2Cu3O10,102.0,zero,0.0,0.0,unknown,Solid-State Reaction,
sc_atlas:38281,,,2023,B(P)SCCO,Bi1.6Pb0.4Sr2Ca2Cu3O10,102.5,zero,0.0,0.0,unknown,Solid-State Reaction,
sc_atlas:38271,,,2023,B(P)SCCO,Bi1.6Pb0.4Sr2Ca2Cu3O10,103.0,zero,0.0,0.0,unknown,Solid-State Reaction,
sc_atlas:38273,,,2023,B(P)SCCO,Bi1.6Pb0.4Sr2Ca2Cu3O10,103.5,zero,0.0,0.0,unknown,Solid-State Reaction,
sc_atlas:38277,,,2023,B(P)SCCO,Bi1.6Pb0.4Sr2Ca2Cu3O10,104.0,zero,0.0,0.0,unknown,Solid-State Reaction,
sc_atlas:38275,,,2023,B(P)SCCO,Bi1.6Pb0.4Sr2Ca2Cu3O10,105.0,zero,0.0,0.0,unknown,Solid-State Reaction,
sc_atlas:38280,,,2023,B(P)SCCO,Bi1.6Pb0.4Sr2Ca2Cu3O10,109.0,onset,0.0,0.0,unknown,Solid-State Reaction,
sc_atlas:38282,,,2023,B(P)SCCO,Bi1.6Pb0.4Sr2Ca2Cu3O10,112.0,onset,0.0,0.0,unknown,Solid-State Reaction,
sc_atlas:38272,,,2023,B(P)SCCO,Bi1.6Pb0.4Sr2Ca2Cu3O10,114.0,onset,0.0,0.0,unknown,Solid-State Reaction,
sc_atlas:19412,,,2023,Mo0.7Ge0.3 (amorphous),Mo0.7Ge0.3,7.0,unknown,0.0,0.0,unknown,Physical Vapor Deposition,MgO
sc_atlas:19413,,,2023,NbN,NbN,12.0,unknown,0.0,0.0,unknown,Physical Vapor Deposition,MgO
sc_atlas:38298,,,2023,6R-TaS₂,TaS2,2.0,unknown,56.6,0.0,unknown,unknown,
sc_atlas:38294,,,2023,6R-TaS₂,TaS2,2.6,onset,0.0,0.0,unknown,unknown,
sc_atlas:38296,,,2023,6R-TaS₂,TaS2,4.7,unknown,2.8,0.0,unknown,unknown,
sc_atlas:38297,,,2023,6R-TaS₂,TaS2,5.5,unknown,8.9,0.0,unknown,unknown,
sc_atlas:38295,,,2023,6R-TaS₂,TaS2,5.6,unknown,1.5,0.0,unknown,unknown,
sc_atlas:19424,,,2023,Zr4Pd2O,Zr4Pd2O,2.6,unknown,0.0,0.0,unknown,Melt Growth; Solid-State Reaction,
sc_atlas:19422,,,2023,Zr4Pd2O,Zr4Pd2O,2.73,zero,0.0,0.0,unknown,Melt Growth; Solid-State Reaction,
sc_atlas:19423,,,2023,Zr4Pd2O,Zr4Pd2O,2.8,unknown,0.0,0.0,unknown,Melt Growth; Solid-State Reaction,
sc_atlas:19427,,,2023,Zr4Rh2O,Zr4Rh2O,3.3,unknown,0.0,0.0,unknown,Melt Growth,
sc_atlas:19426,,,2023,Zr4Rh2O,Zr4Rh2O,3.5,unknown,0.0,0.0,unknown,Melt Growth,
sc_atlas:19425,,,2023,Zr4Rh2O,Zr4Rh2O,3.73,zero,0.0,0.0,unknown,Melt Growth,
sc_atlas:38325,,,2023,LaRhGe₃,LaRhGe3,0.28,unknown,0.0,0.001,unknown,Flux Growth,
sc_atlas:38324,,,2023,LaRhGe₃,LaRhGe3,0.39,unknown,0.0,0.0,unknown,Flux Growth,
sc_atlas:38333,,,2025,La₃Ni₂O₇,La3Ni2O7,61.2,onset,28.2,0.0,unknown,Solution-based synthesis/processing,
sc_atlas:38332,,,2025,La₃Ni₂O₇,La3Ni2O7,62.0,onset,25.1,0.0,unknown,Solution-based synthesis/processing,
sc_atlas:38331,,,2025,La₃Ni₂O₇,La3Ni2O7,63.4,onset,22.0,0.0,unknown,Solution-based synthesis/processing,
sc_atlas:38334,,,2025,La₃Ni₂O₇,La3Ni2O7,65.2,onset,21.2,0.0,unknown,Solution-based synthesis/processing,
sc_atlas:38335,,,2023,Th₂Cu₄As₅,Th2Cu4As5,4.2,zero,0.0,0.0,unknown,Solid-State Reaction; Flux Growth,
sc_atlas:38360,,,2023,NbTiN,NbTiN,1.38,midpoint,0.0,0.0,unknown,Physical Vapor Deposition,SiO2
sc_atlas:38362,,,2023,NbTiN,NbTiN,14.26,midpoint,0.0,0.0,unknown,Physical Vapor Deposition,SiO2
sc_atlas:38361,,,2023,NbTiN,NbTiN,6.57,midpoint,0.0,0.0,unknown,Physical Vapor Deposition,SiO2
sc_atlas:19429,,,2023,CaKFe4As4,CaKFe4As4,19.0,onset,0.0,0.0,unknown,Flux Growth; Nanofabrication & Exfoliation,Al2O3
sc_atlas:19428,,,2023,CaKFe4As4,CaKFe4As4,35.2,onset,0.0,0.0,unknown,Flux Growth; Nanofabrication & Exfoliation,
sc_atlas:19432,,,2023,CsCa2Fe4As4F2,CsCa2Fe4As4F2,19.6,midpoint,0.0,0.0,unknown,Flux Growth; Nanofabrication & Exfoliation,Al2O3
sc_atlas:19433,,,2023,CsCa2Fe4As4F2,CsCa2Fe4As4F2,24.0,midpoint,0.0,0.0,unknown,Flux Growth; Nanofabrication & Exfoliation,Al2O3
sc_atlas:19434,,,2023,CsCa2Fe4As4F2,CsCa2Fe4As4F2,27.5,midpoint,0.0,0.0,unknown,Flux Growth; Nanofabrication & Exfoliation,Al2O3
sc_atlas:19431,,,2023,CsCa2Fe4As4F2,CsCa2Fe4As4F2,30.1,midpoint,0.0,0.0,unknown,Flux Growth; Nanofabrication & Exfoliation,Al2O3
sc_atlas:19430,,,2023,CsCa2Fe4As4F2,CsCa2Fe4As4F2,30.5,midpoint,0.0,0.0,unknown,Flux Growth; Nanofabrication & Exfoliation,
sc_atlas:38373,,,2023,BiPd,BiPd,3.8,unknown,0.0,0.0,unknown,unknown,
sc_atlas:38374,,,2023,Sn₁₋ₓInₓTe,Sn0.7In0.3Te,3.5,unknown,0.0,0.0,unknown,Molecular Beam Epitaxy,BaF2
sc_atlas:38381,,,2023,Mo₂N,Mo2N,2.8,midpoint,0.0,0.0,unknown,Physical Vapor Deposition,Al2O3
sc_atlas:38382,,,2023,Mo₂N,Mo2N,2.9,unknown,0.0,0.0,unknown,Physical Vapor Deposition,Al2O3
sc_atlas:38380,,,2023,Mo₂N,Mo2N,5.6,unknown,0.0,0.0,unknown,Physical Vapor Deposition,Al2O3
sc_atlas:38379,,,2023,Mo₂N,Mo2N,5.83,midpoint,0.0,0.0,unknown,Physical Vapor Deposition,Al2O3
sc_atlas:38387,,,2023,YBCO₆.₅ p=0.11,YBa2Cu3O6.5,69.9,unknown,3.65,0.0,unknown,unknown,
sc_atlas:38389,,,2023,YBCO₆.₅ p=0.11,YBa2Cu3O6.5,75.0,unknown,19.5,0.0,unknown,unknown,
sc_atlas:38388,,,2023,YBCO₆.₅ p=0.11,YBa2Cu3O6.5,81.2,unknown,8.5,0.0,unknown,unknown,
sc_atlas:38390,,,2023,Ti₄Ir₂O,Ti4Ir2O,5.1,unknown,0.0,0.0,unknown,unknown,
sc_atlas:38391,,,2023,2H-NbSe₂,NbSe2,7.2,unknown,0.0,0.0005,unknown,Physical Vapor Deposition; Flux Growth,
sc_atlas:38393,,,2023,Sr₂RuO₄,Sr2RuO4,1.5,onset,0.0,0.0,unknown,Nanofabrication & Exfoliation,
sc_atlas:38394,,,2023,Sr₂RuO₄,Sr2RuO4,1.5,unknown,0.0,0.0,unknown,unknown,
sc_atlas:38395,,,2023,Sr₂RuO₄,Sr2RuO4,3.5,unknown,0.0,0.0,unknown,unknown,
sc_atlas:38398,,,2023,K₃C₆₀,K3C60,19.0,unknown,0.0,0.0,unknown,Molecular Beam Epitaxy,Al2O3
sc_atlas:38400,,,2024,PdTe,PdTe,1.9,onset,15.0,0.0,unknown,Flux Growth,
sc_atlas:38401,,,2024,PdTe,PdTe,2.5,onset,32.0,0.0,unknown,Flux Growth,
sc_atlas:38399,,,2024,PdTe,PdTe,4.5,onset,0.0,0.0,unknown,Flux Growth,
sc_atlas:38411,,,2023,TiN,TiN,2.0,unknown,0.0,0.0,unknown,Chemical Vapor Deposition,Si
sc_atlas:38410,,,2023,42 nm PEALD TiN film,TiN,4.35,unknown,0.0,0.0,unknown,Chemical Vapor Deposition,Si
sc_atlas:38413,,,2023,SrAuBi,SrAuBi,2.4,zero,0.0,0.0,unknown,Flux Growth,
sc_atlas:38412,,,2023,SrAuBi,SrAuBi,2.5,onset,0.0,0.0,unknown,Flux Growth,
sc_atlas:38416,,,2023,Te,Te,2.8,onset,17.5,0.0,unknown,unknown,
sc_atlas:38415,,,2023,Te,Te,4.0,onset,4.5,0.0,unknown,unknown,
sc_atlas:38417,,,2023,Te,Te,7.2,onset,34.8,0.0,unknown,unknown,
sc_atlas:38418,,,2023,FeSe₁₋ₓTeₓ,FeSe0.3Te0.7,14.8,unknown,0.0,0.0,unknown,unknown,LaAlO3
sc_atlas:38419,,,2023,FeSe₁₋ₓTeₓ,FeSe0.5Te0.5,18.8,unknown,0.0,0.0,unknown,unknown,CaF2
sc_atlas:38421,,,2023,CoSi₂,CoSi2,1.31,unknown,0.0,0.0,unknown,Physical Vapor Deposition,Si
sc_atlas:38422,,,2023,CoSi₂,CoSi2,1.35,unknown,0.0,0.0,unknown,Physical Vapor Deposition,Si
sc_atlas:38420,,,2023,CoSi₂,CoSi2,1.37,unknown,0.0,0.0,unknown,Physical Vapor Deposition,Si
sc_atlas:38423,,,2023,BiTe,BiTe0.94,2.6,onset,4.1,0.0,unknown,Solid-State Reaction,
sc_atlas:38424,,,2023,BiTe,BiTe0.94,8.4,onset,11.9,0.0,unknown,Solid-State Reaction,
sc_atlas:38429,,,2023,HgS,HgS,10.3,onset,27.3,0.0,unknown,unknown,
sc_atlas:38427,,,2023,HgS,HgS,11.0,onset,25.4,0.0,unknown,unknown,
sc_atlas:38428,,,2023,HgS,HgS,3.5,onset,44.8,0.0,unknown,unknown,
sc_atlas:38426,,,2023,HgS,HgS,5.6,onset,22.9,0.0,unknown,unknown,
sc_atlas:19463,,,2023,LuPtBi,LuPtBi,1.0,unknown,0.0,0.0,unknown,Flux Growth,
sc_atlas:19464,,,2023,LuPtBi,LuPtBi,5.0,onset,0.0,0.0,unknown,Flux Growth,
sc_atlas:19465,,,2023,LuPtBi,LuPtBi,6.5,unknown,0.0,0.0,unknown,Flux Growth,
sc_atlas:19466,,,2023,YPtBi,YPtBi,0.8,unknown,0.0,0.0,unknown,Flux Growth,
sc_atlas:19468,,,2023,YPtBi,YPtBi,2.3,unknown,0.0,0.0,unknown,Flux Growth,
sc_atlas:19467,,,2023,YPtBi,YPtBi,3.0,onset,0.0,0.0,unknown,Flux Growth,
sc_atlas:38468,,,2024,BaNi₂As₂,BaNi2As2,0.574,unknown,0.0,0.0,unknown,unknown,
sc_atlas:38467,,,2024,BaNi₂As₂,BaNi2As2,0.603,unknown,0.0,0.0,unknown,unknown,
sc_atlas:38466,,,2024,BaNi₂As₂,BaNi2As2,0.61,unknown,0.0,0.0,unknown,unknown,
sc_atlas:38465,,,2024,BaNi₂As₂,BaNi2As2,0.611,unknown,0.0,0.0,unknown,unknown,
sc_atlas:19475,,,2024,HfOs2,HfOs2,2.6,unknown,0.0,0.0,unknown,Melt Growth,
sc_atlas:19473,,,2024,HfOs2,HfOs2,2.69,unknown,0.0,0.0,unknown,Melt Growth,
sc_atlas:19474,,,2024,HfOs2,HfOs2,2.98,unknown,0.0,0.0,unknown,Melt Growth,
sc_atlas:19478,,,2024,ZrOs2,ZrOs2,2.8,unknown,0.0,0.0,unknown,Melt Growth,
sc_atlas:19476,,,2024,ZrOs2,ZrOs2,2.9,unknown,0.0,0.0,unknown,Melt Growth,
sc_atlas:19477,,,2024,ZrOs2,ZrOs2,3.23,unknown,0.0,0.0,unknown,Melt Growth,
sc_atlas:38472,,,2024,Re₈NbTa,Re8NbTa,7.5,midpoint,0.0,0.0,unknown,Melt Growth,
sc_atlas:38470,,,2024,Re₈NbTa,Re8NbTa,7.7,onset,0.0,0.0,unknown,Melt Growth,
sc_atlas:38471,,,2024,Re₈NbTa,Re8NbTa,8.1,unknown,0.0,0.0,unknown,Melt Growth,
sc_atlas:38475,,,2024,Re₃Ge₇,Re3Ge7,2.6,onset,3.9,0.0,unknown,Flux Growth,
sc_atlas:38476,,,2024,Re₃Ge₇,Re3Ge7,5.9,onset,13.0,0.0,unknown,Flux Growth,
