Repository: zhiyuliu0158-ui/occ-alignn-tc

# P-B-Occ-ALIGNN-full-Tc

Occupancy-aware ALIGNN-style graph neural network for superconducting critical temperature `Tc_K` regression.

本仓库只做一个任务：

```text
CIF + pressure_GPa + magnetic_field_T + field_direction + optional metadata -> Tc_K
```

不做 superconducting / non-superconducting 分类。

## 1. 模型简介

`PBOccALIGNNFullTc` 是一个纯 PyTorch 实现的 ALIGNN-style 图神经网络：

- bond graph 的 node 是 crystallographic site。
- bond graph 的 edge 是周期近邻 directed bond。
- line graph 的 node 是 directed bond。
- line graph 的 edge 是角度 `i-j-k`。
- 所有 scatter / aggregation 使用 `torch.index_add`，不依赖 `torch_scatter`、DGL、PyTorch Geometric 或官方 ALIGNN 包。
- 输出为 `logtc_mu`、`logtc_logvar` 和 `Tc_pred_K = exp(logtc_mu) - 1`。

File: data/sc-atlas-data.csv (part 60 of 62)
source_record_id,doi,source_title,source_year,formula_raw,formula_normalized,tc_value_k,tc_criterion,pressure_gpa,magnetic_field_t,sample_form,preparation_method,substrate
sc_atlas:38485,,,2024,Pr₀.₈Sr₀.₂NiO₂,Pr0.8Sr0.2NiO2,7.6,midpoint,0.0,0.0,unknown,Physical Vapor Deposition; Solid-State Reaction,SrTiO3
sc_atlas:38486,,,2024,optimized IL film,Pr0.8Sr0.2NiO2,7.8,midpoint,0.0,0.0,unknown,Physical Vapor Deposition; Solid-State Reaction,SrTiO3
sc_atlas:38491,,,2024,CeH₉,CeH9,100.0,unknown,100.0,0.0,unknown,Solid-State Reaction,
sc_atlas:38493,,,2024,CeH₉,CeH9,105.0,onset,0.0,0.0,unknown,Solid-State Reaction,
sc_atlas:38494,,,2024,CeH₉,CeH9,93.0,zero,0.0,0.0,unknown,Solid-State Reaction,
sc_atlas:38492,,,2024,CeH₉,CeH9,98.0,unknown,0.0,0.0,unknown,Solid-State Reaction,
sc_atlas:38496,,,2024,Ti₄Ir₂O,Ti4Ir2O,5.19,unknown,0.0,0.0,unknown,Solid-State Reaction,
sc_atlas:38495,,,2024,Ti₄Ir₂O,Ti4Ir2O,5.3,unknown,0.0,0.0,unknown,Solid-State Reaction,
sc_atlas:38507,,,2024,α-MoGe,Mo3Ge,1.8,zero,0.0,0.0,unknown,Physical Vapor Deposition,surface-oxidized Si or (100) oriented MgO
sc_atlas:38508,,,2024,α-MoGe,Mo3Ge,5.0,zero,0.0,0.0,unknown,Physical Vapor Deposition,surface-oxidized Si or (100) oriented MgO
sc_atlas:38509,,,2024,α-MoGe,Mo3Ge,5.3,zero,0.0,0.0,unknown,Physical Vapor Deposition,Al2O3
sc_atlas:38510,,,2024,α-MoGe,Mo3Ge,6.1,onset,0.0,0.0,unknown,Physical Vapor Deposition,Al2O3
sc_atlas:38506,,,2024,α-MoGe,Mo3Ge,7.0,unknown,0.0,0.0,unknown,Physical Vapor Deposition,surface-oxidized Si or (100) oriented MgO
sc_atlas:38519,,,2024,Nd₁₋ₓSrₓNiO₂,Nd0.85Sr0.15NiO2,11.9,zero,0.0,0.0,unknown,Physical Vapor Deposition; Nanofabrication & Exfoliation,Si
sc_atlas:38518,,,2024,Nd₁₋ₓSrₓNiO₂,Nd0.85Sr0.15NiO2,18.0,onset,0.0,0.0,unknown,Physical Vapor Deposition; Nanofabrication & Exfoliation,Si
sc_atlas:38517,,,2024,Nd₁₋ₓSrₓNiO₂,Nd0.85Sr0.15NiO2,20.7,zero,0.0,0.0,unknown,Physical Vapor Deposition; Nanofabrication & Exfoliation,NdGaO3
sc_atlas:38516,,,2024,Nd₁₋ₓSrₓNiO₂,Nd0.85Sr0.15NiO2,25.7,onset,0.0,0.0,unknown,Physical Vapor Deposition; Nanofabrication & Exfoliation,NdGaO3
sc_atlas:38515,,,2024,Nd₁₋ₓSrₓNiO₂,Nd0.8Sr0.2NiO2,11.7,zero,0.0,0.0,unknown,Physical Vapor Deposition; Nanofabrication & Exfoliation,Si
sc_atlas:38513,,,2024,Nd₁₋ₓSrₓNiO₂,Nd0.8Sr0.2NiO2,12.0,zero,0.0,0.0,unknown,Physical Vapor Deposition; Nanofabrication & Exfoliation,SrTiO3
sc_atlas:38514,,,2024,Nd₁₋ₓSrₓNiO₂,Nd0.8Sr0.2NiO2,17.0,onset,0.0,0.0,unknown,Physical Vapor Deposition; Nanofabrication & Exfoliation,Si
sc_atlas:38512,,,2024,Nd₁₋ₓSrₓNiO₂,Nd0.8Sr0.2NiO2,17.3,onset,0.0,0.0,unknown,Physical Vapor Deposition; Nanofabrication & Exfoliation,SrTiO3
sc_atlas:19504,,,2024,Ir1-xRhxSb,Ir0.7Rh0.3Sb,2.7,unknown,0.0,0.0,unknown,Solid-State Reaction,
sc_atlas:19508,,,2024,Re7Hf3,Re7Hf3,5.6,unknown,0.0,0.0,unknown,Melt Growth,
sc_atlas:19509,,,2024,Re7Hf3,Re7Hf3,5.7,onset,0.0,0.0,unknown,Melt Growth,
sc_atlas:19511,,,2024,Re7Nb3,Re7Nb3,5.1,onset,0.0,0.0,unknown,Melt Growth,
sc_atlas:19510,,,2024,Re7Nb3,Re7Nb3,5.2,unknown,0.0,0.0,unknown,Melt Growth,
sc_atlas:19513,,,2024,Re7Ta3,Re7Ta3,2.6,onset,0.0,0.0,unknown,Melt Growth,
sc_atlas:19512,,,2024,Re7Ta3,Re7Ta3,3.6,unknown,0.0,0.0,unknown,Melt Growth,
sc_atlas:19515,,,2024,Re7Ti3,Re7Ti3,3.8,onset,0.0,0.0,unknown,Melt Growth,
sc_atlas:19516,,,2024,Re7Zr3,Re7Zr3,6.0,unknown,0.0,0.0,unknown,Melt Growth,
sc_atlas:19517,,,2024,Re7Zr3,Re7Zr3,6.1,onset,0.0,0.0,unknown,Melt Growth,
sc_atlas:38552,,,2024,Sn₂P₂Se₆,Sn2P2Se6,2.2,unknown,15.3,0.0,unknown,unknown,
sc_atlas:38553,,,2024,Sn₂P₂Se₆,Sn2P2Se6,5.4,unknown,41.8,0.0,unknown,unknown,
sc_atlas:38563,,,2024,Ba(Fe₁₋ₓCoₓ)₂As₂,BaFe1.888Co0.112As2,22.4,unknown,0.0,0.0,unknown,Flux Growth,
sc_atlas:38564,,,2024,Ba(Fe₁₋ₓCoₓ)₂As₂,BaFe1.888Co0.112As2,22.5,zero,0.0,0.0,unknown,Flux Growth,
sc_atlas:38565,,,2024,UTe₂,UTe2,2.0,unknown,0.0,0.0,unknown,unknown,
sc_atlas:38568,,,2024,"S1, growth: CVT, RRR: 30",UTe2,1.6,unknown,0.0,0.0,unknown,Chemical Vapor Transport; Flux Growth,
sc_atlas:38569,,,2024,"S₂, growth: CVT, RRR: 50",UTe2,1.8,unknown,0.0,0.0,unknown,Chemical Vapor Transport; Flux Growth,
sc_atlas:38570,,,2024,"S₃, growth: tellurium flux, RRR: 600",UTe2,2.1,unknown,0.0,0.0,unknown,Chemical Vapor Transport; Flux Growth,
sc_atlas:38575,,,2024,Sr₂RuO₄,Sr2RuO4,0.79,midpoint,0.0,0.0,unknown,Molecular Beam Epitaxy,NdGaO3
sc_atlas:38573,,,2024,Sr₂RuO₄,Sr2RuO4,0.97,midpoint,0.0,0.0,unknown,Molecular Beam Epitaxy,NdGaO_{3}; NdGaO_{3}(110)
sc_atlas:38572,,,2024,Sr₂RuO₄,Sr2RuO4,1.35,midpoint,0.0,0.0,unknown,Molecular Beam Epitaxy,NdGaO_{3}; NdGaO_{3}(110)
sc_atlas:38574,,,2024,Sr₂RuO₄,Sr2RuO4,1.4,midpoint,0.0,0.0,unknown,Molecular Beam Epitaxy,NdGaO3
sc_atlas:38576,,,2024,Sr₂RuO₄,Sr2RuO4,1.52,midpoint,0.0,0.0,unknown,Molecular Beam Epitaxy,NdGaO_{3}; NdGaO_{3}(110)
sc_atlas:38579,,,2024,UTe₂,UTe2,1.6,unknown,0.0,0.0,unknown,Chemical Vapor Transport,
sc_atlas:38584,,,2024,NbGe₂,NbGe2,2.07,unknown,0.0,0.0,unknown,Melt Growth,
sc_atlas:38588,,,2024,V₄Ti₂W,V4Ti2W,5.0,unknown,0.0,0.0,unknown,Melt Growth,
sc_atlas:38587,,,2024,V₄Ti₂W,V4Ti2W,5.57,midpoint,0.0,0.0,unknown,Melt Growth,
sc_atlas:38592,,,2024,UTe₂,UTe2,0.85,unknown,1.42,0.0,unknown,Flux Growth,
sc_atlas:38591,,,2024,UTe₂,UTe2,2.92,unknown,1.42,0.0,unknown,Flux Growth,
sc_atlas:38601,,,2024,NbN,NbN,11.55,unknown,0.0,0.01,unknown,Physical Vapor Deposition; Nanofabrication & Exfoliation,MgO
sc_atlas:38600,,,2024,NbN,NbN,11.62,unknown,0.0,0.005,unknown,Physical Vapor Deposition; Nanofabrication & Exfoliation,MgO
sc_atlas:38597,,,2024,NbN,NbN,11.86,unknown,0.0,0.0,unknown,Physical Vapor Deposition; Nanofabrication & Exfoliation,MgO
sc_atlas:38599,,,2024,NbN,NbN,12.07,unknown,0.0,0.0007,unknown,Physical Vapor Deposition; Nanofabrication & Exfoliation,MgO
sc_atlas:38598,,,2024,NbN,NbN,12.46,unknown,0.0,0.0,unknown,Physical Vapor Deposition; Nanofabrication & Exfoliation,MgO
sc_atlas:38602,,,2024,LaPtGe,LaPtGe,3.06,onset,0.0,0.0,unknown,Melt Growth,
sc_atlas:38603,,,2024,LaPtGe,LaPtGe,3.94,onset,6.0,0.0,unknown,Melt Growth,
sc_atlas:38606,,,2024,after electron irradiation with dose 3 C/cm²,Ca3Ir4Sn13,6.95,unknown,0.0,0.0,unknown,Flux Growth,cm2
sc_atlas:38605,,,2024,Ca₃Ir₄Sn₁₃,Ca3Ir4Sn13,7.1,unknown,0.0,0.0,unknown,Flux Growth,
sc_atlas:38604,,,2024,Ca₃Ir₄Sn₁₃,Ca3Ir4Sn13,7.2,unknown,0.0,0.0,unknown,Flux Growth,
sc_atlas:38611,,,2024,Sr₂RuO₄,Sr2RuO4,0.725,unknown,0.0,0.0,unknown,Molecular Beam Epitaxy; Nanofabrication & Exfoliation,La0.29Sr0.71Al0.645Ta0.355O3
sc_atlas:38610,,,2024,Sr₂RuO₄,Sr2RuO4,0.85,unknown,0.0,0.0,unknown,Molecular Beam Epitaxy; Nanofabrication & Exfoliation,La0.29Sr0.71Al0.645Ta0.355O3
sc_atlas:38609,,,2024,Sr₂RuO₄,Sr2RuO4,0.9,unknown,0.0,0.0,unknown,Molecular Beam Epitaxy; Nanofabrication & Exfoliation,La0.29Sr0.71Al0.645Ta0.355O3
sc_atlas:38612,,,2024,NbC,NbC,10.0,onset,0.0,0.002,unknown,Physical Vapor Deposition,
sc_atlas:38615,,,2024,Bi₂PdPt,Bi2PdPt,0.75,unknown,0.0,0.005,unknown,Melt Growth,
sc_atlas:38614,,,2024,Bi₂PdPt,Bi2PdPt,0.8,onset,0.0,0.0002,unknown,Melt Growth,
sc_atlas:19545,,,2024,Pd_xWTe_2,Pd7WTe2,0.45,midpoint,0.0,0.0,unknown,Nanofabrication & Exfoliation,SiO2
sc_atlas:19546,,,2024,Pd_xWTe_2,Pd7WTe2,0.9,midpoint,0.0,0.0,unknown,Nanofabrication & Exfoliation,SiO2
sc_atlas:38627,,,2024,Nb,Nb,6.29,unknown,0.0,0.0,unknown,Physical Vapor Deposition; Nanofabrication & Exfoliation,glass
sc_atlas:38628,,,2024,Nb,Nb,7.71,unknown,0.0,0.0,unknown,Physical Vapor Deposition; Nanofabrication & Exfoliation,glass
sc_atlas:38629,,,2024,Nb,Nb,8.43,unknown,0.0,0.0,unknown,Physical Vapor Deposition; Nanofabrication & Exfoliation,glass
sc_atlas:38667,,,2024,MATTG,C,2.5,unknown,0.0,0.0,unknown,Nanofabrication & Exfoliation,SiO2/Si
sc_atlas:38668,,,2024,FeTe₀.₅₅Se₀.₄₅,FeTe0.55Se0.45,11.0,unknown,0.0,0.0,unknown,Flux Growth; Nanofabrication & Exfoliation,BN
sc_atlas:38669,,,2024,FeTe₀.₅₅Se₀.₄₅,FeTe0.55Se0.45,14.5,unknown,0.0,0.0,unknown,Flux Growth; Nanofabrication & Exfoliation,
sc_atlas:38684,,,2024,Pb₇Bi₃,Pb7Bi3,8.6,unknown,0.0,0.0,unknown,Solid-State Reaction,
sc_atlas:38682,,,2024,Pb₇Bi₃,Pb7Bi3,8.7,zero,0.0,0.0,unknown,Solid-State Reaction,
sc_atlas:38681,,,2024,Pb₇Bi₃,Pb7Bi3,9.0,onset,0.0,0.0,unknown,Solid-State Reaction,
sc_atlas:38683,,,2024,Pb₇Bi₃,Pb7Bi3,9.1,onset,0.0,0.001,unknown,Solid-State Reaction,
sc_atlas:38689,,,2024,ScVTiHfNb,Sc0.2V0.2Ti0.2Hf0.2Nb0.2,3.72,unknown,0.0,0.0,unknown,Melt Growth,
sc_atlas:38687,,,2024,ScVTiHfNb,Sc0.2V0.2Ti0.2Hf0.2Nb0.2,4.17,unknown,0.0,0.001,unknown,Melt Growth,
sc_atlas:38688,,,2024,ScVTiHfNb,Sc0.2V0.2Ti0.2Hf0.2Nb0.2,4.47,midpoint,0.0,0.0,unknown,Melt Growth,
sc_atlas:38759,,,2024,Rh₁₇S₁₅,Rh17S15,4.9,unknown,0.0,0.002,unknown,Flux Growth,
sc_atlas:38758,,,2024,Rh₁₇S₁₅,Rh17S15,5.0,zero,0.0,0.0,unknown,Flux Growth,
sc_atlas:19555,,,2024,Bi4O4S3,Bi4O4S3,4.4,onset,0.0,0.0,unknown,Solid-State Reaction,
sc_atlas:19554,,,2024,Bi4O4S3,Bi4O4S3,4.8,onset,0.0,0.0,unknown,Solid-State Reaction,
sc_atlas:19556,,,2024,"#3 (with 34S), as-synthesized (2020)",Bi4O4S3,4.81,onset,0.0,0.0,unknown,Solid-State Reaction,
sc_atlas:19553,,,2024,Bi4O4S3,Bi4O4S3,5.0,onset,0.0,0.0,unknown,Solid-State Reaction,
sc_atlas:19559,,,2024,"HP-LaO0.5F0.5BiS2, 10-years old (2024)",LaO0.5F0.5BiS2,7.0,zero,0.0,0.0,unknown,Solid-State Reaction,
sc_atlas:19558,,,2024,"HP-LaO0.5F0.5BiS2, as-synthesized (2014)",LaO0.5F0.5BiS2,9.4,zero,0.0,0.0,unknown,Solid-State Reaction,
sc_atlas:38765,,,2024,(DMET-TTF)₂AuBr₂,C20H20AuBr2S12,4.8,onset,9.0,0.0,unknown,Solution-based synthesis/processing,
sc_atlas:38766,,,2024,TaS₂,TaS2,0.8,unknown,0.0,0.0,unknown,unknown,SiO2
sc_atlas:38767,,,2024,TaS₂,TaS2,3.0,unknown,0.0,0.0,unknown,unknown,SiO2
sc_atlas:38768,,,2024,twisted bilayer WSe₂,WSe2,0.22,unknown,0.0,0.0,unknown,Nanofabrication & Exfoliation,
sc_atlas:38773,,,2024,Rh₁₇S₁₅,Rh17S15,5.4,unknown,0.0,0.0,unknown,Flux Growth,
sc_atlas:38781,,,2024,CeRh₂As₂,CeRh2As2,0.3,unknown,0.0,0.0,unknown,Flux Growth,
sc_atlas:38794,,,2024,"InN-B3603, gate voltage: V_G = +3.25 V",InN,1.87,midpoint,0.0,0.0,unknown,Molecular Beam Epitaxy; Nanofabrication & Exfoliation,Al2O3
sc_atlas:38793,,,2024,"InN-B3603, gate voltage: V_G = +0.5 V",InN,2.004,midpoint,0.0,0.0,unknown,Molecular Beam Epitaxy; Nanofabrication & Exfoliation,Al2O3
sc_atlas:38792,,,2024,"InN-B3603, gate voltage: V_G = 0 V",InN,2.012,midpoint,0.0,0.0,unknown,Molecular Beam Epitaxy; Nanofabrication & Exfoliation,Al2O3
sc_atlas:38790,,,2024,"InN-B3601, gate voltage: V_G = +1.25 V",InN,2.072,midpoint,0.0,0.0,unknown,Molecular Beam Epitaxy; Nanofabrication & Exfoliation,Al2O3
sc_atlas:38791,,,2024,"InN-B3603, gate voltage: V_G = -3.25 V",InN,2.074,midpoint,0.0,0.0,unknown,Molecular Beam Epitaxy; Nanofabrication & Exfoliation,Al2O3
sc_atlas:38789,,,2024,"InN-B3601, gate voltage: V_G = +1 V",InN,2.087,midpoint,0.0,0.0,unknown,Molecular Beam Epitaxy; Nanofabrication & Exfoliation,Al2O3
sc_atlas:38788,,,2024,"InN-B3601, gate voltage: V_G = 0 V",InN,2.146,midpoint,0.0,0.0,unknown,Molecular Beam Epitaxy; Nanofabrication & Exfoliation,Al2O3
sc_atlas:38787,,,2024,"InN-B3601, gate voltage: V_G = -1 V",InN,2.174,midpoint,0.0,0.0,unknown,Molecular Beam Epitaxy; Nanofabrication & Exfoliation,Al2O3
sc_atlas:38786,,,2024,"InN-B3601, gate voltage: V_G = -2 V",InN,2.177,midpoint,0.0,0.0,unknown,Molecular Beam Epitaxy; Nanofabrication & Exfoliation,Al2O3
sc_atlas:38798,,,2024,CaFe₁₋ₓNiₓAsF,CaFe0.951Ni0.049AsF,11.0,onset,0.0,0.0,unknown,Flux Growth,
sc_atlas:38797,,,2024,CaFe₁₋ₓNiₓAsF,CaFe0.963Ni0.037AsF,7.5,onset,0.0,0.0,unknown,Flux Growth,
sc_atlas:38796,,,2024,CaFe₁₋ₓNiₓAsF,CaFe0.965Ni0.035AsF,6.3,onset,0.0,0.0,unknown,Flux Growth,
sc_atlas:38795,,,2024,CaFe₁₋ₓNiₓAsF,CaFe0.969Ni0.031AsF,5.75,onset,0.0,0.0,unknown,Flux Growth,
sc_atlas:38800,,,2024,magic-angle twisted bilayer graphene (MATBG),C,1.0,midpoint,0.0,0.0,unknown,Nanofabrication & Exfoliation,Si
sc_atlas:38801,,,2024,magic-angle twisted trilayer graphene (TTG),C,1.2,onset,0.0,0.0,unknown,Nanofabrication & Exfoliation,Si
sc_atlas:38803,,,2024,FeSe,FeSe,8.1,unknown,0.0,0.0,unknown,Chemical Vapor Transport,
sc_atlas:38804,,,2024,FeSe,FeSe,9.0,unknown,0.0,0.0,unknown,Chemical Vapor Transport,
sc_atlas:19569,,,2024,Ca_3Rh_4Sn_13,Ca3Rh4Sn13,8.3,unknown,0.0,0.0,unknown,Flux Growth,
sc_atlas:19570,,,2024,Sr_3Rh_4Sn_13,Sr3Rh4Sn13,4.6,unknown,0.0,0.0,unknown,Flux Growth,
sc_atlas:38805,,,2024,TiN,TiN,1.9,unknown,0.0,0.0,unknown,Physical Vapor Deposition,Si; Si3N4/Si
sc_atlas:38806,,,2024,TiN,TiN,2.95,unknown,0.0,0.0,unknown,Physical Vapor Deposition,Si; Si3N4/Si
sc_atlas:38807,,,2024,TiN,TiN,3.6,unknown,0.0,0.0,unknown,Physical Vapor Deposition,Si; Si3N4/Si
sc_atlas:38812,,,2024,Si:B,B0.06Si0.94,0.5,unknown,0.0,0.0,unknown,Melt Growth,Si
sc_atlas:38813,,,2024,Si:B,B0.06Si0.94,0.52,unknown,0.0,0.0,unknown,Melt Growth,Si
sc_atlas:38814,,,2024,Si:B,B0.06Si0.94,1.04,unknown,0.0,0.0,unknown,Melt Growth,Si
sc_atlas:38821,,,2024,BiₓNi₁₋ₓ,Bi0.70Ni0.30,2.0,zero,0.0,0.0,unknown,Physical Vapor Deposition,SiO2
sc_atlas:38820,,,2024,BiₓNi₁₋ₓ,Bi0.74Ni0.26,3.4,zero,0.0,0.0,unknown,Physical Vapor Deposition,SiO2
sc_atlas:38822,,,2024,BiₓNi₁₋ₓ,Bi0.79Ni0.21,4.2,zero,0.0,0.0,unknown,Physical Vapor Deposition,SiO2
sc_atlas:38823,,,2024,BiₓNi₁₋ₓ,Bi0.91Ni0.09,3.4,zero,0.0,0.0,unknown,Physical Vapor Deposition,SiO2
sc_atlas:38819,,,2024,BiₓNi₁₋ₓ,Bi3Ni,3.4,zero,0.0,0.0,unknown,Physical Vapor Deposition,SiO2
sc_atlas:38825,,,2024,NbSe₂,NbSe2,7.1,zero,0.0,0.0,unknown,Chemical Vapor Transport,
sc_atlas:38824,,,2024,NbSe₂,NbSe2,7.3,onset,0.0,0.0,unknown,Chemical Vapor Transport,
sc_atlas:38828,,,2024,NbScTiZr,NbScTiZr,8.11,onset,0.0,0.0,unknown,Melt Growth,
sc_atlas:38829,,,2024,400 °C annealed,NbScTiZr,8.71,onset,0.0,0.0,unknown,Melt Growth,
sc_atlas:38832,,,2024,1000 °C annealed,NbScTiZr,9.03,onset,0.0,0.0,unknown,Melt Growth,
sc_atlas:38831,,,2024,800 °C annealed,NbScTiZr,9.13,onset,0.0,0.0,unknown,Melt Growth,
sc_atlas:38830,,,2024,600 °C annealed,NbScTiZr,9.36,onset,0.0,0.0,unknown,Melt Growth,
sc_atlas:38833,,,2024,1T-Ti₁₋ₓTaₓSe₂,Ti0.8Ta0.2Se2,2.0,unknown,0.0,0.0,unknown,Chemical Vapor Transport,
sc_atlas:38834,,,2024,1T-Ti₁₋ₓTaₓSe₂,Ti0.98Ta0.02Se2,1.6,unknown,0.0,0.0,unknown,Chemical Vapor Transport,
sc_atlas:38840,,,2024,Ta₃Te₄,Ta3Te4,2.7,unknown,0.0,0.0,unknown,Chemical Vapor Transport; Nanofabrication & Exfoliation,
sc_atlas:38838,,,2024,Ta₃Te₄,Ta3Te4,3.5,onset,10.6,0.0,unknown,Chemical Vapor Transport; Nanofabrication & Exfoliation,
sc_atlas:38841,,,2024,Ta₃Te₄,Ta3Te4,3.83,unknown,0.0,0.0,unknown,Chemical Vapor Transport; Nanofabrication & Exfoliation,
sc_atlas:38839,,,2024,Ta₃Te₄,Ta3Te4,4.13,unknown,21.2,0.0,unknown,Chemical Vapor Transport; Nanofabrication & Exfoliation,
sc_atlas:38837,,,2024,Ta₃Te₄,Ta3Te4,5.1,unknown,0.0,0.0,unknown,Chemical Vapor Transport; Nanofabrication & Exfoliation,
sc_atlas:38843,,,2024,La₂PrNi₂O₇,La2PrNi2O7,21.4,onset,8.0,0.0,unknown,Solution-based synthesis/processing,
sc_atlas:38848,,,2024,La₂PrNi₂O₇,La2PrNi2O7,36.3,zero,15.0,0.0,unknown,Solution-based synthesis/processing,
sc_atlas:38845,,,2024,La₂PrNi₂O₇,La2PrNi2O7,4.4,zero,12.0,0.0,unknown,Solution-based synthesis/processing,
sc_atlas:38847,,,2024,La₂PrNi₂O₇,La2PrNi2O7,40.0,zero,15.0,0.0,unknown,Solution-based synthesis/processing,
sc_atlas:38851,,,2024,La₂PrNi₂O₇,La2PrNi2O7,60.0,zero,19.5,0.0,unknown,Solution-based synthesis/processing,
sc_atlas:38844,,,2024,La₂PrNi₂O₇,La2PrNi2O7,66.4,onset,12.0,0.0,unknown,Solution-based synthesis/processing,
sc_atlas:38852,,,2024,La₂PrNi₂O₇,La2PrNi2O7,70.0,onset,16.0,0.0,unknown,Solution-based synthesis/processing,
sc_atlas:38846,,,2024,La₂PrNi₂O₇,La2PrNi2O7,78.2,onset,15.0,0.0,unknown,Solution-based synthesis/processing,
sc_atlas:38850,,,2024,La₂PrNi₂O₇,La2PrNi2O7,80.4,onset,20.0,0.0,unknown,Solution-based synthesis/processing,
sc_atlas:38849,,,2024,La₂PrNi₂O₇,La2PrNi2O7,82.5,onset,16.0,0.0,unknown,Solution-based synthesis/processing,
sc_atlas:38857,,,2024,ZrRe₂,ZrRe2,6.16,onset,0.0,0.001,unknown,Melt Growth,
sc_atlas:38858,,,2024,ZrRe₂,ZrRe2,6.27,unknown,0.0,0.0,unknown,Melt Growth,
sc_atlas:38856,,,2024,ZrRe₂,ZrRe2,6.44,onset,0.0,0.0,unknown,Melt Growth,
sc_atlas:38868,,,2024,6R-TaS₂,TaS2,2.0,onset,0.0,0.0,unknown,Solid-State Reaction; Nanofabrication & Exfoliation,
sc_atlas:38869,,,2024,6R-TaS₂,TaS2,2.5,unknown,0.0,0.0,unknown,Solid-State Reaction; Nanofabrication & Exfoliation,
sc_atlas:38874,,,2024,bulk KFe₂As₂,KFe2As2,3.0,unknown,0.0,0.0,unknown,Flux Growth,
sc_atlas:38877,,,2024,Fe₀.₉₈Mn₀.₀₂Se₀.₄₅Te₀.₅₅,Fe0.98Mn0.02Se0.45Te0.55,14.2,onset,0.0,0.0,unknown,Flux Growth,
sc_atlas:38898,,,2024,NbTi,NbTi,8.0,unknown,0.0,0.0,unknown,Physical Vapor Deposition; Nanofabrication & Exfoliation,substrate
sc_atlas:38912,,,2024,Ba₁₋ₓKₓFe₂As₂,Ba0.23K0.77Fe2As2,11.2,unknown,0.0,0.0,unknown,unknown,
sc_atlas:38913,,,2024,Sr,Sr,7.0,midpoint,35.0,0.0,unknown,unknown,
sc_atlas:38914,,,2024,Sr,Sr,8.7,onset,48.0,0.0,unknown,unknown,
sc_atlas:38919,,,2024,TiSe₁.₂S₀.₈,TiSe1.2S0.8,7.0,onset,0.0,0.0,unknown,Solid-State Reaction,
sc_atlas:38921,,,2024,PdTe,PdTe,4.6,unknown,0.0,0.0,unknown,Melt Growth,
sc_atlas:38920,,,2024,PdTe,PdTe,4.61,onset,0.0,0.0,unknown,Melt Growth,
sc_atlas:38922,,,2024,Mg₄Pd₇As₆,Mg4Pd7As6,5.45,unknown,0.0,0.0,unknown,Solid-State Reaction,
sc_atlas:38923,,,2024,Mg₄Pd₇As₆,Mg4Pd7As6,5.5,unknown,0.0,0.001,unknown,Solid-State Reaction,
sc_atlas:38924,,,2024,Mg₄Pd₇As₆,Mg4Pd7As6,5.51,midpoint,0.0,0.0,unknown,Solid-State Reaction,
sc_atlas:38928,,,2024,BaFe₂(As₁₋ₓPₓ)₂,BaFe2As1.352P0.648,27.0,zero,0.0,0.0,unknown,Flux Growth; Nanofabrication & Exfoliation,Al2O3
sc_atlas:38936,,,2024,BaFe₂(As₁₋ₓPₓ)₂,BaFe2As1.358P0.642,28.0,zero,0.0,0.0,unknown,Flux Growth; Nanofabrication & Exfoliation,Al2O3
sc_atlas:38930,,,2024,BaFe₂(As₁₋ₓPₓ)₂,BaFe2As1.366P0.634,26.0,zero,0.0,0.0,unknown,Flux Growth; Nanofabrication & Exfoliation,Al2O3
sc_atlas:38934,,,2024,BaFe₂(As₁₋ₓPₓ)₂,BaFe2As1.36P0.64,26.0,zero,0.0,0.0,unknown,Flux Growth; Nanofabrication & Exfoliation,Al2O3
sc_atlas:38935,,,2024,BaFe₂(As₁₋ₓPₓ)₂,BaFe2As1.36P0.64,27.5,onset,0.0,0.0,unknown,Flux Growth; Nanofabrication & Exfoliation,Al2O3
sc_atlas:38932,,,2024,BaFe₂(As₁₋ₓPₓ)₂,BaFe2As1.426P0.574,16.0,zero,0.0,0.0,unknown,Flux Growth; Nanofabrication & Exfoliation,Al2O3
sc_atlas:38933,,,2024,BaFe₂(As₁₋ₓPₓ)₂,BaFe2As1.426P0.574,18.0,onset,0.0,0.0,unknown,Flux Growth; Nanofabrication & Exfoliation,Al2O3
sc_atlas:38938,,,2024,Fe₁₊δSe₁₋ₓTeₓ,Fe1.031Se0.5Te0.5,13.2,zero,0.0,0.0,unknown,Flux Growth,
sc_atlas:38939,,,2024,Fe₁₊δSe₁₋ₓTeₓ,Fe1.035Se0.45Te0.55,13.9,zero,0.0,0.0,unknown,Flux Growth,
sc_atlas:38940,,,2024,Fe₁₊δSe₁₋ₓTeₓ,Fe1.038Se0.39Te0.61,14.3,zero,0.0,0.0,unknown,Flux Growth,
sc_atlas:38941,,,2024,Fe₁₊δSe₁₋ₓTeₓ,Fe1.041Se0.25Te0.75,13.7,zero,0.0,0.0,unknown,Flux Growth,
sc_atlas:38942,,,2024,Fe₁₊δSe₁₋ₓTeₓ,Fe1.045Se0.2Te0.8,12.9,zero,0.0,0.0,unknown,Flux Growth,
sc_atlas:38943,,,2024,Fe₁₊δSe₁₋ₓTeₓ,Fe1.047Se0.15Te0.85,12.1,zero,0.0,0.0,unknown,Flux Growth,
sc_atlas:38944,,,2024,Fe₁₊δSe₁₋ₓTeₓ,Fe1.061Se0.09Te0.91,11.6,zero,0.0,0.0,unknown,Flux Growth,
sc_atlas:38950,,,2024,TMD-proximitized rhombohedral trilayer graphene (RTG),C,0.02,midpoint,0.0,0.0,unknown,Nanofabrication & Exfoliation,
sc_atlas:38951,,,2024,TMD-proximitized rhombohedral trilayer graphene (RTG),C,0.03,midpoint,0.0,0.0,unknown,Nanofabrication & Exfoliation,
sc_atlas:38952,,,2024,TMD-proximitized rhombohedral trilayer graphene (RTG),C,0.057,midpoint,0.0,0.0,unknown,Nanofabrication & Exfoliation,
sc_atlas:38953,,,2024,TMD-proximitized rhombohedral trilayer graphene (RTG),C,0.065,midpoint,0.0,0.0,unknown,Nanofabrication & Exfoliation,
sc_atlas:38949,,,2024,TMD-proximitized rhombohedral trilayer graphene (RTG),C,0.084,midpoint,0.0,0.0,unknown,Nanofabrication & Exfoliation,
sc_atlas:38947,,,2024,TMD-proximitized rhombohedral trilayer graphene (RTG),C,0.096,midpoint,0.0,0.0,unknown,Nanofabrication & Exfoliation,
sc_atlas:38945,,,2024,TMD-proximitized rhombohedral trilayer graphene (RTG),C,0.104,midpoint,0.0,0.0,unknown,Nanofabrication & Exfoliation,
sc_atlas:38946,,,2024,TMD-proximitized rhombohedral trilayer graphene (RTG),C,0.186,midpoint,0.0,0.0,unknown,Nanofabrication & Exfoliation,
sc_atlas:38948,,,2024,TMD-proximitized rhombohedral trilayer graphene (RTG),C,0.234,midpoint,0.0,0.0,unknown,Nanofabrication & Exfoliation,
sc_atlas:38957,,,2024,CuRh₂Se₄₋ₓTeₓ,CuRh2Se3.72Te0.28,2.5,midpoint,0.0,0.0,unknown,Solid-State Reaction,
sc_atlas:38956,,,2024,CuRh₂Se₄₋ₓTeₓ,CuRh2Se3.85Te0.15,3.0,midpoint,0.0,0.0,unknown,Solid-State Reaction,
sc_atlas:38955,,,2024,CuRh₂Se₄₋ₓTeₓ,CuRh2Se3.9Te0.1,3.05,midpoint,0.0,0.0,unknown,Solid-State Reaction,
sc_atlas:38954,,,2024,CuRh₂Se₄₋ₓTeₓ,CuRh2Se4,3.5,midpoint,0.0,0.0,unknown,Solid-State Reaction,
sc_atlas:38962,,,2024,UAs₂,UAs2,2.3,zero,24.8,0.0,unknown,Chemical Vapor Transport,
sc_atlas:38960,,,2024,UAs₂,UAs2,3.0,zero,24.4,0.0,unknown,Chemical Vapor Transport,
sc_atlas:38964,,,2024,UAs₂,UAs2,3.27,zero,26.8,0.0,unknown,Chemical Vapor Transport,
sc_atlas:38961,,,2024,UAs₂,UAs2,3.4,onset,22.9,0.0,unknown,Chemical Vapor Transport,
sc_atlas:38963,,,2024,UAs₂,UAs2,4.05,onset,26.8,0.0,unknown,Chemical Vapor Transport,
sc_atlas:19592,,,2024,La0.8Sr0.2NiO2,La0.8Sr0.2NiO2,10.4,onset,0.0,0.0,unknown,Physical Vapor Deposition,SrTiO3
sc_atlas:19598,,,2024,La0.8Sr0.2NiO2,La0.8Sr0.2NiO2,10.5,onset,0.0,0.0,unknown,Physical Vapor Deposition,SrTiO3
sc_atlas:19607,,,2024,La0.8Sr0.2NiO2,La0.8Sr0.2NiO2,11.6,onset,0.0,0.0,unknown,Physical Vapor Deposition,SrTiO3
sc_atlas:19604,,,2024,La0.8Sr0.2NiO2,La0.8Sr0.2NiO2,12.0,onset,0.0,0.0,unknown,Physical Vapor Deposition,SrTiO3
sc_atlas:19601,,,2024,La0.8Sr0.2NiO2,La0.8Sr0.2NiO2,12.7,onset,0.0,0.0,unknown,Physical Vapor Deposition,SrTiO3
sc_atlas:19590,,,2024,La0.8Sr0.2NiO2,La0.8Sr0.2NiO2,3.5,unknown,0.0,0.0,unknown,Physical Vapor Deposition,SrTiO3
sc_atlas:19593,,,2024,La0.8Sr0.2NiO2,La0.8Sr0.2NiO2,4.6,unknown,0.0,0.0,unknown,Physical Vapor Deposition,SrTiO3
sc_atlas:19596,,,2024,La0.8Sr0.2NiO2,La0.8Sr0.2NiO2,5.0,unknown,0.0,0.0,unknown,Physical Vapor Deposition,SrTiO3
sc_atlas:19605,,,2024,La0.8Sr0.2NiO2,La0.8Sr0.2NiO2,5.4,unknown,0.0,0.0,unknown,Physical Vapor Deposition,SrTiO3
sc_atlas:19602,,,2024,La0.8Sr0.2NiO2,La0.8Sr0.2NiO2,5.5,unknown,0.0,0.0,unknown,Physical Vapor Deposition,SrTiO3
sc_atlas:19599,,,2024,La0.8Sr0.2NiO2,La0.8Sr0.2NiO2,5.7,unknown,0.0,0.0,unknown,Physical Vapor Deposition,SrTiO3
sc_atlas:19594,,,2024,La0.8Sr0.2NiO2,La0.8Sr0.2NiO2,6.4,midpoint,0.0,0.0,unknown,Physical Vapor Deposition,SrTiO3
sc_atlas:19591,,,2024,La0.8Sr0.2NiO2,La0.8Sr0.2NiO2,6.7,midpoint,0.0,0.0,unknown,Physical Vapor Deposition,SrTiO3
sc_atlas:19597,,,2024,La0.8Sr0.2NiO2,La0.8Sr0.2NiO2,7.5,midpoint,0.0,0.0,unknown,Physical Vapor Deposition,SrTiO3
sc_atlas:19600,,,2024,La0.8Sr0.2NiO2,La0.8Sr0.2NiO2,7.8,midpoint,0.0,0.0,unknown,Physical Vapor Deposition,SrTiO3
sc_atlas:19606,,,2024,La0.8Sr0.2NiO2,La0.8Sr0.2NiO2,8.5,midpoint,0.0,0.0,unknown,Physical Vapor Deposition,SrTiO3
sc_atlas:19595,,,2024,La0.8Sr0.2NiO2,La0.8Sr0.2NiO2,9.2,onset,0.0,0.0,unknown,Physical Vapor Deposition,SrTiO3
sc_atlas:19610,,,2024,Nd0.8Sr0.2NiO2,Nd0.8Sr0.2NiO2,10.9,onset,0.0,0.0,unknown,Physical Vapor Deposition,SrTiO3
sc_atlas:19608,,,2024,Nd0.8Sr0.2NiO2,Nd0.8Sr0.2NiO2,5.6,unknown,0.0,0.0,unknown,Physical Vapor Deposition,SrTiO3
sc_atlas:19609,,,2024,Nd0.8Sr0.2NiO2,Nd0.8Sr0.2NiO2,7.7,midpoint,0.0,0.0,unknown,Physical Vapor Deposition,SrTiO3
sc_atlas:38966,,,2024,1T-PdSeTe,PdSe0.95Te1.05,3.2,zero,0.0,0.0,unknown,Melt Growth,
sc_atlas:38982,,,2024,Re₀.₁₀Mo₀.₉₀B₂,Re0.1Mo0.9B2,20.0,onset,20.0,0.0,unknown,Melt Growth,
sc_atlas:38981,,,2024,Re₀.₁₀Mo₀.₉₀B₂,Re0.1Mo0.9B2,30.0,onset,0.0,0.0,unknown,Melt Growth,
sc_atlas:38984,,,2024,"S1, thickness: 13 nm",NbSe2,6.74,unknown,0.0,0.0,unknown,unknown,
sc_atlas:38983,,,2024,2H-NbSe₂,NbSe2,7.0,unknown,0.0,0.0,unknown,unknown,
sc_atlas:38985,,,2024,"S3, thickness: 25 nm",NbSe2,7.31,unknown,0.0,0.0,unknown,unknown,
sc_atlas:19614,,,2024,Nb,Nb,9.2,unknown,0.0,0.0,unknown,Physical Vapor Deposition,
sc_atlas:19615,,,2024,Nb3Sn,Nb3Sn,18.3,unknown,0.0,0.0,unknown,Physical Vapor Deposition,Nb
sc_atlas:19618,,,2024,Re_{1-x}Mo_xC,Re0.5Mo0.5C,3.7,unknown,0.0,0.0,unknown,Melt Growth,
sc_atlas:19617,,,2024,Re_{1-x}Mo_xC,Re0.5Mo0.5C,3.77,unknown,0.0,0.0,unknown,Melt Growth,
sc_atlas:19619,,,2024,Re_{1-x}Mo_xC,Re0.5Mo0.5C,3.8,unknown,0.0,0.0,unknown,Melt Growth,
sc_atlas:19616,,,2024,Re_{1-x}Mo_xC,Re0.5Mo0.5C,3.86,unknown,0.0,0.0,unknown,Melt Growth,
sc_atlas:19622,,,2024,Re_{1-x}W_xC,Re0.5W0.5C,3.7,unknown,0.0,0.0,unknown,Melt Growth,
sc_atlas:19621,,,2024,Re_{1-x}W_xC,Re0.5W0.5C,3.78,unknown,0.0,0.0,unknown,Melt Growth,
sc_atlas:19623,,,2024,Re_{1-x}W_xC,Re0.5W0.5C,3.8,unknown,0.0,0.0,unknown,Melt Growth,
sc_atlas:19620,,,2024,Re_{1-x}W_xC,Re0.5W0.5C,3.92,unknown,0.0,0.0,unknown,Melt Growth,
sc_atlas:38992,,,2024,CaKFe₄As₄,CaKFe4As4,34.7,unknown,0.0,0.0,unknown,Flux Growth,
sc_atlas:38993,,,2024,CaKFe₄As₄,CaKFe4As4,35.0,unknown,0.0,0.0,unknown,Flux Growth,
sc_atlas:38999,,,2024,IrBi₁₋ₓTe₁₊ₓ,IrBi0.8Te1.2,1.7,onset,0.0,0.0,unknown,Flux Growth,
sc_atlas:39000,,,2024,IrBi₁₋ₓTe₁₊ₓ,IrBi0.8Te1.2,2.6,onset,26.5,0.0,unknown,Flux Growth,
sc_atlas:19626,,,2024,α-Ga,Ga,1.08,unknown,0.0,0.0,unknown,Melt Growth,
sc_atlas:19625,,,2024,α-Ga,Ga,1.083,unknown,0.0,0.0,unknown,Melt Growth,
sc_atlas:39005,,,2024,RhBi₂,RhBi2,2.3,midpoint,40.2,0.0,unknown,Flux Growth,
sc_atlas:39004,,,2024,RhBi₂,RhBi2,5.1,midpoint,16.1,0.0,unknown,Flux Growth,
sc_atlas:39009,,,2024,Re₂Zr,Re2Zr,6.46,unknown,0.0,0.0,unknown,Melt Growth,
sc_atlas:39007,,,2024,Re₂Zr,Re2Zr,6.65,zero,0.0,0.0,unknown,Melt Growth,
sc_atlas:39015,,,2024,pristine FeSe film,FeSe,11.0,unknown,0.0,0.0,unknown,Physical Vapor Deposition,LiF
sc_atlas:39033,,,2024,FeSe,FeSe,11.38,unknown,0.0,0.0,unknown,Physical Vapor Deposition,LiF
sc_atlas:39037,,,2024,Sm₁₋ₓ₋ᵧ₋₂EuₓCaᵧSr₂NiO₂,Sm0.79Eu0.12Ca0.04Sr0.05NiO2,27.1,zero,0.0,0.0,unknown,Physical Vapor Deposition,NdGaO3
sc_atlas:39036,,,2024,Sm₁₋ₓ₋ᵧ₋₂EuₓCaᵧSr₂NiO₂,Sm0.79Eu0.12Ca0.04Sr0.05NiO2,37.0,onset,0.0,0.0,unknown,Physical Vapor Deposition,NdGaO3
sc_atlas:39038,,,2024,Sm₁₋ₓ₋ᵧ₋₂EuₓCaᵧSr₂NiO₂,Sm0.85Eu0.06Ca0.08Sr0.01NiO2,7.0,onset,0.0,0.0,unknown,Physical Vapor Deposition,NdGaO3
sc_atlas:39044,,,2024,Nd₂₋ₓCeₓCuO₄,Nd1.855Ce0.145CuO4,11.2,zero,0.0,0.0,unknown,Physical Vapor Deposition,SrTiO3
sc_atlas:39039,,,2024,Nd₂₋ₓCeₓCuO₄,Nd1.855Ce0.145CuO4,15.7,onset,0.0,0.0,unknown,Physical Vapor Deposition,SrTiO3
sc_atlas:39042,,,2024,Nd₂₋ₓCeₓCuO₄,Nd1.85Ce0.15CuO4,11.7,zero,0.0,0.0,unknown,Physical Vapor Deposition,SrTiO3
sc_atlas:39041,,,2024,Nd₂₋ₓCeₓCuO₄,Nd1.85Ce0.15CuO4,21.5,onset,0.0,0.0,unknown,Physical Vapor Deposition,SrTiO3
sc_atlas:39040,,,2024,Nd₂₋ₓCeₓCuO₄,Nd1.85Ce0.15CuO4,23.5,unknown,0.0,0.0,unknown,Physical Vapor Deposition,SrTiO3
sc_atlas:39045,,,2024,NbTe₂,NbTe2,0.56,unknown,0.0,0.0,unknown,Solid-State Reaction; Chemical Vapor Transport,
sc_atlas:39046,,,2024,Tc-enhanced,NbTe2,2.8,onset,0.0,0.0,unknown,Solid-State Reaction; Chemical Vapor Transport,
sc_atlas:39049,,,2024,metallic BL-La₃Ni₂O₇,La3Ni2O7,80.0,unknown,20.0,0.0,unknown,Solid-State Reaction; Solution-based synthesis/processing,
sc_atlas:19650,,,2024,Nb,Nb,6.25,onset,0.0,0.0001,unknown,Melt Growth,
sc_atlas:19649,,,2024,Nb,Nb,9.25,unknown,0.0,0.0,unknown,Melt Growth,
sc_atlas:19651,,,2024,YBa2Cu3O7-δ,YBa2Cu3O7,91.44,onset,0.0,0.0,unknown,unknown,
sc_atlas:39068,,,2024,AgInSnPbBiTe₅,AgInSnPbBiTe5,1.88,unknown,0.0,0.0246,unknown,Solid-State Reaction,
sc_atlas:39067,,,2024,AgInSnPbBiTe₅,AgInSnPbBiTe5,2.44,unknown,0.0,0.001,unknown,Solid-State Reaction,
sc_atlas:39073,,,2024,La₃In,La3In,10.66,unknown,0.0,0.0,unknown,Flux Growth,
sc_atlas:39071,,,2024,La₃In,La3In,9.3,onset,0.0,0.0,unknown,Flux Growth,
sc_atlas:39072,,,2024,La₃In,La3In,9.4,onset,0.0,0.001,unknown,Flux Growth,
sc_atlas:39077,,,2024,Pr₄Ni₃O₁₀,Pr4Ni3O10,12.0,onset,30.0,0.0,unknown,Melt Growth,
sc_atlas:39075,,,2024,Pr₄Ni₃O₁₀,Pr4Ni3O10,13.0,onset,37.0,0.0,unknown,Melt Growth,
sc_atlas:39074,,,2024,Pr₄Ni₃O₁₀,Pr4Ni3O10,17.0,onset,10.0,0.0,unknown,Melt Growth,
sc_atlas:39078,,,2024,Pr₄Ni₃O₁₀,Pr4Ni3O10,23.0,onset,49.0,0.0,unknown,Melt Growth,
sc_atlas:39079,,,2024,Pr₄Ni₃O₁₀,Pr4Ni3O10,31.0,onset,45.0,0.0,unknown,Melt Growth,
sc_atlas:19659,,,2024,FeSe1-xSx,FeSe,8.0,onset,0.0,0.0,unknown,Chemical Vapor Transport,Ti
sc_atlas:39081,,,2024,Pr₀.₈Sr₀.₂NiO₂,Pr0.8Sr0.2NiO2,7.2,midpoint,0.0,0.0,unknown,Physical Vapor Deposition,SrTiO3
sc_atlas:39094,,,2024,Mo₂C₁₋ₓNₓ,Mo2C,2.58,unknown,0.0,0.0,unknown,Melt Growth; Solid-State Reaction,
sc_atlas:39082,,,2024,Mo₂C₁₋ₓNₓ,Mo2C,2.68,midpoint,0.0,0.0,unknown,Melt Growth; Solid-State Reaction,
sc_atlas:39096,,,2024,Mo₂C₁₋ₓNₓ,Mo2C0.51N0.49,6.84,unknown,0.0,0.0,unknown,Melt Growth; Solid-State Reaction,
sc_atlas:39093,,,2024,Mo₂C₁₋ₓNₓ,Mo2C0.51N0.49,7.05,midpoint,0.0,0.0,unknown,Melt Growth; Solid-State Reaction,
sc_atlas:39092,,,2024,Mo₂C₁₋ₓNₓ,Mo2C0.55N0.45,6.88,midpoint,0.0,0.0,unknown,Melt Growth; Solid-State Reaction,
sc_atlas:39091,,,2024,Mo₂C₁₋ₓNₓ,Mo2C0.61N0.39,6.59,midpoint,0.0,0.0,unknown,Melt Growth; Solid-State Reaction,
sc_atlas:39090,,,2024,Mo₂C₁₋ₓNₓ,Mo2C0.80N0.20,6.01,midpoint,0.0,0.0,unknown,Melt Growth; Solid-State Reaction,
sc_atlas:39089,,,2024,Mo₂C₁₋ₓNₓ,Mo2C0.81N0.19,5.78,midpoint,0.0,0.0,unknown,Melt Growth; Solid-State Reaction,
sc_atlas:39088,,,2024,Mo₂C₁₋ₓNₓ,Mo2C0.82N0.18,5.47,midpoint,0.0,0.0,unknown,Melt Growth; Solid-State Reaction,
sc_atlas:39087,,,2024,Mo₂C₁₋ₓNₓ,Mo2C0.84N0.16,5.25,midpoint,0.0,0.0,unknown,Melt Growth; Solid-State Reaction,
sc_atlas:39086,,,2024,Mo₂C₁₋ₓNₓ,Mo2C0.87N0.13,5.06,midpoint,0.0,0.0,unknown,Melt Growth; Solid-State Reaction,
sc_atlas:39095,,,2024,Mo₂C₁₋ₓNₓ,Mo2C0.89N0.11,4.51,unknown,0.0,0.0,unknown,Melt Growth; Solid-State Reaction,
sc_atlas:39085,,,2024,Mo₂C₁₋ₓNₓ,Mo2C0.89N0.11,4.69,midpoint,0.0,0.0,unknown,Melt Growth; Solid-State Reaction,
sc_atlas:39084,,,2024,Mo₂C₁₋ₓNₓ,Mo2C0.93N0.07,4.22,midpoint,0.0,0.0,unknown,Melt Growth; Solid-State Reaction,
sc_atlas:39083,,,2024,Mo₂C₁₋ₓNₓ,Mo2C0.95N0.05,3.93,midpoint,0.0,0.0,unknown,Melt Growth; Solid-State Reaction,
sc_atlas:39108,,,2024,UTe₂,UTe2,1.8,unknown,0.0,0.0,unknown,Flux Growth,
sc_atlas:39107,,,2024,UTe₂,UTe2,1.95,unknown,0.0,0.0,unknown,Flux Growth,
sc_atlas:39109,,,2024,UTe₂,UTe2,2.1,unknown,0.0,0.0,unknown,Flux Growth,
sc_atlas:39120,,,2024,UTe₂,UTe2,2.1,unknown,0.0,0.0,unknown,Flux Growth,
sc_atlas:39123,,,2024,NP film,NbN,14.0,unknown,0.0,0.0,unknown,Physical Vapor Deposition,Al2O3
sc_atlas:39125,,,2024,HgPSe₃,HgPSe3,1.8,zero,20.7,0.0,unknown,Nanofabrication & Exfoliation,
sc_atlas:39127,,,2024,HgPSe₃,HgPSe3,10.4,zero,43.5,0.0,unknown,Nanofabrication & Exfoliation,
sc_atlas:39126,,,2024,HgPSe₃,HgPSe3,11.0,onset,43.5,0.0,unknown,Nanofabrication & Exfoliation,
sc_atlas:39124,,,2024,HgPSe₃,HgPSe3,3.1,onset,20.7,0.0,unknown,Nanofabrication & Exfoliation,
sc_atlas:19667,,,2024,Ta2PdS6,Ta2PdS6,11.2,onset,130.0,0.0,unknown,Chemical Vapor Transport; Solid-State Reaction,
sc_atlas:19670,,,2024,Ta2PdSe6,Ta2PdS6,2.5,zero,58.9,0.0,unknown,Chemical Vapor Transport; Solid-State Reaction,
sc_atlas:19669,,,2024,Ta2PdSe6,Ta2PdS6,6.5,onset,25.6,0.0,unknown,Chemical Vapor Transport; Solid-State Reaction,
sc_atlas:19668,,,2024,Ta2PdS6,Ta2PdS6,8.5,zero,130.0,0.0,unknown,Chemical Vapor Transport; Solid-State Reaction,
sc_atlas:39134,,,2024,CuIr₂S₄,CuIr2S4,16.0,onset,78.8,0.0,unknown,unknown,
sc_atlas:39135,,,2024,CuIr₂S₄,CuIr2S4,18.2,onset,133.3,0.0,unknown,unknown,
sc_atlas:39136,,,2024,CuIr₂S₄,CuIr2S4,2.2,onset,111.8,0.0,unknown,unknown,
sc_atlas:39133,,,2024,CuIr₂S₄,CuIr2S4,3.8,onset,18.0,0.0,unknown,unknown,
sc_atlas:39137,,,2024,CuIr₂S₄,CuIr2S4,7.5,onset,224.0,0.0,unknown,unknown,
sc_atlas:39146,,,2024,CsV₃Sb₅,CsV3Sb5,2.75,zero,0.0,0.0,unknown,Flux Growth,
sc_atlas:39148,,,2024,CsV₃Sb₅,CsV3Sb5,2.83,midpoint,0.0,0.0,unknown,Flux Growth,
sc_atlas:39147,,,2024,CsV₃Sb₅,CsV3Sb5,2.88,midpoint,0.0,0.0,unknown,Flux Growth,
sc_atlas:39152,,,2024,(PbS)₁.₁₃(TaS₂),Pb1.13TaS3.13,3.01,unknown,0.0,0.0,unknown,Chemical Vapor Transport,
sc_atlas:39150,,,2024,(PbS)₁.₁₃(TaS₂),Pb1.13TaS3.13,3.14,onset,0.0,0.0002,unknown,Chemical Vapor Transport,
sc_atlas:39153,,,2024,1T-TaSSe,TaSSe,1.5,unknown,0.0,0.0,unknown,Chemical Vapor Transport,
sc_atlas:39155,,,2024,Pr₄Ni₃O₁₀,Pr4Ni3O10,31.3,onset,42.5,0.0,unknown,Melt Growth,
sc_atlas:39156,,,2024,Pr₄Ni₃O₁₀,Pr4Ni3O10,34.7,onset,63.9,0.0,unknown,Melt Growth,
sc_atlas:39154,,,2024,Pr₄Ni₃O₁₀,Pr4Ni3O10,39.0,onset,72.5,0.0,unknown,Melt Growth,
sc_atlas:39163,,,2024,multilayer FeSe (on average >20 layers) on BLG/SiC(0001),FeSe,6.0,unknown,0.0,0.0,unknown,Molecular Beam Epitaxy,SiC
sc_atlas:19676,,,2024,Ba0.75ClTaS2,Ba0.75ClTaS2,2.56,unknown,0.0,0.0,unknown,Flux Growth,
sc_atlas:19675,,,2024,Ba0.75ClTaS2,Ba0.75ClTaS2,2.75,zero,0.0,0.0,unknown,Flux Growth,
sc_atlas:19678,,,2024,Ba0.75ClTaSe2,Ba0.75ClTaSe2,1.67,unknown,0.0,0.0,unknown,Flux Growth,
sc_atlas:19677,,,2024,Ba0.75ClTaSe2,Ba0.75ClTaSe2,1.75,zero,0.0,0.0,unknown,Flux Growth,
sc_atlas:19679,,,2024,Ba0.75ClNbS2,Ba0.75ClNbS2,1.0,zero,0.0,0.0,unknown,Flux Growth,
sc_atlas:19681,,,2024,Ba0.75ClNbSe2,Ba0.75ClNbSe2,1.25,zero,0.0,0.0,unknown,Flux Growth,
sc_atlas:39175,,,2024,TaAlₓGe₂₋ₓ,TaAl0.2Ge1.8,2.03,zero,0.0,0.0,unknown,Solid-State Reaction,
sc_atlas:39174,,,2024,TaAlₓGe₂₋ₓ,TaAl0.2Ge1.8,2.04,onset,0.0,0.0,unknown,Solid-State Reaction,
sc_atlas:39173,,,2024,TaAlₓGe₂₋ₓ,TaAl0.4Ge1.6,2.16,unknown,0.0,0.001,unknown,Solid-State Reaction,
sc_atlas:39177,,,2024,TaAlₓGe₂₋ₓ,TaAl0.4Ge1.6,2.17,zero,0.0,0.0,unknown,Solid-State Reaction,
sc_atlas:39176,,,2024,TaAlₓGe₂₋ₓ,TaAl0.4Ge1.6,2.2,onset,0.0,0.0,unknown,Solid-State Reaction,
sc_atlas:39182,,,2024,Al,Al,1.3,unknown,0.0,0.0,unknown,Nanofabrication & Exfoliation,Si
sc_atlas:39184,,,2024,CsV₃Sb₅,CsV3Sb5,2.0,unknown,0.0,0.0,unknown,unknown,
sc_atlas:39183,,,2024,CsV₃Sb₅,CsV3Sb5,3.5,midpoint,0.0,0.0,unknown,unknown,
sc_atlas:39192,,,2024,WBe₂,WBe2,0.7,unknown,0.0,0.0,unknown,Melt Growth,
sc_atlas:39190,,,2024,WBe₂,WBe2,0.86,zero,0.0,0.0,unknown,Melt Growth,
sc_atlas:39191,,,2024,WBe₂,WBe2,0.88,onset,0.0,0.0,unknown,Melt Growth,
sc_atlas:39189,,,2024,WBe₂,WBe2,1.05,onset,0.0,0.0,unknown,Melt Growth,
sc_atlas:39202,,,2024,Cs(V₀.₉₃Nb₀.₀₇)₃Sb₅,CsV2.79Nb0.21Sb5,3.0,unknown,0.0,0.0,unknown,Flux Growth,
sc_atlas:39203,,,2024,Cs(V₀.₉₃Nb₀.₀₇)₃Sb₅,CsV2.79Nb0.21Sb5,3.25,unknown,0.4,0.0,unknown,Flux Growth,
sc_atlas:39200,,,2024,Cs(V₀.₉₃Nb₀.₀₇)₃Sb₅,CsV2.79Nb0.21Sb5,4.4,unknown,0.0,0.0,unknown,Flux Growth,
sc_atlas:39201,,,2024,Cs(V₀.₉₃Nb₀.₀₇)₃Sb₅,CsV2.79Nb0.21Sb5,4.5,unknown,0.0,0.0,unknown,Flux Growth,
sc_atlas:39204,,,2024,Cs(V₀.₉₃Nb₀.₀₇)₃Sb₅,CsV2.79Nb0.21Sb5,6.67,unknown,0.8,0.0,unknown,Flux Growth,
sc_atlas:39205,,,2024,Cs(V₀.₉₃Nb₀.₀₇)₃Sb₅,CsV2.79Nb0.21Sb5,6.94,unknown,1.2,0.0,unknown,Flux Growth,
sc_atlas:39211,,,2024,twisted bilayer graphene (tBLG),C,0.2,unknown,0.0,0.0,unknown,Nanofabrication & Exfoliation,SrTiO3
sc_atlas:39210,,,2024,twisted bilayer graphene (tBLG),C,0.8,unknown,0.0,0.0,unknown,Nanofabrication & Exfoliation,SrTiO3
sc_atlas:39222,,,2025,LaRu₃Si₂,LaRu3Si2,2.0,onset,38.0,0.0,unknown,unknown,
sc_atlas:39218,,,2025,LaRu₃Si₂,LaRu3Si2,6.5,onset,0.0,0.0,unknown,unknown,
sc_atlas:39219,,,2025,LaRu₃Si₂,LaRu3Si2,9.0,onset,1.0,0.0,unknown,unknown,
sc_atlas:39224,,,2024,YBa₂Cu₃O₇₋δ,YBa2Cu3O6.9,91.0,onset,0.0,0.0,unknown,Physical Vapor Deposition,MgO
sc_atlas:19697,,,2024,Nb2TiMo,Nb1.9Ti1.2Mo0.9,3.21,unknown,0.0,0.003,unknown,Melt Growth,
sc_atlas:19696,,,2024,Nb2TiMo,Nb1.9Ti1.2Mo0.9,3.22,midpoint,0.0,0.0,unknown,Melt Growth,
sc_atlas:19699,,,2024,Nb2TiW,Nb2.3Ti0.8W0.9,4.66,unknown,0.0,0.003,unknown,Melt Growth,
sc_atlas:19698,,,2024,Nb2TiW,Nb2.3Ti0.8W0.9,4.86,midpoint,0.0,0.0,unknown,Melt Growth,
sc_atlas:39234,,,2024,4Hb-TaS₂,TaS1.99Se0.01,2.9,zero,0.0,0.0,unknown,Chemical Vapor Transport,
sc_atlas:39235,,,2024,Ir₂Ga₉,Ir2Ga9,2.16,onset,0.0,0.0015,unknown,Flux Growth,
sc_atlas:39236,,,2024,Ir₂Ga₉,Ir2Ga9,2.25,unknown,0.0,0.0,unknown,Flux Growth,
sc_atlas:39237,,,2024,Ir₂Ga₉,Ir2Ga9,2.3,unknown,0.0,0.0,unknown,Flux Growth,
sc_atlas:39239,,,2024,NbGe₂,NbGe2,1.25,unknown,0.0,0.024,unknown,Solid-State Reaction,
sc_atlas:39238,,,2024,NbGe₂,NbGe2,2.1,unknown,0.0,0.0,unknown,Solid-State Reaction,
sc_atlas:39309,,,2024,Sr(Ni₁₋ₓRhₓ)₂P₂,SrNi1.51Rh0.49P2,2.1,zero,0.0,0.0,unknown,Flux Growth,
sc_atlas:39307,,,2024,Sr(Ni₁₋ₓRhₓ)₂P₂,SrNi1.61Rh0.39P2,2.26,zero,0.0,0.0,unknown,Flux Growth,
sc_atlas:39308,,,2024,Sr(Ni₁₋ₓRhₓ)₂P₂,SrNi1.61Rh0.39P2,2.3,onset,0.0,0.0,unknown,Flux Growth,
sc_atlas:39304,,,2024,Sr(Ni₁₋ₓRhₓ)₂P₂,SrNi1.668Rh0.332P2,2.3,zero,0.0,0.0,unknown,Flux Growth,
sc_atlas:39306,,,2024,Sr(Ni₁₋ₓRhₓ)₂P₂,SrNi1.668Rh0.332P2,2.4,midpoint,0.0,0.0,unknown,Flux Growth,
sc_atlas:39303,,,2024,Sr(Ni₁₋ₓRhₓ)₂P₂,SrNi1.756Rh0.244P2,1.6,zero,0.0,0.0,unknown,Flux Growth,
sc_atlas:39302,,,2024,Sr(Ni₁₋ₓRhₓ)₂P₂,SrNi1.804Rh0.196P2,1.4,zero,0.0,0.0,unknown,Flux Growth,
sc_atlas:39301,,,2024,Sr(Ni₁₋ₓRhₓ)₂P₂,SrNi1.952Rh0.048P2,1.3,zero,0.0,0.0,unknown,Flux Growth,
sc_atlas:39300,,,2024,Sr(Ni₁₋ₓRhₓ)₂P₂,SrNi2P2,1.4,zero,0.0,0.0,unknown,Flux Growth,
sc_atlas:19731,,,2024,LaH12,LaH12,267.0,onset,165.0,0.0,unknown,unknown,
sc_atlas:19747,,,2024,MgB2,MgB2,33.0,unknown,0.0,0.0,unknown,Physical Vapor Deposition,MgO
sc_atlas:19749,,,2024,NbN,NbN,13.0,unknown,0.0,0.0,unknown,unknown,
sc_atlas:39324,,,2024,NbN,NbN,10.34,midpoint,0.0,0.0,unknown,Physical Vapor Deposition,Cu
sc_atlas:39326,,,2024,Li₁.₀(C₅H₅N)ᵧFe₂₋₂Se₂,Li1C1.1H1.1N0.22Fe2Se2,39.0,onset,0.0,0.0,unknown,Solid-State Reaction,
sc_atlas:39325,,,2024,Li₁.₀(C₅H₅N)ᵧFe₂₋₂Se₂,Li1C2.25H2.25N0.45Fe1.94Se2,44.0,onset,0.0,0.0,unknown,Solid-State Reaction,
sc_atlas:19755,,,2024,Cs(V0.86Ta0.14)3Sb5,CsV2.58Ta0.42Sb5,4.9,zero,0.0,0.0,unknown,unknown,
sc_atlas:19757,,,2024,CsV3Sb5,CsV3Sb5,3.0,zero,0.0,0.0,unknown,unknown,
sc_atlas:19762,,,2024,Co (HDNM-Co/Normal-Co/HDNM-Co trilayer),Co,4.94,onset,0.0,0.0,unknown,Physical Vapor Deposition; Solid-State Reaction,Si
sc_atlas:19759,,,2024,Co (HDNM-Co/Normal-Co/HDNM-Co trilayer),Co,5.0,onset,0.0,0.0,unknown,Physical Vapor Deposition; Solid-State Reaction,Si
sc_atlas:19761,,,2024,Co (HDNM-Co/Normal-Co/HDNM-Co trilayer),Co,5.03,onset,0.0,0.0,unknown,Physical Vapor Deposition; Solid-State Reaction,Si
sc_atlas:19763,,,2024,CoSi2,CoSi2,0.9,unknown,0.0,0.0,unknown,Physical Vapor Deposition; Solid-State Reaction,Si
sc_atlas:19765,,,2024,CoSi2,CoSi2,0.95,unknown,0.0,0.0,unknown,Physical Vapor Deposition; Solid-State Reaction,Si
sc_atlas:19767,,,2024,CsV3Sb5,CsV3Sb5,2.33,onset,0.0,0.0,unknown,Flux Growth,
sc_atlas:19768,,,2024,CsV3Sb5,CsV3Sb5,2.62,onset,0.0,0.0,unknown,Flux Growth,
sc_atlas:19769,,,2024,CsV3Sb5,CsV3Sb5,2.64,onset,0.0,0.0,unknown,Flux Growth,
sc_atlas:19770,,,2024,KV3Sb5,KV3Sb5,0.89,onset,0.0,0.0,unknown,Flux Growth,
sc_atlas:19771,,,2024,RbV3Sb5,RbV3Sb5,0.74,onset,0.0,0.0,unknown,Flux Growth,
sc_atlas:19772,,,2024,RbV3Sb5,RbV3Sb5,0.77,onset,0.0,0.0,unknown,Flux Growth,
sc_atlas:39340,,,2024,Al₁₃Os₄,Al13Os4,5.44,unknown,0.0,0.0,unknown,Melt Growth,
sc_atlas:39341,,,2024,Al₁₃Os₄,Al13Os4,5.45,onset,0.0,0.001,unknown,Melt Growth,
sc_atlas:39339,,,2024,Al₁₃Os₄,Al13Os4,5.47,onset,0.0,0.0,unknown,Melt Growth,
sc_atlas:39350,,,2025,Sc-Ti-V-Nb-Cu,Sc0.2Ti0.2V0.2Nb0.2Cu0.2,6.75,unknown,0.0,0.0,unknown,Melt Growth,
sc_atlas:39349,,,2025,Sc-Ti-V-Nb-Cu,Sc0.2Ti0.2V0.2Nb0.2Cu0.2,7.21,onset,0.0,0.0,unknown,Melt Growth,
sc_atlas:39348,,,2025,Sc-Ti-V-Nb-Cu,Sc0.2Ti0.2V0.2Nb0.2Cu0.2,7.32,zero,0.0,0.0,unknown,Melt Growth,
sc_atlas:39351,,,2025,CeRh₂As₂,CeRh2As2,0.3,unknown,0.0,0.0,unknown,Flux Growth,
sc_atlas:39356,,,2025,(Ti₁/₃Hf₁/₃Ta₁/₃)₁₋ₓNbₓ,Ti14Hf14Ta14Nb33,7.41,midpoint,0.0,0.0,unknown,Melt Growth,
sc_atlas:39353,,,2025,(Ti₁/₃Hf₁/₃Ta₁/₃)₁₋ₓNbₓ,Ti193Hf193Ta193Nb21,5.61,midpoint,0.0,0.0,unknown,Melt Growth,
sc_atlas:39357,,,2025,(Ti₁/₃Hf₁/₃Ta₁/₃)₁₋ₓNbₓ,Ti43Hf43Ta43Nb171,8.19,midpoint,0.0,0.0,unknown,Melt Growth,
sc_atlas:39355,,,2025,(Ti₁/₃Hf₁/₃Ta₁/₃)₁₋ₓNbₓ,Ti67Hf67Ta67Nb99,7.06,midpoint,0.0,0.0,unknown,Melt Growth,
sc_atlas:39354,,,2025,(Ti₁/₃Hf₁/₃Ta₁/₃)₁₋ₓNbₓ,Ti7Hf7Ta7Nb3,5.82,midpoint,0.0,0.0,unknown,Melt Growth,
sc_atlas:39352,,,2025,(Ti₁/₃Hf₁/₃Ta₁/₃)₁₋ₓNbₓ,TiHfTa,5.31,midpoint,0.0,0.0,unknown,Melt Growth,
sc_atlas:39359,,,2025,(Ti₁/₃Hf₁/₃Ta₁/₃)₁₋ₓNbₓ,TiHfTaNb27,9.11,midpoint,0.0,0.0,unknown,Melt Growth,
sc_atlas:39358,,,2025,(Ti₁/₃Hf₁/₃Ta₁/₃)₁₋ₓNbₓ,TiHfTaNb9,8.82,midpoint,0.0,0.0,unknown,Melt Growth,
