Repository: zhiyuliu0158-ui/occ-alignn-tc

# P-B-Occ-ALIGNN-full-Tc

Occupancy-aware ALIGNN-style graph neural network for superconducting critical temperature `Tc_K` regression.

本仓库只做一个任务：

```text
CIF + pressure_GPa + magnetic_field_T + field_direction + optional metadata -> Tc_K
```

不做 superconducting / non-superconducting 分类。

## 1. 模型简介

`PBOccALIGNNFullTc` 是一个纯 PyTorch 实现的 ALIGNN-style 图神经网络：

- bond graph 的 node 是 crystallographic site。
- bond graph 的 edge 是周期近邻 directed bond。
- line graph 的 node 是 directed bond。
- line graph 的 edge 是角度 `i-j-k`。
- 所有 scatter / aggregation 使用 `torch.index_add`，不依赖 `torch_scatter`、DGL、PyTorch Geometric 或官方 ALIGNN 包。
- 输出为 `logtc_mu`、`logtc_logvar` 和 `Tc_pred_K = exp(logtc_mu) - 1`。

File: data/sc-atlas-data.csv (part 61 of 62)
source_record_id,doi,source_title,source_year,formula_raw,formula_normalized,tc_value_k,tc_criterion,pressure_gpa,magnetic_field_t,sample_form,preparation_method,substrate
sc_atlas:39363,,,2025,FeSe₁₋ₓTeₓ,FeSe0.17Te0.83,11.0,unknown,0.0,0.0,unknown,Chemical Vapor Transport; Melt Growth,
sc_atlas:39362,,,2025,FeSe₁₋ₓTeₓ,FeSe0.25Te0.75,14.0,unknown,0.0,0.0,unknown,Chemical Vapor Transport; Melt Growth,
sc_atlas:39361,,,2025,FeSe₁₋ₓTeₓ,FeSe0.36Te0.64,14.5,unknown,0.0,0.0,unknown,Chemical Vapor Transport; Melt Growth,
sc_atlas:39360,,,2025,FeSe₁₋ₓTeₓ,FeSe0.65Te0.35,8.0,unknown,0.0,0.0,unknown,Chemical Vapor Transport; Melt Growth,
sc_atlas:39366,,,2025,(PbS)₁.₁₃TaS₂,Pb1.13TaS3.13,3.02,unknown,0.0,0.0,unknown,Chemical Vapor Transport,
sc_atlas:39365,,,2025,(PbS)₁.₁₃TaS₂,Pb1.13TaS3.13,3.03,onset,0.0,0.001,unknown,Chemical Vapor Transport,
sc_atlas:39364,,,2025,(PbS)₁.₁₃TaS₂,Pb1.13TaS3.13,3.05,onset,0.0,0.0,unknown,Chemical Vapor Transport,
sc_atlas:39371,,,2025,alternating twisted quadralayer graphene (ATQG),C,1.1,unknown,0.0,0.0,unknown,Nanofabrication & Exfoliation,
sc_atlas:39369,,,2025,alternating twisted quadralayer graphene (ATQG),C,1.2,unknown,0.0,0.0,unknown,Nanofabrication & Exfoliation,
sc_atlas:39372,,,2025,alternating twisted quadralayer graphene (ATQG),C,1.6,unknown,0.0,0.0,unknown,Nanofabrication & Exfoliation,
sc_atlas:39370,,,2025,alternating twisted quadralayer graphene (ATQG),C,2.0,unknown,0.0,0.0,unknown,Nanofabrication & Exfoliation,
sc_atlas:39387,,,2025,Sn₀.₁₅NbSe₁.₇₅,Sn0.15NbSe1.75,9.5,midpoint,0.0,0.0,unknown,Flux Growth,
sc_atlas:39388,,,2025,Ba₁₋ₓKₓFe₂As₂,Ba0.234K0.766Fe2As2,6.8,zero,0.0,0.0,unknown,unknown,
sc_atlas:39392,,,2025,La₄Ni₃O₁₀,La4Ni3O10,24.0,unknown,24.0,0.0,unknown,Flux Growth,
sc_atlas:39390,,,2025,La₄Ni₃O₁₀,La4Ni3O10,3.0,unknown,25.3,0.0,unknown,Flux Growth,
sc_atlas:39391,,,2025,La₄Ni₃O₁₀,La4Ni3O10,4.0,zero,72.0,0.0,unknown,Flux Growth,
sc_atlas:39395,,,2025,La₃Ni₂O₇₋δ,La3Ni2O6.93,43.5,zero,20.1,0.0,unknown,Flux Growth,
sc_atlas:39396,,,2025,La₃Ni₂O₇₋δ,La3Ni2O6.93,45.0,zero,22.6,0.0,unknown,Flux Growth,
sc_atlas:39409,,,2025,Sr₂RuO₄,Sr2RuO4,1.13,unknown,0.0,0.015,unknown,unknown,
sc_atlas:39408,,,2025,Sr₂RuO₄,Sr2RuO4,1.22,unknown,0.0,0.02,unknown,unknown,
sc_atlas:39406,,,2025,Sr₂RuO₄,Sr2RuO4,1.4,unknown,0.0,0.0,unknown,unknown,
sc_atlas:39407,,,2025,Sr₂RuO₄,Sr2RuO4,1.45,unknown,0.0,0.0,unknown,unknown,
sc_atlas:19779,,,2025,YBa2Cu3O7-δ,YBa2Cu3O7,89.0,unknown,0.0,0.0,unknown,Physical Vapor Deposition,SrTiO3
sc_atlas:19780,,,2025,YBa2Cu3O7-δ,YBa2Cu3O7,90.0,unknown,0.0,0.0,unknown,Physical Vapor Deposition,
sc_atlas:39410,,,2025,La₃Ni₂O₇,La3Ni2O7,80.0,onset,0.0,0.0,unknown,Solid-State Reaction; Melt Growth,
sc_atlas:39415,,,2025,WTe₂,WTe2,1.0,midpoint,0.0,0.0,unknown,Nanofabrication & Exfoliation,SiO2/Si
sc_atlas:39416,,,2025,κ-(BEDT-TTF)₂Cu(NCS)₂,C22H16CuN2S18,8.7,midpoint,0.0,0.0,unknown,Physical Vapor Deposition,plastic substrates
sc_atlas:39427,,,2025,No.2,Nb3Sn,18.0,onset,0.0,0.0,unknown,Solid-State Reaction,
sc_atlas:39426,,,2025,No.1,Nb73Sn27,17.4,onset,0.0,0.0,unknown,Solid-State Reaction,
sc_atlas:39432,,,2025,La₅Ni₃O₁₁,La5Ni3O11,17.9,onset,11.7,0.0,unknown,Flux Growth,
sc_atlas:39434,,,2025,La₅Ni₃O₁₁,La5Ni3O11,40.0,zero,18.2,0.0,unknown,Flux Growth,
sc_atlas:39436,,,2025,La₅Ni₃O₁₁,La5Ni3O11,54.0,zero,23.5,0.0,unknown,Flux Growth,
sc_atlas:39433,,,2025,La₅Ni₃O₁₁,La5Ni3O11,64.0,onset,21.5,0.0,unknown,Flux Growth,
sc_atlas:39446,,,2025,Bi₀.₅Sb₁.₅Te₃,Bi0.5Sb1.5Te3,10.2,onset,0.0,0.0,unknown,Solid-State Reaction,
sc_atlas:39438,,,2025,Bi₀.₅Sb₁.₅Te₃,Bi0.5Sb1.5Te3,4.8,onset,4.8,0.0,unknown,Solid-State Reaction,
sc_atlas:39444,,,2025,Bi₀.₅Sb₁.₅Te₃,Bi0.5Sb1.5Te3,4.9,onset,0.0,0.0,unknown,Solid-State Reaction,
sc_atlas:39439,,,2025,Bi₀.₅Sb₁.₅Te₃,Bi0.5Sb1.5Te3,5.1,onset,8.1,0.0,unknown,Solid-State Reaction,
sc_atlas:39447,,,2025,Bi₀.₅Sb₁.₅Te₃,Bi0.5Sb1.5Te3,5.9,onset,0.0,0.0,unknown,Solid-State Reaction,
sc_atlas:39445,,,2025,Bi₀.₅Sb₁.₅Te₃,Bi0.5Sb1.5Te3,6.0,onset,0.0,0.0,unknown,Solid-State Reaction,
sc_atlas:39442,,,2025,Bi₀.₅Sb₁.₅Te₃,Bi0.5Sb1.5Te3,6.2,onset,33.3,0.0,unknown,Solid-State Reaction,
sc_atlas:39441,,,2025,Bi₀.₅Sb₁.₅Te₃,Bi0.5Sb1.5Te3,8.3,onset,20.3,0.0,unknown,Solid-State Reaction,
sc_atlas:39440,,,2025,Bi₀.₅Sb₁.₅Te₃,Bi0.5Sb1.5Te3,9.0,onset,16.0,0.0,unknown,Solid-State Reaction,
sc_atlas:39449,,,2025,Bi₀.₅Sb₁.₅Te₃,Bi0.5Sb1.5Te3,9.8,onset,0.0,0.0,unknown,Solid-State Reaction,
sc_atlas:19787,,,2025,c-As (simple cubic arsenic),As,3.0,onset,0.0,0.0,unknown,Nanofabrication & Exfoliation,
sc_atlas:19786,,,2025,c-As (simple cubic arsenic),As,3.04,onset,39.5,0.0,unknown,Nanofabrication & Exfoliation,
sc_atlas:19783,,,2025,c-As (simple cubic arsenic),As,3.06,onset,25.4,0.0,unknown,Nanofabrication & Exfoliation,
sc_atlas:19782,,,2025,c-As (simple cubic arsenic),As,3.1,onset,25.4,0.0,unknown,Nanofabrication & Exfoliation,
sc_atlas:19784,,,2025,c-As (simple cubic arsenic),As,3.12,onset,33.4,0.0,unknown,Nanofabrication & Exfoliation,
sc_atlas:19788,,,2025,hg-As (incommensurate host-guest arsenic),As,4.49,onset,43.0,0.0,unknown,Nanofabrication & Exfoliation,
sc_atlas:19790,,,2025,hg-As (incommensurate host-guest arsenic),As,4.5,onset,57.7,0.0,unknown,Nanofabrication & Exfoliation,
sc_atlas:19789,,,2025,hg-As (incommensurate host-guest arsenic),As,4.7,onset,47.5,0.0,unknown,Nanofabrication & Exfoliation,
sc_atlas:39452,,,2025,β-Bi₂Pd,Bi2Pd,4.5,unknown,0.0,0.0,unknown,unknown,
sc_atlas:39451,,,2025,β-Bi₂Pd,Bi2Pd,5.4,unknown,0.0,0.0,unknown,unknown,
sc_atlas:39455,,,2025,YbRh₂Si₂,YbRh2Si2,0.008,onset,0.0,0.0,unknown,unknown,
sc_atlas:19801,,,2025,HfIrGe,HfIrGe,5.45,unknown,0.0,0.0,unknown,Melt Growth,
sc_atlas:19800,,,2025,HfIrGe,HfIrGe,5.64,unknown,0.0,0.0,unknown,Melt Growth,
sc_atlas:19803,,,2025,TiIrGe,TiIrGe,2.17,unknown,0.0,0.0,unknown,Melt Growth,
sc_atlas:19802,,,2025,TiIrGe,TiIrGe,2.24,unknown,0.0,0.0,unknown,Melt Growth,
sc_atlas:39491,,,2025,La₂₋ₓCeₓCuO₄,La1.884Ce0.116CuO4,25.0,unknown,0.0,0.0,unknown,Molecular Beam Epitaxy; Nanofabrication & Exfoliation,SrTiO3
sc_atlas:39492,,,2025,WP,WP,0.85,unknown,0.0,0.0,unknown,Chemical Vapor Transport,
sc_atlas:39493,,,2025,WP,WP,1.3,onset,0.0,0.0,unknown,Chemical Vapor Transport,
sc_atlas:39503,,,2025,CeRh₂As₂,CeRh2As2,0.21,unknown,0.0,0.0,unknown,Flux Growth,
sc_atlas:39501,,,2025,CeRh₂As₂,CeRh2As2,0.33,unknown,0.0,0.0,unknown,Flux Growth,
sc_atlas:39500,,,2025,CeRh₂As₂,CeRh2As2,0.34,unknown,0.0,0.0,unknown,Flux Growth,
sc_atlas:19814,,,2025,La0.8Sr0.2NiO2,La0.8Sr0.2NiO2,12.8,zero,0.0,0.0,unknown,Physical Vapor Deposition; Nanofabrication & Exfoliation,
sc_atlas:19813,,,2025,La0.8Sr0.2NiO2,La0.8Sr0.2NiO2,16.1,onset,0.0,0.0,unknown,Physical Vapor Deposition; Nanofabrication & Exfoliation,
sc_atlas:19816,,,2025,La1.8Sr0.2CuO4,La1.8Sr0.2CuO4,22.0,zero,0.0,0.0,unknown,unknown,
sc_atlas:19815,,,2025,La1.8Sr0.2CuO4,La1.8Sr0.2CuO4,32.1,onset,0.0,0.0,unknown,unknown,
sc_atlas:19817,,,2025,Nd0.8Sr0.2NiO2,Nd0.8Sr0.2NiO2,15.0,onset,0.0,0.0,unknown,Physical Vapor Deposition; Solution-based synthesis/processing,SrTiO3
sc_atlas:19818,,,2025,Nd0.8Sr0.2NiO2,Nd0.8Sr0.2NiO2,8.7,zero,0.0,0.0,unknown,Physical Vapor Deposition; Solution-based synthesis/processing,SrTiO3
sc_atlas:19819,,,2025,FeSe/TiO2 (interface),FeSe,65.0,onset,0.0,0.0,unknown,Molecular Beam Epitaxy,SrTiO3
sc_atlas:39510,,,2025,Nd₂₋ₓCeₓCuO₄,Nd1.855Ce0.145CuO4,15.7,unknown,0.0,0.0,unknown,unknown,SrTiO3
sc_atlas:39512,,,2025,3UC La₂.₃₁Pr₀.₂₄Sm₀.₄₅Ni₂O₇/SrLaAlO₄ thin film,La2.31Pr0.24Sm0.45Ni2O7,16.0,zero,0.0,0.0,unknown,unknown,SrLaAlO4
sc_atlas:39511,,,2025,3UC La₂.₃₁Pr₀.₂₄Sm₀.₄₅Ni₂O₇/SrLaAlO₄ thin film,La2.31Pr0.24Sm0.45Ni2O7,46.0,onset,0.0,0.0,unknown,unknown,SrLaAlO4
sc_atlas:19821,,,2025,Nd0.8Sr0.2NiO2 (infinite-layer 112 phase),Nd0.8Sr0.2NiO2,50.0,onset,0.0,0.002,unknown,Physical Vapor Deposition; Solid-State Reaction,SrTiO3
sc_atlas:19828,,,2025,Nd0.8Sr0.2NiO2 (infinite-layer 112 phase),Nd0.8Sr0.2NiO2,60.0,onset,0.0,0.0,unknown,Physical Vapor Deposition; Solid-State Reaction,SrTiO3
sc_atlas:19820,,,2025,Nd0.8Sr0.2NiO2 (infinite-layer 112 phase),Nd0.8Sr0.2NiO2,7.0,onset,0.0,0.002,unknown,Physical Vapor Deposition; Solid-State Reaction,SrTiO3
sc_atlas:39527,,,2025,NiTe₂,NiTe2,0.261,midpoint,0.0,0.0,unknown,Solid-State Reaction,
sc_atlas:39528,,,2025,NiTe₂,NiTe2,0.264,unknown,0.0,0.0,unknown,Solid-State Reaction,
sc_atlas:39533,,,2025,CaKFe₄As₄,CaKFe4As4,35.0,unknown,0.0,0.0,unknown,Solid-State Reaction,
sc_atlas:39535,,,2025,NbSe₂,NbSe2,5.5,unknown,0.0,0.0,unknown,Nanofabrication & Exfoliation,SiO2
sc_atlas:39536,,,2025,V₃Si,V3Si,13.0,unknown,0.0,0.0,unknown,Physical Vapor Deposition; Nanofabrication & Exfoliation,SiO2
sc_atlas:39541,,,2025,(Dy₁₋ₓErₓ)Rh₃.₈Ru₀.₂B₄,Dy0.6Er0.4Rh3.8Ru0.2B4,5.6,onset,0.0,0.0,unknown,Melt Growth,
sc_atlas:39542,,,2025,(Dy₁₋ₓErₓ)Rh₃.₈Ru₀.₂B₄,Dy0.8Er0.2Rh3.8Ru0.2B4,5.0,onset,0.0,0.0,unknown,Melt Growth,
sc_atlas:39543,,,2025,(Dy₁₋ₓErₓ)Rh₃.₈Ru₀.₂B₄,DyRh3.8Ru0.2B4,3.6,onset,0.0,0.0,unknown,Melt Growth,
sc_atlas:39545,,,2025,Au₆Te₁₂Se₈,Au6Te12Se8,2.6,unknown,0.0,0.0,unknown,Flux Growth,
sc_atlas:39544,,,2025,Au₆Te₁₂Se₈,Au6Te12Se8,2.8,zero,0.0,0.0,unknown,Flux Growth,
sc_atlas:19842,,,2025,NbN,NbN,12.0,unknown,0.0,0.0,unknown,Physical Vapor Deposition,MgO
sc_atlas:39557,,,2025,6R-TaS₂,TaS2,3.5,onset,0.0,0.0,unknown,unknown,
sc_atlas:39561,,,2025,NbTiN,NbTiN,12.6,unknown,0.0,0.0,unknown,Physical Vapor Deposition; Nanofabrication & Exfoliation,Si
sc_atlas:39560,,,2025,NbTiN,NbTiN,13.5,unknown,0.0,0.0,unknown,Physical Vapor Deposition; Nanofabrication & Exfoliation,Si
sc_atlas:19845,,,2025,La2-xSrxCuO4,La1.77Sr0.23CuO4,27.5,unknown,0.0,0.0,unknown,Molecular Beam Epitaxy,LaSrAlO4
sc_atlas:39564,,,2025,magic-angle twisted trilayer graphene (MATTG),C,0.79,unknown,0.0,0.0,unknown,Nanofabrication & Exfoliation,
sc_atlas:39563,,,2025,magic-angle twisted trilayer graphene (MATTG),C,0.86,unknown,0.0,0.0,unknown,Nanofabrication & Exfoliation,
sc_atlas:39562,,,2025,magic-angle twisted trilayer graphene (MATTG),C,1.0,unknown,0.0,0.0,unknown,Nanofabrication & Exfoliation,
sc_atlas:39565,,,2025,α-Ta,Ta,3.91,unknown,0.0,0.0,unknown,Physical Vapor Deposition,Si
sc_atlas:39566,,,2025,α-Ta,Ta,3.98,unknown,0.0,0.0,unknown,Physical Vapor Deposition,Si
sc_atlas:39568,,,2025,α-Ta,Ta,4.05,unknown,0.0,0.0,unknown,Physical Vapor Deposition,Si
sc_atlas:39567,,,2025,α-Ta,Ta,4.15,unknown,0.0,0.0,unknown,Physical Vapor Deposition,Si
sc_atlas:19853,,,2025,52%In-48%Sn,In52Sn48,5.59,midpoint,0.0,0.0,unknown,Melt Growth,Al2O3
sc_atlas:19852,,,2025,50%Sn-50%Pb,Sn50Pb50,6.9,midpoint,0.0,0.1,unknown,Melt Growth,Al2O3
sc_atlas:19851,,,2025,50%Sn-50%Pb,Sn50Pb50,7.14,midpoint,0.0,0.0,unknown,Melt Growth,Al2O3
sc_atlas:19855,,,2025,60%Sn-40%Pb,Sn60Pb40,7.0,midpoint,0.0,0.0,unknown,Melt Growth,Al2O3
sc_atlas:19854,,,2025,60%Sn-40%Pb-0.3%Sb,Sn60Pb40Sb0.3,6.68,midpoint,0.0,0.0,unknown,Melt Growth,Al2O3
sc_atlas:19856,,,2025,96.5%Sn-3.5%Ag,Sn96.5Ag3.5,3.31,midpoint,0.0,0.0,unknown,unknown,Al2O3
sc_atlas:19859,,,2025,Sm_{1-x-y-z}Ca_xSr_yEu_zNiO_2,Sm0.74Ca0.01Sr0.19Eu0.06NiO2,28.5,onset,0.0,0.0,unknown,Physical Vapor Deposition,La0.3Sr1.4AlTa0.7O5.1
sc_atlas:19857,,,2025,Sm_{1-x-y-z}Ca_xSr_yEu_zNiO_2,Sm0.75Ca0.05Eu0.2NiO2,32.5,onset,0.0,0.0,unknown,Physical Vapor Deposition,La0.3Sr1.4AlTa0.7O5.1
sc_atlas:19860,,,2025,Sm_{1-x-y-z}Ca_xSr_yEu_zNiO_2,Sm0.79Ca0.04Sr0.05Eu0.12NiO2,21.1,onset,0.0,0.0,unknown,Physical Vapor Deposition,La0.3Sr1.4AlTa0.7O5.1
sc_atlas:19862,,,2025,Sm_{1-x}Sr_xNiO_2,Sm0.8Sr0.2NiO2,15.0,onset,0.0,0.0,unknown,Physical Vapor Deposition,La0.3Sr1.4AlTa0.7O5.1
sc_atlas:19861,,,2025,Sm_{1-x-y-z}Ca_xSr_yEu_zNiO_2,Sm0.8Sr0.2NiO2,7.8,zero,0.0,0.0,unknown,Physical Vapor Deposition,La0.3Sr1.4AlTa0.7O5.1
sc_atlas:39576,,,2025,lower T_c,UTe2,1.6,unknown,0.0,0.0,unknown,Flux Growth,
sc_atlas:39575,,,2025,UTe₂,UTe2,2.0,unknown,0.0,0.0,unknown,Flux Growth,
sc_atlas:39579,,,2025,FeTeₓSe₁₋ₓ,FeTe0.93Se0.07,13.0,onset,0.0,0.0,unknown,Molecular Beam Epitaxy,SrTiO3
sc_atlas:39584,,,2025,Nb-Mo-Ru-Re-Ir,Nb0.2Mo0.2Ru0.2Re0.2Ir0.2,4.54,unknown,0.0,0.0,unknown,Melt Growth,
sc_atlas:39583,,,2025,Nb-Mo-Ru-Re-Ir,Nb0.2Mo0.2Ru0.2Re0.2Ir0.2,4.63,onset,0.0,0.001,unknown,Melt Growth,
sc_atlas:39582,,,2025,Nb-Mo-Ru-Re-Ir,Nb0.2Mo0.2Ru0.2Re0.2Ir0.2,5.23,unknown,0.0,0.0,unknown,Melt Growth,
sc_atlas:19866,,,2025,Re0.35Os0.35Mo0.1Ta0.1Zr0.1,Re0.35Os0.35Mo0.1Ta0.1Zr0.1,4.3,unknown,0.0,0.0,unknown,Melt Growth,
sc_atlas:19865,,,2025,Re0.35Os0.35Mo0.1Ta0.1Zr0.1,Re0.35Os0.35Mo0.1Ta0.1Zr0.1,4.5,onset,0.0,0.0,unknown,Melt Growth,
sc_atlas:19864,,,2025,Re0.35Os0.35Mo0.1Ta0.1Zr0.1,Re0.35Os0.35Mo0.1Ta0.1Zr0.1,4.6,midpoint,0.0,0.0,unknown,Melt Growth,
sc_atlas:19869,,,2025,Re0.35Os0.35Nb0.1W0.1Zr0.1,Re0.35Os0.35Nb0.1W0.1Zr0.1,4.3,unknown,0.0,0.0,unknown,Melt Growth,
sc_atlas:19868,,,2025,Re0.35Os0.35Nb0.1W0.1Zr0.1,Re0.35Os0.35Nb0.1W0.1Zr0.1,4.4,onset,0.0,0.0,unknown,Melt Growth,
sc_atlas:19867,,,2025,Re0.35Os0.35Nb0.1W0.1Zr0.1,Re0.35Os0.35Nb0.1W0.1Zr0.1,4.5,midpoint,0.0,0.0,unknown,Melt Growth,
sc_atlas:19871,,,2025,Re0.35Os0.35Ta0.1W0.1Zr0.1,Re0.35Os0.35Ta0.1W0.1Zr0.1,4.2,onset,0.0,0.0,unknown,Melt Growth,
sc_atlas:19870,,,2025,Re0.35Os0.35Ta0.1W0.1Zr0.1,Re0.35Os0.35Ta0.1W0.1Zr0.1,4.4,midpoint,0.0,0.0,unknown,Melt Growth,
sc_atlas:19875,,,2025,Re0.3Os0.3Ta0.1Nb0.1W0.1Zr0.1,Re0.3Os0.3Ta0.1Nb0.1W0.1Zr0.1,3.7,unknown,0.0,0.0,unknown,Melt Growth,
sc_atlas:19874,,,2025,Re0.3Os0.3Ta0.1Nb0.1W0.1Zr0.1,Re0.3Os0.3Ta0.1Nb0.1W0.1Zr0.1,3.8,onset,0.0,0.0,unknown,Melt Growth,
sc_atlas:19873,,,2025,Re0.3Os0.3Ta0.1Nb0.1W0.1Zr0.1,Re0.3Os0.3Ta0.1Nb0.1W0.1Zr0.1,4.0,midpoint,0.0,0.0,unknown,Melt Growth,
sc_atlas:19878,,,2025,Re0.4Os0.4Ta0.1Zr0.1,Re0.4Os0.4Ta0.1Zr0.1,4.4,unknown,0.0,0.0,unknown,Melt Growth,
sc_atlas:19877,,,2025,Re0.4Os0.4Ta0.1Zr0.1,Re0.4Os0.4Ta0.1Zr0.1,4.6,onset,0.0,0.0,unknown,Melt Growth,
sc_atlas:19876,,,2025,Re0.4Os0.4Ta0.1Zr0.1,Re0.4Os0.4Ta0.1Zr0.1,5.0,midpoint,0.0,0.0,unknown,Melt Growth,
sc_atlas:39589,,,2025,rhombohedral hexalayer graphene,C,1.1,zero,0.0,0.0,unknown,Nanofabrication & Exfoliation,
sc_atlas:39591,,,2025,twisted bilayer MoTe₂ (tMoTe₂),MoTe2,0.3,zero,0.0,0.0,unknown,Flux Growth; Nanofabrication & Exfoliation,SiO2
sc_atlas:39590,,,2025,twisted bilayer MoTe₂ (tMoTe₂),MoTe2,1.2,onset,0.0,0.0,unknown,Flux Growth; Nanofabrication & Exfoliation,SiO2
sc_atlas:19880,,,2025,Ta0.2Nb0.2V0.2Ti0.2Hf0.2,Ta0.2Nb0.2V0.2Ti0.2Hf0.2,4.68,zero,0.0,0.0,unknown,Melt Growth,
sc_atlas:19882,,,2025,Ta0.2Nb0.2V0.2Ti0.2Hf0.2,Ta0.2Nb0.2V0.2Ti0.2Hf0.2,4.7,midpoint,0.0,0.0,unknown,Melt Growth,
sc_atlas:19881,,,2025,Ta0.2Nb0.2V0.2Ti0.2Hf0.2,Ta0.2Nb0.2V0.2Ti0.2Hf0.2,4.9,onset,0.0,0.0,unknown,Melt Growth,
sc_atlas:19879,,,2025,Ta0.2Nb0.2V0.2Ti0.2Hf0.2,Ta0.2Nb0.2V0.2Ti0.2Hf0.2,5.0,onset,0.0,0.0,unknown,Melt Growth,
sc_atlas:19884,,,2025,Ta0.2Nb0.2V0.2Ti0.2Zr0.2,Ta0.2Nb0.2V0.2Ti0.2Zr0.2,5.9,zero,0.0,0.0,unknown,Melt Growth,
sc_atlas:19885,,,2025,Ta0.2Nb0.2V0.2Ti0.2Zr0.2,Ta0.2Nb0.2V0.2Ti0.2Zr0.2,6.0,onset,0.0,0.0,unknown,Melt Growth,
sc_atlas:19883,,,2025,Ta0.2Nb0.2V0.2Ti0.2Zr0.2,Ta0.2Nb0.2V0.2Ti0.2Zr0.2,6.19,onset,0.0,0.0,unknown,Melt Growth,
sc_atlas:39592,,,2025,TiN,TiN,5.3,zero,0.0,0.0,unknown,Molecular Beam Epitaxy,MgO
sc_atlas:39593,,,2025,La₂₋ₓCeₓCuO₄,La1.89Ce0.11CuO4,27.0,unknown,0.0,0.0,unknown,unknown,
sc_atlas:19888,,,2025,BiH4,BiH4,91.0,unknown,170.0,0.0,unknown,unknown,
sc_atlas:39598,,,2025,UTe₂,UTe2,2.05,zero,0.0,0.0,unknown,Flux Growth; Nanofabrication & Exfoliation,Al2O3
sc_atlas:39596,,,2025,UTe₂,UTe2,2.1,unknown,0.0,0.0,unknown,Flux Growth; Nanofabrication & Exfoliation,
sc_atlas:39599,,,2025,La₂PrNi₂O₇,La2PrNi2O7,40.0,onset,0.0,0.0,unknown,Molecular Beam Epitaxy; Physical Vapor Deposition,SrLaAlO4
sc_atlas:39604,,,2025,LaRh₃B₂,LaRh3B2,2.8,unknown,0.0,0.0,unknown,Melt Growth,
sc_atlas:39607,,,2025,FeTe₁₋ₓSeₓ,FeTe0.55Se0.45,13.2,unknown,0.0,0.0,unknown,Molecular Beam Epitaxy,CaF2
sc_atlas:39608,,,2025,FeTe₁₋ₓSeₓ,FeTe0.65Se0.35,11.8,unknown,0.0,0.0,unknown,Molecular Beam Epitaxy,CaF2
sc_atlas:39611,,,2025,"Fe(Te,Se)",FeTe0.55Se0.45,8.0,zero,0.0,0.0,unknown,Nanofabrication & Exfoliation,SiO2
sc_atlas:19910,,,2025,PdHx,PdH,9.0,unknown,0.0,0.0,unknown,Physical Vapor Deposition,SiO2
sc_atlas:19902,,,2025,PdDx,PdH0.795,1.47,onset,0.0,0.0,unknown,Physical Vapor Deposition,SiO2
sc_atlas:19907,,,2025,PdHx,PdH0.834,1.28,onset,0.0,0.0,unknown,Physical Vapor Deposition,SiO2
sc_atlas:19908,,,2025,PdHx,PdH0.850,1.7,onset,0.0,0.0,unknown,Physical Vapor Deposition,SiO2
sc_atlas:19906,,,2025,PdHx,PdH0.855,1.85,onset,0.0,0.0,unknown,Physical Vapor Deposition,SiO2
sc_atlas:19904,,,2025,PdHx,PdH0.865,2.14,onset,0.0,0.0,unknown,Physical Vapor Deposition,SiO2
sc_atlas:19909,,,2025,PdHx,PdH0.870,2.3,onset,0.0,0.0,unknown,Physical Vapor Deposition,SiO2
sc_atlas:19905,,,2025,PdHx,PdH0.870,2.31,onset,0.0,0.0,unknown,Physical Vapor Deposition,SiO2
sc_atlas:39619,,,2025,6R-SnNbSe₂,SnNbSe2,4.0,unknown,0.0,0.001,unknown,Solid-State Reaction,
sc_atlas:39621,,,2025,6R-SnNbSe₂,SnNbSe2,4.1,unknown,0.0,0.0,unknown,Solid-State Reaction,
sc_atlas:39629,,,2025,Sn₁₋ₓInₓBi₂Te₄,Sn0.39In0.61Bi2Te4,1.85,unknown,0.0,0.0,unknown,unknown,
sc_atlas:39628,,,2025,Sn₁₋ₓInₓBi₂Te₄,Sn0.4In0.6Bi2Te4,2.05,unknown,0.0,0.0,unknown,unknown,
sc_atlas:39627,,,2025,Sn₁₋ₓInₓBi₂Te₄,Sn0.67In0.33Bi2Te4,1.31,unknown,0.0,0.0,unknown,unknown,
sc_atlas:39632,,,2025,Nb₀.₄₄Ti₀.₅₆,Nb0.44Ti0.56,10.0,onset,11.0,0.0,unknown,unknown,
sc_atlas:39658,,,2025,Nb₀.₄₄Ti₀.₅₆,Nb0.44Ti0.56,10.1,onset,12.0,0.0,unknown,unknown,
sc_atlas:39633,,,2025,Nb₀.₄₄Ti₀.₅₆,Nb0.44Ti0.56,10.2,onset,13.0,0.0,unknown,unknown,
sc_atlas:39634,,,2025,Nb₀.₄₄Ti₀.₅₆,Nb0.44Ti0.56,10.3,onset,15.0,0.0,unknown,unknown,
sc_atlas:39635,,,2025,Nb₀.₄₄Ti₀.₅₆,Nb0.44Ti0.56,10.5,onset,17.0,0.0,unknown,unknown,
sc_atlas:39659,,,2025,Nb₀.₄₄Ti₀.₅₆,Nb0.44Ti0.56,10.6,onset,18.0,0.0,unknown,unknown,
sc_atlas:39636,,,2025,Nb₀.₄₄Ti₀.₅₆,Nb0.44Ti0.56,10.9,onset,22.0,0.0,unknown,unknown,
sc_atlas:39660,,,2025,Nb₀.₄₄Ti₀.₅₆,Nb0.44Ti0.56,11.0,onset,23.0,0.0,unknown,unknown,
sc_atlas:39661,,,2025,Nb₀.₄₄Ti₀.₅₆,Nb0.44Ti0.56,11.4,onset,28.0,0.0,unknown,unknown,
sc_atlas:39637,,,2025,Nb₀.₄₄Ti₀.₅₆,Nb0.44Ti0.56,11.5,onset,25.0,0.0,unknown,unknown,
sc_atlas:39638,,,2025,Nb₀.₄₄Ti₀.₅₆,Nb0.44Ti0.56,11.6,onset,30.0,0.0,unknown,unknown,
sc_atlas:39663,,,2025,Nb₀.₄₄Ti₀.₅₆,Nb0.44Ti0.56,11.7,onset,30.0,0.0,unknown,unknown,
sc_atlas:39664,,,2025,Nb₀.₄₄Ti₀.₅₆,Nb0.44Ti0.56,11.9,onset,33.0,0.0,unknown,unknown,
sc_atlas:39639,,,2025,Nb₀.₄₄Ti₀.₅₆,Nb0.44Ti0.56,12.0,onset,35.0,0.0,unknown,unknown,
sc_atlas:39640,,,2025,Nb₀.₄₄Ti₀.₅₆,Nb0.44Ti0.56,12.2,onset,37.0,0.0,unknown,unknown,
sc_atlas:39665,,,2025,Nb₀.₄₄Ti₀.₅₆,Nb0.44Ti0.56,12.4,onset,38.0,0.0,unknown,unknown,
sc_atlas:39641,,,2025,Nb₀.₄₄Ti₀.₅₆,Nb0.44Ti0.56,12.5,onset,42.0,0.0,unknown,unknown,
sc_atlas:39668,,,2025,Nb₀.₄₄Ti₀.₅₆,Nb0.44Ti0.56,12.6,onset,43.0,0.0,unknown,unknown,
sc_atlas:39642,,,2025,Nb₀.₄₄Ti₀.₅₆,Nb0.44Ti0.56,12.8,onset,45.0,0.0,unknown,unknown,
sc_atlas:39643,,,2025,Nb₀.₄₄Ti₀.₅₆,Nb0.44Ti0.56,12.9,onset,47.0,0.0,unknown,unknown,
sc_atlas:39669,,,2025,Nb₀.₄₄Ti₀.₅₆,Nb0.44Ti0.56,13.0,onset,47.0,0.0,unknown,unknown,
sc_atlas:39644,,,2025,Nb₀.₄₄Ti₀.₅₆,Nb0.44Ti0.56,13.1,onset,49.0,0.0,unknown,unknown,
sc_atlas:39670,,,2025,Nb₀.₄₄Ti₀.₅₆,Nb0.44Ti0.56,13.3,onset,51.0,0.0,unknown,unknown,
sc_atlas:39645,,,2025,Nb₀.₄₄Ti₀.₅₆,Nb0.44Ti0.56,13.4,onset,52.0,0.0,unknown,unknown,
sc_atlas:39671,,,2025,Nb₀.₄₄Ti₀.₅₆,Nb0.44Ti0.56,13.5,onset,53.0,0.0,unknown,unknown,
sc_atlas:39672,,,2025,Nb₀.₄₄Ti₀.₅₆,Nb0.44Ti0.56,13.6,onset,55.0,0.0,unknown,unknown,
sc_atlas:39673,,,2025,Nb₀.₄₄Ti₀.₅₆,Nb0.44Ti0.56,14.0,onset,62.0,0.0,unknown,unknown,
sc_atlas:39674,,,2025,Nb₀.₄₄Ti₀.₅₆,Nb0.44Ti0.56,14.7,onset,75.0,0.0,unknown,unknown,
sc_atlas:39675,,,2025,Nb₀.₄₄Ti₀.₅₆,Nb0.44Ti0.56,14.9,onset,79.0,0.0,unknown,unknown,
sc_atlas:39676,,,2025,Nb₀.₄₄Ti₀.₅₆,Nb0.44Ti0.56,15.3,onset,85.0,0.0,unknown,unknown,
sc_atlas:39677,,,2025,Nb₀.₄₄Ti₀.₅₆,Nb0.44Ti0.56,15.4,onset,88.0,0.0,unknown,unknown,
sc_atlas:39678,,,2025,Nb₀.₄₄Ti₀.₅₆,Nb0.44Ti0.56,15.6,onset,91.0,0.0,unknown,unknown,
sc_atlas:39679,,,2025,Nb₀.₄₄Ti₀.₅₆,Nb0.44Ti0.56,15.9,onset,98.0,0.0,unknown,unknown,
sc_atlas:39680,,,2025,Nb₀.₄₄Ti₀.₅₆,Nb0.44Ti0.56,16.2,onset,107.0,0.0,unknown,unknown,
sc_atlas:39681,,,2025,Nb₀.₄₄Ti₀.₅₆,Nb0.44Ti0.56,16.4,onset,110.0,0.0,unknown,unknown,
sc_atlas:39646,,,2025,Nb₀.₄₄Ti₀.₅₆,Nb0.44Ti0.56,16.5,onset,116.0,0.0,unknown,unknown,
sc_atlas:39647,,,2025,Nb₀.₄₄Ti₀.₅₆,Nb0.44Ti0.56,16.6,onset,119.0,0.0,unknown,unknown,
sc_atlas:39648,,,2025,Nb₀.₄₄Ti₀.₅₆,Nb0.44Ti0.56,16.8,onset,122.0,0.0,unknown,unknown,
sc_atlas:39649,,,2025,Nb₀.₄₄Ti₀.₅₆,Nb0.44Ti0.56,17.0,onset,125.0,0.0,unknown,unknown,
sc_atlas:39650,,,2025,Nb₀.₄₄Ti₀.₅₆,Nb0.44Ti0.56,17.1,onset,144.0,0.0,unknown,unknown,
sc_atlas:39652,,,2025,Nb₀.₄₄Ti₀.₅₆,Nb0.44Ti0.56,17.5,onset,150.0,0.0,unknown,unknown,
sc_atlas:39656,,,2025,Nb₀.₄₄Ti₀.₅₆,Nb0.44Ti0.56,9.3,onset,3.0,0.0,unknown,unknown,
sc_atlas:39631,,,2025,Nb₀.₄₄Ti₀.₅₆,Nb0.44Ti0.56,9.5,onset,5.0,0.0,unknown,unknown,
sc_atlas:39630,,,2025,Nb₀.₄₄Ti₀.₅₆,Nb0.44Ti0.56,9.6,unknown,0.0,0.0,unknown,unknown,
sc_atlas:39657,,,2025,Nb₀.₄₄Ti₀.₅₆,Nb0.44Ti0.56,9.8,onset,8.0,0.0,unknown,unknown,
sc_atlas:39683,,,2025,PdTe,PdTe,3.9,onset,0.0,0.0,unknown,Melt Growth,
sc_atlas:39682,,,2025,PdTe,PdTe,4.2,zero,0.0,0.0,unknown,Melt Growth,
sc_atlas:39684,,,2025,Li₁₋ₓNbO₂,Li0.45NbO2,4.5,onset,0.0,0.0,unknown,unknown,
sc_atlas:39699,,,2025,UTe₂,UTe2,1.25,unknown,0.0,0.0,unknown,Flux Growth,
sc_atlas:39701,,,2025,UTe₂,UTe2,1.55,unknown,0.0,0.0,unknown,Flux Growth,
sc_atlas:39700,,,2025,UTe₂,UTe2,1.9,unknown,0.0,0.0,unknown,Flux Growth,
sc_atlas:39698,,,2025,UTe₂,UTe2,2.0,unknown,0.0,0.0,unknown,Flux Growth,
sc_atlas:39702,,,2025,LiTi₂O₄,LiTi2O4,12.5,unknown,0.0,0.0,unknown,Molecular Beam Epitaxy,MgAl2O4
sc_atlas:39703,,,2025,(TMTSF)₂ClO₄,C20H24ClO4Se8,1.2,unknown,0.0,0.0,unknown,Solution-based synthesis/processing,
sc_atlas:39704,,,2025,(TMTSF)₂ClO₄,C20H24ClO4Se8,1.35,unknown,0.0,0.0,unknown,Solution-based synthesis/processing,
sc_atlas:39707,,,2025,FeSe₀.₄₇Te₀.₅₃,FeSe0.47Te0.53,12.5,unknown,0.0,7.4089,unknown,Chemical Vapor Transport,
sc_atlas:39706,,,2025,FeSe₀.₄₇Te₀.₅₃,FeSe0.47Te0.53,13.7,unknown,0.0,7.4089,unknown,Chemical Vapor Transport,
sc_atlas:39705,,,2025,FeSe₀.₄₇Te₀.₅₃,FeSe0.47Te0.53,14.7,unknown,0.0,0.0,unknown,Chemical Vapor Transport,
sc_atlas:39708,,,2025,FeSe₀.₄₇Te₀.₅₃,FeSe0.47Te0.53,17.6,unknown,0.55,0.0,unknown,Chemical Vapor Transport,
sc_atlas:39709,,,2025,FeSe₀.₄₇Te₀.₅₃,FeSe0.47Te0.53,19.8,unknown,1.35,0.0,unknown,Chemical Vapor Transport,
sc_atlas:19912,,,2025,bcc-Bi,Bi,12.0,unknown,211.0,0.0,unknown,Solid-State Reaction,
sc_atlas:19911,,,2025,bcc-Bi,Bi,16.0,unknown,186.0,0.0,unknown,Solid-State Reaction,
sc_atlas:19920,,,2025,P2₁/m-BiH₂,BiH2,59.0,onset,172.0,0.0,unknown,Solid-State Reaction,
sc_atlas:19919,,,2025,P2₁/m-BiH₂,BiH2,64.0,unknown,169.0,0.0,unknown,Solid-State Reaction,
sc_atlas:19921,,,2025,P2₁/m-BiH₂,BiH2,66.0,unknown,162.0,0.0,unknown,Solid-State Reaction,
sc_atlas:19917,,,2025,P2₁/m-BiH₂,BiH2,68.0,unknown,157.0,0.0,unknown,Solid-State Reaction,
sc_atlas:19916,,,2025,P2₁/m-BiH₂,BiH2,70.0,unknown,159.0,0.0,unknown,Solid-State Reaction,
sc_atlas:19913,,,2025,BiH₄,BiH4,82.0,unknown,186.0,0.0,unknown,Solid-State Reaction,
sc_atlas:39713,,,2025,La₁.₈₅Sr₀.₁₅CuO₄,La1.85Sr0.15CuO4,23.0,zero,0.0,0.0,unknown,Solid-State Reaction,
sc_atlas:39710,,,2025,La₁.₈₅Sr₀.₁₅CuO₄,La1.85Sr0.15CuO4,35.6,onset,0.0,0.001,unknown,Solid-State Reaction,
sc_atlas:39712,,,2025,La₁.₈₅Sr₀.₁₅CuO₄,La1.85Sr0.15CuO4,40.0,unknown,0.0,0.0,unknown,Solid-State Reaction,
sc_atlas:39711,,,2025,La₁.₈₅Sr₀.₁₅CuO₄,La1.85Sr0.15CuO4,44.0,onset,0.0,0.0,unknown,Solid-State Reaction,
sc_atlas:39715,,,2025,La₃₋ₓSrₓNi₂O₇,La2.91Sr0.09Ni2O7,22.0,zero,0.0,0.0,unknown,Molecular Beam Epitaxy; Solid-State Reaction,SrLaAlO4
sc_atlas:39714,,,2025,La₃₋ₓSrₓNi₂O₇,La2.91Sr0.09Ni2O7,42.0,onset,0.0,0.0,unknown,Molecular Beam Epitaxy; Solid-State Reaction,SrLaAlO4
sc_atlas:19922,,,2025,Nb/MgO (001),Nb,9.3,unknown,0.0,0.0,unknown,Molecular Beam Epitaxy,MgO
sc_atlas:19925,,,2025,NbO/Al2O3 (0001) (P_O2=12 mTorr),NbO,0.62,unknown,0.0,0.0,unknown,Molecular Beam Epitaxy,Al2O3
sc_atlas:19926,,,2025,"NbO/MgAl2O4 (111) (P_O2=10 mTorr), defined as the temperature at half-resistance",NbO,1.18,midpoint,0.0,0.0,unknown,Molecular Beam Epitaxy,MgAl2O4
sc_atlas:19924,,,2025,NbO/Al2O3 (0001) (P_O2=10 mTorr),NbO,1.27,unknown,0.0,0.0,unknown,Molecular Beam Epitaxy,Al2O3
sc_atlas:19923,,,2025,NbO/Al2O3 (0001) (P_O2=7 mTorr),NbO,1.37,unknown,0.0,0.0,unknown,Molecular Beam Epitaxy,Al2O3
sc_atlas:39717,,,2025,TiNbTaN₃,TiNbTaN3,10.0,onset,0.0,0.0,unknown,Solid-State Reaction,
sc_atlas:39718,,,2025,TiNbTaN₃,TiNbTaN3,9.5,zero,0.0,0.0,unknown,Solid-State Reaction,
sc_atlas:39733,,,2025,magic-angle twisted trilayer graphene (MATTG),C,1.5,onset,0.0,0.0,unknown,Nanofabrication & Exfoliation,
sc_atlas:39734,,,2025,La₂PrNi₂O₇,La2PrNi2O7,41.0,onset,0.0,0.0,unknown,Physical Vapor Deposition,SrLaAlO4
sc_atlas:39739,,,2025,2H-Ta₂S₃Se,Ta2S3Se,3.8,zero,0.0,0.0,unknown,unknown,
sc_atlas:39742,,,2025,Mg₄Pt₃H₆,Mg4Pt3H6,0.9,unknown,0.0,0.0,unknown,Solid-State Reaction,
sc_atlas:39741,,,2025,Mg₄Pt₃H₆,Mg4Pt3H6,2.9,midpoint,0.0,0.0,unknown,Solid-State Reaction,
sc_atlas:39740,,,2025,Mg₄Pt₃H₆,Mg4Pt3H6,3.2,midpoint,12.0,0.0,unknown,Solid-State Reaction,
sc_atlas:39743,,,2025,ZrB₁₂,ZrB12,5.95,unknown,0.0,0.0,unknown,unknown,
sc_atlas:39744,,,2025,ZrB₁₂,ZrB12,6.0,unknown,0.0,0.0,unknown,unknown,
sc_atlas:39745,,,2025,Nb,Nb,9.22,unknown,0.0,0.0,unknown,Melt Growth,
sc_atlas:39746,,,2025,La₂PrNi₂O₇,La2PrNi2O7,41.5,onset,0.0,0.0,unknown,Physical Vapor Deposition,SrLaAlO4
sc_atlas:39757,,,2025,CsV₃Sb₅,CsV3Sb5,2.5,unknown,0.0,0.0,unknown,Flux Growth; Nanofabrication & Exfoliation,Si; SiO2/Si
sc_atlas:39761,,,2025,CsV₃Sb₅,CsV3Sb5,3.04,zero,0.0,0.0,unknown,Flux Growth; Nanofabrication & Exfoliation,SiO2
sc_atlas:39759,,,2025,CsV₃Sb₅,CsV3Sb5,3.18,zero,0.0,0.0,unknown,Flux Growth; Nanofabrication & Exfoliation,SiO2
sc_atlas:39758,,,2025,CsV₃Sb₅,CsV3Sb5,3.5,onset,0.0,0.0,unknown,Flux Growth; Nanofabrication & Exfoliation,SiO2
sc_atlas:39760,,,2025,CsV₃Sb₅,CsV3Sb5,4.11,onset,0.0,0.0,unknown,Flux Growth; Nanofabrication & Exfoliation,SiO2
sc_atlas:39764,,,2025,MN/Al₂O₃,Mo2N0.96,5.18,onset,0.0,0.0,unknown,Physical Vapor Deposition,Al2O3
sc_atlas:39762,,,2025,MN/Al₂O₃,Mo2N0.96,5.2,onset,0.0,0.0,unknown,Physical Vapor Deposition,Al2O3
sc_atlas:39766,,,2025,MN/MgO,Mo2N0.97,5.4,onset,0.0,0.0,unknown,Physical Vapor Deposition,MgO
sc_atlas:39767,,,2025,MN/MgO,Mo2N0.97,5.57,onset,0.0,0.0,unknown,Physical Vapor Deposition,MgO
sc_atlas:39765,,,2025,MN/MgO,Mo2N0.97,5.6,onset,0.0,0.0,unknown,Physical Vapor Deposition,MgO
sc_atlas:39771,,,2025,La₁.₈₄Sr₀.₁₆CuO₄,La1.84Sr0.16CuO4,37.6,unknown,0.0,16.0,unknown,Physical Vapor Deposition; Nanofabrication & Exfoliation,LaSrAlO4
sc_atlas:39772,,,2025,La₁.₈₄Sr₀.₁₆CuO₄,La1.84Sr0.16CuO4,38.3,unknown,0.0,0.0,unknown,Physical Vapor Deposition; Nanofabrication & Exfoliation,LaSrAlO4
sc_atlas:39770,,,2025,La₁.₈₄Sr₀.₁₆CuO₄,La1.84Sr0.16CuO4,40.4,unknown,0.0,0.0,unknown,Physical Vapor Deposition; Nanofabrication & Exfoliation,LaSrAlO4
sc_atlas:39769,,,2025,La₁.₈₄Sr₀.₁₆CuO₄,La1.84Sr0.16CuO4,40.6,midpoint,0.0,0.0,unknown,Physical Vapor Deposition; Nanofabrication & Exfoliation,LaSrAlO4
sc_atlas:39768,,,2025,La₁.₈₄Sr₀.₁₆CuO₄,La1.84Sr0.16CuO4,41.1,onset,0.0,0.0,unknown,Physical Vapor Deposition; Nanofabrication & Exfoliation,LaSrAlO4
sc_atlas:39777,,,2025,4H-NbSe₂,NbSe2,6.01,unknown,0.0,0.0,unknown,Chemical Vapor Transport,
sc_atlas:39775,,,2025,4H-NbSe₂,NbSe2,6.21,unknown,0.0,0.0,unknown,Chemical Vapor Transport,
sc_atlas:39776,,,2025,4H-NbSe₂,NbSe2,6.29,onset,0.0,0.0,unknown,Chemical Vapor Transport,
sc_atlas:19943,,,2025,Ce (hydrostatic pressure phase),Ce,0.5,unknown,55.0,0.0,unknown,Nanofabrication & Exfoliation,
sc_atlas:19942,,,2025,Ce (hydrostatic pressure phase),Ce,1.25,unknown,17.2,0.0,unknown,Nanofabrication & Exfoliation,
sc_atlas:19941,,,2025,Ce (hydrostatic pressure phase),Ce,1.8,unknown,5.0,0.0,unknown,Nanofabrication & Exfoliation,
sc_atlas:19945,,,2025,Ce (uniaxial pressure phase),Ce,12.0,onset,0.0,0.0,unknown,Nanofabrication & Exfoliation,
sc_atlas:19946,,,2025,Ce (uniaxial pressure phase),Ce,20.0,unknown,0.0,0.0,unknown,Nanofabrication & Exfoliation,
sc_atlas:39784,,,2025,NbTaOs₂,NbTaOs2,2.4,onset,0.0,0.001,unknown,Melt Growth,
sc_atlas:39783,,,2025,NbTaOs₂,NbTaOs2,2.9,zero,0.0,0.0,unknown,Melt Growth,
sc_atlas:39789,,,2025,Sr₀.₉La₀.₁CuO₂,Sr0.9La0.1CuO2,25.4,midpoint,0.0,0.0,unknown,Physical Vapor Deposition,KTaO3
sc_atlas:39791,,,2025,(PbSe)₁.₁₄(NbSe₂)₃,Pb1.14Nb3Se7.14,4.8,unknown,0.0,0.0,unknown,Chemical Vapor Transport; Nanofabrication & Exfoliation,
sc_atlas:39790,,,2025,(PbSe)₁.₁₄(NbSe₂)₃,Pb1.14Nb3Se7.14,5.1,midpoint,0.0,0.0,unknown,Chemical Vapor Transport; Nanofabrication & Exfoliation,
sc_atlas:39797,,,2025,Ba₆Ta₁₁S₂₈,Ba6Ta11S28,2.62,zero,0.0,0.0,unknown,Flux Growth,
sc_atlas:39796,,,2025,Ba₆Ta₁₁S₂₈,Ba6Ta11S28,2.72,onset,0.0,0.0,unknown,Flux Growth,
sc_atlas:39802,,,2025,homogenized (N=0),TiZrHfNbTa,6.2,unknown,0.0,0.0,unknown,Melt Growth; Nanofabrication & Exfoliation,
sc_atlas:39803,,,2025,TiZrHfNbTa,TiZrHfNbTa,7.2,unknown,0.0,0.0,unknown,Melt Growth; Nanofabrication & Exfoliation,
sc_atlas:39811,,,2025,MgO/MgB₂ nanocomposite,MgB0.370O0.811,36.6,zero,0.0,0.0,unknown,Solid-State Reaction,MgB2nanocomposite
sc_atlas:39809,,,2025,MgO/MgB₂ nanocomposite,MgB0.370O0.811,38.4,onset,0.0,0.0,unknown,Solid-State Reaction,MgB2nanocomposite
sc_atlas:39810,,,2025,MgO/MgB₂ nanocomposite,MgB0.370O0.811,38.5,onset,0.0,0.0,unknown,Solid-State Reaction,MgB2nanocomposite
sc_atlas:39814,,,2025,KFe₂As₂,KFe2As2,3.8,unknown,0.0,0.0,unknown,Flux Growth,
sc_atlas:39815,,,2025,FeTe₀.₅₅Se₀.₄₅,FeTe0.55Se0.45,14.2,unknown,0.0,0.0,unknown,Nanofabrication & Exfoliation,
sc_atlas:39820,,,2025,twisted bilayer graphene (tBG),C,6.0,unknown,0.0,0.0,unknown,Nanofabrication & Exfoliation,Si
sc_atlas:39822,,,2025,twisted bilayer graphene (tBG),C,8.0,unknown,0.0,0.0,unknown,Nanofabrication & Exfoliation,Si
sc_atlas:39823,,,2025,LuOs₃B₂,LuOs3B2,4.75,unknown,0.0,0.0,unknown,Melt Growth,
sc_atlas:39824,,,2025,LuOs₃B₂,LuOs3B2,4.9,onset,0.0,0.0,unknown,Melt Growth,
sc_atlas:39828,,,2025,YRu₃Si₂,YRu3Si2,3.4,unknown,0.0,0.0,unknown,Melt Growth,
sc_atlas:39830,,,2025,YRu₃Si₂,YRu3Si2,3.7,midpoint,0.0,0.0,unknown,Melt Growth,
sc_atlas:39829,,,2025,YRu₃Si₂,YRu3Si2,3.9,onset,0.0,0.0,unknown,Melt Growth,
sc_atlas:39831,,,2025,La₃₋ₓSrₓNi₂O₇,La2.79Sr0.21Ni2O7,37.0,onset,0.0,0.0,unknown,Molecular Beam Epitaxy,SrLaAlO4
sc_atlas:39832,,,2025,La₃₋ₓSrₓNi₂O₇,La2.79Sr0.21Ni2O7,40.0,unknown,0.0,0.0,unknown,Molecular Beam Epitaxy,SrLaAlO4
sc_atlas:39839,,,2025,CeRu₂,CeRu2,4.0,midpoint,0.22,0.0,unknown,Melt Growth,
sc_atlas:39837,,,2025,CeRu₂,CeRu2,4.86,midpoint,0.0,0.0,unknown,Melt Growth,
sc_atlas:39838,,,2025,CeRu₂,CeRu2,5.0,onset,0.0,0.0,unknown,Melt Growth,
sc_atlas:39847,,,2025,"(La,Pr)₃Ni₂O₇/(La,Sr)₃Ni₂O₇ heterostructure",La5.35Pr0.5Sr0.15Ni4O14,2.0,zero,2.0,0.0,unknown,Physical Vapor Deposition; Solution-based synthesis/processing,SrLaAlO4
sc_atlas:39844,,,2025,"(La,Pr)₃Ni₂O₇/(La,Sr)₃Ni₂O₇ heterostructure",La5.35Pr0.5Sr0.15Ni4O14,2.3,zero,2.0,0.0,unknown,Physical Vapor Deposition; Solution-based synthesis/processing,SrLaAlO4
sc_atlas:39849,,,2025,"(La,Pr)₃Ni₂O₇/(La,Sr)₃Ni₂O₇ heterostructure",La5.35Pr0.5Sr0.15Ni4O14,3.5,zero,3.5,0.0,unknown,Physical Vapor Deposition; Solution-based synthesis/processing,SrLaAlO4
sc_atlas:39853,,,2025,"(La,Pr)₃Ni₂O₇/(La,Sr)₃Ni₂O₇ heterostructure",La5.35Pr0.5Sr0.15Ni4O14,33.0,onset,0.0,0.0,unknown,Physical Vapor Deposition; Solution-based synthesis/processing,SrLaAlO4
sc_atlas:39845,,,2025,"(La,Pr)₃Ni₂O₇/(La,Sr)₃Ni₂O₇ heterostructure",La5.35Pr0.5Sr0.15Ni4O14,35.5,onset,0.0,0.0,unknown,Physical Vapor Deposition; Solution-based synthesis/processing,SrLaAlO4
sc_atlas:39842,,,2025,"(La,Pr)₃Ni₂O₇/(La,Sr)₃Ni₂O₇ heterostructure",La5.35Pr0.5Sr0.15Ni4O14,37.1,onset,0.0,0.0,unknown,Physical Vapor Deposition; Solution-based synthesis/processing,SrLaAlO4
sc_atlas:39846,,,2025,"(La,Pr)₃Ni₂O₇/(La,Sr)₃Ni₂O₇ heterostructure",La5.35Pr0.5Sr0.15Ni4O14,45.1,onset,2.0,0.0,unknown,Physical Vapor Deposition; Solution-based synthesis/processing,SrLaAlO4
sc_atlas:39843,,,2025,"(La,Pr)₃Ni₂O₇/(La,Sr)₃Ni₂O₇ heterostructure",La5.35Pr0.5Sr0.15Ni4O14,45.3,onset,2.6,0.0,unknown,Physical Vapor Deposition; Solution-based synthesis/processing,SrLaAlO4
sc_atlas:39851,,,2025,"(La,Pr)₃Ni₂O₇/(La,Sr)₃Ni₂O₇ heterostructure",La5.35Pr0.5Sr0.15Ni4O14,5.3,zero,5.0,0.0,unknown,Physical Vapor Deposition; Solution-based synthesis/processing,SrLaAlO4
sc_atlas:39848,,,2025,"(La,Pr)₃Ni₂O₇/(La,Sr)₃Ni₂O₇ heterostructure",La5.35Pr0.5Sr0.15Ni4O14,52.0,onset,3.5,0.0,unknown,Physical Vapor Deposition; Solution-based synthesis/processing,SrLaAlO4
sc_atlas:39850,,,2025,"(La,Pr)₃Ni₂O₇/(La,Sr)₃Ni₂O₇ heterostructure",La5.35Pr0.5Sr0.15Ni4O14,58.0,onset,5.0,0.0,unknown,Physical Vapor Deposition; Solution-based synthesis/processing,SrLaAlO4
sc_atlas:39852,,,2025,"(La,Pr)₃Ni₂O₇/(La,Sr)₃Ni₂O₇ heterostructure",La5.35Pr0.5Sr0.15Ni4O14,61.5,onset,9.0,0.0,unknown,Physical Vapor Deposition; Solution-based synthesis/processing,SrLaAlO4
sc_atlas:39854,,,2025,κ-[(BEDT-TTF)₁₋ₓ(BEDT-STF)ₓ]₂Cu₂(CN)₃ (κ-STFₓ),C23H16Cu2N3S15.52Se0.48,2.6,onset,0.0,0.0,unknown,Solution-based synthesis/processing,
sc_atlas:39855,,,2025,κ-[(BEDT-TTF)₁₋ₓ(BEDT-STF)ₓ]₂Cu₂(CN)₃ (κ-STFₓ),C23H16Cu2N3S15.56Se0.44,2.5,onset,0.0,0.0,unknown,Solution-based synthesis/processing,
sc_atlas:39858,,,2025,PtBi₂,PtBi2,0.6,unknown,0.0,0.0,unknown,Flux Growth; Nanofabrication & Exfoliation,
sc_atlas:39857,,,2025,PtBi₂,PtBi2,10.0,unknown,0.0,0.0,unknown,Flux Growth; Nanofabrication & Exfoliation,
sc_atlas:19957,,,2025,FeSe,FeSe,13.8,onset,0.0,0.0,unknown,Physical Vapor Deposition,CaF2
sc_atlas:19958,,,2025,NbN,NbN,15.0,unknown,0.0,0.0,unknown,unknown,MgO
sc_atlas:19959,,,2025,4Hb-TaSSe,TaSSe,1.3,unknown,0.0,0.0,unknown,Chemical Vapor Transport,
sc_atlas:19961,,,2025,4Hb-TaSSe,TaSSe,2.1,unknown,0.0,0.0,unknown,Chemical Vapor Transport,
sc_atlas:19963,,,2025,4Hb-TaSSe,TaSSe,2.15,unknown,0.0,0.0,unknown,Chemical Vapor Transport,
sc_atlas:19960,,,2025,4Hb-TaSSe,TaSSe,2.2,unknown,0.0,0.0,unknown,Chemical Vapor Transport,
sc_atlas:19962,,,2025,4Hb-TaSSe,TaSSe,2.4,unknown,0.0,0.0,unknown,Chemical Vapor Transport,
sc_atlas:39867,,,2025,2H-TaS₂,TaS2,3.6,onset,0.0,0.0,unknown,Chemical Vapor Transport,
sc_atlas:19964,,,2025,CeCoIn5,CeCoIn5,2.3,unknown,0.0,0.0,unknown,unknown,
sc_atlas:19965,,,2025,rhombohedral graphene (ABC... stacking),C,0.02,onset,0.0,0.0,unknown,Nanofabrication & Exfoliation,SiO2
sc_atlas:19966,,,2025,rhombohedral graphene (ABC... stacking),C,0.04,onset,0.0,0.0,unknown,Nanofabrication & Exfoliation,SiO2
sc_atlas:19971,,,2025,rhombohedral graphene (ABC... stacking),C,0.051,onset,0.0,0.0,unknown,Nanofabrication & Exfoliation,SiO2
sc_atlas:19967,,,2025,rhombohedral graphene (ABC... stacking),C,0.067,onset,0.0,0.0,unknown,Nanofabrication & Exfoliation,SiO2
sc_atlas:19968,,,2025,rhombohedral graphene (ABC... stacking),C,0.078,onset,0.0,0.0,unknown,Nanofabrication & Exfoliation,SiO2
sc_atlas:19970,,,2025,rhombohedral graphene (ABC... stacking),C,0.089,onset,0.0,0.0,unknown,Nanofabrication & Exfoliation,SiO2
sc_atlas:19972,,,2025,rhombohedral graphene (ABC... stacking),C,0.09,onset,0.0,0.0,unknown,Nanofabrication & Exfoliation,SiO2
sc_atlas:19969,,,2025,rhombohedral graphene (ABC... stacking),C,0.17,onset,0.0,0.0,unknown,Nanofabrication & Exfoliation,SiO2
sc_atlas:39869,,,2025,Sn/Si(111),Sn,9.0,unknown,0.0,0.0,unknown,Physical Vapor Deposition,Si
sc_atlas:39874,,,2025,La₂CuO₄+δ,La2CuO4.015,32.0,onset,0.0,0.0,unknown,Melt Growth,
sc_atlas:39891,,,2025,(Ti₁/₄Hf₁/₄Nb₁/₄Ta₁/₄)₁₋ₓNiₓ,Ti0.23075Hf0.23075Nb0.23075Ta0.23075Ni0.077,7.36,midpoint,0.0,0.0,unknown,Melt Growth,
sc_atlas:39890,,,2025,(Ti₁/₄Hf₁/₄Nb₁/₄Ta₁/₄)₁₋ₓNiₓ,Ti0.23525Hf0.23525Nb0.23525Ta0.23525Ni0.059,6.96,midpoint,0.0,0.0,unknown,Melt Growth,
sc_atlas:39889,,,2025,(Ti₁/₄Hf₁/₄Nb₁/₄Ta₁/₄)₁₋ₓNiₓ,Ti0.2395Hf0.2395Nb0.2395Ta0.2395Ni0.042,6.93,midpoint,0.0,0.0,unknown,Melt Growth,
sc_atlas:39888,,,2025,(Ti₁/₄Hf₁/₄Nb₁/₄Ta₁/₄)₁₋ₓNiₓ,Ti0.24325Hf0.24325Nb0.24325Ta0.24325Ni0.027,6.7,midpoint,0.0,0.0,unknown,Melt Growth,
sc_atlas:39887,,,2025,(Ti₁/₄Hf₁/₄Nb₁/₄Ta₁/₄)₁₋ₓNiₓ,Ti0.2465Hf0.2465Nb0.2465Ta0.2465Ni0.014,6.55,midpoint,0.0,0.0,unknown,Melt Growth,
sc_atlas:39893,,,2025,rhombohedral hexalayer graphene (R6G),C,0.4,zero,0.0,0.0,unknown,Nanofabrication & Exfoliation,BN
sc_atlas:39899,,,2025,2H-NbSe₂₋ₓSₓ,NbSe1.2S0.8,3.3,unknown,0.0,0.0,unknown,Solid-State Reaction; Chemical Vapor Transport,
sc_atlas:39898,,,2025,2H-NbSe₂₋ₓSₓ,NbSe1.4S0.6,4.6,unknown,0.0,0.0,unknown,Solid-State Reaction; Chemical Vapor Transport,
sc_atlas:39897,,,2025,2H-NbSe₂₋ₓSₓ,NbSe1.6S0.4,5.0,unknown,0.0,0.0,unknown,Solid-State Reaction; Chemical Vapor Transport,
sc_atlas:39896,,,2025,2H-NbSe₂₋ₓSₓ,NbSe1.8S0.2,6.2,unknown,0.0,0.0,unknown,Solid-State Reaction; Chemical Vapor Transport,
sc_atlas:39895,,,2025,2H-NbSe₂₋ₓSₓ,NbSe2,7.2,unknown,0.0,0.0,unknown,Solid-State Reaction; Chemical Vapor Transport,
sc_atlas:39901,,,2025,3R-NbSe₂,Nb1.08Se2,3.4,zero,0.0,0.0,unknown,Flux Growth; Nanofabrication & Exfoliation,SiO$_2$/Si
sc_atlas:39900,,,2025,3R-NbSe₂,Nb1.08Se2,4.0,onset,0.0,0.0,unknown,Flux Growth; Nanofabrication & Exfoliation,SiO$_2$/Si
sc_atlas:39904,,,2025,tWSe₂,WSe2,0.3,unknown,0.0,0.0,unknown,Nanofabrication & Exfoliation,Si
sc_atlas:39903,,,2025,tWSe₂,WSe2,0.34,unknown,0.0,0.0,unknown,Nanofabrication & Exfoliation,Si
sc_atlas:39902,,,2025,tWSe₂,WSe2,0.4,unknown,0.0,0.0,unknown,Nanofabrication & Exfoliation,Si
sc_atlas:39906,,,2025,γ-PtBi₂,PtBi2,2.9,unknown,0.0,0.0,unknown,Flux Growth,
sc_atlas:19984,,,2025,Re3.5Os3.5Mo0.5Hf0.5Nb3,Re3.5Os3.5Mo0.5Hf0.5Nb3,3.88,unknown,0.0,0.0,unknown,Melt Growth,
sc_atlas:19983,,,2025,Re3.5Os3.5Mo0.5Hf0.5Nb3,Re3.5Os3.5Mo0.5Hf0.5Nb3,4.39,unknown,0.0,0.0,unknown,Melt Growth,
sc_atlas:19982,,,2025,Re3.5Os3.5Mo0.5Hf0.5Nb3,Re3.5Os3.5Mo0.5Hf0.5Nb3,4.94,midpoint,0.0,0.0,unknown,Melt Growth,
sc_atlas:19987,,,2025,Re3.5Os3.5Mo0.5W0.5Nb3,Re3.5Os3.5Mo0.5W0.5Nb3,4.06,unknown,0.0,0.0,unknown,Melt Growth,
sc_atlas:19986,,,2025,Re3.5Os3.5Mo0.5W0.5Nb3,Re3.5Os3.5Mo0.5W0.5Nb3,4.45,unknown,0.0,0.0,unknown,Melt Growth,
sc_atlas:19985,,,2025,Re3.5Os3.5Mo0.5W0.5Nb3,Re3.5Os3.5Mo0.5W0.5Nb3,5.11,midpoint,0.0,0.0,unknown,Melt Growth,
sc_atlas:19990,,,2025,Re3.5Os3.5Ta0.5Hf0.5Nb3,Re3.5Os3.5Ta0.5Hf0.5Nb3,3.44,unknown,0.0,0.0,unknown,Melt Growth,
sc_atlas:19989,,,2025,Re3.5Os3.5Ta0.5Hf0.5Nb3,Re3.5Os3.5Ta0.5Hf0.5Nb3,3.91,unknown,0.0,0.0,unknown,Melt Growth,
sc_atlas:19988,,,2025,Re3.5Os3.5Ta0.5Hf0.5Nb3,Re3.5Os3.5Ta0.5Hf0.5Nb3,4.52,midpoint,0.0,0.0,unknown,Melt Growth,
sc_atlas:19993,,,2025,Re3Os3Mo0.5Hf0.5Nb3,Re3Os3Mo0.5Hf0.5Nb3,3.39,unknown,0.0,0.0,unknown,Melt Growth,
sc_atlas:19992,,,2025,Re3Os3Mo0.5Hf0.5Nb3,Re3Os3Mo0.5Hf0.5Nb3,4.14,unknown,0.0,0.0,unknown,Melt Growth,
sc_atlas:19991,,,2025,Re3Os3Mo0.5Hf0.5Nb3,Re3Os3Mo0.5Hf0.5Nb3,4.77,midpoint,0.0,0.0,unknown,Melt Growth,
sc_atlas:19996,,,2025,Re3Os3Ta0.5Hf0.5Nb3,Re3Os3Ta0.5Hf0.5Nb3,2.88,unknown,0.0,0.0,unknown,Melt Growth,
sc_atlas:19995,,,2025,Re3Os3Ta0.5Hf0.5Nb3,Re3Os3Ta0.5Hf0.5Nb3,3.42,unknown,0.0,0.0,unknown,Melt Growth,
sc_atlas:19994,,,2025,Re3Os3Ta0.5Hf0.5Nb3,Re3Os3Ta0.5Hf0.5Nb3,4.2,midpoint,0.0,0.0,unknown,Melt Growth,
sc_atlas:39907,,,2025,Bi₂Sr₂CaCu₂O₈₊δ,Bi2Sr2CaCu2O8.1,65.0,unknown,0.0,0.0,unknown,Melt Growth,
sc_atlas:39908,,,2025,Bi₂Sr₂CaCu₂O₈₊δ,Bi2Sr2CaCu2O8.16,91.0,unknown,0.0,0.0,unknown,Melt Growth,
sc_atlas:39909,,,2025,Bi₂Sr₂CaCu₂O₈₊δ,Bi2Sr2CaCu2O8.21,74.0,unknown,0.0,0.0,unknown,Melt Growth,
sc_atlas:39910,,,2025,PdTe₂,PdTe2,1.5,unknown,0.0,0.0,unknown,Chemical Vapor Deposition,
sc_atlas:39911,,,2025,PdTe₂,PdTe2,2.1,unknown,0.0,0.0,unknown,Chemical Vapor Deposition,
sc_atlas:39932,,,2025,Nd₁₋ₓEuₓNiO₂,Nd0.7Eu0.3NiO2,18.0,midpoint,0.0,0.0,unknown,Molecular Beam Epitaxy,La0.3Sr1.4AlTa0.7O5.1
sc_atlas:39933,,,2025,Sm₁₋ₓ₋ᵧ₋₂EuₓCaᵧSr₂NiO₂,Sm0.53Eu0.4Ca0.07NiO2,11.7,midpoint,0.0,0.0,unknown,Physical Vapor Deposition,NdGaO3
sc_atlas:39935,,,2025,Sm₁₋ₓ₋ᵧ₋₂EuₓCaᵧSr₂NiO₂,Sm0.73Eu0.2Ca0.07NiO2,31.7,midpoint,0.0,0.0,unknown,Physical Vapor Deposition,NdGaO3
sc_atlas:39936,,,2025,Sm₁₋ₓ₋ᵧ₋₂EuₓCaᵧSr₂NiO₂,Sm0.73Eu0.2Ca0.07NiO2,32.7,midpoint,0.0,0.0,unknown,Physical Vapor Deposition,NdGaO3
