Repository: zhiyuliu0158-ui/occ-alignn-tc

# P-B-Occ-ALIGNN-full-Tc

Occupancy-aware ALIGNN-style graph neural network for superconducting critical temperature `Tc_K` regression.

本仓库只做一个任务：

```text
CIF + pressure_GPa + magnetic_field_T + field_direction + optional metadata -> Tc_K
```

不做 superconducting / non-superconducting 分类。

## 1. 模型简介

`PBOccALIGNNFullTc` 是一个纯 PyTorch 实现的 ALIGNN-style 图神经网络：

- bond graph 的 node 是 crystallographic site。
- bond graph 的 edge 是周期近邻 directed bond。
- line graph 的 node 是 directed bond。
- line graph 的 edge 是角度 `i-j-k`。
- 所有 scatter / aggregation 使用 `torch.index_add`，不依赖 `torch_scatter`、DGL、PyTorch Geometric 或官方 ALIGNN 包。
- 输出为 `logtc_mu`、`logtc_logvar` 和 `Tc_pred_K = exp(logtc_mu) - 1`。

File: data/sc-atlas-data.csv (part 62 of 62)
source_record_id,doi,source_title,source_year,formula_raw,formula_normalized,tc_value_k,tc_criterion,pressure_gpa,magnetic_field_t,sample_form,preparation_method,substrate
sc_atlas:39934,,,2025,Sm₁₋ₓ₋ᵧ₋₂EuₓCaᵧSr₂NiO₂,Sm0.77Eu0.12Ca0.04Sr0.05NiO2,22.1,midpoint,0.0,0.0,unknown,Physical Vapor Deposition,NdGaO3
sc_atlas:20002,,,2025,"(La,Pr,Sm)3Ni2O7",La2.46Pr0.24Sm0.3Ni2O7,14.6,zero,0.0,0.0,unknown,Physical Vapor Deposition,SrLaAlO4
sc_atlas:20001,,,2025,"(La,Pr,Sm)3Ni2O7",La2.46Pr0.24Sm0.3Ni2O7,23.6,onset,0.0,0.0,unknown,Physical Vapor Deposition,SrLaAlO4
sc_atlas:20000,,,2025,"(La,Pr,Sm)3Ni2O7",La2.46Pr0.24Sm0.3Ni2O7,52.1,onset,0.0,0.0,unknown,Physical Vapor Deposition,SrLaAlO4
sc_atlas:19998,,,2025,La2.85Pr0.15Ni2O7,La2.85Pr0.15Ni2O7,19.0,onset,0.0,0.0,unknown,Physical Vapor Deposition,SrLaAlO4
sc_atlas:19997,,,2025,La2.85Pr0.15Ni2O7,La2.85Pr0.15Ni2O7,44.9,onset,0.0,0.0,unknown,Physical Vapor Deposition,SrLaAlO4
sc_atlas:19999,,,2025,La2.85Pr0.15Ni2O7,La2.85Pr0.15Ni2O7,7.8,zero,0.0,0.0,unknown,Physical Vapor Deposition,SrLaAlO4
sc_atlas:39968,,,2025,Nb₀.₂₅Ta₀.₂₅Ti₀.₂₅Zr₀.₂₅,Nb0.25Ta0.25Ti0.25Zr0.25,7.62,zero,0.0,0.0,unknown,Melt Growth,
sc_atlas:39969,,,2025,Nb₀.₂₅Ta₀.₂₅Ti₀.₂₅Zr₀.₂₅,Nb0.25Ta0.25Ti0.25Zr0.25,7.75,midpoint,0.0,0.0,unknown,Melt Growth,
sc_atlas:39967,,,2025,Nb₀.₂₅Ta₀.₂₅Ti₀.₂₅Zr₀.₂₅,Nb0.25Ta0.25Ti0.25Zr0.25,8.0,onset,0.0,0.0,unknown,Melt Growth,
sc_atlas:39977,,,2025,twisted trilayer graphene (TTG),C,1.0,unknown,0.0,0.0,unknown,Nanofabrication & Exfoliation,
sc_atlas:39978,,,2025,FeSeₓTe₁₋ₓ,FeSe0.5Te0.5,18.0,onset,0.0,0.0,unknown,Physical Vapor Deposition,CaF2
sc_atlas:39979,,,2025,FeSeₓTe₁₋ₓ,FeSe0.5Te0.5,18.6,onset,0.0,0.0,unknown,Physical Vapor Deposition,CaF2
sc_atlas:39984,,,2025,CsV₃Sb₅,CsV3Sb5,2.8,zero,0.0,0.0,unknown,Flux Growth,
sc_atlas:39983,,,2025,CsV₃Sb₅,CsV3Sb5,3.4,onset,0.0,0.0,unknown,Flux Growth,
sc_atlas:39986,,,2025,twisted trilayer graphene (TTG),C,1.05,unknown,0.0,0.0,unknown,Nanofabrication & Exfoliation,
sc_atlas:39985,,,2025,twisted trilayer graphene (TTG),C,1.28,unknown,0.0,0.0,unknown,Nanofabrication & Exfoliation,
sc_atlas:39994,,,2025,4H_b-Nb₀.₉₅Ti₀.₀₅Se₂,Nb0.95Ti0.05Se2,3.3,zero,0.0,0.0,unknown,Chemical Vapor Transport,
sc_atlas:39993,,,2025,4H_b-Nb₀.₉₅Ti₀.₀₅Se₂,Nb0.95Ti0.05Se2,3.9,onset,0.0,0.0,unknown,Chemical Vapor Transport,
sc_atlas:20014,,,2025,(SnS)1.15(TaS2),Sn1.15TaS3.15,3.05,midpoint,0.0,0.0,unknown,Chemical Vapor Transport,
sc_atlas:20012,,,2025,(SnS)1.15(TaS2),Sn1.15TaS3.15,3.1,unknown,0.0,0.0,unknown,Chemical Vapor Transport,
sc_atlas:20015,,,2025,(SnS)1.15(TaS2),Sn1.15TaS3.15,3.14,unknown,0.0,0.0,unknown,Chemical Vapor Transport,
sc_atlas:20011,,,2025,SnS,SnS,6.0,unknown,40.0,0.0,unknown,Chemical Vapor Transport,
sc_atlas:40022,,,2025,"Fe(Te,Se)",FeTe0.7Se0.3,13.0,onset,0.0,0.0,unknown,Molecular Beam Epitaxy,CaF2; Al2O3
sc_atlas:20019,,,2025,IrGe,IrGe,3.4,midpoint,0.0,0.0,unknown,Physical Vapor Deposition; Solid-State Reaction,Ge
sc_atlas:20016,,,2025,IrGe,IrGe,3.44,midpoint,0.0,0.0,unknown,Physical Vapor Deposition; Solid-State Reaction,Ge
sc_atlas:20021,,,2025,IrSiGe,IrSi0.15Ge0.85,2.56,midpoint,0.0,0.0,unknown,Physical Vapor Deposition,Si0.15Ge0.85
sc_atlas:20023,,,2025,IrSiGe,IrSi0.15Ge0.85,2.6,midpoint,0.0,0.0,unknown,Physical Vapor Deposition,Si0.15Ge0.85
sc_atlas:20026,,,2025,PdGe,PdGe,0.157,midpoint,0.0,0.0,unknown,Physical Vapor Deposition,Ge
sc_atlas:20025,,,2025,PdGe,PdGe,0.16,midpoint,0.0,0.0,unknown,Physical Vapor Deposition,Ge
sc_atlas:20027,,,2025,PtGe,PtGe,0.5,midpoint,0.0,0.0,unknown,Physical Vapor Deposition,Ge
sc_atlas:20029,,,2025,RhGe,RhGe,1.68,midpoint,0.0,0.0,unknown,Physical Vapor Deposition,Ge
sc_atlas:40026,,,2025,TiN,TiN,5.07,midpoint,0.0,0.0,unknown,Physical Vapor Deposition; Nanofabrication & Exfoliation,Al2O3
sc_atlas:40027,,,2025,TiN,TiN,5.1,midpoint,0.0,0.0,unknown,Physical Vapor Deposition; Nanofabrication & Exfoliation,Al2O3
sc_atlas:40028,,,2025,TiN,TiN,5.11,midpoint,0.0,0.0,unknown,Physical Vapor Deposition; Nanofabrication & Exfoliation,Al2O3
sc_atlas:40032,,,2025,TiN,TiN,5.12,midpoint,0.0,0.0,unknown,Physical Vapor Deposition; Nanofabrication & Exfoliation,Al2O3
sc_atlas:40035,,,2025,W₃Re₂C,W3Re2C,6.12,onset,0.0,0.001,unknown,Melt Growth,
sc_atlas:40037,,,2025,W₃Re₂C,W3Re2C,6.17,unknown,0.0,0.0,unknown,Melt Growth,
sc_atlas:40033,,,2025,W₃Re₂C,W3Re2C,6.2,unknown,0.0,0.0,unknown,Melt Growth,
sc_atlas:40034,,,2025,W₃Re₂C,W3Re2C,6.23,unknown,0.0,0.0,unknown,Melt Growth,
sc_atlas:40036,,,2025,W₃Re₂C,W3Re2C,6.38,onset,0.0,0.0,unknown,Melt Growth,
sc_atlas:40041,,,2025,PbTaSe₂,PbTaSe2,1.75,unknown,0.66,0.0,unknown,Chemical Vapor Transport,
sc_atlas:40042,,,2025,PbTaSe₂,PbTaSe2,2.1,zero,0.66,0.0,unknown,Chemical Vapor Transport,
sc_atlas:40039,,,2025,PbTaSe₂,PbTaSe2,2.2,unknown,0.42,0.0,unknown,Chemical Vapor Transport,
sc_atlas:40043,,,2025,PbTaSe₂,PbTaSe2,2.25,unknown,0.42,0.0,unknown,Chemical Vapor Transport,
sc_atlas:40040,,,2025,PbTaSe₂,PbTaSe2,2.55,zero,0.42,0.0,unknown,Chemical Vapor Transport,
sc_atlas:40038,,,2025,PbTaSe₂,PbTaSe2,3.8,unknown,0.0,0.0,unknown,Chemical Vapor Transport,
sc_atlas:40044,,,2025,SrTiO₃,SrTiO3,0.503,midpoint,0.0,0.0,unknown,Molecular Beam Epitaxy; Nanofabrication & Exfoliation,SrTiO3
sc_atlas:40045,,,2025,ZrN,ZrN,4.91,midpoint,0.0,0.0,unknown,Physical Vapor Deposition,Si
sc_atlas:40049,,,2025,ZrN,ZrN,5.25,unknown,0.0,0.0,unknown,Physical Vapor Deposition,Si
sc_atlas:40050,,,2025,ZrN,ZrN,6.3,unknown,0.0,0.0,unknown,Physical Vapor Deposition,Si
sc_atlas:40046,,,2025,ZrN,ZrN,6.35,midpoint,0.0,0.0,unknown,Physical Vapor Deposition,Si
sc_atlas:40047,,,2025,ZrN,ZrN,6.71,midpoint,0.0,0.0,unknown,Physical Vapor Deposition,Si
sc_atlas:40051,,,2025,ZrN,ZrN,6.86,unknown,0.0,0.0,unknown,Physical Vapor Deposition,Si
sc_atlas:40048,,,2025,ZrN,ZrN,7.29,midpoint,0.0,0.0,unknown,Physical Vapor Deposition,Si
sc_atlas:40052,,,2025,ZrN,ZrN,7.37,unknown,0.0,0.0,unknown,Physical Vapor Deposition,Si
sc_atlas:40059,,,2023,MgB₂,MgB2,38.33,unknown,0.0,0.0,unknown,Chemical Vapor Deposition,Al2O3
sc_atlas:40064,,,2025,"s1, CVT-grown",UTe2,1.5,unknown,0.0,0.0,unknown,Chemical Vapor Transport; Flux Growth,
sc_atlas:40063,,,2025,"s1, CVT-grown",UTe2,1.6,unknown,0.0,0.0,unknown,Chemical Vapor Transport; Flux Growth,
sc_atlas:40065,,,2025,"s2, CVT-grown",UTe2,2.0,unknown,0.0,0.0,unknown,Chemical Vapor Transport; Flux Growth,
sc_atlas:40066,,,2025,"s3, MSF-grown",UTe2,2.1,unknown,0.0,0.0,unknown,Chemical Vapor Transport; Flux Growth,
sc_atlas:20032,,,2024,Ta1/6Nb2/6Hf1/6Zr1/6Ti1/6,TaNb2HfZrTi,7.25,midpoint,0.0,0.0,unknown,Melt Growth; Physical Vapor Deposition,Al2O3
sc_atlas:20033,,,2024,Ta1/6Nb2/6Hf1/6Zr1/6Ti1/6 with 0.5% C additives,TaNb2HfZrTiC0.286,7.5,midpoint,0.0,0.0,unknown,Melt Growth; Physical Vapor Deposition,Al2O3
sc_atlas:40083,,,2025,twisted trilayer graphene (TTG),C,0.5,unknown,0.0,0.0,unknown,Nanofabrication & Exfoliation,
sc_atlas:40085,,,2025,irradiated with Eₚ = ELIPSS,Nb,8.53,onset,0.0,0.0,unknown,Physical Vapor Deposition; Nanofabrication & Exfoliation,Si/SiO2
sc_atlas:40084,,,2025,Nb,Nb,8.93,onset,0.0,0.0,unknown,Physical Vapor Deposition; Nanofabrication & Exfoliation,Si/SiO2
sc_atlas:40086,,,2025,"TiV₂, deposition pressure: 1.0 μbar",Ti40V60,3.61,zero,0.0,0.0,unknown,Physical Vapor Deposition; Nanofabrication & Exfoliation,SiO2
sc_atlas:40087,,,2025,"TiV₋₃, deposition pressure: 0.9 μbar",Ti40V60,4.14,zero,0.0,0.0,unknown,Physical Vapor Deposition; Nanofabrication & Exfoliation,SiO2
sc_atlas:40088,,,2025,"TiV₋₄, deposition pressure: 0.8 μbar",Ti40V60,4.44,zero,0.0,0.0,unknown,Physical Vapor Deposition; Nanofabrication & Exfoliation,SiO2
sc_atlas:40089,,,2025,"TiV₋₅, deposition pressure: 0.7 μbar",Ti40V60,5.72,zero,0.0,0.0,unknown,Physical Vapor Deposition; Nanofabrication & Exfoliation,SiO2
sc_atlas:40090,,,2025,"TiV₋₆, deposition pressure: 0.63 μbar",Ti40V60,5.9,zero,0.0,0.0,unknown,Physical Vapor Deposition; Nanofabrication & Exfoliation,SiO2
sc_atlas:20034,,,2025,LaH10,LaH10,248.0,zero,170.0,0.0,unknown,Melt Growth; Physical Vapor Deposition,
sc_atlas:20035,,,2025,LaH10,LaH10,250.0,unknown,180.0,0.0,unknown,Melt Growth; Physical Vapor Deposition,
sc_atlas:20042,,,2025,LaSc2H24,LaSc2H24,271.0,onset,260.0,0.0,unknown,Melt Growth; Physical Vapor Deposition,
sc_atlas:20041,,,2025,LaSc2H24,LaSc2H24,272.0,onset,256.0,0.0,unknown,Melt Growth; Physical Vapor Deposition,
sc_atlas:20050,,,2025,LaSc2H24,LaSc2H24,280.0,onset,266.0,9.0,unknown,Melt Growth; Physical Vapor Deposition,
sc_atlas:20044,,,2025,LaSc2H24,LaSc2H24,281.0,onset,257.0,0.0,unknown,Melt Growth; Physical Vapor Deposition,
sc_atlas:20039,,,2025,LaSc2H24,LaSc2H24,283.0,onset,253.0,0.0,unknown,Melt Growth; Physical Vapor Deposition,
sc_atlas:20046,,,2025,LaSc2H24,LaSc2H24,285.0,onset,219.0,9.0,unknown,Melt Growth; Physical Vapor Deposition,
sc_atlas:20043,,,2025,LaSc2H24,LaSc2H24,289.0,onset,254.0,0.0,unknown,Melt Growth; Physical Vapor Deposition,
sc_atlas:20049,,,2025,LaSc2H24,LaSc2H24,291.0,onset,266.0,0.0,unknown,Melt Growth; Physical Vapor Deposition,
sc_atlas:20038,,,2025,LaSc2H24,LaSc2H24,295.0,onset,245.0,0.0,unknown,Melt Growth; Physical Vapor Deposition,
sc_atlas:20045,,,2025,LaSc2H24,LaSc2H24,296.0,onset,219.0,0.0,unknown,Melt Growth; Physical Vapor Deposition,
sc_atlas:20037,,,2025,LaSc2H24,LaSc2H24,298.0,onset,260.0,0.0,unknown,Melt Growth; Physical Vapor Deposition,
sc_atlas:20053,,,2025,La3Ni2O7,La3Ni2O7,60.0,onset,0.0,0.0,unknown,Melt Growth,
sc_atlas:20052,,,2025,La3Ni2O7,La3Ni2O7,65.0,onset,0.0,0.0,unknown,Melt Growth,
sc_atlas:20051,,,2025,La3Ni2O7,La3Ni2O7,80.0,onset,0.0,0.0,unknown,Melt Growth,
sc_atlas:40104,,,2025,ZrIrGe,ZrIrGe,2.6,unknown,0.0,0.0,unknown,Melt Growth,
sc_atlas:40102,,,2025,ZrIrGe,ZrIrGe,2.83,unknown,0.0,0.0,unknown,Melt Growth,
sc_atlas:40103,,,2025,ZrIrGe,ZrIrGe,2.84,unknown,0.0,0.001,unknown,Melt Growth,
sc_atlas:40108,,,2025,Al grown at 293 K,Al,1.19,unknown,0.0,0.0,unknown,Molecular Beam Epitaxy; Nanofabrication & Exfoliation,Al2O3
sc_atlas:40107,,,2025,Al grown at 6 K,Al,1.57,unknown,0.0,0.0,unknown,Molecular Beam Epitaxy; Nanofabrication & Exfoliation,Al2O3
sc_atlas:40111,,,2025,Ba₁₋ₓKₓFe₂As₂,Ba0.22K0.78Fe2As2,12.0,unknown,0.0,0.0,unknown,unknown,
sc_atlas:40110,,,2025,Ba₁₋ₓKₓFe₂As₂,Ba0.47K0.53Fe2As2,25.8,unknown,0.0,0.0,unknown,unknown,
sc_atlas:40109,,,2025,Ba₁₋ₓKₓFe₂As₂,Ba0.59K0.41Fe2As2,36.4,unknown,0.0,0.0,unknown,unknown,
sc_atlas:40112,,,2025,Ba₁₋ₓKₓFe₂As₂,KFe2As2,5.5,unknown,0.0,0.0,unknown,unknown,
sc_atlas:20058,,,2025,Nb0.18Re0.82,Nb0.18Re0.82,2.87,midpoint,0.0,0.0027,unknown,Physical Vapor Deposition,SiO2
sc_atlas:20057,,,2025,Nb0.18Re0.82,Nb0.18Re0.82,2.9,midpoint,0.0,0.01,unknown,Physical Vapor Deposition,SiO2
sc_atlas:20056,,,2025,Nb0.18Re0.82,Nb0.18Re0.82,6.8,unknown,0.0,0.0,unknown,Physical Vapor Deposition,SiO2
sc_atlas:20055,,,2025,Nb0.18Re0.82,Nb0.18Re0.82,9.0,unknown,0.0,0.0,unknown,Physical Vapor Deposition,
sc_atlas:40115,,,2025,KV₃Sb₅,KV3Sb5,0.58,unknown,0.0,0.0,unknown,Nanofabrication & Exfoliation,
sc_atlas:40127,,,2025,K(V₁₋ₓTaₓ)₃Sb₅,KV2.88Ta0.12Sb5,1.296265,unknown,0.0,0.0,unknown,Flux Growth,
sc_atlas:40125,,,2025,K(V₁₋ₓTaₓ)₃Sb₅,KV2.88Ta0.12Sb5,1.3,unknown,0.0,0.0,unknown,Flux Growth,
sc_atlas:40124,,,2025,K(V₁₋ₓTaₓ)₃Sb₅,KV3Sb5,1.0,unknown,0.0,0.0,unknown,Flux Growth,
sc_atlas:40126,,,2025,K(V₁₋ₓTaₓ)₃Sb₅,KV3Sb5,1.013013,unknown,0.0,0.0,unknown,Flux Growth,
sc_atlas:40129,,,2025,La₃Ni₂O₇ (1313 phase),La3Ni2O7,2.3,zero,24.3,0.0,unknown,Melt Growth,
sc_atlas:40131,,,2025,La₃Ni₂O₇ (1313 phase),La3Ni2O7,3.0,onset,24.5,0.0,unknown,Melt Growth,
sc_atlas:40130,,,2025,La₃Ni₂O₇ (1313 phase),La3Ni2O7,3.2,zero,35.0,0.0,unknown,Melt Growth,
sc_atlas:40128,,,2025,La₃Ni₂O₇ (1313 phase),La3Ni2O7,3.6,onset,19.0,0.0,unknown,Melt Growth,
sc_atlas:40133,,,2025,La₃₋ₓNdₓNi₂O₇,La0.6Nd2.4Ni2O7,92.0,onset,33.8,0.0,unknown,Solution-based synthesis/processing,
sc_atlas:40136,,,2025,La₃₋ₓNdₓNi₂O₇,La0.6Nd2.4Ni2O7,98.0,unknown,41.0,0.0,unknown,Solution-based synthesis/processing,
sc_atlas:40132,,,2025,La₃₋ₓNdₓNi₂O₇,La0.9Nd2.1Ni2O7,93.0,onset,34.9,0.0,unknown,Solution-based synthesis/processing,
sc_atlas:40135,,,2025,La₃₋ₓNdₓNi₂O₇,La0.9Nd2.1Ni2O7,97.0,unknown,36.0,0.0,unknown,Solution-based synthesis/processing,
sc_atlas:40138,,,2025,"#2, nominal composition: Ga₀.₉Ge₀.₂Nb₄Se₈",Ga0.9Ge0.2Nb4Se8,40.0,onset,0.0,0.0,unknown,Solid-State Reaction,
sc_atlas:40137,,,2025,"#1, nominal composition: Ga₀.₉Ge₀.₂Nb₄Se₈",Ga0.9Ge0.2Nb4Se8,45.0,onset,0.0,0.0,unknown,Solid-State Reaction,
sc_atlas:20059,,,2025,Cs(V1-xNbx)3Sb5,CsV2.79Nb0.21Sb5,4.4,unknown,0.0,0.0,unknown,Flux Growth,
sc_atlas:20060,,,2025,CsV3Sb5,CsV3Sb5,3.0,unknown,0.0,0.0,unknown,Flux Growth,
sc_atlas:40142,,,2025,La₃₋ₓSmₓNi₂O₇,La1.5Sm1.5Ni2O7,76.0,onset,26.2,0.0,unknown,Solution-based synthesis/processing,
sc_atlas:40143,,,2025,La₃₋ₓSmₓNi₂O₇,La1.5Sm1.5Ni2O7,83.0,onset,30.8,0.0,unknown,Solution-based synthesis/processing,
sc_atlas:40144,,,2025,La₃₋ₓSmₓNi₂O₇,La1.5Sm1.5Ni2O7,89.0,onset,37.1,0.0,unknown,Solution-based synthesis/processing,
sc_atlas:40139,,,2025,La₃₋ₓSmₓNi₂O₇,La2.1Sm0.9Ni2O7,71.0,onset,23.4,0.0,unknown,Solution-based synthesis/processing,
sc_atlas:40140,,,2025,La₃₋ₓSmₓNi₂O₇,La2.1Sm0.9Ni2O7,85.0,onset,26.4,0.0,unknown,Solution-based synthesis/processing,
sc_atlas:40141,,,2025,La₃₋ₓSmₓNi₂O₇,La2.1Sm0.9Ni2O7,88.0,onset,30.3,0.0,unknown,Solution-based synthesis/processing,
sc_atlas:40147,,,2025,Prₓ Y₁₋ₓ Ba₂Cu₃O₇₋δ,Pr0.05Y0.95Ba2Cu3O7,91.0,onset,0.0,0.0,unknown,Flux Growth,
sc_atlas:40149,,,2025,Prₓ Y₁₋ₓ Ba₂Cu₃O₇₋δ,Pr0.12Y0.88Ba2Cu3O7,63.0,onset,0.0,0.0,unknown,Flux Growth,
sc_atlas:40148,,,2025,Prₓ Y₁₋ₓ Ba₂Cu₃O₇₋δ,Pr0.15Y0.85Ba2Cu3O7,84.0,onset,0.0,0.0,unknown,Flux Growth,
sc_atlas:40150,,,2025,Prₓ Y₁₋ₓ Ba₂Cu₃O₇₋δ,Pr0.28Y0.72Ba2Cu3O7,53.0,onset,0.0,0.0,unknown,Flux Growth,
sc_atlas:40146,,,2025,Prₓ Y₁₋ₓ Ba₂Cu₃O₇₋δ,YBa2Cu3O7,91.0,onset,0.0,0.0,unknown,Flux Growth,
sc_atlas:20063,,,2025,FeSe,FeSe,10.0,zero,0.0,0.0,unknown,Physical Vapor Deposition,CaF2
sc_atlas:20064,,,2025,FeSe,FeSe,10.5,onset,0.0,0.0,unknown,Physical Vapor Deposition,CaF2
sc_atlas:20062,,,2025,FeSe,FeSe,12.0,onset,0.0,0.0,unknown,Physical Vapor Deposition,CaF2
sc_atlas:20061,,,2025,"Fe(Se,Te)",FeSe0.5Te0.5,18.0,onset,0.0,0.0,unknown,Physical Vapor Deposition,CaF2
sc_atlas:40152,,,2025,NbN,NbN,13.0,unknown,0.0,0.0,unknown,Physical Vapor Deposition,MgO
sc_atlas:40151,,,2025,NbN,NbN,15.0,unknown,0.0,0.0,unknown,Physical Vapor Deposition,MgO
sc_atlas:40153,,,2025,NbN,NbN,5.9,unknown,0.0,0.0,unknown,Physical Vapor Deposition,MgO
sc_atlas:40156,,,2025,"25N₇.₅, series: -N₇.₅, thickness: 25 nm, N₂ concentration: 7.5%",W0.689Re0.221N0.09,5.71,midpoint,0.0,0.0,unknown,Physical Vapor Deposition,Si
sc_atlas:40154,,,2025,W₀.₇₅Re₀.₂₅,W0.75Re0.25,4.7,midpoint,0.0,0.0,unknown,Physical Vapor Deposition,Si
sc_atlas:40155,,,2025,"25P, series: -P, thickness: 25 nm",W0.785Re0.215,4.55,midpoint,0.0,0.0,unknown,Physical Vapor Deposition,Si
sc_atlas:40169,,,2025,LaH₉.₆,LaH9.6,170.0,onset,150.0,0.0105,unknown,Solid-State Reaction,
sc_atlas:40170,,,2025,LaH₉.₆,LaH9.6,220.0,unknown,150.0,0.0105,unknown,Solid-State Reaction,
sc_atlas:40172,,,2025,O₂-annealed,Fe1.052Te0.908S0.092,7.02,zero,0.0,0.0,unknown,Melt Growth; Solid-State Reaction,
sc_atlas:40175,,,2025,O₂-annealed,Fe1.052Te0.908S0.092,7.95,unknown,0.0,0.0,unknown,Melt Growth; Solid-State Reaction,
sc_atlas:40174,,,2025,Fe₁₊ᵧTe₁₋ₓSₓ,Fe1.052Te0.908S0.092,7.99,zero,0.0,0.0,unknown,Melt Growth; Solid-State Reaction,
sc_atlas:40176,,,2025,Fe₁₊ᵧTe₁₋ₓSₓ,Fe1.052Te0.908S0.092,8.28,unknown,0.0,0.0,unknown,Melt Growth; Solid-State Reaction,
sc_atlas:40171,,,2025,O₂-annealed,Fe1.052Te0.908S0.092,8.82,onset,0.0,0.0,unknown,Melt Growth; Solid-State Reaction,
sc_atlas:40173,,,2025,Fe₁₊ᵧTe₁₋ₓSₓ,Fe1.052Te0.908S0.092,9.1,onset,0.0,0.0,unknown,Melt Growth; Solid-State Reaction,
sc_atlas:40177,,,2025,LaNiGa₂,LaNiGa2,1.83,unknown,0.0,0.0,unknown,unknown,
sc_atlas:40178,,,2025,LaNiGa₂,LaNiGa2,2.1,unknown,0.0,0.0,unknown,unknown,
sc_atlas:40179,,,2025,4Hb-TaS₂,TaS2,2.5,unknown,0.0,0.0,unknown,Chemical Vapor Transport; Nanofabrication & Exfoliation,Si
sc_atlas:40180,,,2025,4Hb-TaS₂,TaS2,2.7,unknown,0.0,0.0,unknown,Chemical Vapor Transport; Nanofabrication & Exfoliation,Si; Nb CPW resonator on Si
sc_atlas:40182,,,2025,LPNO/LAO,La2PrNi2O7,12.0,onset,0.0,0.0,unknown,Physical Vapor Deposition,LaAlO3
sc_atlas:40183,,,2025,LPNO/LAO,La2PrNi2O7,3.0,zero,0.0,0.0,unknown,Physical Vapor Deposition,LaAlO3
sc_atlas:40186,,,2025,Ti₁₋ₓTaₓSe₂,Ti0.8Ta0.2Se2,2.15,unknown,0.0,0.0,unknown,Chemical Vapor Transport,
sc_atlas:40185,,,2025,Ti₁₋ₓTaₓSe₂,Ti0.8Ta0.2Se2,2.22,unknown,0.0,0.001,unknown,Chemical Vapor Transport,
sc_atlas:40184,,,2025,Ti₁₋ₓTaₓSe₂,Ti0.8Ta0.2Se2,2.32,onset,0.0,0.0,unknown,Chemical Vapor Transport,
sc_atlas:40192,,,2025,PtBi₂,PtBi2,8.0,unknown,0.0,0.0,unknown,Flux Growth,
sc_atlas:20067,,,2025,CaSb2,CaSb2,1.7,onset,0.0,0.0,unknown,Flux Growth,
sc_atlas:20068,,,2025,CaSb2,CaSb2,3.4,onset,3.1,0.0,unknown,Flux Growth,
sc_atlas:40196,,,2025,Nb,Nb,9.25,unknown,0.0,0.0,unknown,Solid-State Reaction,
sc_atlas:40197,,,2025,Nb,Nb,9.1,unknown,0.0,0.0,unknown,Physical Vapor Deposition,Si
sc_atlas:40198,,,2025,(Ta₀.₉₅Cu₀.₀₅)₁.₆Te,Ta1.52Cu0.08Te,0.94,onset,0.0,0.0,unknown,Solid-State Reaction,
sc_atlas:40201,,,2025,NbSe₂,NbSe2,6.41,midpoint,0.0,0.0,unknown,Nanofabrication & Exfoliation,SiO2
sc_atlas:40200,,,2025,NbSe₂,NbSe2,7.16,midpoint,0.0,0.0,unknown,Nanofabrication & Exfoliation,SiO2
sc_atlas:40199,,,2025,NbSe₂,NbSe2,7.33,midpoint,0.0,0.0,unknown,Nanofabrication & Exfoliation,SiO2
sc_atlas:40205,,,2025,NbSe₂,NbSe2,3.5,unknown,0.0,0.0,unknown,Nanofabrication & Exfoliation,Si
sc_atlas:40206,,,2025,NbSe₂,NbSe2,4.8,unknown,0.0,0.0,unknown,Nanofabrication & Exfoliation,Si
sc_atlas:40207,,,2025,NbSe₂,NbSe2,5.5,unknown,0.0,0.0,unknown,Nanofabrication & Exfoliation,Si
sc_atlas:40208,,,2025,NbSe₂,NbSe2,6.0,unknown,0.0,0.0,unknown,Nanofabrication & Exfoliation,Si
sc_atlas:40210,,,2025,NbSe₂,NbSe2,6.3,unknown,0.0,0.0,unknown,Nanofabrication & Exfoliation,Si
sc_atlas:40209,,,2025,NbSe₂,NbSe2,7.0,unknown,0.0,0.0,unknown,Nanofabrication & Exfoliation,Si
sc_atlas:40212,,,2025,K₁.₉Fe₄.₂Se₅,K1.9Fe4.2Se5,30.0,unknown,0.0,0.0,unknown,Solid-State Reaction,
sc_atlas:40215,,,2025,LaH₁₀,LaH10,115.0,unknown,140.0,0.0,unknown,Solid-State Reaction,
sc_atlas:40214,,,2025,LaH₁₀,LaH10,159.0,unknown,140.0,0.0,unknown,Solid-State Reaction,
sc_atlas:40217,,,2025,LaH₁₀,LaH10,160.0,unknown,140.0,0.0,unknown,Solid-State Reaction,
sc_atlas:40213,,,2025,LaH₁₀,LaH10,165.0,unknown,140.0,0.0,unknown,Solid-State Reaction,
sc_atlas:40216,,,2025,LaH₁₀,LaH10,174.0,unknown,145.0,0.0,unknown,Solid-State Reaction,
sc_atlas:40229,,,2025,NbN,NbN,12.1,unknown,0.0,0.0,unknown,Molecular Beam Epitaxy,Al2O3
sc_atlas:40230,,,2025,NbN,NbN,12.5,unknown,0.0,0.0,unknown,Molecular Beam Epitaxy,Al2O3
sc_atlas:40232,,,2025,La₃Ni₂O₇,La3Ni2O7,26.0,zero,18.9,0.0,unknown,Solid-State Reaction; Melt Growth,
sc_atlas:40231,,,2025,La₃Ni₂O₇,La3Ni2O7,74.0,onset,15.1,0.0,unknown,Solid-State Reaction; Melt Growth,
sc_atlas:40244,,,2025,BiPt,BiPt,0.973,unknown,0.0,0.0092,unknown,Melt Growth,
sc_atlas:40242,,,2025,BiPt,BiPt,0.992,unknown,0.0,0.0092,unknown,Melt Growth,
sc_atlas:40243,,,2025,BiPt,BiPt,1.15,unknown,0.0,0.0042,unknown,Melt Growth,
sc_atlas:40241,,,2025,BiPt,BiPt,1.23,unknown,0.0,0.0,unknown,Melt Growth,
sc_atlas:40240,,,2025,BiPt,BiPt,1.25,onset,0.0,0.0003,unknown,Melt Growth,
sc_atlas:40257,,,2025,rhombohedral heptalayer graphene on hexagonal boron nitride,C,0.1,onset,0.0,0.0,unknown,Nanofabrication & Exfoliation,SiO2
sc_atlas:40258,,,2025,rhombohedral graphene (N≈13 layers),C,0.09,onset,0.0,0.9,unknown,Nanofabrication & Exfoliation,
sc_atlas:40270,,,2025,RbV₃Sb₅,RbV3Sb5,0.92,zero,0.0,0.0,unknown,Flux Growth; Nanofabrication & Exfoliation,C
sc_atlas:40271,,,2025,RbV₃Sb₅,RbV3Sb5,5.2,zero,1.3,0.0,unknown,Flux Growth; Nanofabrication & Exfoliation,C
sc_atlas:40276,,,2025,(Nd₁₋ᵧRE'ᵧ)₁₋ₓEuₓNiO₂,Nd0.55Eu0.45NiO2,20.0,zero,0.0,0.0,unknown,Solution-based synthesis/processing,substrate
sc_atlas:40275,,,2025,(Nd₁₋ᵧRE'ᵧ)₁₋ₓEuₓNiO₂,Nd0.55Eu0.45NiO2,36.0,onset,0.0,0.0,unknown,Solution-based synthesis/processing,substrate
sc_atlas:40279,,,2025,(Nd₁₋ᵧRE'ᵧ)₁₋ₓEuₓNiO₂,Nd0.585Dy0.065Eu0.35NiO2,14.0,zero,0.0,0.0,unknown,Solution-based synthesis/processing,substrate
sc_atlas:40277,,,2025,(Nd₁₋ᵧRE'ᵧ)₁₋ₓEuₓNiO₂,Nd0.585Pr0.065Eu0.35NiO2,20.0,zero,0.0,0.0,unknown,Solution-based synthesis/processing,substrate
sc_atlas:40278,,,2025,(Nd₁₋ᵧRE'ᵧ)₁₋ₓEuₓNiO₂,Nd0.585Sm0.065Eu0.35NiO2,18.0,zero,0.0,0.0,unknown,Solution-based synthesis/processing,substrate
sc_atlas:40288,,,2025,CaH₆,CaH6,215.0,unknown,166.0,0.0,unknown,Solid-State Reaction,
sc_atlas:40292,,,2025,UPt₃,UPt3,0.46,unknown,0.0,0.0,unknown,Melt Growth,
sc_atlas:40291,,,2025,UPt₃,UPt3,0.514,unknown,0.0,0.0,unknown,Melt Growth,
sc_atlas:40290,,,2025,UPt₃,UPt3,0.54,unknown,0.0,0.0,unknown,Melt Growth,
sc_atlas:40302,,,2025,SmFeAsO₁₋ₓFₓ,SmFeAsO0.6F0.4,55.5,onset,0.0,0.0,unknown,Solid-State Reaction,
sc_atlas:40300,,,2025,SmFeAsO₁₋ₓFₓ,SmFeAsO0.75F0.25,56.8,onset,0.0,0.0,unknown,Solid-State Reaction,
sc_atlas:40301,,,2025,SmFeAsO₁₋ₓFₓ,SmFeAsO0.7F0.3,56.3,onset,0.0,0.0,unknown,Solid-State Reaction,
sc_atlas:40299,,,2025,SmFeAsO₁₋ₓFₓ,SmFeAsO0.8F0.2,57.3,onset,0.0,0.0,unknown,Solid-State Reaction,
sc_atlas:40297,,,2025,SmFeAsO₁₋ₓFₓ,SmFeAsO0.95F0.05,54.4,onset,0.0,0.0,unknown,Solid-State Reaction,
sc_atlas:40298,,,2025,SmFeAsO₁₋ₓFₓ,SmFeAsO0.9F0.1,55.6,onset,0.0,0.0,unknown,Solid-State Reaction,
sc_atlas:40303,,,2025,W₂N/Al₂O₃,W2N1.08,5.0,onset,0.0,0.0,unknown,Physical Vapor Deposition,Al2O3
sc_atlas:40304,,,2025,W₂N/MgO,W2N1.14,5.06,onset,0.0,0.0,unknown,Physical Vapor Deposition,MgO
sc_atlas:20079,,,2025,YRu3B2,YRu3B2,0.63,unknown,0.0,0.0,unknown,Melt Growth,
sc_atlas:20080,,,2025,YRu3B2,YRu3B2,0.7,midpoint,0.0,0.0,unknown,Melt Growth,
sc_atlas:40311,,,2025,YRu₃B₂,YRu3B2,0.7,unknown,0.0,0.0,unknown,Melt Growth,
sc_atlas:40310,,,2025,YRu₃B₂,YRu3B2,0.71,unknown,0.0,0.0,unknown,Melt Growth,
sc_atlas:40309,,,2025,YRu₃B₂,YRu3B2,0.73,onset,0.0,0.0003,unknown,Melt Growth,
sc_atlas:40308,,,2025,YRu₃B₂,YRu3B2,0.75,unknown,0.0,0.0,unknown,Melt Growth,
sc_atlas:40307,,,2025,YRu₃B₂,YRu3B2,0.78,midpoint,0.0,0.0,unknown,Melt Growth,
sc_atlas:40330,,,2025,CsV₃Sb₅,CsV3Sb5,2.9,onset,0.0,0.0,unknown,Flux Growth; Nanofabrication & Exfoliation,Si
sc_atlas:40331,,,2025,CsV₃Sb₅,CsV3Sb5,3.1,zero,0.0,0.0,unknown,Flux Growth; Nanofabrication & Exfoliation,Si
sc_atlas:40332,,,2025,CsV₃Sb₅₋ₓSnₓ,CsV3Sb4.68Sn0.32,4.16,onset,0.0,0.0,unknown,unknown,
sc_atlas:40334,,,2025,CsV₃Sb₅₋ₓSnₓ,CsV3Sb5,2.8,zero,0.0,0.0,unknown,unknown,
sc_atlas:40333,,,2025,CsV₃Sb₅₋ₓSnₓ,CsV3Sb5,4.4,onset,0.0,0.0,unknown,unknown,
sc_atlas:40352,,,2025,NbN,NbN,10.2,unknown,0.0,0.0,unknown,Physical Vapor Deposition; Nanofabrication & Exfoliation,Si
sc_atlas:40353,,,2025,NbN,NbN,11.0,unknown,0.0,0.0,unknown,Physical Vapor Deposition; Nanofabrication & Exfoliation,Si
sc_atlas:40359,,,2025,NbN,NbN,12.2,unknown,0.0,0.0,unknown,Physical Vapor Deposition; Nanofabrication & Exfoliation,Si
sc_atlas:40357,,,2025,NbN,NbN,12.4,unknown,0.0,0.0,unknown,Physical Vapor Deposition; Nanofabrication & Exfoliation,Si
sc_atlas:40354,,,2025,NbN,NbN,12.5,unknown,0.0,0.0,unknown,Physical Vapor Deposition; Nanofabrication & Exfoliation,Si
sc_atlas:40355,,,2025,NbN,NbN,12.6,unknown,0.0,0.0,unknown,Physical Vapor Deposition; Nanofabrication & Exfoliation,Si
sc_atlas:40356,,,2025,NbN,NbN,12.8,unknown,0.0,0.0,unknown,Physical Vapor Deposition; Nanofabrication & Exfoliation,Si
sc_atlas:40358,,,2025,NbN,NbN,12.9,unknown,0.0,0.0,unknown,Physical Vapor Deposition; Nanofabrication & Exfoliation,Si
sc_atlas:40350,,,2025,NbN,NbN,9.2,unknown,0.0,0.0,unknown,Physical Vapor Deposition; Nanofabrication & Exfoliation,Si
sc_atlas:40351,,,2025,NbN,NbN,9.9,unknown,0.0,0.0,unknown,Physical Vapor Deposition; Nanofabrication & Exfoliation,Si
sc_atlas:40366,,,2025,UTe₂,UTe2,2.1,unknown,0.0,0.0,unknown,Flux Growth,
sc_atlas:40367,,,2025,Sr₂RuO₄,Sr2RuO4,1.48,unknown,0.0,0.0,unknown,Melt Growth,
sc_atlas:40370,,,2025,MnBi₈Te₁₃,MnBi8Te13,6.8,unknown,19.0,0.0,unknown,Flux Growth,
sc_atlas:40371,,,2025,UPt₃,UPt3,0.5,unknown,0.0,0.0,unknown,Melt Growth,
sc_atlas:20082,,,2025,LuRu3B2,LuRu3B2,0.93,onset,0.0,0.0005,unknown,Melt Growth,
sc_atlas:20081,,,2025,LuRu3B2,LuRu3B2,0.95,unknown,0.0,0.0,unknown,Melt Growth,
sc_atlas:20084,,,2025,YRu3B2,YRu3B2,0.7,onset,0.0,0.0005,unknown,Melt Growth,
sc_atlas:20083,,,2025,YRu3B2,YRu3B2,0.81,unknown,0.0,0.0,unknown,Melt Growth,
sc_atlas:40374,,,2025,SnAs,SnAs,3.56,unknown,0.0,0.0,unknown,Melt Growth,
sc_atlas:40372,,,2025,SnAs,SnAs,3.74,unknown,0.0,0.001,unknown,Melt Growth,
sc_atlas:40373,,,2025,SnAs,SnAs,3.8,unknown,0.0,0.0,unknown,Melt Growth,
sc_atlas:40375,,,2025,Cu-doped Ta₁.₆Te,Cu0.08Ta1.52Te,0.91,unknown,0.0,0.0,unknown,Solid-State Reaction,
sc_atlas:40376,,,2025,UTe₂,UTe2,2.0,unknown,0.0,0.0,unknown,Flux Growth,
sc_atlas:20087,,,2025,Sm1-x-yEuxCayNiO2,Sm0.75Eu0.2Ca0.05NiO2,26.0,unknown,0.0,0.0,unknown,Solid-State Reaction; Physical Vapor Deposition,NdGaO3
sc_atlas:20088,,,2025,Sm1-x-yEuxCayNiO2,Sm0.75Eu0.2Ca0.05NiO2,28.7,unknown,0.0,0.0,unknown,Solid-State Reaction; Physical Vapor Deposition,NdGaO3
sc_atlas:20091,,,2025,Sm1-x-yEuxCayNiO2,Sm0.75Eu0.2Ca0.05NiO2,29.0,onset,0.0,0.0,unknown,Solid-State Reaction; Physical Vapor Deposition,NdGaO3
sc_atlas:20089,,,2025,Sm1-x-yEuxCayNiO2,Sm0.75Eu0.2Ca0.05NiO2,29.3,unknown,0.0,0.0,unknown,Solid-State Reaction; Physical Vapor Deposition,NdGaO3
sc_atlas:20090,,,2025,Sm1-x-yEuxCayNiO2,Sm0.75Eu0.2Ca0.05NiO2,31.0,unknown,0.0,0.0,unknown,Solid-State Reaction; Physical Vapor Deposition,NdGaO3
sc_atlas:20092,,,2025,Sm1-x-yEuxCayNiO2,Sm0.75Eu0.2Ca0.05NiO2,35.0,onset,0.0,0.0,unknown,Solid-State Reaction; Physical Vapor Deposition,NdGaO3
sc_atlas:20086,,,2025,Sm1-x-yEuxCayNiO2,Sm0.75Eu0.2Ca0.05NiO2,40.0,unknown,0.0,0.0,unknown,Solid-State Reaction; Physical Vapor Deposition,NdGaO3
sc_atlas:20097,,,2025,Nb0.85Hf0.15,Nb0.85Hf0.15,9.67,unknown,0.0,0.0,unknown,Melt Growth,
sc_atlas:20096,,,2025,Nb0.85Hf0.15,Nb0.85Hf0.15,9.78,zero,0.0,0.0,unknown,Melt Growth,
sc_atlas:20099,,,2025,Nb0.85Ti0.15,Nb0.85Ti0.15,9.65,unknown,0.0,0.0,unknown,Melt Growth,
sc_atlas:20098,,,2025,Nb0.85Ti0.15,Nb0.85Ti0.15,9.68,zero,0.0,0.0,unknown,Melt Growth,
sc_atlas:20101,,,2025,Nb0.85Zr0.15,Nb0.85Zr0.15,11.05,unknown,0.0,0.0,unknown,Melt Growth,
sc_atlas:20100,,,2025,Nb0.85Zr0.15,Nb0.85Zr0.15,11.06,zero,0.0,0.0,unknown,Melt Growth,
sc_atlas:40377,,,2025,MoS₂,MoS2,10.0,zero,0.0,0.0,unknown,Nanofabrication & Exfoliation,SiO2
sc_atlas:40379,,,2025,MoS₂,MoS2,9.8,unknown,0.0,0.0,unknown,Nanofabrication & Exfoliation,SiO2
sc_atlas:40383,,,2025,Ti₄₀V₆₀ alloy,Ti40V60,4.77,midpoint,0.0,0.0,unknown,Physical Vapor Deposition; Nanofabrication & Exfoliation,Al
sc_atlas:40382,,,2025,Ti₄₀V₆₀ alloy,Ti40V60,5.46,midpoint,0.0,0.0,unknown,Physical Vapor Deposition; Nanofabrication & Exfoliation,V
sc_atlas:40381,,,2025,Ti₄₀V₆₀ alloy,Ti40V60,5.48,midpoint,0.0,0.0,unknown,Physical Vapor Deposition; Nanofabrication & Exfoliation,SiO2
sc_atlas:40380,,,2025,Ti₄₀V₆₀ alloy,Ti40V60,5.73,midpoint,0.0,0.0,unknown,Physical Vapor Deposition; Nanofabrication & Exfoliation,Si
sc_atlas:40384,,,2025,EuFe₂(As₁₋ₓPₓ)₂,EuFe2As1.6P0.4,14.8,onset,0.0,0.0,unknown,Flux Growth,
sc_atlas:40385,,,2025,EuFe₂(As₁₋ₓPₓ)₂,EuFe2As1.6P0.4,22.7,onset,0.0,0.0,unknown,Flux Growth,
sc_atlas:40386,,,2025,FeSe₀.₉₆S₀.₀₄,FeSe0.96S0.04,9.3,midpoint,0.0,0.0,unknown,Chemical Vapor Transport,
sc_atlas:40387,,,2025,Sm₀.₇₅Ca₀.₀₅Eu₀.₂NiO₂,Sm0.75Ca0.05Eu0.2NiO2,20.0,zero,0.0,0.0,unknown,Physical Vapor Deposition,"(La,Sr)(Al,Ta)O3 (LSAT); LSAT"
sc_atlas:40389,,,2025,rhombohedral hexalayer graphene,C,0.08,unknown,0.0,0.0,unknown,Nanofabrication & Exfoliation,BN
sc_atlas:40388,,,2025,rhombohedral hexalayer graphene,C,0.16,unknown,0.0,0.0,unknown,Nanofabrication & Exfoliation,BN
sc_atlas:20102,,,2025,Sr2-yLayRuO4,Sr1.99La0.01RuO4,1.13,unknown,0.0,0.0,unknown,Melt Growth,
sc_atlas:20108,,,2025,Sr2RuO4,Sr2RuO4,0.97,unknown,1.37,0.0,unknown,Melt Growth,
sc_atlas:20105,,,2025,Sr2RuO4,Sr2RuO4,1.24,unknown,0.0,0.0,unknown,Melt Growth,
sc_atlas:20107,,,2025,Sr2RuO4,Sr2RuO4,1.25,unknown,0.0,0.0,unknown,Melt Growth,
sc_atlas:20106,,,2025,Sr2RuO4,Sr2RuO4,1.3,unknown,0.0,0.0,unknown,Melt Growth,
sc_atlas:20109,,,2025,Sr2RuO4,Sr2RuO4,1.4,unknown,0.0,0.0,unknown,Melt Growth,
sc_atlas:40392,,,2026,CuₓTiSe₂,Cu0.08TiSe2,4.0,unknown,0.0,0.0,unknown,Chemical Vapor Transport,
sc_atlas:40391,,,2026,CuₓTiSe₂,Cu0.09TiSe2,3.65,unknown,0.0,0.0,unknown,Chemical Vapor Transport,
sc_atlas:40390,,,2026,CuₓTiSe₂,Cu0.09TiSe2,3.7,unknown,0.0,0.0,unknown,Chemical Vapor Transport,
sc_atlas:40396,,,2026,ZrTe₃₋ₓ,ZrTe2.8,2.7,unknown,0.0,0.0,unknown,Chemical Vapor Transport,
sc_atlas:40394,,,2026,ZrTe₃₋ₓ,ZrTe2.8,2.86,zero,0.0,0.0,unknown,Chemical Vapor Transport,
sc_atlas:40395,,,2026,ZrTe₃₋ₓ,ZrTe2.8,3.02,onset,0.0,0.001,unknown,Chemical Vapor Transport,
sc_atlas:40393,,,2026,ZrTe₃₋ₓ,ZrTe2.8,3.59,onset,0.0,0.0,unknown,Chemical Vapor Transport,
sc_atlas:40397,,,2026,UTe₂,UTe2,2.1,zero,0.0,0.0,unknown,Flux Growth,
sc_atlas:40398,,,2026,UTe₂,UTe2,2.6,onset,0.0,0.0,unknown,Flux Growth,
sc_atlas:40400,,,2026,UTe₂,UTe2,0.8,unknown,0.0,0.0,unknown,Flux Growth,
sc_atlas:40399,,,2026,UTe₂,UTe2,2.4,unknown,0.0,0.0,unknown,Flux Growth,
